Repository: FireDynamics/BESKID_ExperimentalData

# Experimental Data of the BESKID Project

The repository contains the public experimental data of the BESKID project.

The primary material investigate is Poly(methyl methacrylate) (PMMA).

The materials have been examined in various experimental setups, across different sizes, from micro- to real-scale. Data of the following setups is available:
- Thermogravimetric analysis (TGA)
- Micro-scale combustion calorimetry (MCC)
- Differential scanning calorimetry (DSC)
- Cone calorimetry
- Flame spread experiments

File: Materials/PMMA/CN_10mm/MCC/20240813_PS_17.txt (part 1 of 3)
File Name:	PS_17.txt	Version: 8.3.7.3						
Date:	13 Aug 2024
Operator:	KH
Test ID:	PS_17
Sample ID:	PS_17
Sample Mass (mg):	3.0500
Sample Cup Mass (mg):	182.2900
End Total Mass (mg):
Heating Rate (C/s):	1.0000
Combuster Temperature (C):	900.0
N2 Flow Rate (cc/min):	80.0
O2 Flow Rate (cc/min):	20.0
Calibration File:	Coeff.txt
T Correction Coefficients:	0.308738730	0.013615500	0.000000000
Time Shift (s):	10.0
Pre-Test Comments:
Post-Test Comments:
Baseline Flow:	100.024
Baseline O2:	20.238
Instrument ID:	2700
@
Time (s)	Temperature (C)	N2 Flow (cc/min)	O2 Flow (cc/min)	Total Flow (cc/min)	Oxygen (%)	HRR (W/g)	Heating Rate (C/s)	Combustor Temp (C)
0.000	75.193	80.055	19.974	100.024	20.262	-18.536	0.019	899.024
0.500	75.182	80.057	19.975	100.023	20.243	-16.443	0.002	899.013
1.000	75.199	80.057	19.977	100.022	20.219	-13.893	0.007	899.011
1.500	75.209	80.056	19.976	100.028	20.196	-11.585	0.028	899.011
2.000	75.206	80.055	19.977	100.075	20.178	-9.711	0.007	898.999
2.500	75.239	80.056	19.977	100.161	20.163	-8.202	0.030	899.016
3.000	75.282	80.056	19.977	100.279	20.151	-7.007	0.075	898.979
3.500	75.305	80.057	19.976	100.429	20.141	-5.956	0.065	899.026
4.000	75.441	80.055	19.975	100.587	20.134	-5.138	0.159	898.984
4.501	75.435	80.055	19.976	100.709	20.129	-4.659	0.130	898.992
5.001	75.520	80.053	19.976	100.799	20.128	-5.102	0.079	898.999
5.500	75.590	80.052	19.975	100.852	20.123	-5.944	0.155	899.007
6.001	75.655	80.055	19.975	100.874	20.119	-7.600	0.135	898.998
6.501	75.749	80.057	19.976	100.875	20.121	-10.425	0.159	898.993
7.001	75.854	80.056	19.975	100.868	20.121	-13.181	0.199	898.990
7.501	75.975	80.054	19.976	100.864	20.117	-15.711	0.226	898.968
8.000	76.074	80.052	19.976	100.859	20.122	-18.683	0.220	898.973
8.500	76.176	80.054	19.976	100.859	20.118	-19.992	0.201	898.963
9.001	76.311	80.052	19.976	100.859	20.118	-20.739	0.237	898.967
9.501	76.437	80.051	19.976	100.862	20.115	-20.443	0.261	898.966
10.000	76.572	80.053	19.975	100.858	20.112	-19.902	0.261	898.956
10.500	76.733	80.053	19.976	100.859	20.097	-17.707	0.295	898.951
11.001	76.825	80.054	19.975	100.857	20.070	-14.128	0.253	898.943
11.502	76.971	80.057	19.975	100.854	20.046	-10.638	0.239	898.908
12.002	77.174	80.054	19.975	100.859	20.009	-5.983	0.350	898.935
12.501	77.328	80.055	19.975	100.894	19.989	-3.220	0.357	898.930
13.000	77.504	80.056	19.976	100.975	19.971	-0.717	0.329	898.904
13.501	77.738	80.055	19.977	101.106	19.960	1.188	0.410	898.944
14.001	78.004	80.057	19.975	101.268	19.956	2.258	0.500	898.912
14.501	78.239	80.053	19.976	101.438	19.958	2.679	0.501	898.923
15.001	78.553	80.052	19.975	101.590	19.960	3.304	0.549	898.898
15.501	78.803	80.054	19.975	101.700	19.966	3.398	0.564	898.932
16.001	79.135	80.053	19.976	101.759	19.971	3.623	0.581	898.920
16.501	79.451	80.054	19.976	101.777	19.975	3.881	0.647	898.929
17.002	79.811	80.057	19.976	101.766	19.983	3.416	0.676	898.952
17.502	80.148	80.055	19.976	101.735	19.990	3.193	0.698	898.960
18.001	80.506	80.054	19.975	101.694	19.998	2.701	0.696	898.947
18.501	80.857	80.054	19.975	101.641	20.004	2.495	0.710	898.899
19.001	81.227	80.055	19.977	101.587	20.010	2.414	0.721	898.912
19.501	81.640	80.055	19.976	101.551	20.013	2.563	0.783	898.924
20.001	82.056	80.055	19.976	101.514	20.019	2.403	0.828	898.945
20.501	82.451	80.057	19.975	101.476	20.029	1.906	0.810	898.937
21.001	82.828	80.057	19.974	101.443	20.033	1.882	0.771	898.908
21.501	83.286	80.055	19.975	101.410	20.040	1.399	0.836	898.903
22.001	83.709	80.056	19.975	101.368	20.044	1.103	0.882	898.880
22.501	84.144	80.057	19.975	101.328	20.049	0.788	0.858	898.912
23.001	84.617	80.055	19.976	101.285	20.055	0.520	0.908	898.902
23.501	85.025	80.057	19.975	101.246	20.059	0.190	0.881	898.879
24.001	85.505	80.056	19.975	101.220	20.062	0.106	0.887	898.888
24.501	85.962	80.057	19.976	101.200	20.067	0.073	0.937	898.888
25.001	86.410	80.057	19.976	101.177	20.074	-0.441	0.906	898.890
25.501	86.890	80.055	19.977	101.164	20.075	-0.360	0.927	898.903
26.002	87.368	80.056	19.975	101.143	20.076	-0.471	0.958	898.902
26.501	87.820	80.056	19.974	101.112	20.080	-0.707	0.931	898.874
27.001	88.317	80.056	19.976	101.084	20.082	-0.692	0.949	898.864
27.501	88.806	80.057	19.975	101.063	20.088	-1.408	0.986	898.905
28.001	89.330	80.057	19.974	101.032	20.090	-1.361	1.014	898.891
28.500	89.804	80.058	19.975	101.017	20.093	-1.510	0.998	898.873
29.000	90.306	80.057	19.975	101.015	20.101	-2.090	0.976	898.892
29.501	90.790	80.055	19.975	101.002	20.101	-1.805	0.986	898.885
30.001	91.282	80.056	19.976	100.992	20.103	-1.742	0.976	898.868
30.501	91.808	80.057	19.976	100.980	20.106	-1.779	1.017	898.862
31.001	92.289	80.054	19.976	100.972	20.109	-2.086	1.007	898.854
31.501	92.807	80.056	19.976	100.954	20.108	-1.776	0.999	898.852
32.001	93.310	80.056	19.976	100.932	20.111	-1.915	1.020	898.834
32.501	93.843	80.055	19.976	100.918	20.113	-2.073	1.036	898.827
33.001	94.335	80.057	19.975	100.919	20.115	-2.293	1.024	898.836
33.502	94.875	80.057	19.975	100.909	20.114	-2.009	1.032	898.850
34.002	95.346	80.055	19.975	100.905	20.120	-2.460	1.011	898.833
34.501	95.880	80.055	19.976	100.903	20.119	-2.410	1.005	898.854
35.002	96.417	80.055	19.975	100.903	20.120	-2.383	1.072	898.820
35.501	96.958	80.057	19.976	100.884	20.124	-2.756	1.079	898.816
36.001	97.450	80.056	19.976	100.874	20.124	-2.584	1.033	898.848
36.501	97.978	80.056	19.975	100.862	20.127	-3.155	1.020	898.824
37.001	98.531	80.057	19.975	100.854	20.128	-3.108	1.080	898.815
37.501	99.044	80.056	19.975	100.831	20.129	-3.143	1.066	898.833
38.001	99.571	80.057	19.976	100.828	20.130	-3.056	1.041	898.855
38.501	100.101	80.059	19.975	100.821	20.127	-2.732	1.058	898.835
39.000	100.634	80.059	19.975	100.809	20.129	-2.975	1.063	898.839
39.501	101.149	80.060	19.975	100.807	20.132	-3.078	1.047	898.829
40.001	101.679	80.058	19.975	100.807	20.132	-3.015	1.045	898.852
40.501	102.240	80.055	19.974	100.803	20.130	-2.665	1.091	898.829
41.001	102.724	80.057	19.975	100.788	20.132	-2.752	1.045	898.809
41.501	103.272	80.058	19.976	100.787	20.133	-2.795	1.031	898.812
42.002	103.818	80.057	19.974	100.787	20.135	-3.028	1.093	898.803
42.501	104.349	80.058	19.974	100.783	20.141	-3.540	1.079	898.815
43.001	104.884	80.058	19.974	100.782	20.141	-3.538	1.067	898.863
43.501	105.419	80.056	19.975	100.780	20.144	-3.988	1.069	898.819
44.001	105.894	80.059	19.976	100.785	20.141	-3.644	1.010	898.813
44.501	106.478	80.058	19.974	100.777	20.143	-3.762	1.059	898.774
45.001	106.995	80.057	19.974	100.774	20.141	-3.525	1.101	898.808
45.501	107.586	80.055	19.975	100.766	20.146	-3.873	1.108	898.815
46.001	108.060	80.055	19.975	100.767	20.149	-4.010	1.065	898.791
46.501	108.598	80.056	19.975	100.757	20.149	-4.053	1.011	898.769
47.001	109.129	80.055	19.976	100.758	20.147	-3.825	1.068	898.825
47.501	109.676	80.055	19.976	100.754	20.148	-3.874	1.079	898.826
48.001	110.203	80.057	19.975	100.746	20.148	-3.795	1.074	898.797
48.501	110.722	80.053	19.975	100.738	20.150	-3.967	1.045	898.759
49.001	111.276	80.056	19.976	100.732	20.152	-4.100	1.073	898.803
49.501	111.789	80.058	19.977	100.730	20.150	-3.634	1.068	898.821
50.001	112.327	80.056	19.975	100.731	20.148	-3.201	1.052	898.777
50.501	112.865	80.055	19.975	100.742	20.152	-3.471	1.076	898.823
51.001	113.385	80.056	19.976	100.746	20.149	-3.165	1.058	898.766
51.501	113.924	80.055	19.975	100.742	20.152	-3.393	1.058	898.794
52.001	114.459	80.055	19.975	100.731	20.151	-3.231	1.074	898.782
52.501	114.996	80.054	19.976	100.728	20.154	-3.859	1.072	898.804
53.001	115.543	80.056	19.976	100.718	20.155	-4.207	1.084	898.770
53.501	116.069	80.055	19.975	100.714	20.156	-4.401	1.073	898.786
54.001	116.608	80.054	19.976	100.716	20.157	-4.531	1.065	898.776
54.501	117.142	80.056	19.975	100.719	20.155	-4.379	1.073	898.802
55.001	117.696	80.058	19.976	100.712	20.157	-4.651	1.089	898.780
55.501	118.217	80.056	19.975	100.711	20.155	-4.324	1.075	898.775
56.001	118.788	80.055	19.975	100.705	20.158	-4.294	1.092	898.797
56.501	119.306	80.054	19.975	100.700	20.159	-4.333	1.090	898.786
57.001	119.867	80.052	19.975	100.685	20.159	-4.271	1.080	898.791
57.501	120.353	80.054	19.974	100.674	20.157	-4.055	1.047	898.784
58.001	120.901	80.054	19.976	100.666	20.159	-4.213	1.033	898.763
58.501	121.430	80.056	19.976	100.667	20.162	-4.582	1.076	898.770
59.001	121.982	80.057	19.975	100.662	20.161	-4.521	1.080	898.801
59.501	122.520	80.056	19.975	100.669	20.163	-4.718	1.090	898.769
60.001	123.052	80.059	19.975	100.686	20.161	-4.594	1.070	898.784
60.501	123.581	80.059	19.976	100.699	20.158	-4.343	1.061	898.790
61.001	124.104	80.057	19.975	100.700	20.161	-4.653	1.053	898.766
61.501	124.636	80.058	19.975	100.708	20.163	-4.744	1.055	898.779
62.001	125.162	80.055	19.976	100.710	20.159	-4.418	1.058	898.785
62.501	125.711	80.055	19.975	100.700	20.159	-4.424	1.075	898.771
63.002	126.224	80.056	19.976	100.690	20.160	-4.458	1.061	898.749
63.502	126.775	80.055	19.976	100.679	20.162	-4.458	1.063	898.799
64.001	127.318	80.057	19.975	100.674	20.160	-4.303	1.095	898.739
64.502	127.838	80.055	19.975	100.674	20.161	-4.337	1.063	898.775
65.002	128.347	80.054	19.974	100.672	20.165	-4.519	1.029	898.763
65.501	128.888	80.056	19.974	100.670	20.163	-4.323	1.051	898.763
66.001	129.446	80.057	19.975	100.680	20.164	-4.340	1.099	898.776
66.502	129.926	80.056	19.974	100.680	20.161	-3.988	1.037	898.750
67.001	130.477	80.055	19.974	100.678	20.161	-3.982	1.031	898.767
67.501	130.970	80.055	19.975	100.683	20.158	-3.713	1.045	898.757
68.001	131.512	80.057	19.975	100.689	20.161	-3.981	1.034	898.759
68.502	132.040	80.057	19.974	100.681	20.161	-3.921	1.070	898.763
69.002	132.566	80.055	19.975	100.680	20.162	-4.043	1.055	898.759
69.501	133.113	80.057	19.975	100.685	20.160	-3.890	1.073	898.756
70.001	133.615	80.053	19.975	100.679	20.164	-4.296	1.049	898.761
70.501	134.177	80.053	19.974	100.674	20.167	-4.521	1.064	898.774
71.002	134.716	80.055	19.974	100.676	20.169	-4.752	1.100	898.747
71.502	135.227	80.054	19.974	100.673	20.171	-4.945	1.049	898.746
72.002	135.778	80.054	19.973	100.659	20.166	-4.301	1.063	898.759
72.501	136.289	80.053	19.974	100.657	20.167	-4.529	1.062	898.774
73.002	136.793	80.052	19.975	100.655	20.169	-4.751	1.014	898.740
73.502	137.344	80.054	19.974	100.651	20.168	-4.657	1.054	898.764
74.002	137.859	80.054	19.974	100.649	20.165	-4.454	1.066	898.751
74.501	138.373	80.053	19.975	100.649	20.166	-4.612	1.030	898.776
75.001	138.898	80.054	19.974	100.647	20.170	-5.065	1.040	898.761
75.501	139.442	80.055	19.974	100.646	20.168	-4.687	1.069	898.776
76.001	139.967	80.056	19.974	100.647	20.169	-4.875	1.069	898.759
76.501	140.506	80.056	19.974	100.649	20.171	-5.105	1.064	898.776
77.001	140.990	80.054	19.974	100.653	20.170	-5.094	1.023	898.756
77.501	141.531	80.053	19.975	100.651	20.170	-4.885	1.024	898.767
78.002	142.020	80.053	19.973	100.647	20.168	-4.624	1.029	898.753
78.502	142.583	80.052	19.974	100.645	20.166	-4.504	1.053	898.757
79.001	143.074	80.056	19.974	100.643	20.171	-4.927	1.054	898.761
79.502	143.591	80.055	19.974	100.640	20.170	-4.805	1.007	898.782
80.002	144.125	80.056	19.975	100.645	20.173	-5.006	1.051	898.771
80.502	144.664	80.056	19.976	100.648	20.174	-5.117	1.073	898.799
81.002	145.140	80.055	19.975	100.651	20.173	-4.942	1.014	898.780
81.502	145.692	80.056	19.974	100.651	20.171	-4.738	1.028	898.764
82.002	146.202	80.059	19.974	100.659	20.172	-4.732	1.063	898.743
82.501	146.702	80.055	19.975	100.658	20.172	-4.798	1.010	898.773
83.002	147.264	80.057	19.975	100.652	20.170	-4.628	1.061	898.768
83.502	147.751	80.055	19.974	100.652	20.171	-4.782	1.050	898.744
84.001	148.251	80.056	19.974	100.658	20.172	-4.999	0.987	898.758
84.501	148.797	80.057	19.974	100.656	20.173	-5.035	1.045	898.776
85.002	149.319	80.054	19.974	100.649	20.174	-5.163	1.068	898.773
85.501	149.836	80.055	19.975	100.651	20.172	-4.889	1.040	898.755
86.001	150.369	80.056	19.976	100.648	20.171	-4.772	1.050	898.765
86.501	150.899	80.057	19.975	100.643	20.174	-4.969	1.062	898.773
87.002	151.398	80.057	19.975	100.638	20.176	-5.040	1.030	898.778
87.501	151.893	80.059	19.975	100.640	20.176	-5.251	0.993	898.783
88.002	152.420	80.057	19.975	100.642	20.177	-5.423	1.022	898.767
88.502	152.923	80.055	19.975	100.636	20.176	-5.367	1.030	898.769
89.002	153.444	80.052	19.975	100.631	20.173	-5.102	1.023	898.772
89.502	153.939	80.055	19.975	100.630	20.173	-5.012	1.016	898.766
90.002	154.485	80.056	19.976	100.632	20.173	-4.957	1.041	898.762
90.502	154.996	80.057	19.975	100.633	20.174	-4.955	1.057	898.769
91.002	155.538	80.058	19.975	100.641	20.174	-4.799	1.053	898.779
91.502	156.019	80.056	19.975	100.650	20.176	-5.009	1.023	898.777
92.002	156.543	80.057	19.975	100.644	20.177	-5.034	1.005	898.786
92.502	157.058	80.059	19.975	100.639	20.175	-4.985	1.039	898.767
93.002	157.550	80.059	19.975	100.636	20.175	-5.053	1.006	898.766
93.502	158.067	80.057	19.975	100.631	20.175	-5.120	1.009	898.752
94.002	158.576	80.059	19.975	100.623	20.172	-4.949	1.027	898.758
94.502	159.086	80.059	19.974	100.631	20.173	-5.119	1.019	898.755
95.002	159.595	80.059	19.975	100.638	20.176	-5.442	1.018	898.784
95.502	160.122	80.058	19.975	100.641	20.175	-5.204	1.037	898.772
96.002	160.630	80.057	19.975	100.645	20.174	-5.029	1.036	898.799
96.502	161.153	80.058	19.975	100.645	20.173	-4.956	1.031	898.799
97.002	161.684	80.058	19.976	100.641	20.178	-5.331	1.055	898.774
97.501	162.169	80.056	19.975	100.635	20.179	-5.334	1.017	898.778
98.002	162.701	80.059	19.975	100.628	20.176	-4.984	1.016	898.777
98.502	163.206	80.059	19.975	100.621	20.177	-5.102	1.037	898.749
99.002	163.705	80.059	19.976	100.619	20.179	-5.226	1.005	898.763
99.501	164.218	80.059	19.976	100.619	20.175	-4.792	1.011	898.750
100.002	164.734	80.057	19.976	100.625	20.177	-5.050	1.027	898.756
100.503	165.254	80.060	19.976	100.633	20.179	-5.180	1.037	898.749
101.002	165.774	80.058	19.975	100.640	20.179	-5.276	1.040	898.748
101.502	166.258	80.058	19.975	100.646	20.178	-5.164	1.003	898.765
102.002	166.811	80.058	19.975	100.649	20.181	-5.570	1.038	898.768
102.502	167.323	80.058	19.976	100.644	20.182	-5.753	1.065	898.776
103.002	167.829	80.058	19.975	100.638	20.182	-5.833	1.018	898.776
103.502	168.333	80.060	19.975	100.633	20.180	-5.612	1.010	898.781
104.002	168.860	80.060	19.975	100.631	20.180	-5.557	1.030	898.784
104.502	169.361	80.058	19.975	100.628	20.179	-5.560	1.028	898.785
105.002	169.853	80.055	19.975	100.624	20.179	-5.364	0.993	898.801
105.502	170.332	80.054	19.975	100.621	20.180	-5.364	0.971	898.773
106.002	170.852	80.058	19.975	100.621	20.178	-4.992	1.000	898.758
106.502	171.382	80.057	19.976	100.618	20.177	-4.995	1.050	898.764
107.002	171.866	80.057	19.975	100.616	20.179	-5.073	1.014	898.782
107.502	172.386	80.058	19.975	100.619	20.180	-5.113	1.004	898.791
108.002	172.862	80.058	19.976	100.622	20.180	-5.161	0.995	898.809
108.502	173.409	80.058	19.975	100.622	20.181	-5.090	1.023	898.770
109.003	173.916	80.058	19.975	100.619	20.181	-5.215	1.054	898.768
109.502	174.396	80.059	19.975	100.629	20.181	-5.031	0.987	898.779
110.002	174.935	80.059	19.974	100.631	20.183	-5.390	1.020	898.793
110.502	175.475	80.058	19.975	100.638	20.181	-5.250	1.079	898.798
111.002	175.952	80.059	19.975	100.635	20.184	-5.529	1.017	898.793
111.502	176.471	80.061	19.975	100.638	20.183	-5.380	0.997	898.791
112.001	176.983	80.059	19.975	100.629	20.185	-5.670	1.031	898.808
112.502	177.493	80.058	19.975	100.623	20.185	-5.609	1.021	898.778
113.002	178.035	80.059	19.975	100.615	20.183	-5.181	1.052	898.819
113.502	178.557	80.057	19.976	100.613	20.187	-5.412	1.064	898.832
114.002	179.048	80.058	19.975	100.613	20.186	-5.280	1.013	898.847
114.502	179.546	80.058	19.975	100.611	20.189	-5.470	0.989	898.832
115.003	180.034	80.058	19.975	100.607	20.185	-5.060	0.985	898.809
115.503	180.562	80.058	19.975	100.607	20.186	-5.359	1.016	898.810
116.002	181.077	80.057	19.975	100.605	20.184	-5.204	1.043	898.833
116.502	181.585	80.057	19.975	100.600	20.182	-4.969	1.023	898.848
117.003	182.109	80.059	19.974	100.598	20.183	-5.189	1.033	898.833
117.502	182.626	80.056	19.975	100.606	20.183	-5.225	1.042	898.835
118.002	183.151	80.057	19.975	100.608	20.187	-5.388	1.042	898.856
118.502	183.666	80.058	19.975	100.612	20.186	-5.240	1.039	898.840
119.002	184.176	80.057	19.975	100.609	20.186	-5.223	1.024	898.856
119.503	184.683	80.059	19.976	100.613	20.186	-5.144	1.017	898.828
120.003	185.212	80.059	19.974	100.598	20.184	-4.971	1.036	898.875
120.502	185.694	80.058	19.974	100.588	20.189	-5.445	1.011	898.843
121.002	186.208	80.059	19.974	100.584	20.187	-5.176	0.996	898.843
121.503	186.676	80.057	19.974	100.582	20.188	-5.242	0.982	898.850
122.003	187.195	80.056	19.975	100.572	20.188	-5.156	0.987	898.847
122.502	187.710	80.056	19.975	100.584	20.186	-4.998	1.034	898.835
123.002	188.217	80.054	19.975	100.591	20.188	-4.993	1.022	898.819
123.502	188.713	80.056	19.975	100.591	20.189	-5.129	1.003	898.841
124.002	189.264	80.056	19.974	100.595	20.190	-5.341	1.047	898.848
124.502	189.747	80.055	19.975	100.598	20.190	-5.379	1.034	898.843
125.002	190.272	80.057	19.975	100.592	20.191	-5.348	1.008	898.857
125.502	190.786	80.055	19.975	100.581	20.186	-4.837	1.040	898.856
126.002	191.298	80.055	19.975	100.582	20.189	-5.158	1.026	898.872
126.502	191.793	80.053	19.974	100.579	20.192	-5.382	1.007	898.865
127.002	192.306	80.052	19.975	100.575	20.194	-5.597	1.007	898.846
127.503	192.799	80.054	19.976	100.578	20.191	-5.271	1.005	898.860
128.002	193.297	80.054	19.975	100.579	20.191	-5.322	0.992	898.834
128.502	193.802	80.052	19.976	100.572	20.193	-5.571	1.004	898.875
129.002	194.306	80.054	19.975	100.571	20.198	-6.021	1.009	898.866
129.503	194.819	80.053	19.976	100.569	20.195	-5.822	1.016	898.853
130.002	195.324	80.053	19.976	100.563	20.193	-5.435	1.018	898.880
130.502	195.830	80.056	19.977	100.556	20.192	-5.298	1.011	898.849
131.002	196.334	80.054	19.976	100.561	20.197	-5.930	1.009	898.857
131.502	196.891	80.054	19.976	100.563	20.194	-5.668	1.062	898.860
132.002	197.413	80.051	19.975	100.567	20.194	-5.648	1.079	898.893
132.503	197.907	80.053	19.975	100.563	20.195	-5.648	1.015	898.896
133.003	198.404	80.055	19.976	100.564	20.194	-5.680	0.991	898.891
133.502	198.915	80.057	19.975	100.564	20.195	-5.813	1.009	898.877
134.002	199.460	80.056	19.975	100.555	20.195	-5.715	1.055	898.899
134.502	199.953	80.057	19.975	100.553	20.196	-5.829	1.038	898.861
135.002	200.494	80.055	19.975	100.561	20.199	-6.109	1.034	898.910
135.502	200.961	80.056	19.976	100.562	20.202	-6.514	1.008	898.888
136.002	201.444	80.059	19.976	100.564	20.196	-5.688	0.951	898.906
136.502	201.988	80.055	19.975	100.564	20.196	-5.471	1.026	898.900
137.003	202.443	80.054	19.975	100.559	20.198	-5.748	0.998	898.910
137.503	202.954	80.053	19.975	100.550	20.195	-5.402	0.967	898.866
138.002	203.498	80.053	19.975	100.559	20.197	-5.674	1.056	898.883
138.502	204.012	80.054	19.976	100.558	20.194	-5.338	1.058	898.912
139.002	204.489	80.053	19.975	100.563	20.195	-5.676	0.990	898.868
139.502	205.026	80.054	19.974	100.561	20.197	-5.856	1.014	898.904
140.002	205.544	80.054	19.975	100.562	20.195	-5.692	1.056	898.916
140.502	206.028	80.053	19.975	100.561	20.196	-5.965	1.003	898.912
141.002	206.587	80.053	19.975	100.562	20.195	-5.887	1.043	898.903
141.502	207.065	80.055	19.975	100.555	20.198	-6.135	1.037	898.898
142.002	207.553	80.053	19.974	100.561	20.196	-5.749	0.966	898.944
142.502	208.069	80.053	19.975	100.561	20.196	-5.864	1.004	898.910
143.002	208.571	80.052	19.975	100.560	20.198	-5.950	1.018	898.929
143.502	209.057	80.055	19.974	100.545	20.196	-5.577	0.988	898.897
144.002	209.575	80.058	19.975	100.544	20.196	-5.463	1.004	898.924
144.502	210.090	80.055	19.975	100.542	20.195	-5.414	1.033	898.944
145.002	210.579	80.056	19.974	100.543	20.196	-5.644	1.003	898.934
145.503	211.128	80.056	19.975	100.542	20.197	-5.812	1.037	898.902
146.003	211.641	80.052	19.974	100.554	20.202	-6.237	1.063	898.907
146.502	212.110	80.055	19.975	100.563	20.198	-5.759	0.983	898.974
147.002	212.611	80.056	19.976	100.555	20.196	-5.638	0.969	898.959
147.503	213.138	80.055	19.976	100.559	20.198	-5.769	1.027	898.961
148.002	213.647	80.054	19.976	100.565	20.199	-5.855	1.036	898.937
148.503	214.139	80.052	19.975	100.573	20.198	-5.736	1.000	898.939
149.003	214.640	80.055	19.974	100.565	20.199	-5.842	0.994	898.958
149.503	215.157	80.054	19.975	100.562	20.198	-5.731	1.018	898.961
150.003	215.661	80.055	19.975	100.559	20.197	-5.622	1.021	898.960
150.502	216.179	80.054	19.974	100.549	20.198	-5.624	1.023	898.980
151.002	216.647	80.055	19.975	100.539	20.197	-5.574	0.985	898.967
151.503	217.137	80.053	19.975	100.541	20.197	-5.456	0.957	898.935
152.002	217.674	80.054	19.975	100.553	20.199	-5.739	1.028	898.967
152.502	218.160	80.054	19.975	100.551	20.200	-5.880	1.023	898.933
153.002	218.704	80.053	19.975	100.553	20.201	-5.974	1.029	898.949
153.503	219.201	80.053	19.975	100.548	20.206	-6.525	1.041	898.952
154.003	219.733	80.051	19.975	100.547	20.203	-6.189	1.029	898.970
154.503	220.204	80.053	19.975	100.543	20.202	-5.988	1.003	898.941
155.003	220.728	80.052	19.976	100.544	20.205	-6.100	0.995	898.983
155.503	221.234	80.051	19.975	100.540	20.200	-5.525	1.030	898.983
156.002	221.743	80.052	19.975	100.547	20.200	-5.534	1.016	898.997
156.502	222.251	80.051	19.976	100.546	20.201	-5.647	1.017	899.038
157.003	222.735	80.050	19.975	100.544	20.201	-5.667	0.991	898.976
157.502	223.259	80.054	19.975	100.542	20.202	-5.772	1.009	899.004
158.002	223.724	80.055	19.976	100.537	20.200	-5.784	0.989	898.975
158.502	224.268	80.054	19.977	100.535	20.200	-5.887	1.008	898.968
159.003	224.770	80.053	19.975	100.536	20.204	-6.384	1.046	899.005
159.503	225.248	80.052	19.976	100.543	20.199	-5.799	0.979	899.006
160.003	225.789	80.054	19.975	100.541	20.203	-6.182	1.019	899.019
160.503	226.287	80.052	19.975	100.546	20.203	-6.346	1.040	898.967
161.002	226.762	80.051	19.976	100.544	20.201	-6.190	0.973	899.002
161.502	227.251	80.054	19.974	100.544	20.203	-6.313	0.964	898.998
162.003	227.806	80.052	19.975	100.532	20.206	-6.384	1.044	898.993
162.502	228.299	80.052	19.975	100.525	20.203	-5.912	1.047	899.027
163.003	228.782	80.055	19.975	100.523	20.202	-5.642	0.975	898.994
163.503	229.281	80.054	19.977	100.520	20.203	-5.742	0.982	899.017
164.003	229.810	80.053	19.977	100.521	20.204	-5.724	1.029	899.027
164.503	230.321	80.052	19.977	100.528	20.200	-5.159	1.040	899.051
165.003	230.850	80.053	19.975	100.533	20.204	-5.625	1.040	899.023
165.503	231.294	80.054	19.975	100.535	20.200	-5.411	0.973	899.037
166.003	231.817	80.053	19.975	100.541	20.203	-5.836	0.967	899.047
166.503	232.303	80.052	19.976	100.544	20.204	-5.848	1.009	899.005
167.003	232.856	80.054	19.975	100.542	20.201	-5.624	1.039	899.050
167.503	233.316	80.052	19.974	100.546	20.201	-5.671	1.014	899.039
168.003	233.819	80.053	19.975	100.551	20.205	-6.164	0.964	899.044
168.502	234.325	80.054	19.975	100.549	20.205	-6.050	1.008	899.037
169.003	234.827	80.052	19.976	100.546	20.205	-6.006	1.008	899.034
169.503	235.315	80.051	19.975	100.537	20.207	-6.187	0.990	899.068
170.003	235.862	80.050	19.975	100.527	20.204	-5.895	1.034	899.052
170.503	236.374	80.050	19.975	100.512	20.203	-5.777	1.059	899.053
171.003	236.874	80.052	19.975	100.509	20.206	-5.980	1.012	899.081
171.502	237.353	80.051	19.975	100.504	20.205	-5.878	0.979	899.044
172.003	237.890	80.052	19.975	100.508	20.206	-6.036	1.015	899.078
172.503	238.364	80.053	19.974	100.513	20.202	-5.675	1.012	899.092
173.003	238.842	80.052	19.974	100.521	20.203	-5.907	0.952	899.056
173.503	239.361	80.053	19.975	100.520	20.208	-6.380	0.995	899.059
174.004	239.892	80.055	19.974	100.521	20.205	-6.075	1.049	899.087
174.504	240.387	80.052	19.975	100.524	20.208	-6.314	1.027	899.057
175.003	240.860	80.051	19.976	100.527	20.206	-6.113	0.969	899.107
175.503	241.378	80.051	19.975	100.527	20.204	-5.870	0.991	899.101
176.003	241.867	80.052	19.975	100.524	20.206	-6.033	1.007	899.068
176.503	242.385	80.054	19.975	100.520	20.202	-5.482	1.006	899.078
177.004	242.907	80.053	19.975	100.518	20.203	-5.528	1.039	899.090
177.503	243.401	80.054	19.975	100.516	20.209	-6.118	1.017	899.095
178.003	243.934	80.054	19.975	100.517	20.203	-5.552	1.027	899.097
178.503	244.386	80.052	19.975	100.516	20.206	-5.772	0.985	899.103
179.003	244.909	80.054	19.976	100.520	20.210	-6.058	0.976	899.090
179.503	245.389	80.055	19.976	100.518	20.207	-5.793	1.004	899.118
180.002	245.916	80.053	19.976	100.520	20.207	-5.817	1.007	899.100
180.502	246.410	80.052	19.977	100.525	20.212	-6.277	1.020	899.095
181.003	246.916	80.052	19.977	100.528	20.209	-5.948	1.000	899.094
181.503	247.428	80.053	19.976	100.523	20.207	-5.682	1.018	899.110
182.002	247.905	80.053	19.975	100.526	20.209	-5.869	0.989	899.094
182.503	248.418	80.051	19.976	100.518	20.213	-6.231	0.990	899.109
183.003	248.927	80.053	19.975	100.510	20.212	-6.205	1.022	899.106
183.503	249.415	80.053	19.975	100.513	20.214	-6.469	0.997	899.124
184.003	249.935	80.051	19.975	100.510	20.213	-6.378	1.007	899.124
184.503	250.446	80.053	19.976	100.503	20.215	-6.592	1.031	899.120
185.003	250.908	80.052	19.976	100.509	20.207	-5.673	0.973	899.099
185.503	251.450	80.051	19.976	100.507	20.210	-6.116	1.004	899.115
186.003	251.945	80.050	19.976	100.497	20.209	-6.031	1.037	899.105
186.503	252.448	80.049	19.976	100.500	20.212	-6.210	0.998	899.104
187.003	252.938	80.051	19.977	100.502	20.209	-5.862	0.994	899.154
187.503	253.440	80.051	19.975	100.498	20.210	-5.978	0.991	899.164
188.004	253.933	80.050	19.976	100.497	20.212	-6.255	0.994	899.136
188.504	254.424	80.052	19.975	100.495	20.214	-6.498	0.985	899.140
189.003	254.984	80.051	19.975	100.494	20.211	-6.138	1.052	899.168
189.503	255.462	80.048	19.975	100.494	20.211	-6.074	1.038	899.162
190.004	255.955	80.050	19.976	100.492	20.212	-6.325	0.971	899.152
190.503	256.474	80.050	19.975	100.491	20.211	-6.186	1.013	899.154
191.003	256.988	80.050	19.975	100.500	20.214	-6.245	1.032	899.156
191.504	257.461	80.049	19.976	100.498	20.213	-5.917	0.986	899.187
192.004	258.035	80.048	19.975	100.497	20.213	-6.022	1.048	899.186
192.503	258.513	80.052	19.974	100.498	20.213	-6.195	1.053	899.208
193.003	259.018	80.051	19.975	100.500	20.214	-6.285	0.983	899.179
193.503	259.511	80.053	19.975	100.497	20.213	-6.275	0.998	899.182
194.003	260.026	80.054	19.975	100.497	20.213	-6.380	1.008	899.196
194.503	260.520	80.053	19.975	100.495	20.213	-6.431	1.009	899.193
195.003	261.036	80.053	19.975	100.493	20.215	-6.547	1.010	899.198
195.503	261.494	80.055	19.975	100.498	20.216	-6.725	0.974	899.216
196.003	262.004	80.053	19.974	100.499	20.212	-6.049	0.967	899.189
196.503	262.518	80.053	19.974	100.497	20.211	-5.776	1.024	899.221
197.003	263.004	80.052	19.975	100.498	20.209	-5.546	1.001	899.194
197.503	263.524	80.052	19.975	100.503	20.209	-5.580	1.007	899.204
198.003	264.017	80.053	19.975	100.494	20.212	-5.953	1.013	899.188
198.503	264.527	80.050	19.974	100.478	20.208	-5.345	1.002	899.207
199.003	265.039	80.051	19.974	100.477	20.210	-5.637	1.022	899.226
199.503	265.510	80.051	19.974	100.479	20.211	-5.967	0.983	899.213
200.003	265.991	80.051	19.974	100.483	20.212	-6.210	0.952	899.208
200.503	266.494	80.054	19.973	100.489	20.210	-5.962	0.983	899.205
201.004	267.049	80.055	19.975	100.503	20.212	-6.133	1.057	899.211
201.504	267.543	80.054	19.974	100.501	20.210	-6.156	1.049	899.216
202.004	268.014	80.053	19.974	100.499	20.213	-6.524	0.965	899.287
202.504	268.528	80.052	19.976	100.491	20.214	-6.501	0.986	899.253
203.003	269.027	80.053	19.975	100.497	20.212	-6.199	1.014	899.263
203.503	269.530	80.053	19.975	100.485	20.209	-5.870	1.001	899.250
204.003	270.018	80.052	19.974	100.480	20.211	-6.048	0.990	899.252
204.503	270.528	80.053	19.973	100.473	20.210	-5.911	0.997	899.251
205.004	271.007	80.054	19.974	100.477	20.209	-5.655	0.989	899.245
205.503	271.537	80.052	19.974	100.470	20.210	-5.644	1.010	899.259
206.003	272.031	80.054	19.973	100.473	20.212	-5.815	1.024	899.243
206.503	272.529	80.056	19.974	100.484	20.213	-6.059	0.991	899.255
207.004	273.025	80.056	19.974	100.493	20.212	-5.994	0.994	899.239
207.504	273.501	80.053	19.974	100.494	20.219	-6.741	0.973	899.285
208.004	274.023	80.055	19.975	100.490	20.215	-6.559	0.997	899.266
208.504	274.529	80.056	19.975	100.495	20.217	-6.923	1.027	899.264
209.004	275.045	80.057	19.975	100.502	20.215	-6.695	1.022	899.283
209.503	275.555	80.055	19.975	100.504	20.215	-6.646	1.027	899.296
210.003	276.029	80.057	19.975	100.498	20.216	-6.621	0.985	899.309
210.503	276.507	80.056	19.975	100.498	20.218	-6.659	0.951	899.280
211.004	277.038	80.055	19.976	100.493	20.217	-6.444	1.008	899.306
211.503	277.507	80.056	19.976	100.486	20.217	-6.307	1.001	899.291
212.003	278.035	80.054	19.976	100.483	20.216	-6.261	0.997	899.272
212.503	278.540	80.053	19.975	100.479	20.220	-6.685	1.033	899.310
213.003	279.005	80.054	19.975	100.474	20.213	-5.976	0.970	899.303
213.503	279.521	80.054	19.975	100.477	20.213	-6.001	0.981	899.295
214.003	280.009	80.057	19.976	100.478	20.215	-6.202	1.004	899.287
214.504	280.521	80.055	19.975	100.479	20.215	-6.062	1.000	899.300
215.003	281.026	80.055	19.975	100.491	20.213	-5.908	1.018	899.318
215.503	281.532	80.056	19.975	100.504	20.216	-6.109	1.011	899.319
216.003	282.023	80.055	19.975	100.510	20.219	-6.544	0.997	899.297
216.503	282.528	80.056	19.976	100.506	20.216	-6.154	0.996	899.331
217.003	283.043	80.055	19.975	100.500	20.217	-6.166	1.021	899.333
217.503	283.562	80.054	19.975	100.492	20.218	-6.278	1.034	899.305
218.003	284.065	80.057	19.976	100.481	20.217	-6.283	1.021	899.327
218.504	284.534	80.055	19.975	100.473	20.217	-6.312	0.972	899.341
219.003	285.038	80.055	19.975	100.475	20.217	-6.360	0.973	899.350
219.504	285.552	80.057	19.976	100.478	20.218	-6.331	1.017	899.356
220.004	286.064	80.056	19.976	100.479	20.217	-6.228	1.026	899.379
220.503	286.557	80.055	19.976	100.478	20.216	-6.278	1.005	899.358
221.003	287.061	80.056	19.975	100.477	20.218	-6.443	0.997	899.376
221.503	287.576	80.054	19.975	100.475	20.218	-6.442	1.020	899.377
222.003	288.052	80.055	19.976	100.471	20.220	-6.628	0.991	899.396
222.504	288.556	80.055	19.975	100.470	20.220	-6.669	0.980	899.354
223.003	289.072	80.054	19.975	100.471	20.218	-6.509	1.020	899.350
223.503	289.586	80.053	19.976	100.474	20.216	-6.129	1.029	899.385
224.003	290.055	80.053	19.975	100.470	20.218	-6.235	0.983	899.353
224.504	290.568	80.055	19.975	100.469	20.218	-6.198	0.983	899.378
225.003	291.083	80.055	19.976	100.466	20.216	-5.952	1.028	899.377
225.504	291.569	80.054	19.975	100.470	20.218	-6.223	1.000	899.375
226.003	292.048	80.056	19.976	100.470	20.217	-6.134	0.965	899.384
226.504	292.561	80.057	19.975	100.476	20.218	-6.251	0.992	899.403
227.004	293.069	80.055	19.975	100.473	20.217	-6.205	1.022	899.385
227.503	293.583	80.056	19.976	100.469	20.220	-6.456	1.023	899.426
228.003	294.061	80.058	19.976	100.473	20.219	-6.294	0.992	899.418
228.503	294.576	80.056	19.975	100.473	20.217	-6.248	0.993	899.401
229.003	295.079	80.053	19.975	100.474	20.217	-6.216	1.018	899.412
229.503	295.596	80.052	19.975	100.480	20.218	-6.344	1.020	899.416
230.004	296.092	80.055	19.975	100.483	20.218	-6.444	1.012	899.411
230.504	296.600	80.056	19.976	100.473	20.218	-6.419	1.003	899.439
231.004	297.081	80.053	19.975	100.470	20.219	-6.388	0.990	899.377
231.503	297.576	80.055	19.976	100.459	20.218	-6.089	0.977	899.448
232.003	298.095	80.055	19.975	100.461	20.216	-5.739	1.014	899.433
232.504	298.573	80.055	19.974	100.459	20.218	-5.890	0.997	899.442
233.003	299.039	80.055	19.975	100.463	20.217	-5.806	0.944	899.439
233.503	299.572	80.057	19.975	100.464	20.215	-5.637	0.999	899.420
234.003	300.079	80.055	19.975	100.469	20.215	-5.675	1.040	899.434
234.504	300.564	80.055	19.976	100.465	20.214	-5.720	0.991	899.446
235.004	301.075	80.056	19.975	100.466	20.216	-5.965	0.996	899.433
235.504	301.593	80.057	19.974	100.461	20.215	-5.992	1.030	899.456
236.003	302.090	80.058	19.976	100.470	20.216	-6.056	1.014	899.486
236.504	302.585	80.058	19.976	100.466	20.218	-6.196	0.991	899.428
237.004	303.091	80.058	19.976	100.470	20.220	-6.478	1.002	899.467
237.503	303.600	80.057	19.975	100.478	20.219	-6.273	1.016	899.442
238.003	304.059	80.056	19.975	100.475	20.217	-6.092	0.968	899.437
238.503	304.610	80.056	19.975	100.460	20.217	-6.022	1.011	899.456
239.003	305.120	80.056	19.975	100.456	20.216	-5.932	1.061	899.477
239.503	305.572	80.058	19.974	100.446	20.217	-5.998	0.962	899.492
240.003	306.095	80.056	19.976	100.438	20.216	-5.914	0.975	899.442
240.503	306.603	80.057	19.975	100.446	20.216	-6.051	1.031	899.423
241.004	307.075	80.055	19.975	100.453	20.216	-6.005	0.979	899.447
241.504	307.571	80.055	19.976	100.456	20.216	-5.948	0.968	899.455
242.004	308.094	80.055	19.975	100.462	20.218	-5.963	1.019	899.475
242.504	308.593	80.057	19.975	100.461	20.217	-6.000	1.023	899.472
243.003	309.073	80.056	19.975	100.463	20.215	-5.715	0.980	899.472
243.504	309.569	80.055	19.974	100.465	20.218	-5.852	0.975	899.494
244.004	310.103	80.058	19.975	100.469	20.217	-5.526	1.030	899.469
244.503	310.594	80.056	19.974	100.466	20.215	-5.247	1.025	899.484
245.004	311.099	80.056	19.973	100.463	20.214	-5.049	0.996	899.494
245.504	311.582	80.054	19.974	100.458	20.217	-5.393	0.988	899.507
246.004	312.091	80.054	19.974	100.456	20.217	-5.631	0.992	899.526
246.504	312.603	80.056	19.974	100.458	20.216	-5.787	1.021	899.492
247.004	313.088	80.055	19.976	100.460	20.217	-6.202	0.996	899.501
247.504	313.577	80.053	19.976	100.463	20.217	-6.315	0.974	899.522
248.004	314.100	80.056	19.975	100.464	20.218	-6.696	1.012	899.520
248.504	314.595	80.052	19.975	100.462	20.223	-6.970	1.019	899.517
249.004	315.110	80.054	19.975	100.457	20.219	-6.249	1.010	899.539
249.504	315.592	80.055	19.975	100.452	20.219	-6.016	0.997	899.544
250.004	316.073	80.053	19.976	100.457	20.218	-5.782	0.963	899.553
250.504	316.557	80.051	19.975	100.452	20.216	-5.506	0.964	899.553
251.004	317.081	80.051	19.975	100.442	20.214	-5.095	1.008	899.539
251.504	317.578	80.053	19.975	100.428	20.215	-5.189	1.022	899.544
252.004	318.092	80.054	19.975	100.427	20.218	-5.782	1.011	899.536
252.504	318.566	80.053	19.975	100.416	20.218	-5.782	0.988	899.527
253.004	319.061	80.053	19.976	100.424	20.217	-5.609	0.969	899.529
253.504	319.565	80.056	19.976	100.440	20.218	-5.745	0.999	899.534
254.004	320.107	80.055	19.975	100.465	20.215	-5.514	1.046	899.547
254.503	320.560	80.058	19.974	100.475	20.218	-5.762	0.996	899.556
255.003	321.042	80.060	19.975	100.484	20.216	-5.496	0.935	899.500
255.504	321.569	80.059	19.975	100.488	20.218	-5.668	1.007	899.538
256.005	322.085	80.058	19.974	100.474	20.216	-5.527	1.042	899.564
256.504	322.577	80.056	19.975	100.452	20.215	-5.483	1.009	899.559
257.004	323.091	80.056	19.975	100.443	20.215	-5.452	1.007	899.569
257.504	323.599	80.057	19.975	100.437	20.215	-5.491	1.022	899.599
258.004	324.093	80.055	19.976	100.424	20.221	-6.009	1.002	899.595
258.504	324.580	80.056	19.976	100.426	20.219	-5.783	0.981	899.602
259.004	325.079	80.057	19.975	100.434	20.220	-5.814	0.986	899.552
259.504	325.577	80.054	19.975	100.444	20.219	-5.673	0.998	899.572
260.004	326.093	80.057	19.975	100.442	20.215	-5.316	1.014	899.575
260.504	326.614	80.059	19.975	100.439	20.218	-5.635	1.037	899.587
261.004	327.066	80.059	19.976	100.440	20.220	-5.832	0.974	899.575
261.504	327.565	80.057	19.975	100.442	20.217	-5.568	0.951	899.607
262.004	328.049	80.056	19.975	100.435	20.216	-5.646	0.982	899.572
262.504	328.595	80.055	19.975	100.440	20.216	-5.745	1.029	899.593
263.005	329.075	80.056	19.975	100.441	20.218	-5.750	1.026	899.587
263.504	329.589	80.056	19.974	100.437	20.220	-5.756	0.995	899.584
264.004	330.090	80.057	19.975	100.437	20.217	-5.483	1.016	899.612
264.504	330.606	80.056	19.975	100.440	20.218	-5.617	1.016	899.615
265.005	331.118	80.055	19.975	100.437	20.222	-5.897	1.026	899.660
265.505	331.593	80.056	19.975	100.438	20.220	-5.703	0.988	899.597
266.004	332.090	80.056	19.975	100.435	20.221	-5.859	0.973	899.603
266.504	332.582	80.056	19.975	100.431	20.221	-5.879	0.988	899.613
267.004	333.086	80.055	19.975	100.424	20.219	-5.750	0.997	899.607
267.504	333.579	80.056	19.975	100.432	20.219	-5.752	0.998	899.628
268.004	334.098	80.056	19.975	100.437	20.220	-5.757	1.012	899.650
268.504	334.593	80.058	19.975	100.439	20.216	-5.352	1.013	899.677
269.004	335.127	80.057	19.975	100.436	20.216	-5.183	1.029	899.638
269.504	335.579	80.057	19.976	100.448	20.219	-5.597	0.986	899.638
270.004	336.103	80.057	19.975	100.442	20.217	-5.475	0.976	899.665
270.504	336.590	80.056	19.975	100.434	20.217	-5.424	1.012	899.660
271.004	337.105	80.059	19.974	100.430	20.218	-5.412	1.001	899.643
271.504	337.615	80.057	19.974	100.433	20.216	-5.127	1.024	899.645
272.004	338.074	80.058	19.975	100.423	20.215	-5.119	0.969	899.668
272.505	338.612	80.057	19.975	100.421	20.216	-5.285	0.996	899.649
273.005	339.093	80.058	19.975	100.426	20.215	-5.026	1.020	899.703
273.504	339.608	80.060	19.975	100.434	20.217	-5.210	0.996	899.673
274.004	340.099	80.058	19.974	100.431	20.214	-5.027	1.006	899.659
274.504	340.615	80.056	19.974	100.432	20.217	-5.490	1.008	899.673
275.004	341.077	80.057	19.975	100.432	20.215	-5.165	0.978	899.677
275.504	341.580	80.057	19.975	100.429	20.218	-5.465	0.965	899.690
276.004	342.106	80.058	19.975	100.426	20.216	-5.305	1.028	899.663
276.505	342.586	80.061	19.975	100.423	20.215	-5.254	1.005	899.664
277.005	343.107	80.059	19.974	100.425	20.216	-5.412	1.000	899.673
277.505	343.588	80.059	19.975	100.425	20.216	-5.302	1.002	899.683
278.005	344.087	80.058	19.975	100.425	20.216	-5.221	0.981	899.702
278.505	344.618	80.057	19.975	100.420	20.214	-4.865	1.031	899.726
279.004	345.139	80.059	19.975	100.419	20.216	-4.956	1.052	899.701
279.504	345.605	80.058	19.975	100.420	20.217	-4.997	0.987	899.705
280.005	346.091	80.058	19.974	100.418	20.218	-4.981	0.952	899.714
280.504	346.630	80.059	19.975	100.418	20.216	-4.764	1.026	899.729
281.004	347.095	80.058	19.975	100.421	20.216	-4.784	1.005	899.724
281.504	347.615	80.059	19.976	100.429	20.219	-5.202	0.985	899.706
282.004	348.106	80.060	19.976	100.427	20.219	-5.410	1.011	899.696
282.504	348.606	80.058	19.976	100.424	20.217	-5.142	0.991	899.715
283.004	349.108	80.058	19.976	100.426	20.217	-5.182	1.001	899.724
283.504	349.596	80.057	19.977	100.428	20.215	-5.201	0.990	899.704
284.004	350.123	80.056	19.977	100.427	20.212	-4.857	1.015	899.742
284.505	350.613	80.057	19.977	100.431	20.212	-4.838	1.016	899.726
285.005	351.112	80.056	19.976	100.425	20.212	-4.722	0.989	899.697
285.504	351.636	80.058	19.976	100.421	20.210	-4.678	1.024	899.738
286.004	352.090	80.059	19.976	100.411	20.209	-4.340	0.978	899.747
286.504	352.626	80.057	19.975	100.405	20.215	-4.983	0.989	899.745
287.005	353.120	80.058	19.975	100.396	20.212	-4.632	1.030	899.727
287.504	353.597	80.058	19.975	100.401	20.212	-4.665	0.972	899.763
288.004	354.131	80.057	19.975	100.395	20.209	-4.257	1.010	899.762
288.505	354.615	80.056	19.975	100.406	20.212	-4.660	1.017	899.752
289.005	355.121	80.056	19.975	100.410	20.210	-4.429	0.991	899.749
289.504	355.598	80.057	19.974	100.416	20.209	-4.188	0.984	899.743
290.004	356.109	80.058	19.975	100.411	20.210	-4.285	0.988	899.750
290.504	356.608	80.056	19.975	100.424	20.207	-3.935	1.010	899.771
291.004	357.113	80.057	19.975	100.425	20.209	-4.042	1.004	899.779
291.504	357.598	80.058	19.976	100.426	20.208	-3.806	0.989	899.778
292.005	358.113	80.058	19.976	100.418	20.205	-3.563	1.001	899.761
292.504	358.613	80.059	19.976	100.426	20.204	-3.654	1.016	899.786
293.004	359.122	80.057	19.975	100.418	20.205	-3.748	1.009	899.762
293.504	359.576	80.057	19.975	100.411	20.203	-3.615	0.963	899.746
294.005	360.106	80.057	19.975	100.412	20.204	-3.730	0.983	899.766
294.505	360.606	80.056	19.975	100.413	20.204	-3.885	1.030	899.754
295.004	361.121	80.057	19.975	100.409	20.204	-3.890	1.016	899.759
295.504	361.601	80.057	19.975	100.412	20.197	-3.047	0.994	899.780
296.005	362.076	80.055	19.975	100.414	20.200	-3.303	0.954	899.729
296.505	362.598	80.056	19.975	100.411	20.200	-3.324	0.998	899.759
297.004	363.113	80.056	19.975	100.407	20.200	-3.200	1.038	899.771
297.504	363.607	80.056	19.976	100.405	20.198	-2.945	1.009	899.785
298.004	364.133	80.058	19.975	100.400	20.205	-3.507	1.019	899.802
298.505	364.648	80.059	19.975	100.395	20.197	-2.697	1.040	899.793
299.005	365.129	80.056	19.975	100.387	20.201	-3.161	0.996	899.773
299.505	365.602	80.054	19.975	100.396	20.199	-2.900	0.955	899.802
