Repository: FireDynamics/BESKID_ExperimentalData

# Experimental Data of the BESKID Project

The repository contains the public experimental data of the BESKID project.

The primary material investigate is Poly(methyl methacrylate) (PMMA).

The materials have been examined in various experimental setups, across different sizes, from micro- to real-scale. Data of the following setups is available:
- Thermogravimetric analysis (TGA)
- Micro-scale combustion calorimetry (MCC)
- Differential scanning calorimetry (DSC)
- Cone calorimetry
- Flame spread experiments

File: Materials/PMMA/CN_10mm/MCC/20240910_PS_23.txt (part 1 of 2)
File Name:	PS_23.txt	Version: 8.3.7.3						
Date:	10 Sep 2024
Operator:	KH
Test ID:	PS_23
Sample ID:	PS_23
Sample Mass (mg):	3.0300
Sample Cup Mass (mg):	184.5900
End Total Mass (mg):
Heating Rate (C/s):	1.0000
Combuster Temperature (C):	900.0
N2 Flow Rate (cc/min):	80.0
O2 Flow Rate (cc/min):	20.0
Calibration File:	Coeff.txt
T Correction Coefficients:	0.308738730	0.013615500	0.000000000
Time Shift (s):	10.0
Pre-Test Comments:
Post-Test Comments:
Baseline Flow:	100.125
Baseline O2:	20.275
Instrument ID:	2700
@
Time (s)	Temperature (C)	N2 Flow (cc/min)	O2 Flow (cc/min)	Total Flow (cc/min)	Oxygen (%)	HRR (W/g)	Heating Rate (C/s)	Combustor Temp (C)
0.000	75.099	80.059	19.981	100.125	20.261	-14.387	-0.033	900.502
0.500	75.084	80.060	19.980	100.138	20.245	-13.205	-0.032	900.509
1.001	75.073	80.060	19.980	100.143	20.223	-11.327	-0.027	900.514
1.500	75.066	80.061	19.979	100.155	20.199	-9.166	-0.018	900.545
2.000	75.080	80.064	19.979	100.214	20.176	-6.987	0.007	900.549
2.500	75.103	80.061	19.980	100.322	20.159	-5.204	0.038	900.545
3.000	75.104	80.060	19.980	100.457	20.148	-4.072	0.024	900.511
3.501	75.133	80.062	19.980	100.599	20.135	-2.652	0.030	900.533
4.000	75.171	80.061	19.981	100.738	20.125	-1.504	0.067	900.505
4.500	75.213	80.062	19.979	100.825	20.120	-1.003	0.080	900.497
5.000	75.293	80.062	19.979	100.864	20.114	-0.885	0.122	900.493
5.500	75.307	80.061	19.980	100.884	20.113	-2.341	0.095	900.517
6.000	75.395	80.062	19.980	100.899	20.110	-4.603	0.102	900.533
6.500	75.446	80.062	19.979	100.916	20.105	-7.431	0.139	900.496
7.000	75.576	80.062	19.980	100.947	20.107	-10.979	0.180	900.541
7.500	75.652	80.063	19.979	100.975	20.105	-13.691	0.205	900.524
8.001	75.743	80.064	19.980	101.001	20.105	-16.185	0.167	900.514
8.501	75.843	80.064	19.980	101.019	20.102	-17.229	0.191	900.501
9.001	75.960	80.064	19.979	101.028	20.104	-17.434	0.216	900.485
9.501	76.070	80.062	19.980	101.027	20.103	-16.717	0.227	900.499
10.000	76.216	80.062	19.980	101.027	20.099	-15.527	0.256	900.514
10.500	76.349	80.063	19.980	101.025	20.088	-13.680	0.279	900.518
11.000	76.465	80.061	19.981	101.021	20.065	-10.791	0.249	900.493
11.500	76.604	80.062	19.980	101.019	20.038	-7.255	0.256	900.480
12.000	76.737	80.061	19.980	101.020	20.003	-2.893	0.273	900.488
12.500	76.957	80.062	19.979	101.050	19.981	0.303	0.353	900.491
13.001	77.086	80.064	19.979	101.145	19.959	3.203	0.348	900.456
13.500	77.324	80.062	19.980	101.310	19.947	5.145	0.367	900.475
14.000	77.535	80.064	19.980	101.518	19.935	7.229	0.450	900.486
14.501	77.778	80.064	19.980	101.721	19.938	7.694	0.454	900.477
15.001	78.083	80.063	19.980	101.878	19.936	8.499	0.548	900.490
15.501	78.314	80.063	19.979	101.966	19.941	8.587	0.536	900.471
16.000	78.632	80.061	19.979	101.982	19.950	8.345	0.549	900.450
16.501	78.947	80.060	19.980	101.947	19.954	8.529	0.633	900.435
17.001	79.270	80.060	19.980	101.907	19.961	8.252	0.638	900.478
17.501	79.611	80.059	19.980	101.872	19.967	7.979	0.665	900.435
18.000	79.945	80.059	19.980	101.835	19.975	7.535	0.675	900.456
18.501	80.322	80.061	19.980	101.806	19.979	7.360	0.711	900.461
19.001	80.700	80.060	19.980	101.772	19.984	6.823	0.755	900.466
19.500	81.099	80.063	19.980	101.731	19.995	5.996	0.777	900.456
20.001	81.472	80.064	19.980	101.687	20.000	5.784	0.771	900.475
20.501	81.911	80.063	19.980	101.650	20.009	5.210	0.811	900.439
21.001	82.322	80.062	19.979	101.603	20.017	4.723	0.850	900.454
21.501	82.742	80.062	19.979	101.562	20.021	4.628	0.832	900.458
22.000	83.164	80.065	19.980	101.527	20.028	4.337	0.843	900.468
22.500	83.600	80.064	19.980	101.502	20.034	4.231	0.858	900.465
23.000	84.034	80.063	19.980	101.464	20.038	4.215	0.870	900.468
23.500	84.496	80.066	19.980	101.427	20.041	4.332	0.895	900.430
24.000	84.945	80.065	19.980	101.401	20.042	4.630	0.911	900.441
24.501	85.390	80.064	19.980	101.379	20.053	3.767	0.894	900.436
25.001	85.833	80.066	19.980	101.359	20.052	4.129	0.888	900.424
25.500	86.320	80.065	19.980	101.349	20.055	4.132	0.930	900.440
26.001	86.801	80.064	19.980	101.341	20.060	3.765	0.968	900.456
26.501	87.272	80.062	19.980	101.336	20.064	3.640	0.952	900.417
27.000	87.743	80.061	19.979	101.319	20.069	3.318	0.943	900.419
27.500	88.213	80.062	19.980	101.304	20.073	3.375	0.942	900.407
28.000	88.734	80.062	19.981	101.287	20.075	3.527	0.990	900.424
28.501	89.204	80.061	19.980	101.267	20.078	3.612	0.990	900.419
29.001	89.695	80.062	19.980	101.240	20.081	3.690	0.962	900.485
29.500	90.185	80.061	19.980	101.225	20.083	3.522	0.982	900.431
30.000	90.698	80.062	19.981	101.200	20.087	3.203	1.003	900.431
30.500	91.219	80.062	19.981	101.178	20.093	2.539	1.034	900.438
31.000	91.662	80.063	19.980	101.155	20.094	2.534	0.963	900.390
31.500	92.213	80.061	19.981	101.134	20.095	2.378	0.993	900.417
32.001	92.709	80.059	19.981	101.114	20.096	2.361	1.047	900.413
32.501	93.242	80.061	19.981	101.109	20.098	2.354	1.029	900.403
33.000	93.722	80.063	19.981	101.096	20.098	2.579	1.014	900.402
33.500	94.264	80.062	19.981	101.089	20.103	2.408	1.022	900.395
34.000	94.752	80.061	19.980	101.074	20.101	2.670	1.029	900.391
34.500	95.279	80.063	19.980	101.059	20.104	2.536	1.015	900.373
35.000	95.761	80.062	19.980	101.031	20.105	2.512	1.009	900.373
35.500	96.280	80.063	19.980	101.014	20.108	2.271	1.001	900.393
36.001	96.827	80.064	19.980	100.991	20.107	2.342	1.067	900.432
36.500	97.342	80.062	19.980	100.977	20.113	1.708	1.062	900.333
37.000	97.886	80.062	19.980	100.973	20.113	1.583	1.058	900.365
37.501	98.389	80.062	19.979	100.976	20.115	1.316	1.047	900.390
38.001	98.920	80.064	19.981	100.978	20.116	1.251	1.034	900.373
38.501	99.453	80.063	19.982	100.978	20.120	0.857	1.064	900.383
39.000	99.991	80.061	19.982	100.978	20.119	1.010	1.071	900.348
39.500	100.498	80.060	19.981	100.967	20.118	1.205	1.045	900.379
40.001	101.023	80.061	19.981	100.954	20.118	1.384	1.031	900.371
40.501	101.563	80.059	19.979	100.940	20.122	1.191	1.065	900.392
41.001	102.095	80.061	19.980	100.931	20.121	1.381	1.072	900.371
41.501	102.627	80.063	19.980	100.921	20.122	1.389	1.065	900.393
42.000	103.161	80.062	19.979	100.918	20.125	1.216	1.067	900.391
42.500	103.657	80.059	19.980	100.916	20.124	1.201	1.030	900.371
43.000	104.218	80.059	19.980	100.914	20.127	0.845	1.056	900.370
43.500	104.740	80.060	19.980	100.918	20.127	0.693	1.083	900.356
44.000	105.296	80.061	19.981	100.919	20.130	0.414	1.079	900.351
44.500	105.824	80.059	19.980	100.922	20.130	0.452	1.084	900.396
45.000	106.353	80.060	19.980	100.923	20.132	0.264	1.056	900.394
45.501	106.886	80.061	19.980	100.924	20.133	0.286	1.062	900.356
46.001	107.425	80.060	19.981	100.922	20.132	0.491	1.073	900.373
46.500	107.956	80.062	19.982	100.921	20.136	0.400	1.070	900.373
47.001	108.469	80.064	19.981	100.910	20.136	0.492	1.044	900.371
47.501	109.003	80.061	19.980	100.902	20.136	0.718	1.047	900.341
48.000	109.552	80.059	19.982	100.892	20.137	0.696	1.083	900.348
48.500	110.085	80.059	19.981	100.883	20.136	0.895	1.082	900.315
49.000	110.612	80.061	19.981	100.879	20.136	0.875	1.060	900.360
49.500	111.142	80.062	19.982	100.878	20.138	0.605	1.056	900.348
50.001	111.694	80.061	19.982	100.881	20.140	0.389	1.082	900.310
50.501	112.176	80.062	19.981	100.887	20.139	0.479	1.034	900.327
51.001	112.731	80.061	19.981	100.895	20.139	0.589	1.038	900.370
51.500	113.286	80.061	19.981	100.893	20.141	0.374	1.110	900.351
52.001	113.829	80.062	19.981	100.892	20.141	0.488	1.097	900.344
52.501	114.343	80.061	19.981	100.888	20.141	0.462	1.058	900.352
53.000	114.899	80.059	19.981	100.882	20.143	0.313	1.070	900.317
53.501	115.434	80.057	19.981	100.869	20.144	0.243	1.089	900.307
54.001	115.971	80.056	19.981	100.858	20.140	0.524	1.071	900.357
54.501	116.499	80.058	19.980	100.848	20.139	0.595	1.066	900.363
55.001	117.033	80.057	19.982	100.840	20.141	0.550	1.062	900.335
55.501	117.573	80.059	19.981	100.837	20.143	0.335	1.073	900.353
56.001	118.119	80.061	19.980	100.834	20.145	0.103	1.086	900.350
56.501	118.637	80.059	19.980	100.839	20.143	0.349	1.064	900.331
57.001	119.157	80.059	19.981	100.844	20.147	0.001	1.038	900.343
57.501	119.710	80.061	19.980	100.842	20.149	-0.045	1.073	900.312
58.001	120.240	80.059	19.980	100.836	20.145	0.374	1.082	900.303
58.501	120.762	80.059	19.980	100.836	20.145	0.341	1.052	900.332
59.001	121.330	80.059	19.981	100.831	20.148	0.098	1.091	900.339
59.500	121.856	80.062	19.980	100.827	20.147	0.233	1.094	900.287
60.001	122.384	80.063	19.981	100.830	20.148	0.235	1.054	900.315
60.501	122.886	80.062	19.981	100.826	20.150	-0.063	1.031	900.315
61.001	123.425	80.062	19.981	100.826	20.146	0.285	1.040	900.311
61.501	123.962	80.063	19.980	100.832	20.149	0.037	1.074	900.274
62.001	124.504	80.061	19.979	100.832	20.147	0.337	1.079	900.324
62.501	125.047	80.062	19.980	100.826	20.150	0.124	1.085	900.322
63.001	125.563	80.061	19.982	100.828	20.150	0.195	1.060	900.303
63.501	126.093	80.061	19.981	100.828	20.154	-0.235	1.047	900.305
64.001	126.597	80.060	19.980	100.822	20.147	0.552	1.034	900.314
64.501	127.142	80.058	19.980	100.819	20.150	0.284	1.049	900.310
65.001	127.671	80.058	19.980	100.815	20.149	0.459	1.075	900.306
65.501	128.196	80.060	19.980	100.813	20.152	0.059	1.053	900.295
66.001	128.733	80.057	19.980	100.811	20.148	0.404	1.061	900.326
66.501	129.267	80.059	19.980	100.807	20.153	-0.071	1.071	900.300
67.001	129.816	80.059	19.981	100.807	20.153	-0.019	1.084	900.315
67.501	130.377	80.059	19.981	100.811	20.159	-0.661	1.110	900.303
68.001	130.880	80.062	19.981	100.810	20.158	-0.616	1.063	900.326
68.501	131.414	80.062	19.981	100.810	20.158	-0.611	1.038	900.297
69.001	131.953	80.060	19.982	100.808	20.157	-0.392	1.073	900.295
69.501	132.448	80.059	19.980	100.803	20.155	-0.286	1.034	900.280
70.001	132.989	80.058	19.981	100.798	20.159	-0.671	1.036	900.277
70.501	133.538	80.060	19.980	100.794	20.160	-0.662	1.089	900.270
71.001	134.031	80.060	19.981	100.791	20.158	-0.477	1.042	900.297
71.501	134.594	80.057	19.982	100.791	20.160	-0.651	1.057	900.284
72.000	135.098	80.058	19.981	100.789	20.158	-0.404	1.068	900.272
72.501	135.633	80.058	19.980	100.789	20.159	-0.493	1.039	900.291
73.000	136.133	80.056	19.981	100.794	20.161	-0.676	1.035	900.272
73.500	136.683	80.058	19.980	100.793	20.160	-0.618	1.050	900.283
74.001	137.164	80.059	19.981	100.791	20.160	-0.545	1.030	900.258
74.501	137.724	80.058	19.981	100.791	20.159	-0.419	1.042	900.286
75.000	138.204	80.058	19.980	100.795	20.160	-0.680	1.040	900.252
75.501	138.762	80.058	19.981	100.794	20.158	-0.400	1.037	900.255
76.001	139.274	80.057	19.981	100.792	20.161	-0.661	1.070	900.278
76.501	139.785	80.058	19.981	100.792	20.161	-0.492	1.023	900.278
77.001	140.318	80.057	19.982	100.795	20.162	-0.668	1.045	900.226
77.501	140.864	80.060	19.982	100.791	20.158	-0.320	1.079	900.247
78.001	141.370	80.058	19.981	100.788	20.158	-0.325	1.051	900.262
78.501	141.878	80.057	19.981	100.789	20.157	-0.301	1.014	900.255
79.001	142.400	80.059	19.981	100.788	20.156	-0.267	1.031	900.276
79.500	142.963	80.060	19.982	100.782	20.159	-0.696	1.084	900.307
80.001	143.450	80.060	19.981	100.782	20.160	-0.824	1.049	900.266
80.501	143.993	80.058	19.980	100.782	20.157	-0.495	1.031	900.237
81.001	144.546	80.058	19.981	100.781	20.161	-0.841	1.096	900.293
81.501	145.085	80.060	19.981	100.781	20.161	-0.670	1.092	900.297
82.001	145.583	80.059	19.981	100.786	20.165	-0.964	1.036	900.282
82.501	146.083	80.061	19.982	100.785	20.164	-0.734	0.997	900.278
83.001	146.594	80.063	19.981	100.786	20.163	-0.613	1.012	900.254
83.501	147.110	80.061	19.982	100.779	20.162	-0.560	1.028	900.275
84.001	147.633	80.062	19.981	100.773	20.162	-0.533	1.038	900.275
84.502	148.150	80.064	19.981	100.775	20.164	-0.767	1.040	900.242
85.001	148.667	80.060	19.982	100.777	20.161	-0.618	1.034	900.260
85.501	149.175	80.061	19.982	100.779	20.161	-0.604	1.026	900.238
86.001	149.695	80.062	19.981	100.787	20.164	-0.800	1.029	900.249
86.500	150.214	80.062	19.983	100.794	20.162	-0.347	1.038	900.223
87.001	150.721	80.064	19.982	100.796	20.166	-0.664	1.025	900.243
87.501	151.235	80.062	19.982	100.796	20.165	-0.586	1.021	900.242
88.001	151.771	80.062	19.983	100.794	20.169	-0.881	1.051	900.228
88.501	152.265	80.061	19.982	100.788	20.165	-0.433	1.029	900.255
89.002	152.813	80.059	19.981	100.780	20.165	-0.315	1.041	900.245
89.502	153.289	80.059	19.981	100.769	20.164	-0.339	1.025	900.214
90.001	153.821	80.059	19.980	100.765	20.162	-0.204	1.010	900.220
90.501	154.349	80.059	19.981	100.766	20.164	-0.382	1.060	900.251
91.001	154.850	80.057	19.979	100.771	20.161	-0.105	1.029	900.218
91.500	155.388	80.057	19.979	100.775	20.166	-0.500	1.038	900.207
92.001	155.928	80.060	19.981	100.778	20.164	-0.311	1.078	900.244
92.501	156.422	80.059	19.981	100.780	20.167	-0.574	1.034	900.241
93.001	156.944	80.058	19.980	100.776	20.165	-0.177	1.016	900.201
93.501	157.439	80.060	19.980	100.770	20.168	-0.434	1.017	900.238
94.001	157.997	80.059	19.980	100.759	20.166	-0.144	1.054	900.248
94.501	158.474	80.058	19.981	100.754	20.168	-0.286	1.035	900.219
95.000	158.982	80.059	19.981	100.750	20.169	-0.315	0.984	900.227
95.501	159.477	80.059	19.981	100.747	20.167	-0.187	1.002	900.193
96.002	160.007	80.059	19.981	100.746	20.171	-0.553	1.025	900.214
96.501	160.514	80.058	19.981	100.748	20.167	-0.274	1.038	900.195
97.001	161.085	80.058	19.981	100.752	20.169	-0.480	1.078	900.205
97.501	161.580	80.060	19.981	100.753	20.171	-0.834	1.066	900.215
98.001	162.065	80.060	19.982	100.751	20.173	-1.012	0.980	900.229
98.502	162.590	80.058	19.982	100.750	20.173	-0.903	1.009	900.210
99.002	163.114	80.060	19.982	100.754	20.170	-0.513	1.049	900.231
99.501	163.636	80.059	19.983	100.746	20.171	-0.622	1.047	900.200
100.001	164.119	80.059	19.982	100.740	20.169	-0.381	1.006	900.218
100.501	164.649	80.061	19.982	100.734	20.167	-0.055	1.013	900.189
101.001	165.132	80.060	19.981	100.728	20.170	-0.315	1.013	900.173
101.501	165.642	80.061	19.982	100.725	20.169	-0.224	0.992	900.213
102.001	166.160	80.059	19.981	100.724	20.166	0.056	1.028	900.194
102.501	166.669	80.059	19.979	100.723	20.170	-0.326	1.028	900.171
103.001	167.184	80.059	19.981	100.726	20.172	-0.453	1.024	900.205
103.501	167.699	80.058	19.981	100.725	20.170	-0.239	1.030	900.186
104.001	168.213	80.058	19.981	100.729	20.171	-0.309	1.028	900.206
104.501	168.706	80.059	19.980	100.735	20.171	-0.329	1.007	900.204
105.001	169.206	80.057	19.981	100.741	20.173	-0.496	0.993	900.224
105.501	169.727	80.057	19.980	100.738	20.175	-0.607	1.021	900.179
106.002	170.260	80.058	19.981	100.732	20.170	-0.057	1.054	900.180
106.501	170.802	80.058	19.982	100.725	20.176	-0.580	1.075	900.225
107.001	171.304	80.058	19.982	100.721	20.171	-0.064	1.045	900.204
107.501	171.767	80.058	19.982	100.717	20.172	-0.202	0.965	900.182
108.001	172.336	80.059	19.981	100.719	20.173	-0.441	1.031	900.216
108.502	172.803	80.061	19.981	100.723	20.175	-0.662	1.035	900.216
109.002	173.343	80.059	19.981	100.719	20.173	-0.495	1.007	900.182
109.502	173.847	80.059	19.981	100.716	20.175	-0.820	1.044	900.193
110.002	174.364	80.061	19.982	100.714	20.174	-0.526	1.021	900.190
110.501	174.845	80.060	19.982	100.710	20.177	-0.739	0.999	900.196
111.001	175.379	80.061	19.981	100.710	20.176	-0.437	1.016	900.218
111.501	175.878	80.062	19.981	100.712	20.174	-0.064	1.033	900.175
112.001	176.403	80.061	19.981	100.711	20.175	-0.050	1.023	900.196
112.501	176.912	80.059	19.981	100.706	20.172	0.241	1.034	900.138
113.001	177.401	80.059	19.980	100.703	20.177	-0.505	0.998	900.161
113.501	177.944	80.059	19.980	100.701	20.175	-0.395	1.031	900.193
114.002	178.441	80.059	19.981	100.700	20.179	-0.827	1.040	900.186
114.502	178.977	80.057	19.980	100.699	20.177	-0.623	1.034	900.184
115.002	179.436	80.058	19.980	100.701	20.179	-0.996	0.995	900.183
115.501	179.963	80.058	19.982	100.706	20.177	-0.808	0.987	900.170
116.001	180.481	80.058	19.982	100.711	20.176	-0.651	1.046	900.207
116.501	181.002	80.061	19.981	100.714	20.179	-0.844	1.038	900.157
117.001	181.507	80.059	19.981	100.717	20.176	-0.617	1.026	900.169
117.501	182.003	80.057	19.981	100.708	20.178	-0.738	1.001	900.162
118.002	182.507	80.058	19.982	100.695	20.174	-0.152	0.999	900.140
118.503	183.017	80.057	19.981	100.685	20.176	-0.216	1.014	900.161
119.002	183.525	80.060	19.980	100.674	20.176	-0.215	1.019	900.186
119.501	184.065	80.060	19.981	100.669	20.178	-0.322	1.048	900.181
120.002	184.570	80.059	19.980	100.677	20.178	-0.385	1.044	900.159
120.502	185.060	80.060	19.979	100.692	20.184	-1.153	0.996	900.149
121.001	185.585	80.059	19.981	100.698	20.181	-0.921	1.015	900.194
121.502	186.058	80.057	19.980	100.701	20.180	-0.669	0.997	900.165
122.002	186.604	80.060	19.980	100.696	20.179	-0.528	1.019	900.200
122.502	187.119	80.057	19.981	100.702	20.181	-0.794	1.061	900.173
123.002	187.621	80.058	19.980	100.697	20.179	-0.568	1.017	900.162
123.502	188.159	80.056	19.982	100.698	20.180	-0.566	1.040	900.170
124.002	188.657	80.058	19.981	100.704	20.180	-0.441	1.037	900.195
124.501	189.129	80.061	19.979	100.704	20.180	-0.528	0.970	900.194
125.001	189.669	80.058	19.981	100.691	20.182	-0.702	1.012	900.188
125.501	190.176	80.058	19.980	100.682	20.178	-0.275	1.047	900.122
126.001	190.664	80.058	19.981	100.675	20.182	-0.716	0.994	900.106
126.502	191.211	80.055	19.982	100.674	20.180	-0.537	1.034	900.172
127.002	191.679	80.056	19.982	100.675	20.179	-0.482	1.015	900.194
127.502	192.175	80.059	19.981	100.677	20.182	-0.984	0.965	900.143
128.001	192.708	80.056	19.981	100.687	20.178	-0.566	1.029	900.152
128.502	193.207	80.057	19.980	100.689	20.180	-0.800	1.032	900.132
129.002	193.733	80.057	19.981	100.680	20.183	-1.045	1.026	900.181
129.502	194.241	80.057	19.982	100.679	20.187	-1.376	1.035	900.156
130.001	194.752	80.058	19.980	100.682	20.186	-1.160	1.018	900.151
130.502	195.245	80.059	19.981	100.676	20.184	-0.831	1.004	900.156
131.001	195.771	80.060	19.983	100.672	20.183	-0.668	1.020	900.144
131.501	196.264	80.061	19.981	100.674	20.186	-0.923	1.018	900.159
132.002	196.769	80.059	19.983	100.672	20.184	-0.711	0.997	900.156
132.502	197.260	80.060	19.983	100.670	20.183	-0.560	0.997	900.166
133.001	197.806	80.061	19.982	100.668	20.184	-0.701	1.037	900.163
133.502	198.308	80.061	19.982	100.673	20.186	-0.942	1.047	900.160
134.002	198.792	80.060	19.982	100.676	20.184	-0.762	0.986	900.101
134.502	199.318	80.059	19.981	100.681	20.182	-0.501	1.011	900.124
135.001	199.837	80.059	19.982	100.685	20.183	-0.604	1.046	900.141
135.502	200.383	80.061	19.982	100.686	20.183	-0.736	1.064	900.151
136.003	200.859	80.057	19.982	100.685	20.186	-0.914	1.021	900.130
136.502	201.348	80.060	19.982	100.687	20.185	-0.747	0.966	900.112
137.001	201.860	80.061	19.982	100.680	20.184	-0.586	1.002	900.124
137.501	202.362	80.058	19.983	100.670	20.184	-0.558	1.014	900.130
138.001	202.900	80.059	19.983	100.664	20.183	-0.538	1.039	900.101
138.502	203.381	80.062	19.982	100.659	20.180	-0.169	1.018	900.100
139.002	203.856	80.060	19.981	100.657	20.180	-0.215	0.956	900.102
139.502	204.375	80.059	19.980	100.661	20.182	-0.487	0.994	900.142
140.002	204.910	80.057	19.981	100.661	20.185	-0.937	1.054	900.124
140.502	205.398	80.059	19.981	100.664	20.185	-0.930	1.023	900.144
141.002	205.946	80.061	19.981	100.667	20.188	-1.007	1.036	900.129
141.502	206.478	80.059	19.982	100.663	20.187	-0.931	1.080	900.102
142.002	207.004	80.060	19.982	100.660	20.188	-1.001	1.059	900.112
142.502	207.486	80.061	19.981	100.663	20.190	-1.185	1.008	900.130
143.002	207.953	80.059	19.983	100.667	20.191	-1.154	0.949	900.086
143.501	208.482	80.060	19.982	100.662	20.188	-0.837	0.996	900.139
144.002	208.953	80.062	19.982	100.658	20.186	-0.718	0.999	900.118
144.502	209.495	80.060	19.983	100.655	20.191	-1.181	1.012	900.159
145.002	209.982	80.061	19.982	100.653	20.188	-0.928	1.029	900.113
145.502	210.467	80.061	19.982	100.653	20.189	-1.084	0.973	900.080
146.002	210.981	80.062	19.982	100.656	20.186	-0.906	1.000	900.140
146.501	211.510	80.060	19.982	100.662	20.188	-1.083	1.043	900.132
147.002	212.017	80.061	19.981	100.665	20.186	-0.928	1.035	900.088
147.502	212.521	80.059	19.982	100.671	20.187	-1.004	1.011	900.125
148.001	212.994	80.059	19.979	100.664	20.188	-1.020	0.977	900.099
148.501	213.539	80.061	19.982	100.656	20.187	-0.889	1.019	900.077
149.001	214.031	80.063	19.981	100.656	20.190	-1.103	1.037	900.104
149.502	214.553	80.062	19.982	100.656	20.190	-1.121	1.012	900.112
150.003	215.033	80.059	19.981	100.650	20.192	-1.208	1.002	900.057
150.502	215.560	80.059	19.981	100.648	20.191	-1.074	1.008	900.087
151.002	216.067	80.060	19.981	100.653	20.190	-0.940	1.034	900.083
151.502	216.541	80.060	19.981	100.649	20.193	-1.124	0.981	900.071
152.002	217.056	80.057	19.981	100.650	20.189	-0.648	0.989	900.089
152.502	217.595	80.058	19.981	100.654	20.193	-1.074	1.055	900.096
153.001	218.085	80.059	19.980	100.661	20.191	-0.932	1.030	900.075
153.501	218.550	80.056	19.981	100.662	20.192	-1.123	0.954	900.104
154.001	219.100	80.057	19.982	100.666	20.191	-0.973	1.015	900.074
154.501	219.587	80.061	19.982	100.663	20.191	-1.016	1.036	900.103
155.002	220.079	80.061	19.982	100.655	20.196	-1.488	0.978	900.090
155.502	220.631	80.059	19.982	100.652	20.194	-1.247	1.044	900.084
156.002	221.122	80.059	19.982	100.654	20.191	-1.050	1.043	900.100
156.502	221.617	80.059	19.982	100.652	20.193	-1.180	0.986	900.075
157.002	222.136	80.060	19.983	100.650	20.193	-1.153	1.014	900.081
157.502	222.614	80.058	19.982	100.645	20.192	-1.023	0.998	900.092
158.002	223.145	80.058	19.982	100.638	20.189	-0.790	1.009	900.082
158.502	223.643	80.058	19.981	100.633	20.189	-0.861	1.028	900.086
159.002	224.158	80.056	19.980	100.634	20.189	-0.812	1.013	900.069
159.502	224.661	80.058	19.982	100.633	20.192	-1.197	1.018	900.084
160.002	225.145	80.060	19.982	100.639	20.190	-1.019	0.989	900.098
160.501	225.666	80.059	19.981	100.640	20.191	-1.010	1.005	900.090
161.002	226.177	80.058	19.981	100.639	20.192	-1.114	1.031	900.118
161.502	226.692	80.056	19.980	100.636	20.189	-0.684	1.026	900.062
162.002	227.188	80.058	19.980	100.641	20.191	-0.847	1.010	900.035
162.503	227.682	80.059	19.981	100.638	20.190	-0.747	0.990	900.048
163.002	228.171	80.058	19.980	100.640	20.191	-0.858	0.985	900.076
163.501	228.669	80.061	19.980	100.643	20.190	-0.841	0.987	900.063
164.002	229.158	80.059	19.982	100.641	20.192	-0.953	0.986	900.110
164.502	229.688	80.061	19.981	100.636	20.192	-0.893	1.019	900.057
165.002	230.197	80.061	19.981	100.639	20.192	-0.967	1.039	900.083
165.502	230.722	80.060	19.981	100.639	20.196	-1.349	1.034	900.103
166.002	231.200	80.060	19.982	100.642	20.195	-1.147	1.003	900.073
166.501	231.700	80.058	19.981	100.642	20.201	-1.677	0.978	900.031
167.001	232.218	80.056	19.981	100.646	20.196	-1.302	1.018	900.053
167.502	232.702	80.056	19.982	100.646	20.199	-1.490	1.002	900.092
168.002	233.228	80.056	19.981	100.638	20.194	-0.957	1.010	900.070
168.502	233.728	80.054	19.981	100.634	20.200	-1.640	1.026	900.073
169.002	234.206	80.059	19.981	100.635	20.197	-1.318	0.978	900.075
169.501	234.715	80.057	19.981	100.630	20.197	-1.307	0.987	900.012
170.002	235.236	80.054	19.980	100.629	20.197	-1.315	1.029	900.075
170.502	235.731	80.059	19.981	100.638	20.198	-1.453	1.016	900.083
171.002	236.246	80.057	19.982	100.637	20.198	-1.240	1.009	900.054
171.502	236.702	80.058	19.982	100.629	20.198	-1.168	0.970	900.051
172.002	237.250	80.058	19.981	100.630	20.197	-1.076	1.005	900.042
172.502	237.729	80.056	19.981	100.635	20.196	-1.001	1.028	900.024
173.002	238.237	80.060	19.981	100.630	20.198	-1.272	0.986	900.027
173.502	238.760	80.060	19.980	100.626	20.195	-0.931	1.030	900.035
174.002	239.263	80.058	19.980	100.629	20.196	-1.086	1.027	900.072
174.501	239.752	80.060	19.981	100.626	20.196	-1.111	0.992	900.064
175.002	240.250	80.059	19.980	100.619	20.197	-1.246	0.986	900.057
175.502	240.817	80.061	19.980	100.623	20.195	-1.092	1.064	900.054
176.002	241.298	80.059	19.980	100.629	20.198	-1.315	1.048	900.062
176.502	241.781	80.057	19.982	100.628	20.196	-1.112	0.964	900.037
177.002	242.310	80.058	19.981	100.627	20.198	-1.388	1.013	900.060
177.501	242.805	80.058	19.981	100.625	20.195	-1.054	1.025	900.077
178.002	243.279	80.058	19.980	100.620	20.200	-1.566	0.968	900.039
178.502	243.802	80.058	19.981	100.609	20.199	-1.485	0.996	900.058
179.002	244.302	80.055	19.981	100.609	20.199	-1.527	1.023	900.063
179.502	244.819	80.054	19.980	100.613	20.200	-1.655	1.017	900.063
180.002	245.340	80.057	19.981	100.612	20.198	-1.493	1.038	900.068
180.502	245.836	80.056	19.981	100.614	20.197	-1.434	1.018	900.070
181.001	246.322	80.055	19.981	100.617	20.196	-1.358	0.983	900.097
181.501	246.825	80.058	19.981	100.619	20.196	-1.360	0.988	900.050
182.002	247.349	80.059	19.982	100.617	20.196	-1.309	1.026	900.096
182.503	247.851	80.057	19.981	100.622	20.198	-1.444	1.026	900.055
183.002	248.336	80.057	19.981	100.620	20.200	-1.522	0.988	900.085
183.501	248.843	80.057	19.981	100.619	20.199	-1.347	0.993	900.060
184.002	249.339	80.059	19.982	100.620	20.201	-1.433	1.003	900.061
184.502	249.844	80.057	19.982	100.624	20.201	-1.371	1.000	900.078
185.002	250.340	80.058	19.981	100.621	20.201	-1.390	1.000	900.063
185.502	250.859	80.059	19.982	100.622	20.197	-1.058	1.016	900.060
186.002	251.336	80.058	19.982	100.627	20.200	-1.345	0.996	900.046
186.502	251.866	80.060	19.982	100.625	20.202	-1.488	1.007	900.058
187.002	252.343	80.061	19.982	100.623	20.201	-1.251	1.007	900.059
187.502	252.837	80.060	19.983	100.630	20.198	-1.031	0.972	900.036
188.002	253.361	80.059	19.983	100.632	20.198	-1.121	1.018	900.054
188.502	253.871	80.058	19.983	100.634	20.197	-1.051	1.032	900.052
189.003	254.343	80.059	19.981	100.636	20.198	-1.323	0.982	900.034
189.503	254.860	80.059	19.981	100.632	20.197	-1.218	0.990	900.040
190.002	255.380	80.057	19.981	100.621	20.201	-1.684	1.037	900.067
190.502	255.890	80.058	19.981	100.615	20.199	-1.318	1.030	900.020
191.003	256.402	80.059	19.981	100.610	20.200	-1.267	1.023	900.032
191.502	256.889	80.059	19.981	100.608	20.202	-1.441	0.999	900.049
192.002	257.395	80.061	19.982	100.607	20.202	-1.316	0.992	900.038
192.503	257.885	80.062	19.983	100.611	20.204	-1.581	0.996	900.032
193.003	258.387	80.059	19.983	100.613	20.203	-1.588	0.992	900.020
193.502	258.877	80.058	19.982	100.609	20.203	-1.581	0.993	900.036
194.002	259.386	80.057	19.982	100.603	20.202	-1.606	1.000	900.009
194.502	259.852	80.058	19.982	100.601	20.203	-1.600	0.974	900.052
195.002	260.389	80.059	19.983	100.603	20.200	-1.285	1.002	900.010
195.502	260.884	80.059	19.982	100.607	20.199	-1.135	1.032	899.999
196.002	261.401	80.063	19.981	100.613	20.197	-0.842	1.013	900.036
196.502	261.905	80.061	19.982	100.624	20.202	-1.359	1.021	900.017
197.002	262.395	80.061	19.981	100.627	20.202	-1.433	0.993	899.998
197.502	262.898	80.061	19.981	100.623	20.198	-1.100	0.992	900.011
198.003	263.423	80.060	19.982	100.614	20.200	-1.300	1.028	900.017
198.502	263.900	80.059	19.982	100.600	20.199	-1.254	1.003	900.069
199.002	264.393	80.059	19.980	100.595	20.201	-1.457	0.971	899.976
199.502	264.906	80.059	19.980	100.598	20.203	-1.682	1.006	900.034
200.002	265.405	80.060	19.979	100.603	20.203	-1.496	1.011	900.001
200.503	265.920	80.057	19.980	100.609	20.199	-1.058	1.013	900.005
201.002	266.408	80.057	19.981	100.613	20.199	-1.141	1.004	900.015
201.502	266.946	80.059	19.980	100.613	20.200	-1.249	1.027	900.021
202.002	267.426	80.059	19.980	100.606	20.200	-1.329	1.017	899.992
202.503	267.899	80.059	19.980	100.601	20.203	-1.466	0.953	899.983
203.002	268.385	80.061	19.979	100.601	20.202	-1.373	0.960	900.007
203.502	268.903	80.061	19.981	100.600	20.200	-0.961	1.004	899.958
204.002	269.404	80.060	19.981	100.599	20.201	-0.891	1.018	900.002
204.503	269.909	80.059	19.980	100.608	20.202	-0.925	1.006	899.980
205.003	270.400	80.058	19.979	100.610	20.201	-0.882	0.996	900.018
205.502	270.872	80.060	19.979	100.609	20.200	-0.700	0.963	900.013
206.002	271.382	80.058	19.980	100.612	20.204	-1.197	0.982	899.980
206.502	271.917	80.057	19.980	100.609	20.200	-0.827	1.045	900.015
207.002	272.403	80.059	19.979	100.606	20.201	-1.006	1.021	899.979
207.502	272.922	80.058	19.980	100.601	20.200	-0.827	1.005	900.002
208.002	273.399	80.060	19.980	100.602	20.202	-0.977	0.995	899.957
208.502	273.910	80.061	19.980	100.606	20.203	-1.051	0.988	900.006
209.002	274.393	80.060	19.980	100.609	20.206	-1.417	0.994	899.958
209.502	274.906	80.059	19.980	100.605	20.204	-1.180	0.996	899.990
210.002	275.419	80.057	19.980	100.605	20.208	-1.701	1.026	900.006
210.502	275.926	80.057	19.980	100.597	20.204	-1.306	1.020	899.957
211.002	276.414	80.056	19.980	100.585	20.205	-1.414	0.994	900.003
211.502	276.915	80.057	19.980	100.575	20.203	-1.271	0.989	899.991
212.002	277.438	80.061	19.981	100.576	20.202	-1.149	1.024	899.971
212.502	277.950	80.060	19.979	100.578	20.207	-1.740	1.034	900.014
213.002	278.459	80.059	19.980	100.578	20.206	-1.684	1.021	900.010
213.502	278.929	80.059	19.981	100.583	20.206	-1.594	0.980	899.983
214.002	279.459	80.059	19.980	100.589	20.204	-1.448	1.000	899.991
214.502	279.938	80.059	19.981	100.584	20.204	-1.473	1.008	899.991
215.002	280.425	80.059	19.981	100.580	20.205	-1.539	0.966	899.996
215.502	280.931	80.058	19.980	100.582	20.202	-1.292	0.993	900.002
216.002	281.442	80.059	19.980	100.580	20.206	-1.551	1.017	900.001
216.502	281.950	80.060	19.980	100.580	20.203	-1.333	1.019	899.972
217.002	282.449	80.058	19.981	100.583	20.201	-1.071	1.007	899.995
217.503	282.956	80.061	19.981	100.585	20.203	-1.293	1.005	899.992
218.003	283.468	80.061	19.979	100.589	20.202	-1.256	1.019	899.996
218.502	283.982	80.061	19.980	100.590	20.204	-1.420	1.027	900.003
219.002	284.441	80.063	19.980	100.588	20.204	-1.365	0.973	899.976
219.502	284.937	80.062	19.979	100.591	20.203	-1.183	0.954	899.988
220.002	285.472	80.060	19.981	100.591	20.205	-1.470	1.030	899.984
220.502	285.960	80.059	19.981	100.594	20.202	-1.032	1.024	900.010
221.002	286.452	80.060	19.981	100.595	20.200	-0.782	0.980	899.984
221.502	286.972	80.062	19.980	100.595	20.203	-1.184	1.011	899.981
222.002	287.460	80.060	19.980	100.593	20.206	-1.565	1.008	900.012
222.502	287.973	80.059	19.980	100.594	20.207	-1.664	1.001	899.994
223.002	288.459	80.060	19.980	100.594	20.205	-1.429	0.999	899.975
223.502	288.941	80.057	19.980	100.592	20.203	-1.347	0.967	899.983
224.003	289.456	80.056	19.980	100.591	20.204	-1.391	0.996	899.965
224.503	289.967	80.060	19.980	100.591	20.204	-1.282	1.026	899.969
225.003	290.443	80.059	19.980	100.593	20.204	-1.195	0.987	899.973
225.503	290.952	80.058	19.981	100.592	20.205	-1.102	0.985	899.984
226.003	291.475	80.057	19.981	100.593	20.201	-0.674	1.033	899.963
226.502	291.956	80.057	19.980	100.590	20.203	-0.786	1.004	899.976
227.002	292.438	80.059	19.980	100.588	20.206	-1.234	0.962	899.960
227.503	292.935	80.058	19.980	100.585	20.206	-1.260	0.979	899.951
228.002	293.463	80.058	19.980	100.579	20.203	-0.952	1.026	899.965
228.502	293.969	80.059	19.980	100.579	20.205	-1.193	1.035	899.959
229.002	294.448	80.057	19.979	100.587	20.203	-0.981	0.985	899.973
229.502	294.966	80.060	19.980	100.590	20.205	-1.145	0.996	899.976
230.002	295.490	80.061	19.979	100.589	20.209	-1.567	1.041	899.940
230.502	295.994	80.060	19.980	100.593	20.211	-1.758	1.028	899.943
231.002	296.453	80.060	19.982	100.596	20.212	-1.865	0.964	899.947
231.502	296.978	80.060	19.982	100.588	20.210	-1.632	0.985	899.972
232.002	297.497	80.057	19.981	100.582	20.208	-1.385	1.044	899.954
232.502	297.967	80.056	19.981	100.576	20.205	-1.039	0.988	899.965
233.003	298.485	80.055	19.980	100.567	20.207	-1.178	0.988	899.976
233.502	298.961	80.058	19.981	100.564	20.207	-1.110	0.995	899.963
234.002	299.464	80.059	19.982	100.568	20.206	-1.138	0.979	899.959
234.502	299.992	80.055	19.982	100.570	20.207	-1.196	1.031	899.951
235.002	300.481	80.058	19.982	100.575	20.212	-1.878	1.017	899.959
235.503	300.972	80.059	19.982	100.580	20.204	-1.105	0.979	899.951
236.003	301.460	80.058	19.982	100.576	20.209	-1.652	0.979	899.980
236.503	301.974	80.057	19.982	100.573	20.207	-1.498	1.002	899.966
237.003	302.459	80.056	19.982	100.571	20.207	-1.454	1.000	899.931
237.502	302.994	80.056	19.982	100.572	20.205	-1.315	1.020	899.971
238.003	303.471	80.056	19.982	100.573	20.207	-1.423	1.011	899.950
238.503	303.962	80.054	19.981	100.574	20.204	-1.035	0.969	899.956
239.002	304.469	80.055	19.981	100.570	20.204	-0.980	0.999	899.945
239.502	304.990	80.058	19.981	100.569	20.205	-1.088	1.028	899.962
240.002	305.480	80.058	19.980	100.563	20.204	-1.023	1.011	899.940
240.502	305.983	80.062	19.980	100.558	20.204	-1.097	0.993	899.962
241.002	306.501	80.061	19.982	100.561	20.207	-1.386	1.021	899.936
241.502	306.986	80.059	19.981	100.568	20.210	-1.751	1.003	899.977
242.003	307.497	80.059	19.981	100.569	20.209	-1.688	0.995	899.965
242.502	307.991	80.057	19.982	100.574	20.206	-1.449	1.006	899.949
243.002	308.465	80.059	19.981	100.581	20.204	-1.158	0.968	899.943
243.502	308.951	80.060	19.981	100.579	20.203	-1.029	0.960	899.938
244.002	309.497	80.058	19.981	100.579	20.206	-1.133	1.032	899.944
244.502	309.967	80.059	19.981	100.580	20.207	-1.276	1.016	899.952
245.003	310.488	80.058	19.982	100.579	20.206	-1.247	0.991	899.933
245.502	310.978	80.057	19.980	100.576	20.205	-1.056	1.010	899.972
246.003	311.479	80.059	19.981	100.572	20.205	-1.123	0.990	899.935
246.503	311.983	80.059	19.983	100.569	20.206	-1.292	1.005	899.897
247.002	312.477	80.059	19.982	100.572	20.206	-1.301	0.998	899.937
247.503	312.950	80.057	19.982	100.572	20.207	-1.355	0.967	899.911
248.003	313.473	80.057	19.983	100.573	20.211	-1.713	0.997	899.938
248.502	313.991	80.059	19.982	100.580	20.206	-1.114	1.041	899.936
249.002	314.473	80.059	19.981	100.583	20.205	-1.083	1.000	899.932
249.502	314.960	80.058	19.980	100.582	20.203	-0.983	0.969	899.932
250.002	315.439	80.060	19.981	100.583	20.205	-1.208	0.966	899.928
250.502	315.948	80.057	19.980	100.579	20.197	-0.349	0.988	899.906
251.002	316.451	80.058	19.980	100.572	20.201	-0.842	1.012	899.910
251.502	316.947	80.062	19.980	100.566	20.200	-0.682	0.999	899.915
252.002	317.455	80.060	19.981	100.568	20.202	-0.798	1.003	899.924
252.503	317.959	80.059	19.981	100.569	20.206	-1.149	1.011	899.933
253.003	318.483	80.058	19.981	100.572	20.203	-0.778	1.027	899.932
253.504	318.978	80.058	19.981	100.574	20.201	-0.577	1.019	899.926
254.003	319.446	80.059	19.981	100.579	20.205	-0.965	0.964	899.928
254.503	319.967	80.058	19.981	100.575	20.203	-0.804	0.990	899.907
255.002	320.447	80.058	19.980	100.570	20.202	-0.757	1.001	899.925
255.502	320.968	80.060	19.981	100.567	20.205	-1.137	1.000	899.936
256.003	321.473	80.061	19.982	100.568	20.206	-1.235	1.025	899.959
256.503	321.977	80.061	19.981	100.571	20.205	-1.092	1.010	899.901
257.003	322.463	80.062	19.981	100.574	20.201	-0.655	0.991	899.900
257.503	322.959	80.061	19.981	100.577	20.201	-0.672	0.981	899.954
258.003	323.498	80.060	19.981	100.577	20.204	-0.899	1.034	899.948
258.503	324.033	80.059	19.982	100.577	20.206	-1.114	1.074	899.967
259.003	324.462	80.060	19.983	100.572	20.207	-1.230	0.964	899.932
259.503	324.991	80.061	19.982	100.568	20.204	-0.917	0.959	899.927
260.003	325.487	80.059	19.981	100.566	20.206	-1.045	1.026	899.887
260.503	325.966	80.057	19.981	100.566	20.206	-1.057	0.975	899.911
261.003	326.481	80.059	19.981	100.564	20.203	-0.668	0.994	899.949
261.502	326.979	80.059	19.982	100.565	20.202	-0.498	1.013	899.909
262.003	327.510	80.061	19.980	100.566	20.203	-0.543	1.029	899.927
262.503	327.986	80.064	19.981	100.568	20.203	-0.492	1.008	899.931
263.002	328.474	80.061	19.980	100.573	20.202	-0.459	0.964	899.927
263.503	328.990	80.060	19.979	100.575	20.204	-0.746	1.003	899.899
264.003	329.488	80.059	19.980	100.571	20.205	-0.892	1.015	899.969
264.502	329.981	80.062	19.981	100.568	20.204	-0.746	0.991	899.920
265.003	330.480	80.061	19.981	100.564	20.207	-0.994	0.991	899.926
265.503	331.007	80.059	19.981	100.561	20.204	-0.722	1.026	899.912
266.003	331.516	80.060	19.981	100.563	20.205	-0.789	1.035	899.918
266.503	331.994	80.060	19.980	100.569	20.208	-0.980	0.987	899.927
267.003	332.497	80.057	19.981	100.567	20.206	-0.749	0.981	899.925
267.503	333.006	80.062	19.981	100.564	20.203	-0.397	1.011	899.932
268.003	333.455	80.061	19.981	100.560	20.202	-0.351	0.958	899.895
268.503	333.999	80.060	19.981	100.555	20.204	-0.613	0.994	899.910
269.002	334.497	80.058	19.981	100.553	20.206	-0.917	1.043	899.934
269.502	334.995	80.056	19.981	100.553	20.203	-0.604	0.996	899.913
270.003	335.483	80.060	19.982	100.553	20.205	-0.793	0.985	899.921
270.503	335.975	80.059	19.981	100.555	20.206	-0.883	0.979	899.908
271.003	336.498	80.059	19.981	100.557	20.203	-0.555	1.015	899.945
271.503	337.002	80.059	19.980	100.557	20.206	-0.767	1.028	899.907
272.003	337.489	80.055	19.980	100.559	20.204	-0.424	0.992	899.954
272.502	337.991	80.058	19.981	100.557	20.204	-0.403	0.989	899.916
273.002	338.509	80.060	19.980	100.554	20.203	-0.331	1.019	899.927
273.503	338.989	80.058	19.980	100.550	20.205	-0.543	0.998	899.913
274.003	339.491	80.058	19.980	100.547	20.203	-0.340	0.982	899.899
274.503	339.982	80.058	19.980	100.547	20.207	-0.915	0.993	899.912
275.003	340.519	80.057	19.981	100.547	20.201	-0.321	1.028	899.904
275.503	341.003	80.060	19.982	100.548	20.204	-0.666	1.020	899.932
276.003	341.509	80.061	19.982	100.554	20.202	-0.554	0.990	899.930
276.503	342.000	80.060	19.981	100.557	20.203	-0.694	0.997	899.934
277.003	342.510	80.060	19.980	100.556	20.205	-0.762	1.001	899.935
277.503	343.013	80.059	19.981	100.559	20.204	-0.558	1.014	899.938
278.003	343.510	80.057	19.982	100.557	20.200	-0.119	1.000	899.907
278.503	344.025	80.061	19.980	100.550	20.205	-0.577	1.012	899.926
279.002	344.533	80.059	19.980	100.542	20.203	-0.379	1.023	899.924
279.503	345.012	80.056	19.980	100.540	20.204	-0.368	0.987	899.957
280.003	345.498	80.057	19.980	100.538	20.201	-0.204	0.965	899.925
280.503	346.001	80.058	19.981	100.540	20.204	-0.509	0.988	899.911
281.003	346.500	80.061	19.982	100.542	20.197	0.120	1.002	899.945
281.503	347.002	80.059	19.981	100.547	20.199	-0.153	1.001	899.943
282.003	347.506	80.059	19.981	100.552	20.201	-0.368	1.006	899.945
282.503	348.008	80.061	19.981	100.553	20.203	-0.580	1.007	899.948
283.002	348.524	80.059	19.981	100.553	20.199	-0.263	1.019	899.930
283.502	348.963	80.060	19.982	100.559	20.199	-0.214	0.954	899.932
284.003	349.507	80.062	19.981	100.559	20.201	-0.297	0.983	899.909
284.503	350.021	80.059	19.981	100.551	20.200	-0.068	1.058	899.928
285.003	350.501	80.058	19.981	100.548	20.200	-0.127	0.993	899.908
285.504	350.984	80.057	19.980	100.547	20.199	0.089	0.962	899.883
286.004	351.492	80.058	19.981	100.539	20.202	-0.124	0.992	899.926
286.503	351.965	80.060	19.982	100.540	20.199	0.177	0.982	899.897
287.003	352.510	80.058	19.981	100.543	20.198	0.289	1.019	899.932
287.502	352.992	80.059	19.981	100.544	20.198	0.315	1.027	899.952
288.003	353.484	80.060	19.981	100.547	20.198	0.385	0.973	899.942
288.503	353.992	80.059	19.981	100.553	20.196	0.560	1.000	899.914
289.003	354.508	80.061	19.981	100.556	20.194	0.688	1.025	899.947
289.502	355.013	80.061	19.980	100.557	20.197	0.329	1.020	899.935
290.003	355.496	80.060	19.981	100.559	20.195	0.539	0.987	899.936
290.503	355.998	80.059	19.980	100.558	20.196	0.465	0.985	899.917
291.003	356.489	80.057	19.979	100.552	20.193	0.755	0.993	899.936
291.503	356.977	80.059	19.980	100.546	20.195	0.542	0.979	899.921
292.003	357.490	80.060	19.981	100.546	20.194	0.742	1.001	899.902
292.503	357.992	80.059	19.980	100.545	20.193	0.803	1.016	899.927
293.002	358.477	80.061	19.981	100.541	20.190	1.048	0.987	899.949
293.503	359.015	80.059	19.980	100.537	20.189	1.136	1.023	899.882
294.003	359.469	80.059	19.981	100.534	20.189	1.092	0.992	899.890
294.503	360.008	80.062	19.981	100.533	20.190	0.888	0.993	899.934
295.003	360.521	80.062	19.979	100.530	20.189	1.013	1.052	899.920
295.503	360.993	80.061	19.981	100.529	20.187	1.297	0.985	899.929
296.003	361.469	80.062	19.982	100.534	20.191	0.908	0.948	899.923
296.503	361.973	80.060	19.981	100.537	20.187	1.328	0.980	899.925
297.003	362.492	80.061	19.981	100.538	20.186	1.349	1.022	899.902
297.504	362.999	80.060	19.982	100.540	20.188	1.173	1.025	899.905
298.004	363.484	80.059	19.981	100.539	20.187	1.356	0.992	899.923
298.503	364.017	80.060	19.981	100.536	20.187	1.262	1.019	899.892
299.003	364.473	80.057	19.980	100.535	20.184	1.609	0.990	899.890
299.503	365.007	80.059	19.981	100.534	20.184	1.660	0.990	899.908
300.003	365.511	80.061	19.981	100.536	20.185	1.543	1.037	899.911
300.503	366.007	80.061	19.981	100.540	20.180	2.139	1.000	899.913
