Repository: FireDynamics/BESKID_ExperimentalData

# Experimental Data of the BESKID Project

The repository contains the public experimental data of the BESKID project.

The primary material investigate is Poly(methyl methacrylate) (PMMA).

The materials have been examined in various experimental setups, across different sizes, from micro- to real-scale. Data of the following setups is available:
- Thermogravimetric analysis (TGA)
- Micro-scale combustion calorimetry (MCC)
- Differential scanning calorimetry (DSC)
- Cone calorimetry
- Flame spread experiments

File: Materials/PMMA/CN_20mm/MCC/20240906_PS_22.txt (part 1 of 2)
File Name:	PS_22.txt	Version: 8.3.7.3
Date:	06 Sep 2024
Operator:	KH
Test ID:	PS_22
Sample ID:	PS_22
Sample Mass (mg):	3.2700
Sample Cup Mass (mg):	184.5700
End Total Mass (mg):	0.0000
Heating Rate (C/s):	1.0000
Combuster Temperature (C):	900.0
N2 Flow Rate (cc/min):	80.0
O2 Flow Rate (cc/min):	20.0
Calibration File:	Coeff.txt
T Correction Coefficients:	0.308738730	0.013615500	0.000000000
Time Shift (s):	10.0
Pre-Test Comments:
Post-Test Comments:
Baseline Flow:	100.413
Baseline O2:	20.206
Instrument ID:	2700
@
Time (s)	Temperature (C)	N2 Flow (cc/min)	O2 Flow (cc/min)	Total Flow (cc/min)	Oxygen (%)	HRR (W/g)	Heating Rate (C/s)	Combustor Temp (C)
0.000	75.119	80.107	19.999	100.413	20.191	-13.838	0.021	899.077
0.500	75.097	80.106	19.999	100.415	20.174	-12.143	0.006	899.064
1.001	75.093	80.105	20.000	100.417	20.150	-9.657	-0.026	899.091
1.500	75.101	80.102	20.000	100.435	20.127	-7.498	0.004	899.086
2.001	75.127	80.105	19.999	100.480	20.105	-5.447	0.034	899.080
2.500	75.096	80.103	19.999	100.564	20.089	-4.087	-0.004	899.056
3.001	75.114	80.104	19.999	100.674	20.085	-3.769	-0.013	899.076
3.501	75.175	80.108	20.000	100.812	20.067	-2.105	0.078	899.076
4.001	75.160	80.106	20.000	100.956	20.059	-1.424	0.046	899.116
4.501	75.237	80.106	20.000	101.087	20.054	-1.008	0.062	899.081
5.001	75.305	80.105	20.001	101.184	20.048	-1.082	0.146	899.068
5.501	75.382	80.106	20.001	101.254	20.047	-2.440	0.145	899.110
6.001	75.426	80.105	20.000	101.288	20.041	-3.919	0.121	899.116
6.501	75.551	80.106	20.001	101.302	20.044	-6.764	0.169	899.051
7.001	75.582	80.104	20.001	101.296	20.039	-9.418	0.156	899.082
7.501	75.669	80.106	20.001	101.285	20.039	-12.845	0.118	899.108
8.001	75.783	80.105	20.000	101.275	20.037	-15.718	0.201	899.089
8.500	75.860	80.106	20.001	101.270	20.038	-17.838	0.191	899.113
9.001	75.970	80.106	19.999	101.271	20.034	-18.617	0.187	899.078
9.501	76.126	80.105	20.000	101.281	20.032	-18.832	0.266	899.060
10.000	76.232	80.105	19.999	101.291	20.033	-18.443	0.263	899.043
10.500	76.336	80.106	19.999	101.294	20.022	-16.253	0.211	899.022
11.000	76.488	80.105	20.000	101.300	19.996	-12.405	0.256	899.062
11.501	76.612	80.104	19.999	101.298	19.964	-8.142	0.275	899.095
12.001	76.772	80.103	20.000	101.303	19.934	-4.203	0.283	899.060
12.501	76.954	80.103	20.001	101.346	19.910	-1.020	0.342	899.089
13.001	77.130	80.104	20.000	101.448	19.891	1.476	0.358	899.103
13.500	77.374	80.105	20.000	101.586	19.884	2.650	0.421	899.077
14.000	77.570	80.107	20.000	101.758	19.871	4.390	0.440	899.031
14.501	77.828	80.108	20.000	101.961	19.871	4.889	0.453	899.027
15.001	78.134	80.106	20.000	102.158	19.877	4.889	0.564	899.059
15.500	78.409	80.108	20.000	102.309	19.879	5.343	0.581	899.068
16.001	78.714	80.108	20.000	102.407	19.888	5.263	0.580	899.071
16.501	79.024	80.105	20.001	102.454	19.898	5.115	0.615	899.034
17.001	79.355	80.104	20.000	102.440	19.901	5.726	0.641	899.013
17.501	79.676	80.103	20.001	102.379	19.906	6.306	0.652	899.015
18.001	80.028	80.104	20.002	102.298	19.908	7.131	0.673	899.017
18.500	80.368	80.105	20.001	102.219	19.926	6.144	0.692	899.035
19.001	80.751	80.104	20.001	102.153	19.932	6.394	0.723	899.016
19.501	81.133	80.105	20.000	102.102	19.932	7.040	0.765	899.013
20.000	81.527	80.106	20.001	102.062	19.950	5.805	0.776	899.029
20.501	81.947	80.106	20.002	102.031	19.945	6.765	0.814	899.025
21.001	82.347	80.108	20.001	102.006	19.952	6.377	0.820	899.024
21.501	82.778	80.106	20.001	101.978	19.940	7.786	0.831	899.018
22.001	83.170	80.108	20.001	101.949	19.959	6.142	0.823	899.028
22.501	83.622	80.108	20.000	101.916	19.965	5.686	0.844	899.031
23.001	84.076	80.107	20.001	101.873	19.972	5.053	0.906	899.020
23.501	84.532	80.107	20.001	101.827	19.972	5.081	0.911	899.007
24.001	85.002	80.106	20.001	101.777	19.981	4.174	0.927	899.018
24.501	85.441	80.104	20.001	101.721	19.981	4.277	0.909	899.004
25.001	85.926	80.108	20.000	101.661	19.976	4.860	0.924	899.012
25.501	86.380	80.107	20.000	101.610	20.000	2.704	0.939	898.992
26.001	86.873	80.107	20.000	101.567	19.998	3.138	0.946	899.031
26.501	87.354	80.110	20.000	101.522	19.999	3.267	0.973	898.972
27.001	87.826	80.108	20.001	101.488	20.004	3.059	0.955	899.012
27.500	88.313	80.110	20.000	101.467	19.990	4.681	0.960	898.998
28.000	88.777	80.108	20.000	101.444	19.996	4.378	0.950	898.998
28.501	89.285	80.106	20.000	101.421	20.008	3.461	0.972	899.031
29.001	89.755	80.108	20.001	101.415	20.011	3.329	0.979	899.006
29.500	90.286	80.108	20.000	101.406	20.004	4.148	1.001	898.958
30.000	90.751	80.106	19.999	101.399	20.030	1.738	0.996	899.045
30.500	91.270	80.108	20.000	101.404	20.016	3.213	0.984	899.004
31.000	91.786	80.105	20.000	101.405	20.022	2.497	1.035	899.032
31.500	92.287	80.110	20.002	101.402	20.025	2.192	1.016	898.947
32.000	92.817	80.110	19.999	101.400	20.021	2.530	1.031	898.945
32.500	93.327	80.109	19.999	101.392	20.031	1.636	1.039	898.986
33.001	93.878	80.107	19.999	101.378	20.033	1.565	1.061	899.025
33.501	94.367	80.108	20.000	101.363	20.033	1.686	1.040	898.993
34.000	94.906	80.107	19.998	101.350	20.031	2.117	1.028	898.985
34.500	95.399	80.108	20.000	101.334	20.037	1.767	1.032	898.969
35.001	95.964	80.109	20.001	101.324	20.037	1.900	1.058	898.909
35.501	96.408	80.106	19.998	101.306	20.047	1.014	1.009	898.961
36.001	96.951	80.108	19.999	101.296	20.045	1.239	0.987	898.992
36.501	97.436	80.108	20.000	101.282	20.043	1.463	1.027	898.974
37.001	97.954	80.107	20.001	101.277	20.043	1.590	1.003	899.000
37.501	98.574	80.108	19.999	101.272	20.047	1.306	1.139	898.889
38.001	99.037	80.109	20.000	101.273	20.051	1.050	1.083	898.948
38.501	99.541	80.110	20.000	101.276	20.051	1.153	0.967	898.977
39.001	100.066	80.108	19.999	101.282	20.040	2.318	1.029	898.977
39.501	100.646	80.112	20.001	101.282	20.035	2.941	1.105	898.916
40.000	101.109	80.109	19.999	101.276	20.049	1.579	1.043	899.036
40.500	101.677	80.108	20.000	101.274	20.066	0.061	1.030	898.946
41.001	102.187	80.110	20.000	101.260	20.058	0.807	1.077	898.967
41.501	102.736	80.109	19.999	101.243	20.056	1.204	1.059	898.971
42.001	103.269	80.108	19.999	101.229	20.047	2.153	1.082	898.938
42.501	103.773	80.110	19.999	101.226	20.061	0.831	1.038	898.972
43.001	104.328	80.111	19.999	101.222	20.053	1.698	1.060	898.959
43.501	104.833	80.109	20.000	101.225	20.059	1.187	1.060	898.962
44.001	105.404	80.108	20.001	101.224	20.075	-0.254	1.076	898.941
44.501	105.932	80.106	20.000	101.217	20.063	0.836	1.098	898.935
45.001	106.466	80.107	20.000	101.207	20.055	1.701	1.062	898.932
45.501	106.961	80.107	20.000	101.197	20.055	1.783	1.030	898.983
46.001	107.527	80.106	20.000	101.188	20.065	0.907	1.060	898.961
46.501	108.098	80.107	20.000	101.186	20.066	0.821	1.137	898.962
47.001	108.622	80.107	20.000	101.183	20.073	0.190	1.096	898.992
47.501	109.101	80.107	20.000	101.182	20.068	0.780	1.002	898.952
48.002	109.615	80.109	20.001	101.179	20.066	1.096	0.993	898.982
48.501	110.192	80.107	20.000	101.173	20.066	1.180	1.092	898.920
49.000	110.766	80.107	20.000	101.164	20.063	1.479	1.152	898.899
49.500	111.287	80.107	20.001	101.160	20.070	0.894	1.095	898.907
50.000	111.870	80.106	20.000	101.156	20.070	0.980	1.103	898.938
50.501	112.350	80.106	19.998	101.152	20.076	0.334	1.061	898.949
51.002	112.859	80.109	20.001	101.148	20.068	0.964	0.988	898.976
51.502	113.407	80.109	20.001	101.149	20.072	0.475	1.057	898.946
52.001	113.964	80.109	20.000	101.148	20.076	0.152	1.106	898.897
52.501	114.461	80.108	20.001	101.141	20.071	0.784	1.054	898.946
53.002	115.097	80.107	20.001	101.135	20.078	0.185	1.133	898.915
53.501	115.583	80.112	20.001	101.131	20.074	0.708	1.124	898.945
54.000	116.088	80.106	19.998	101.131	20.077	0.493	0.991	898.970
54.501	116.632	80.108	19.999	101.129	20.081	0.215	1.048	898.952
55.001	117.176	80.107	20.001	101.130	20.076	0.747	1.088	898.933
55.501	117.754	80.105	19.999	101.121	20.076	0.775	1.122	898.932
56.001	118.206	80.105	19.999	101.113	20.074	0.962	1.030	898.973
56.501	118.718	80.106	20.001	101.108	20.077	0.646	0.964	898.965
57.002	119.289	80.106	19.999	101.105	20.077	0.629	1.082	898.957
57.502	119.855	80.109	19.999	101.103	20.080	0.407	1.137	898.927
58.001	120.394	80.108	20.000	101.111	20.084	-0.068	1.107	898.927
58.501	120.915	80.108	20.000	101.121	20.083	0.050	1.060	898.929
59.001	121.462	80.109	20.000	101.122	20.083	0.022	1.067	898.935
59.501	121.967	80.107	19.999	101.117	20.079	0.449	1.052	898.940
60.002	122.528	80.108	20.000	101.111	20.077	0.754	1.067	898.920
60.501	123.060	80.106	19.999	101.102	20.078	0.706	1.094	898.943
61.001	123.588	80.107	19.999	101.093	20.087	-0.022	1.060	898.897
61.502	124.109	80.109	19.999	101.087	20.091	-0.380	1.048	898.923
62.002	124.635	80.106	20.000	101.083	20.075	1.171	1.047	898.947
62.501	125.174	80.107	19.999	101.084	20.061	2.556	1.066	898.906
63.001	125.680	80.109	19.999	101.084	20.079	0.836	1.045	898.963
63.501	126.226	80.106	19.999	101.083	20.085	0.233	1.051	898.917
64.001	126.731	80.108	19.998	101.083	20.081	0.591	1.052	898.912
64.500	127.250	80.111	19.999	101.085	20.081	0.622	1.024	898.927
65.001	127.809	80.108	19.998	101.086	20.080	0.754	1.077	898.895
65.502	128.371	80.107	19.998	101.087	20.080	0.843	1.121	898.914
66.001	128.875	80.106	19.999	101.091	20.077	1.064	1.066	898.894
66.501	129.409	80.107	20.000	101.088	20.084	0.263	1.038	898.943
67.001	129.987	80.106	19.998	101.084	20.088	-0.126	1.112	898.956
67.501	130.482	80.105	19.999	101.079	20.087	0.022	1.073	898.937
68.001	131.043	80.106	19.998	101.073	20.083	0.324	1.056	898.898
68.501	131.472	80.107	20.001	101.067	20.082	0.327	0.990	898.954
69.002	132.038	80.105	19.999	101.067	20.083	0.312	0.995	898.935
69.501	132.570	80.107	19.999	101.064	20.082	0.471	1.099	898.915
70.001	133.147	80.107	19.998	101.066	20.083	0.417	1.109	898.886
70.501	133.670	80.106	19.998	101.067	20.089	0.016	1.100	898.898
71.001	134.155	80.104	19.998	101.065	20.084	0.554	1.008	898.949
71.501	134.651	80.104	20.000	101.064	20.088	0.201	0.980	898.985
72.001	135.235	80.108	20.000	101.065	20.084	0.536	1.080	898.915
72.501	135.767	80.108	20.000	101.059	20.085	0.453	1.116	898.855
73.001	136.248	80.104	19.999	101.060	20.090	-0.025	1.013	898.937
73.501	136.794	80.106	19.999	101.063	20.090	-0.082	1.027	898.905
74.001	137.291	80.106	20.000	101.067	20.084	0.349	1.042	898.924
74.502	137.826	80.104	19.999	101.069	20.089	-0.045	1.033	898.906
75.001	138.353	80.107	19.999	101.074	20.087	0.191	1.064	898.906
75.501	138.908	80.108	19.999	101.076	20.090	0.048	1.082	898.908
76.001	139.442	80.107	19.999	101.077	20.088	0.283	1.088	898.863
76.502	139.939	80.106	19.999	101.070	20.091	0.026	1.031	898.938
77.001	140.426	80.106	19.999	101.065	20.089	0.201	0.985	898.927
77.501	140.943	80.108	20.000	101.063	20.089	0.239	1.005	898.903
78.001	141.489	80.108	19.999	101.057	20.086	0.522	1.063	898.877
78.501	141.996	80.107	20.000	101.047	20.088	0.370	1.053	898.914
79.001	142.577	80.108	19.999	101.050	20.091	0.067	1.087	898.923
79.502	143.049	80.107	19.999	101.053	20.092	-0.047	1.052	898.920
80.002	143.589	80.107	19.998	101.055	20.095	-0.446	1.013	898.960
80.501	144.104	80.109	19.998	101.060	20.088	0.174	1.056	898.916
81.001	144.629	80.108	19.999	101.065	20.091	-0.108	1.040	898.918
81.502	145.138	80.107	19.999	101.061	20.086	0.360	1.034	898.937
82.002	145.687	80.107	19.999	101.058	20.090	-0.099	1.059	898.905
82.501	146.199	80.106	20.000	101.052	20.090	-0.013	1.062	898.898
83.001	146.724	80.107	19.999	101.050	20.089	0.178	1.037	898.913
83.501	147.221	80.105	19.999	101.048	20.090	0.121	1.021	898.932
84.002	147.751	80.107	20.000	101.045	20.087	0.418	1.026	898.920
84.502	148.255	80.108	20.000	101.045	20.089	0.269	1.036	898.899
85.001	148.770	80.106	19.998	101.046	20.091	0.068	1.020	898.929
85.501	149.280	80.105	19.998	101.043	20.091	0.066	1.023	898.911
86.002	149.800	80.109	19.998	101.042	20.088	0.292	1.030	898.899
86.501	150.306	80.108	19.998	101.044	20.088	0.412	1.027	898.907
87.002	150.843	80.108	19.999	101.045	20.092	0.008	1.042	898.882
87.502	151.356	80.109	19.998	101.049	20.089	0.376	1.050	898.880
88.001	151.856	80.107	19.999	101.054	20.090	0.354	1.014	898.895
88.501	152.377	80.108	19.999	101.054	20.097	-0.321	1.021	898.913
89.002	152.936	80.108	19.998	101.054	20.095	-0.020	1.079	898.899
89.502	153.424	80.107	19.998	101.055	20.090	0.380	1.047	898.904
90.002	153.931	80.108	19.998	101.051	20.094	0.079	0.996	898.933
90.501	154.459	80.107	19.999	101.046	20.093	0.219	1.035	898.897
91.001	154.983	80.107	19.999	101.048	20.094	0.096	1.052	898.935
91.502	155.494	80.110	19.998	101.044	20.094	0.200	1.035	898.894
92.001	155.989	80.107	19.999	101.041	20.096	-0.078	1.006	898.918
92.501	156.511	80.107	19.999	101.044	20.094	0.021	1.017	898.928
93.002	157.015	80.107	19.998	101.044	20.093	0.062	1.026	898.877
93.501	157.540	80.109	19.997	101.043	20.095	-0.075	1.029	898.875
94.001	158.041	80.109	19.998	101.041	20.096	-0.213	1.026	898.886
94.502	158.557	80.106	19.997	101.042	20.092	0.084	1.017	898.892
95.001	159.072	80.109	19.998	101.033	20.094	0.019	1.031	898.902
95.501	159.583	80.110	19.998	101.029	20.097	-0.243	1.026	898.911
96.002	160.113	80.109	19.998	101.030	20.094	0.072	1.040	898.936
96.502	160.622	80.108	19.998	101.031	20.097	-0.241	1.038	898.893
97.003	161.154	80.108	19.997	101.025	20.099	-0.402	1.041	898.925
97.502	161.653	80.106	19.998	101.026	20.095	0.058	1.032	898.883
98.002	162.157	80.108	19.998	101.027	20.094	0.084	1.004	898.902
98.501	162.690	80.106	19.998	101.021	20.096	-0.083	1.038	898.865
99.001	163.174	80.108	19.999	101.021	20.097	-0.070	1.018	898.926
99.501	163.694	80.109	19.999	101.027	20.097	-0.054	1.003	898.936
100.002	164.224	80.105	19.999	101.033	20.098	-0.132	1.049	898.911
100.502	164.751	80.107	19.999	101.035	20.098	-0.115	1.057	898.899
101.002	165.250	80.106	19.999	101.034	20.099	-0.219	1.027	898.900
101.501	165.729	80.106	19.999	101.035	20.099	-0.259	0.978	898.902
102.001	166.254	80.108	19.999	101.032	20.096	-0.021	1.004	898.928
102.501	166.762	80.108	19.999	101.027	20.098	-0.183	1.033	898.941
103.001	167.264	80.109	19.999	101.026	20.097	-0.105	1.010	898.916
103.502	167.780	80.107	20.000	101.027	20.100	-0.347	1.018	898.920
104.002	168.311	80.104	19.999	101.028	20.103	-0.516	1.046	898.920
104.502	168.826	80.105	20.000	101.027	20.098	-0.012	1.046	898.913
105.002	169.332	80.105	19.999	101.024	20.098	-0.062	1.021	898.897
105.502	169.832	80.104	19.999	101.024	20.099	-0.103	1.006	898.917
106.002	170.329	80.107	19.999	101.023	20.097	-0.007	0.997	898.910
106.502	170.858	80.108	19.999	101.018	20.095	0.124	1.026	898.933
107.001	171.393	80.107	19.998	101.016	20.099	-0.282	1.065	898.908
107.501	171.870	80.109	19.998	101.016	20.102	-0.530	1.012	898.920
108.002	172.400	80.108	19.998	101.014	20.102	-0.401	1.007	898.877
108.502	172.908	80.108	19.999	101.018	20.105	-0.650	1.038	898.911
109.001	173.402	80.107	20.000	101.020	20.100	-0.128	1.002	898.925
109.501	173.929	80.105	19.999	101.022	20.103	-0.267	1.021	898.935
110.001	174.462	80.107	19.999	101.021	20.102	-0.195	1.060	898.937
110.501	174.908	80.107	19.999	101.020	20.103	-0.275	0.979	898.908
111.002	175.460	80.106	19.999	101.014	20.104	-0.478	0.998	898.939
111.502	175.982	80.107	19.999	101.010	20.101	-0.081	1.074	898.937
112.002	176.485	80.107	20.000	101.008	20.104	-0.391	1.025	898.919
112.502	177.002	80.106	19.999	101.011	20.104	-0.400	1.020	898.945
113.002	177.512	80.110	19.999	101.011	20.100	0.029	1.027	898.934
113.502	178.035	80.110	19.998	101.015	20.101	-0.038	1.034	898.956
114.002	178.547	80.109	19.999	101.019	20.103	-0.165	1.035	898.950
114.502	179.051	80.109	20.000	101.019	20.108	-0.585	1.016	898.947
115.002	179.557	80.107	19.998	101.013	20.100	0.173	1.010	898.909
115.502	180.070	80.108	19.998	101.011	20.105	-0.310	1.019	898.904
116.002	180.561	80.107	19.998	101.006	20.103	-0.165	1.004	898.912
116.501	181.101	80.107	19.998	101.001	20.105	-0.248	1.031	898.930
117.001	181.609	80.107	19.998	100.997	20.104	-0.176	1.048	898.917
117.501	182.083	80.105	20.000	100.999	20.106	-0.356	0.983	898.940
118.001	182.630	80.107	19.999	101.002	20.107	-0.442	1.020	898.913
118.502	183.111	80.108	19.999	101.001	20.106	-0.330	1.027	898.924
119.002	183.638	80.106	19.998	100.999	20.108	-0.517	1.008	898.956
119.502	184.124	80.105	19.998	101.001	20.106	-0.350	1.013	898.946
120.002	184.648	80.106	19.999	100.997	20.106	-0.427	1.010	898.935
120.502	185.148	80.106	19.999	100.994	20.104	-0.274	1.024	898.934
121.002	185.671	80.107	19.999	100.993	20.108	-0.658	1.023	898.893
121.502	186.170	80.107	19.999	100.993	20.105	-0.356	1.022	898.928
122.002	186.683	80.109	19.999	100.989	20.109	-0.616	1.013	898.943
122.502	187.164	80.110	19.999	100.990	20.107	-0.477	0.995	898.919
123.002	187.716	80.106	20.000	100.992	20.103	-0.044	1.032	898.940
123.502	188.218	80.107	19.999	100.989	20.106	-0.222	1.054	898.948
124.002	188.737	80.108	19.999	100.986	20.107	-0.241	1.021	898.951
124.502	189.247	80.107	19.998	100.987	20.106	-0.151	1.029	898.955
125.002	189.750	80.107	19.998	100.986	20.105	-0.078	1.013	898.933
125.502	190.265	80.106	19.999	100.985	20.110	-0.637	1.017	898.922
126.002	190.786	80.108	19.998	100.988	20.108	-0.482	1.037	898.946
126.502	191.284	80.107	19.998	100.989	20.110	-0.668	1.020	898.976
127.002	191.795	80.105	19.999	100.990	20.110	-0.715	1.008	898.935
127.502	192.321	80.105	19.998	100.990	20.111	-0.723	1.037	898.932
128.002	192.838	80.108	19.999	100.992	20.110	-0.645	1.043	898.974
128.502	193.329	80.105	20.000	100.993	20.110	-0.636	1.007	898.950
129.003	193.835	80.108	20.000	100.991	20.107	-0.245	0.997	898.956
129.503	194.332	80.109	19.999	100.988	20.109	-0.473	1.004	898.955
130.002	194.819	80.109	19.998	100.985	20.113	-0.857	0.984	898.951
130.502	195.349	80.107	19.997	100.980	20.110	-0.703	1.017	898.951
131.002	195.817	80.104	19.999	100.976	20.109	-0.510	0.999	898.925
131.501	196.380	80.106	19.999	100.977	20.106	-0.226	1.031	898.936
132.001	196.849	80.106	19.999	100.976	20.110	-0.481	1.031	898.949
132.502	197.384	80.106	20.000	100.979	20.107	-0.124	1.003	898.974
133.003	197.895	80.108	19.998	100.983	20.109	-0.327	1.046	898.977
133.502	198.387	80.107	19.998	100.984	20.105	-0.008	1.004	898.950
134.002	198.901	80.107	19.999	100.986	20.105	0.001	1.006	898.967
134.502	199.418	80.109	19.999	100.988	20.105	-0.054	1.031	898.963
135.002	199.924	80.110	19.999	100.981	20.104	-0.053	1.023	898.955
135.502	200.426	80.110	19.998	100.978	20.108	-0.393	1.008	898.926
136.002	200.928	80.108	19.998	100.976	20.108	-0.406	1.003	898.947
136.502	201.449	80.109	20.000	100.975	20.110	-0.552	1.023	898.971
137.002	201.974	80.111	20.000	100.978	20.110	-0.618	1.047	898.954
137.502	202.481	80.110	19.999	100.984	20.112	-0.796	1.032	898.974
138.002	202.982	80.108	20.000	100.982	20.111	-0.631	1.008	898.962
138.502	203.486	80.108	20.000	100.981	20.116	-1.089	1.005	898.937
139.002	203.968	80.107	20.000	100.977	20.113	-0.716	0.986	898.946
139.502	204.513	80.107	20.000	100.969	20.114	-0.771	1.026	898.941
140.002	205.021	80.109	19.999	100.968	20.112	-0.466	1.053	898.959
140.502	205.532	80.108	19.998	100.968	20.113	-0.530	1.019	898.957
141.002	206.038	80.109	19.999	100.970	20.116	-0.810	1.017	898.947
141.502	206.553	80.107	19.999	100.974	20.112	-0.389	1.022	898.982
142.002	207.044	80.107	20.000	100.978	20.114	-0.660	1.006	898.953
142.502	207.570	80.109	19.999	100.978	20.115	-0.697	1.017	898.964
143.002	208.039	80.107	19.999	100.975	20.117	-0.883	0.995	898.930
143.502	208.552	80.106	20.000	100.974	20.115	-0.678	0.983	898.954
144.001	209.054	80.109	19.999	100.977	20.116	-0.760	1.015	898.947
144.501	209.622	80.108	19.999	100.979	20.117	-0.828	1.069	898.954
145.002	210.058	80.108	20.000	100.977	20.115	-0.595	1.004	898.970
145.502	210.594	80.108	19.999	100.978	20.112	-0.198	0.972	898.947
146.002	211.090	80.105	19.998	100.972	20.117	-0.649	1.032	898.937
146.502	211.601	80.107	19.999	100.966	20.115	-0.486	1.007	898.980
147.002	212.093	80.107	19.998	100.963	20.113	-0.290	1.003	898.963
147.502	212.612	80.107	19.999	100.960	20.112	-0.189	1.011	898.977
148.002	213.122	80.108	19.998	100.957	20.113	-0.415	1.028	898.979
148.502	213.648	80.105	19.998	100.959	20.115	-0.623	1.036	898.981
149.002	214.124	80.105	19.999	100.958	20.117	-0.804	1.003	898.970
149.502	214.636	80.105	19.998	100.957	20.116	-0.771	0.988	898.986
150.002	215.179	80.106	19.999	100.957	20.116	-0.673	1.055	898.968
150.502	215.712	80.108	20.000	100.957	20.118	-0.901	1.076	898.990
151.001	216.169	80.108	20.000	100.956	20.120	-0.953	0.990	898.982
151.502	216.689	80.106	20.000	100.957	20.122	-1.089	0.976	899.014
152.002	217.170	80.106	20.000	100.955	20.117	-0.559	1.002	898.998
152.502	217.694	80.104	19.999	100.949	20.120	-0.847	1.006	898.996
153.002	218.203	80.105	19.999	100.946	20.123	-1.069	1.032	898.967
153.503	218.685	80.107	19.999	100.943	20.122	-1.001	0.991	898.986
154.002	219.214	80.104	19.999	100.942	20.118	-0.641	1.012	898.980
154.502	219.710	80.105	19.999	100.944	20.118	-0.691	1.025	898.971
155.002	220.226	80.106	19.999	100.950	20.121	-0.942	1.011	899.012
155.502	220.771	80.105	19.999	100.952	20.119	-0.743	1.061	899.029
156.002	221.229	80.107	20.000	100.955	20.122	-1.036	1.004	899.009
156.502	221.730	80.107	20.001	100.954	20.117	-0.509	0.960	899.005
157.002	222.262	80.108	20.000	100.954	20.121	-0.956	1.033	898.990
157.502	222.739	80.108	19.999	100.953	20.119	-0.773	1.009	898.986
158.002	223.240	80.106	19.998	100.950	20.118	-0.637	0.979	899.005
158.502	223.747	80.108	20.000	100.946	20.117	-0.679	1.008	899.026
159.002	224.260	80.107	19.999	100.943	20.119	-0.884	1.020	898.999
159.502	224.764	80.106	19.998	100.938	20.120	-0.988	1.018	899.029
160.002	225.269	80.108	19.999	100.937	20.118	-0.784	1.008	898.993
160.502	225.759	80.107	19.999	100.937	20.119	-0.844	0.994	899.023
161.003	226.268	80.108	19.999	100.938	20.117	-0.737	0.999	899.024
161.502	226.791	80.107	20.000	100.938	20.116	-0.540	1.032	899.056
162.002	227.278	80.108	20.000	100.942	20.114	-0.241	1.010	899.057
162.502	227.789	80.107	19.999	100.942	20.120	-0.765	0.998	899.028
163.002	228.285	80.107	19.999	100.939	20.122	-0.890	1.007	899.060
163.502	228.781	80.106	19.999	100.937	20.119	-0.558	0.991	899.030
164.002	229.308	80.108	20.000	100.938	20.122	-0.811	1.023	899.041
164.502	229.805	80.106	20.000	100.938	20.123	-0.882	1.025	899.051
165.002	230.301	80.108	19.998	100.940	20.120	-0.648	0.993	899.041
165.502	230.786	80.110	20.000	100.942	20.121	-0.666	0.980	899.062
166.002	231.315	80.109	19.999	100.946	20.117	-0.263	1.013	899.032
166.502	231.808	80.109	19.998	100.948	20.120	-0.470	1.022	899.037
167.002	232.302	80.111	20.000	100.945	20.123	-0.585	0.987	899.059
167.502	232.818	80.110	20.000	100.944	20.128	-0.952	1.010	899.031
168.002	233.320	80.107	19.999	100.949	20.122	-0.434	1.018	899.035
168.502	233.817	80.106	19.998	100.946	20.119	-0.179	0.999	899.057
169.002	234.324	80.106	19.998	100.942	20.121	-0.462	1.004	899.076
169.502	234.826	80.108	19.998	100.935	20.122	-0.669	1.009	899.080
170.002	235.352	80.106	19.999	100.931	20.119	-0.557	1.028	899.089
170.502	235.886	80.108	19.998	100.925	20.123	-1.080	1.060	899.039
171.002	236.355	80.108	19.999	100.924	20.121	-0.938	1.003	899.066
171.502	236.892	80.106	19.999	100.925	20.121	-0.835	1.005	899.108
172.002	237.365	80.108	19.999	100.931	20.122	-0.864	1.010	899.064
172.502	237.866	80.109	20.000	100.931	20.121	-0.719	0.974	899.082
173.002	238.360	80.109	20.000	100.925	20.121	-0.594	0.995	899.059
173.502	238.855	80.108	19.999	100.917	20.125	-0.920	0.988	899.029
174.003	239.365	80.104	19.999	100.912	20.124	-0.938	1.005	899.084
174.502	239.852	80.103	20.000	100.905	20.127	-1.330	0.998	899.040
175.002	240.363	80.106	19.999	100.902	20.125	-1.101	0.998	899.086
175.502	240.866	80.102	20.000	100.904	20.124	-0.984	1.015	899.058
176.002	241.388	80.105	19.999	100.911	20.122	-0.793	1.025	899.110
176.502	241.891	80.106	19.999	100.916	20.124	-0.933	1.025	899.101
177.002	242.401	80.103	19.999	100.923	20.124	-0.845	1.012	899.080
177.503	242.898	80.106	19.999	100.935	20.125	-0.920	1.006	899.092
178.003	243.403	80.106	20.000	100.942	20.124	-0.818	1.002	899.078
178.503	243.895	80.106	19.999	100.937	20.121	-0.610	0.998	899.110
179.003	244.390	80.103	19.999	100.932	20.123	-0.782	0.987	899.089
179.503	244.886	80.103	19.999	100.929	20.122	-0.641	0.991	899.102
180.002	245.384	80.107	19.998	100.918	20.125	-0.922	0.995	899.073
180.502	245.929	80.107	19.999	100.912	20.123	-0.703	1.043	899.085
181.002	246.407	80.105	20.000	100.917	20.126	-0.851	1.023	899.083
181.502	246.915	80.107	19.999	100.925	20.126	-0.845	0.986	899.093
182.002	247.432	80.108	20.000	100.926	20.126	-0.734	1.025	899.101
182.502	247.930	80.107	20.001	100.928	20.124	-0.647	1.015	899.084
183.002	248.399	80.109	20.000	100.926	20.124	-0.637	0.967	899.076
183.502	248.932	80.108	20.000	100.924	20.124	-0.630	1.002	899.121
184.002	249.421	80.107	20.000	100.919	20.120	-0.292	1.022	899.111
184.502	249.922	80.104	19.999	100.915	20.126	-0.839	0.990	899.105
185.002	250.429	80.103	19.999	100.915	20.121	-0.300	1.008	899.071
185.502	250.925	80.105	19.999	100.918	20.128	-0.930	1.003	899.102
186.002	251.444	80.107	20.000	100.919	20.127	-0.838	1.015	899.119
186.502	251.945	80.104	19.999	100.919	20.127	-0.757	1.020	899.122
187.002	252.429	80.106	19.999	100.917	20.129	-1.045	0.985	899.136
187.502	252.971	80.104	20.000	100.918	20.128	-0.994	1.026	899.134
188.002	253.478	80.103	20.001	100.916	20.125	-0.749	1.048	899.104
188.502	253.959	80.108	20.000	100.907	20.130	-1.180	0.988	899.125
189.002	254.477	80.108	20.001	100.903	20.130	-1.214	1.000	899.139
189.502	254.956	80.107	20.001	100.903	20.127	-0.955	0.996	899.110
190.003	255.483	80.106	19.999	100.902	20.126	-0.867	1.006	899.134
190.502	255.984	80.104	19.999	100.901	20.127	-0.897	1.028	899.123
191.002	256.489	80.105	19.999	100.909	20.131	-1.162	1.006	899.126
191.502	256.962	80.105	19.999	100.906	20.125	-0.689	0.978	899.150
192.002	257.457	80.105	20.000	100.905	20.126	-0.831	0.968	899.152
192.502	257.953	80.106	19.999	100.902	20.133	-1.442	0.991	899.092
193.002	258.467	80.105	19.999	100.898	20.130	-1.073	1.009	899.088
193.502	258.974	80.108	19.999	100.896	20.129	-0.896	1.021	899.159
194.002	259.458	80.109	19.998	100.899	20.130	-1.062	0.991	899.154
194.503	259.975	80.107	20.000	100.901	20.128	-0.700	0.999	899.131
195.003	260.489	80.106	20.000	100.908	20.127	-0.491	1.030	899.079
195.503	261.000	80.106	20.000	100.910	20.129	-0.688	1.027	899.155
196.002	261.467	80.105	19.999	100.907	20.128	-0.576	0.979	899.122
196.503	261.957	80.105	19.999	100.905	20.129	-0.740	0.956	899.120
197.003	262.495	80.109	19.999	100.906	20.128	-0.701	1.029	899.162
197.502	262.971	80.107	20.000	100.902	20.131	-1.088	1.014	899.160
198.003	263.482	80.108	20.000	100.903	20.129	-0.904	0.986	899.128
198.503	264.007	80.106	19.999	100.903	20.126	-0.511	1.037	899.136
199.002	264.505	80.107	20.000	100.905	20.130	-0.861	1.023	899.136
199.502	265.015	80.108	19.999	100.906	20.131	-0.867	1.007	899.198
200.002	265.508	80.107	20.000	100.902	20.130	-0.771	1.003	899.157
200.502	265.993	80.104	20.001	100.898	20.131	-0.775	0.977	899.158
201.003	266.537	80.101	19.999	100.899	20.131	-0.846	1.028	899.184
201.503	266.998	80.103	19.999	100.893	20.134	-1.126	1.006	899.165
202.002	267.533	80.107	19.999	100.883	20.126	-0.441	0.996	899.154
202.502	268.045	80.105	20.000	100.881	20.130	-0.812	1.047	899.141
203.002	268.526	80.106	20.000	100.882	20.133	-1.034	0.993	899.215
203.503	269.002	80.106	19.999	100.882	20.127	-0.489	0.957	899.143
204.002	269.523	80.106	20.001	100.884	20.132	-1.087	0.998	899.176
204.503	270.011	80.110	20.001	100.889	20.133	-1.223	1.009	899.133
205.003	270.535	80.110	20.000	100.895	20.130	-0.955	1.011	899.189
205.503	271.033	80.107	20.001	100.891	20.131	-1.133	1.022	899.168
206.002	271.547	80.106	20.001	100.890	20.131	-1.139	1.013	899.219
206.502	272.014	80.106	20.000	100.886	20.129	-0.896	0.982	899.183
207.002	272.510	80.108	20.000	100.882	20.134	-1.256	0.963	899.182
207.502	273.041	80.108	19.999	100.878	20.136	-1.338	1.026	899.175
208.002	273.521	80.106	19.999	100.878	20.132	-0.850	1.011	899.211
208.502	273.991	80.105	20.000	100.879	20.133	-0.879	0.951	899.191
209.002	274.507	80.102	19.999	100.884	20.131	-0.634	0.987	899.175
209.502	275.017	80.101	19.999	100.883	20.135	-0.894	1.026	899.184
210.002	275.504	80.106	20.000	100.881	20.135	-0.731	0.996	899.208
210.502	276.039	80.106	19.999	100.881	20.132	-0.431	1.021	899.196
211.003	276.551	80.105	20.001	100.883	20.133	-0.603	1.047	899.200
211.503	277.009	80.106	20.001	100.885	20.139	-1.207	0.971	899.207
212.002	277.457	80.108	20.001	100.893	20.132	-0.704	0.907	899.135
212.502	278.036	80.108	20.000	100.898	20.133	-0.833	1.028	899.221
213.002	278.539	80.109	20.000	100.900	20.135	-1.085	1.082	899.210
213.502	279.048	80.106	20.000	100.896	20.135	-1.107	1.012	899.216
214.002	279.539	80.109	20.000	100.889	20.137	-1.255	1.000	899.243
214.502	280.025	80.107	19.999	100.883	20.139	-1.434	0.976	899.222
215.003	280.562	80.104	19.999	100.876	20.136	-1.154	1.023	899.204
215.503	281.039	80.104	20.001	100.872	20.136	-1.121	1.015	899.222
216.002	281.568	80.105	19.999	100.869	20.141	-1.636	1.006	899.222
216.502	282.052	80.104	20.000	100.864	20.133	-0.836	1.012	899.237
217.002	282.580	80.104	20.000	100.858	20.135	-1.135	1.012	899.250
217.503	283.053	80.106	19.999	100.852	20.135	-1.070	1.001	899.234
218.003	283.580	80.106	19.999	100.851	20.136	-1.075	1.000	899.202
218.503	284.065	80.106	19.999	100.851	20.132	-0.691	1.012	899.247
219.003	284.576	80.105	19.999	100.859	20.134	-0.824	0.996	899.261
219.502	285.092	80.107	20.000	100.869	20.133	-0.615	1.028	899.266
220.002	285.568	80.104	19.999	100.876	20.134	-0.612	0.993	899.257
220.502	286.050	80.108	19.999	100.876	20.135	-0.557	0.958	899.255
221.002	286.571	80.108	20.000	100.875	20.137	-0.745	1.002	899.269
221.503	287.080	80.108	20.000	100.868	20.137	-0.684	1.029	899.249
222.003	287.544	80.111	20.000	100.869	20.132	-0.364	0.973	899.286
222.503	288.094	80.107	20.002	100.868	20.135	-0.738	1.014	899.281
223.002	288.586	80.108	20.000	100.871	20.135	-0.794	1.042	899.260
223.503	289.077	80.107	20.000	100.874	20.134	-0.898	0.982	899.261
224.003	289.540	80.105	19.999	100.874	20.140	-1.485	0.954	899.282
224.503	290.095	80.105	20.000	100.873	20.136	-1.058	1.018	899.262
225.003	290.590	80.105	20.000	100.873	20.133	-0.656	1.051	899.283
225.503	291.086	80.102	19.999	100.866	20.137	-0.879	0.992	899.249
226.002	291.594	80.102	19.998	100.864	20.140	-1.077	1.003	899.270
226.502	292.039	80.103	20.000	100.861	20.132	-0.176	0.953	899.245
227.003	292.545	80.102	19.999	100.853	20.132	-0.180	0.950	899.289
227.503	293.051	80.102	19.999	100.849	20.133	-0.349	1.011	899.293
228.003	293.549	80.101	20.000	100.841	20.134	-0.475	1.004	899.279
228.503	294.069	80.102	20.000	100.837	20.135	-0.522	1.019	899.313
229.002	294.572	80.104	19.999	100.840	20.135	-0.690	1.024	899.275
229.502	295.059	80.102	19.998	100.845	20.132	-0.386	0.990	899.291
230.002	295.570	80.105	19.999	100.852	20.139	-1.001	0.997	899.324
230.503	296.067	80.106	20.000	100.868	20.138	-0.698	1.007	899.310
231.003	296.597	80.103	19.999	100.873	20.141	-0.945	1.027	899.322
231.503	297.082	80.106	19.999	100.871	20.142	-1.039	1.015	899.298
232.003	297.578	80.105	19.999	100.866	20.139	-0.683	0.980	899.348
232.503	298.088	80.103	19.999	100.857	20.141	-0.839	1.006	899.308
233.003	298.572	80.104	19.999	100.845	20.138	-0.624	0.994	899.329
233.503	299.098	80.103	19.999	100.838	20.138	-0.742	1.011	899.335
234.003	299.590	80.104	20.000	100.834	20.136	-0.760	1.019	899.320
234.503	300.087	80.104	19.999	100.833	20.138	-1.014	0.988	899.354
235.003	300.591	80.100	19.999	100.840	20.136	-0.917	1.001	899.310
235.503	301.116	80.104	19.999	100.845	20.135	-0.827	1.030	899.322
236.003	301.583	80.106	20.000	100.845	20.132	-0.496	0.992	899.385
236.503	302.073	80.103	19.999	100.852	20.137	-0.916	0.957	899.348
237.002	302.592	80.107	19.999	100.851	20.137	-0.917	1.010	899.340
237.503	303.073	80.108	19.999	100.841	20.134	-0.527	1.000	899.359
238.003	303.594	80.106	19.999	100.834	20.137	-0.706	1.002	899.345
238.503	304.102	80.105	20.000	100.830	20.139	-0.954	1.029	899.353
239.003	304.594	80.104	20.002	100.826	20.135	-0.809	0.999	899.337
239.503	305.103	80.104	20.000	100.825	20.139	-1.104	1.002	899.327
240.003	305.607	80.102	20.001	100.830	20.135	-0.688	1.014	899.351
240.503	306.102	80.101	20.000	100.835	20.136	-0.813	0.998	899.370
241.003	306.613	80.103	19.999	100.843	20.134	-0.551	1.006	899.375
241.502	307.122	80.103	20.000	100.847	20.134	-0.482	1.020	899.361
242.003	307.604	80.104	19.999	100.853	20.138	-0.655	0.991	899.342
242.503	308.080	80.107	19.999	100.860	20.135	-0.257	0.959	899.376
243.002	308.587	80.105	19.999	100.859	20.135	-0.292	0.982	899.368
243.504	309.068	80.105	19.999	100.853	20.135	-0.184	0.987	899.366
244.004	309.595	80.105	19.999	100.852	20.133	-0.061	1.008	899.398
244.503	310.083	80.103	20.000	100.850	20.133	-0.107	1.015	899.370
245.003	310.595	80.106	19.999	100.841	20.137	-0.456	1.001	899.372
245.503	311.090	80.106	19.999	100.842	20.136	-0.383	1.007	899.366
246.003	311.563	80.103	19.999	100.850	20.136	-0.369	0.967	899.392
246.503	312.079	80.106	19.998	100.855	20.135	-0.228	0.990	899.403
247.003	312.569	80.102	19.999	100.853	20.136	-0.345	1.007	899.374
247.503	313.091	80.103	19.999	100.856	20.136	-0.249	1.013	899.399
248.003	313.575	80.105	19.999	100.855	20.136	-0.296	1.005	899.433
248.503	314.116	80.104	19.999	100.847	20.137	-0.310	1.024	899.384
249.003	314.605	80.105	19.999	100.835	20.137	-0.346	1.031	899.421
249.502	315.127	80.102	19.999	100.831	20.137	-0.421	1.011	899.431
250.002	315.613	80.103	20.000	100.825	20.135	-0.242	1.008	899.419
250.503	316.084	80.106	19.999	100.823	20.138	-0.450	0.957	899.410
251.003	316.567	80.105	19.999	100.824	20.137	-0.193	0.954	899.432
251.503	317.118	80.104	19.998	100.824	20.138	-0.313	1.033	899.407
252.003	317.594	80.105	19.998	100.826	20.136	-0.151	1.027	899.390
252.503	318.082	80.102	20.000	100.829	20.135	-0.071	0.964	899.423
253.003	318.572	80.103	19.999	100.829	20.138	-0.363	0.977	899.434
253.504	319.110	80.106	19.999	100.827	20.137	-0.405	1.029	899.455
254.003	319.580	80.105	20.000	100.825	20.138	-0.535	1.009	899.423
254.503	320.083	80.105	19.999	100.821	20.137	-0.467	0.974	899.451
255.003	320.594	80.101	19.998	100.820	20.141	-0.896	1.014	899.427
255.502	321.088	80.100	20.000	100.824	20.140	-0.839	1.005	899.425
256.003	321.585	80.103	20.000	100.821	20.136	-0.391	0.990	899.426
256.503	322.107	80.101	20.000	100.823	20.136	-0.308	1.019	899.446
257.004	322.581	80.101	20.000	100.826	20.138	-0.513	0.996	899.425
257.503	323.061	80.103	19.999	100.822	20.137	-0.378	0.954	899.476
258.002	323.574	80.100	19.999	100.815	20.136	-0.241	0.993	899.476
258.503	324.082	80.102	19.999	100.815	20.138	-0.416	1.021	899.488
259.003	324.563	80.105	19.998	100.815	20.139	-0.615	0.990	899.445
259.502	325.078	80.103	19.999	100.812	20.135	-0.193	0.996	899.445
260.003	325.567	80.103	19.999	100.814	20.135	-0.191	1.002	899.473
260.504	326.082	80.101	19.998	100.819	20.137	-0.284	1.005	899.477
261.003	326.614	80.103	20.000	100.825	20.138	-0.347	1.048	899.452
261.503	327.111	80.104	20.000	100.828	20.139	-0.445	1.029	899.452
262.003	327.591	80.103	20.000	100.831	20.141	-0.601	0.977	899.491
262.503	328.081	80.104	20.000	100.834	20.134	0.053	0.970	899.462
263.003	328.591	80.104	20.000	100.833	20.140	-0.578	1.000	899.481
263.503	329.074	80.102	20.000	100.829	20.138	-0.460	0.993	899.497
264.003	329.600	80.102	20.000	100.824	20.139	-0.595	1.008	899.485
264.503	330.096	80.103	20.000	100.821	20.142	-0.880	1.021	899.529
265.003	330.605	80.104	19.999	100.820	20.138	-0.491	1.005	899.524
265.503	331.099	80.104	20.000	100.821	20.139	-0.546	1.003	899.471
266.003	331.581	80.103	19.999	100.822	20.137	-0.294	0.977	899.494
266.503	332.099	80.106	19.999	100.826	20.138	-0.335	1.001	899.466
267.003	332.612	80.103	19.999	100.826	20.135	-0.009	1.031	899.513
267.503	333.097	80.105	19.998	100.819	20.134	0.101	0.998	899.493
268.003	333.626	80.105	19.999	100.813	20.135	-0.077	1.014	899.502
268.503	334.093	80.106	19.998	100.812	20.138	-0.367	0.995	899.501
269.003	334.603	80.105	19.998	100.809	20.137	-0.135	0.977	899.520
269.503	335.101	80.107	19.999	100.810	20.140	-0.447	1.009	899.504
270.004	335.619	80.107	19.999	100.815	20.138	-0.204	1.015	899.483
270.503	336.104	80.107	20.000	100.820	20.135	0.006	1.003	899.534
271.003	336.584	80.105	20.000	100.824	20.134	0.033	0.965	899.517
271.504	337.112	80.104	20.000	100.823	20.133	0.030	1.008	899.511
272.003	337.614	80.106	19.999	100.825	20.139	-0.528	1.031	899.512
272.503	338.070	80.107	20.000	100.821	20.135	-0.201	0.958	899.501
273.004	338.575	80.107	19.999	100.817	20.135	-0.331	0.961	899.547
273.503	339.107	80.109	19.999	100.816	20.138	-0.535	1.038	899.504
274.003	339.629	80.103	19.998	100.816	20.134	-0.137	1.054	899.551
274.503	340.118	80.104	19.998	100.810	20.133	0.067	1.010	899.562
275.003	340.636	80.109	19.998	100.811	20.137	-0.186	1.007	899.499
275.503	341.122	80.108	19.997	100.815	20.136	-0.037	1.004	899.540
276.003	341.605	80.106	19.999	100.811	20.135	0.058	0.969	899.527
276.503	342.111	80.105	19.998	100.810	20.133	0.416	0.989	899.578
277.003	342.602	80.107	19.998	100.810	20.132	0.654	0.997	899.521
277.503	343.125	80.107	19.998	100.808	20.132	0.797	1.014	899.542
278.003	343.628	80.107	19.999	100.810	20.131	0.881	1.027	899.516
278.503	344.099	80.106	19.999	100.814	20.134	0.713	0.973	899.544
279.003	344.605	80.106	19.998	100.821	20.132	0.961	0.977	899.566
279.503	345.114	80.105	19.997	100.825	20.129	1.130	1.016	899.528
280.003	345.609	80.106	19.998	100.829	20.130	0.796	1.004	899.533
280.503	346.076	80.110	19.998	100.827	20.132	0.588	0.962	899.510
281.003	346.608	80.108	19.998	100.823	20.133	0.463	0.999	899.531
281.503	347.100	80.106	19.999	100.819	20.137	0.051	1.023	899.548
282.003	347.617	80.106	19.999	100.815	20.132	0.476	1.009	899.590
282.503	348.110	80.107	20.000	100.808	20.133	0.476	1.011	899.549
283.003	348.614	80.108	20.000	100.806	20.132	0.569	0.996	899.580
283.504	349.130	80.105	20.000	100.806	20.134	0.466	1.019	899.580
284.004	349.605	80.106	19.999	100.797	20.128	1.058	0.991	899.566
284.503	350.083	80.108	19.999	100.787	20.135	0.441	0.954	899.601
285.003	350.627	80.106	19.999	100.784	20.130	1.029	1.023	899.600
285.503	351.126	80.108	19.999	100.775	20.133	0.660	1.044	899.593
286.003	351.623	80.107	19.999	100.768	20.126	1.284	0.996	899.569
286.503	352.131	80.107	19.998	100.773	20.131	0.774	1.005	899.604
287.003	352.603	80.106	19.998	100.788	20.128	0.984	0.979	899.597
287.504	353.107	80.103	19.999	100.794	20.129	0.665	0.974	899.596
288.004	353.608	80.107	19.998	100.798	20.129	0.623	1.006	899.634
288.503	354.109	80.107	19.999	100.800	20.132	0.415	1.004	899.602
289.003	354.614	80.108	19.999	100.801	20.130	0.635	1.006	899.607
289.503	355.111	80.108	19.999	100.797	20.127	0.847	1.001	899.649
290.003	355.626	80.110	19.999	100.794	20.128	0.817	1.013	899.647
290.503	356.073	80.105	19.998	100.795	20.128	0.924	0.961	899.577
291.003	356.589	80.107	19.999	100.793	20.123	1.534	0.961	899.616
291.503	357.102	80.108	19.998	100.790	20.122	1.650	1.030	899.646
292.003	357.590	80.106	19.998	100.783	20.123	1.671	1.001	899.618
292.504	358.110	80.107	19.998	100.781	20.123	1.592	1.007	899.633
293.004	358.585	80.103	19.999	100.785	20.128	1.137	0.995	899.623
293.504	359.079	80.106	19.997	100.791	20.121	1.699	0.970	899.606
294.003	359.576	80.106	19.998	100.794	20.121	1.631	0.991	899.576
294.503	360.085	80.103	19.998	100.800	20.122	1.492	1.006	899.611
295.003	360.596	80.107	19.997	100.809	20.121	1.678	1.020	899.619
295.503	361.108	80.105	19.997	100.809	20.120	1.799	1.023	899.614
296.003	361.599	80.107	19.996	100.803	20.123	1.602	1.004	899.630
296.503	362.116	80.106	19.997	100.805	20.123	1.710	1.007	899.596
297.003	362.597	80.106	19.998	100.804	20.123	1.730	0.997	899.633
297.504	363.117	80.108	19.997	100.798	20.124	1.662	1.000	899.674
298.004	363.590	80.106	19.998	100.796	20.121	1.837	0.994	899.619
298.504	364.099	80.106	19.998	100.793	20.125	1.503	0.983	899.662
299.004	364.609	80.107	19.999	100.786	20.124	1.553	1.018	899.635
299.504	365.129	80.103	20.000	100.782	20.121	1.829	1.030	899.654
300.004	365.636	80.107	20.000	100.781	20.123	1.628	1.028	899.670
300.504	366.121	80.110	19.999	100.784	20.125	1.433	0.993	899.668
301.003	366.637	80.106	20.000	100.793	20.123	1.724	1.002	899.671
