Repository: FireDynamics/BESKID_ExperimentalData

# Experimental Data of the BESKID Project

The repository contains the public experimental data of the BESKID project.

The primary material investigate is Poly(methyl methacrylate) (PMMA).

The materials have been examined in various experimental setups, across different sizes, from micro- to real-scale. Data of the following setups is available:
- Thermogravimetric analysis (TGA)
- Micro-scale combustion calorimetry (MCC)
- Differential scanning calorimetry (DSC)
- Cone calorimetry
- Flame spread experiments

File: Materials/PMMA/CN_20mm/MCC/20240802_PMMA_CN_20mm_60Kmin_4mg_R1.txt (part 2 of 2)
Baseline O2:	20.370
Instrument ID:	2700
@
Time (s)	Temperature (C)	N2 Flow (cc/min)	O2 Flow (cc/min)	Total Flow (cc/min)	Oxygen (%)	HRR (W/g)	Heating Rate (C/s)	Combustor Temp (C)
302.004	367.478	80.056	19.999	100.234	17.950	176.476	0.970	899.960
302.504	368.002	80.055	19.998	100.235	17.919	178.795	1.009	899.958
303.003	368.510	80.057	19.998	100.230	17.891	180.909	1.032	899.971
303.503	369.002	80.056	19.997	100.226	17.862	182.993	1.001	899.935
304.003	369.502	80.056	19.997	100.224	17.840	184.619	0.992	899.984
304.503	369.988	80.054	19.998	100.224	17.817	186.295	0.985	899.961
305.003	370.519	80.053	19.998	100.224	17.795	187.812	1.016	899.986
305.503	371.007	80.055	19.997	100.232	17.761	190.133	1.019	899.956
306.004	371.488	80.055	19.998	100.235	17.722	192.872	0.969	899.990
306.504	371.993	80.054	19.998	100.232	17.682	195.838	0.986	899.997
307.003	372.483	80.056	19.998	100.230	17.651	198.212	0.995	899.992
307.503	372.989	80.054	19.998	100.233	17.620	200.621	0.996	899.985
308.003	373.478	80.056	19.998	100.236	17.589	202.840	0.995	899.981
308.504	374.009	80.057	19.997	100.240	17.555	205.344	1.021	899.996
309.003	374.463	80.055	19.997	100.249	17.523	207.655	0.986	899.985
309.503	374.989	80.057	19.997	100.258	17.485	210.306	0.979	900.011
310.003	375.477	80.057	19.998	100.257	17.457	212.140	1.013	899.987
310.504	375.976	80.056	19.998	100.251	17.422	214.437	0.987	900.016
311.004	376.482	80.058	19.998	100.255	17.385	216.986	1.005	900.009
311.503	376.997	80.057	19.999	100.256	17.353	219.307	1.021	900.006
312.003	377.455	80.057	19.999	100.263	17.320	221.779	0.974	900.003
312.503	377.944	80.057	19.998	100.281	17.298	223.458	0.947	900.023
313.003	378.450	80.057	19.999	100.303	17.271	225.291	0.994	900.031
313.503	378.948	80.058	19.999	100.316	17.220	229.052	1.005	900.037
314.003	379.448	80.058	19.999	100.318	17.154	234.013	0.998	900.020
314.503	379.938	80.056	19.999	100.307	17.094	238.376	0.990	900.005
315.003	380.445	80.057	19.998	100.296	17.035	242.681	0.998	900.002
315.502	380.953	80.059	19.998	100.298	16.982	246.418	1.015	900.023
316.003	381.444	80.058	19.999	100.305	16.920	250.993	0.998	900.074
316.503	381.918	80.058	19.998	100.324	16.860	255.401	0.965	900.026
317.003	382.410	80.056	19.999	100.351	16.815	258.820	0.966	900.040
317.503	382.922	80.059	19.999	100.371	16.795	260.208	1.004	900.069
318.003	383.428	80.059	19.999	100.387	16.783	260.956	1.018	900.047
318.503	383.883	80.057	20.000	100.403	16.749	263.425	0.961	900.053
319.004	384.426	80.059	20.000	100.411	16.699	267.051	0.998	900.070
319.504	384.907	80.059	19.999	100.409	16.631	271.977	1.024	900.080
320.003	385.407	80.058	19.999	100.408	16.540	278.747	0.981	900.074
320.503	385.892	80.058	19.998	100.413	16.448	285.917	0.985	900.066
321.003	386.402	80.056	19.999	100.410	16.352	293.531	0.996	900.061
321.503	386.863	80.058	19.999	100.421	16.244	301.925	0.971	900.058
322.003	387.384	80.059	19.997	100.441	16.153	309.422	0.982	900.076
322.503	387.874	80.058	19.998	100.450	16.079	315.676	1.011	900.096
323.003	388.356	80.059	19.999	100.452	16.032	319.458	0.971	900.091
323.504	388.860	80.058	19.998	100.465	16.007	321.449	0.986	900.076
324.004	389.352	80.059	19.999	100.464	15.988	322.490	0.995	900.079
324.504	389.876	80.060	19.999	100.462	15.955	324.521	1.017	900.092
325.003	390.355	80.060	19.999	100.484	15.886	329.341	1.003	900.118
325.504	390.859	80.058	19.999	100.488	15.807	335.057	0.981	900.095
326.004	391.372	80.057	19.998	100.482	15.737	340.351	1.017	900.086
326.504	391.836	80.056	19.998	100.505	15.678	344.855	0.979	900.130
327.003	392.337	80.057	19.998	100.519	15.621	349.394	0.965	900.148
327.504	392.831	80.058	19.998	100.506	15.573	353.578	0.995	900.095
328.003	393.339	80.057	19.999	100.478	15.520	357.888	1.003	900.105
328.503	393.812	80.058	19.999	100.432	15.467	361.910	0.981	900.119
329.003	394.307	80.057	19.998	100.374	15.407	366.333	0.967	900.124
329.503	394.821	80.057	19.998	100.305	15.350	370.614	1.009	900.123
330.003	395.334	80.058	19.998	100.246	15.298	374.531	1.027	900.107
330.504	395.803	80.057	19.998	100.234	15.266	376.870	0.982	900.130
331.003	396.293	80.056	19.998	100.237	15.258	377.301	0.960	900.136
331.503	396.799	80.057	19.997	100.268	15.255	377.380	0.997	900.096
332.003	397.317	80.056	19.997	100.332	15.221	379.855	1.023	900.162
332.503	397.790	80.058	19.998	100.373	15.163	384.137	0.991	900.093
333.003	398.286	80.056	19.997	100.356	15.104	388.494	0.969	900.120
333.503	398.824	80.055	19.997	100.351	15.066	391.424	1.034	900.164
334.003	399.314	80.058	19.997	100.304	15.055	392.350	1.028	900.139
334.503	399.818	80.056	19.998	100.252	15.038	393.731	0.993	900.133
335.004	400.320	80.057	19.998	100.213	15.002	396.612	1.005	900.177
335.504	400.812	80.059	19.998	100.197	14.959	399.899	0.994	900.102
336.003	401.305	80.058	19.998	100.177	14.920	402.916	0.986	900.146
336.503	401.840	80.057	19.998	100.184	14.901	404.409	1.028	900.165
337.003	402.297	80.056	19.997	100.174	14.887	405.549	0.992	900.150
337.503	402.826	80.055	19.997	100.174	14.892	405.290	0.986	900.160
338.003	403.301	80.055	19.998	100.187	14.898	404.900	1.004	900.133
338.503	403.808	80.054	19.998	100.200	14.907	404.100	0.981	900.138
339.004	404.344	80.055	19.998	100.200	14.910	403.714	1.043	900.128
339.504	404.795	80.058	19.998	100.211	14.903	404.031	0.988	900.203
340.003	405.322	80.056	19.998	100.215	14.898	404.340	0.978	900.162
340.504	405.840	80.055	19.998	100.207	14.906	403.653	1.045	900.210
341.003	406.344	80.057	20.000	100.190	14.920	402.620	1.022	900.157
341.504	406.851	80.054	19.999	100.169	14.942	401.097	1.011	900.192
342.004	407.372	80.055	19.998	100.149	14.966	399.365	1.028	900.180
342.504	407.862	80.053	19.997	100.140	14.994	397.368	1.011	900.195
343.004	408.382	80.054	19.997	100.131	15.024	395.111	1.009	900.187
343.504	408.854	80.057	19.998	100.119	15.055	392.758	0.992	900.205
344.004	409.358	80.056	19.997	100.104	15.089	390.285	0.977	900.224
344.503	409.888	80.055	19.997	100.089	15.119	387.989	1.035	900.235
345.003	410.406	80.055	19.998	100.077	15.155	385.332	1.048	900.197
345.503	410.890	80.056	19.998	100.079	15.194	382.460	1.001	900.231
346.003	411.405	80.058	19.997	100.103	15.233	379.546	0.999	900.211
346.503	411.911	80.059	19.998	100.125	15.282	375.978	1.021	900.197
347.004	412.416	80.058	19.997	100.143	15.335	372.104	1.011	900.199
347.504	412.901	80.057	19.998	100.151	15.389	368.123	0.991	900.231
348.003	413.424	80.056	19.998	100.153	15.452	363.415	1.008	900.229
348.503	413.913	80.058	19.997	100.143	15.514	358.743	1.010	900.259
349.004	414.413	80.058	19.998	100.136	15.579	353.856	0.989	900.213
349.503	414.938	80.056	19.997	100.128	15.656	348.050	1.026	900.236
350.003	415.421	80.057	19.997	100.130	15.734	342.142	1.008	900.223
350.504	415.944	80.057	19.998	100.135	15.815	335.987	1.006	900.261
351.004	416.447	80.055	19.998	100.142	15.901	329.467	1.025	900.269
351.504	416.961	80.056	19.997	100.145	15.987	322.891	1.016	900.259
352.004	417.491	80.057	19.998	100.153	16.079	315.883	1.044	900.278
352.505	417.968	80.055	19.997	100.153	16.174	308.597	1.007	900.271
353.004	418.465	80.055	19.997	100.152	16.270	301.142	0.975	900.286
353.503	418.964	80.055	19.997	100.151	16.369	293.447	0.997	900.304
354.003	419.512	80.058	19.998	100.150	16.469	285.705	1.046	900.267
354.504	420.027	80.057	19.999	100.148	16.566	278.104	1.062	900.298
355.004	420.517	80.056	19.999	100.153	16.673	269.767	1.006	900.305
355.504	421.029	80.058	19.998	100.157	16.775	261.738	1.003	900.265
356.004	421.506	80.057	19.999	100.163	16.877	253.757	0.988	900.283
356.504	422.042	80.056	19.998	100.175	16.978	245.856	1.013	900.304
357.003	422.553	80.058	19.998	100.188	17.081	237.819	1.047	900.295
357.504	423.059	80.058	19.999	100.201	17.180	230.062	1.016	900.301
358.004	423.578	80.058	20.000	100.216	17.283	222.060	1.025	900.285
358.504	424.061	80.056	19.999	100.232	17.381	214.400	1.002	900.293
359.004	424.583	80.056	19.998	100.251	17.481	206.562	1.005	900.306
359.504	425.102	80.058	19.998	100.272	17.576	199.085	1.040	900.302
360.005	425.614	80.057	19.999	100.296	17.671	191.640	1.031	900.306
360.504	426.099	80.056	19.999	100.323	17.770	183.915	0.997	900.317
361.004	426.643	80.058	19.998	100.354	17.859	176.902	1.029	900.318
361.504	427.129	80.056	19.998	100.382	17.950	169.776	1.030	900.302
362.004	427.599	80.057	19.999	100.417	18.039	162.800	0.956	900.310
362.504	428.122	80.057	19.997	100.451	18.125	156.054	0.993	900.295
363.004	428.629	80.056	19.998	100.484	18.212	149.226	1.031	900.311
363.503	429.112	80.055	19.998	100.511	18.295	142.693	0.990	900.293
364.003	429.646	80.053	19.998	100.542	18.375	136.331	1.016	900.319
364.504	430.154	80.053	19.998	100.572	18.449	130.597	1.042	900.337
365.003	430.658	80.056	19.998	100.600	18.525	124.678	1.012	900.318
365.504	431.183	80.055	19.998	100.623	18.600	118.943	1.028	900.335
366.004	431.687	80.057	19.998	100.649	18.672	113.504	1.029	900.338
366.504	432.180	80.058	19.997	100.674	18.739	108.530	0.998	900.331
367.003	432.665	80.057	19.998	100.698	18.804	103.720	0.978	900.333
367.503	433.186	80.060	19.999	100.723	18.870	98.765	1.005	900.363
368.004	433.675	80.061	19.998	100.751	18.932	94.138	1.009	900.337
368.504	434.181	80.060	19.999	100.773	18.990	89.787	0.995	900.361
369.003	434.686	80.059	19.998	100.794	19.049	85.344	1.012	900.334
369.503	435.196	80.059	19.997	100.813	19.104	81.230	1.015	900.382
370.004	435.669	80.057	19.997	100.828	19.155	77.437	0.983	900.332
370.503	436.194	80.060	19.998	100.846	19.210	73.368	0.998	900.346
371.003	436.689	80.057	19.998	100.875	19.258	69.905	1.019	900.400
371.504	437.217	80.057	19.999	100.895	19.307	66.363	1.023	900.362
372.003	437.689	80.058	19.997	100.905	19.350	63.337	1.000	900.413
372.503	438.204	80.056	19.998	100.916	19.396	60.040	0.987	900.368
373.003	438.699	80.057	19.998	100.916	19.438	57.068	1.009	900.373
373.504	439.166	80.056	19.997	100.903	19.476	54.462	0.962	900.378
374.004	439.706	80.053	19.998	100.897	19.518	51.587	1.008	900.370
374.504	440.221	80.053	19.998	100.891	19.553	49.196	1.054	900.399
375.004	440.716	80.054	19.997	100.882	19.590	46.601	1.009	900.413
375.504	441.213	80.053	19.997	100.881	19.627	44.024	0.993	900.389
376.004	441.675	80.055	19.996	100.880	19.657	41.925	0.960	900.411
376.503	442.221	80.053	19.997	100.875	19.684	40.187	1.008	900.400
377.003	442.688	80.055	19.999	100.870	19.715	37.963	1.012	900.389
377.503	443.225	80.055	19.998	100.861	19.746	35.920	1.004	900.368
378.003	443.714	80.054	19.999	100.849	19.772	34.147	1.027	900.388
378.503	444.196	80.055	20.000	100.835	19.797	32.565	0.971	900.418
379.003	444.682	80.057	19.998	100.819	19.820	30.949	0.967	900.368
379.503	445.179	80.055	19.999	100.804	19.843	29.372	0.982	900.423
380.003	445.698	80.056	20.000	100.787	19.868	27.715	1.016	900.423
380.504	446.179	80.055	20.000	100.767	19.885	26.587	1.000	900.431
381.003	446.705	80.056	19.999	100.748	19.905	25.369	1.007	900.393
381.504	447.192	80.057	19.997	100.725	19.923	24.232	1.012	900.407
382.004	447.717	80.056	19.997	100.706	19.942	22.989	1.011	900.421
382.505	448.197	80.058	19.998	100.691	19.961	21.723	1.006	900.431
383.004	448.686	80.057	19.997	100.676	19.975	20.829	0.970	900.421
383.504	449.195	80.057	19.997	100.657	19.996	19.307	0.998	900.440
384.004	449.696	80.057	19.998	100.642	20.010	18.298	1.009	900.439
384.504	450.198	80.058	19.997	100.626	20.026	17.213	1.003	900.436
385.004	450.694	80.057	19.998	100.606	20.036	16.657	0.998	900.453
385.504	451.195	80.057	19.998	100.587	20.051	15.708	0.997	900.444
386.003	451.680	80.056	19.997	100.571	20.062	15.021	0.987	900.451
386.503	452.220	80.057	19.997	100.559	20.074	14.346	1.025	900.444
387.004	452.703	80.057	19.996	100.546	20.085	13.742	1.022	900.441
387.504	453.198	80.055	19.996	100.532	20.099	12.902	0.977	900.449
388.004	453.707	80.057	19.997	100.516	20.110	12.216	1.004	900.475
388.504	454.207	80.056	19.996	100.499	20.119	11.741	1.010	900.501
389.004	454.716	80.057	19.996	100.479	20.134	10.852	1.008	900.460
389.504	455.215	80.059	19.997	100.463	20.141	10.439	1.007	900.517
390.005	455.699	80.057	19.997	100.451	20.149	9.960	0.983	900.510
390.505	456.225	80.057	19.998	100.443	20.158	9.335	1.010	900.504
391.005	456.698	80.056	19.998	100.441	20.168	8.707	1.000	900.474
391.504	457.173	80.055	19.997	100.436	20.178	8.090	0.949	900.506
392.004	457.699	80.057	19.997	100.425	20.186	7.572	1.001	900.497
392.504	458.206	80.057	19.997	100.410	20.194	7.051	1.032	900.507
393.004	458.712	80.056	19.997	100.395	20.203	6.496	1.013	900.498
393.504	459.187	80.057	19.997	100.378	20.213	5.820	0.981	900.502
394.004	459.676	80.057	19.997	100.364	20.221	5.264	0.964	900.489
394.504	460.177	80.057	19.997	100.351	20.226	4.893	0.990	900.499
395.003	460.677	80.058	19.997	100.336	20.238	4.056	1.002	900.494
395.504	461.158	80.057	19.997	100.322	20.242	3.749	0.981	900.496
396.004	461.653	80.057	19.997	100.308	20.251	3.093	0.976	900.494
396.504	462.188	80.057	19.998	100.294	20.258	2.598	1.029	900.547
397.005	462.694	80.056	19.998	100.284	20.262	2.351	1.040	900.508
397.504	463.167	80.057	19.997	100.280	20.269	1.884	0.980	900.522
398.004	463.674	80.055	19.996	100.274	20.271	1.699	0.980	900.525
398.505	464.188	80.054	19.996	100.265	20.282	0.964	1.020	900.544
399.004	464.684	80.055	19.997	100.256	20.283	0.909	1.011	900.518
399.504	465.178	80.053	19.996	100.247	20.289	0.539	0.989	900.528
400.005	465.664	80.055	19.995	100.240	20.292	0.304	0.981	900.555
400.504	466.168	80.056	19.996	100.232	20.295	0.095	0.990	900.535
401.004	466.671	80.055	19.997	100.230	20.298	-0.195	1.006	900.543
401.505	467.183	80.056	19.996	100.230	20.303	-0.474	1.015	900.571
402.004	467.641	80.054	19.997	100.225	20.300	-0.205	0.970	900.557
402.504	468.170	80.055	19.997	100.218	20.308	-0.732	0.986	900.521
403.005	468.668	80.056	19.997	100.218	20.307	-0.576	1.026	900.557
403.505	469.185	80.053	19.996	100.218	20.306	-0.476	1.016	900.555
404.005	469.664	80.055	19.997	100.216	20.308	-0.601	0.997	900.555
404.505	470.183	80.056	19.997	100.214	20.308	-0.564	0.998	900.567
405.004	470.654	80.053	19.996	100.211	20.309	-0.617	0.990	900.584
405.504	471.167	80.056	19.994	100.205	20.311	-0.783	0.984	900.603
406.004	471.658	80.059	19.996	100.200	20.313	-0.849	1.004	900.561
406.504	472.170	80.057	19.996	100.198	20.315	-0.942	1.002	900.596
407.004	472.631	80.056	19.996	100.198	20.312	-0.668	0.973	900.581
407.504	473.147	80.056	19.998	100.199	20.311	-0.497	0.978	900.591
408.004	473.637	80.057	19.998	100.199	20.315	-0.734	1.006	900.577
408.503	474.140	80.057	19.997	100.198	20.316	-0.713	0.993	900.588
409.004	474.666	80.055	19.997	100.192	20.314	-0.577	1.029	900.579
409.504	475.151	80.056	19.997	100.185	20.319	-0.910	1.011	900.573
410.004	475.647	80.054	19.997	100.180	20.319	-0.858	0.980	900.604
410.504	476.132	80.053	19.997	100.176	20.320	-0.988	0.980	900.574
411.004	476.660	80.055	19.997	100.170	20.319	-0.883	1.013	900.580
411.504	477.158	80.056	19.999	100.172	20.322	-1.045	1.026	900.625
412.004	477.655	80.055	19.998	100.173	20.321	-0.978	0.995	900.621
412.504	478.122	80.054	19.997	100.171	20.320	-0.945	0.964	900.625
413.004	478.637	80.050	19.998	100.171	20.320	-0.893	0.982	900.625
413.504	479.147	80.054	19.998	100.167	20.317	-0.709	1.025	900.622
414.005	479.643	80.054	19.997	100.158	20.322	-1.049	1.006	900.613
414.504	480.169	80.051	19.997	100.156	20.321	-0.968	1.023	900.638
415.004	480.650	80.053	19.997	100.151	20.323	-1.044	1.007	900.618
415.504	481.153	80.052	19.997	100.144	20.322	-0.916	0.983	900.658
416.004	481.601	80.052	19.997	100.140	20.322	-0.814	0.950	900.651
416.504	482.119	80.056	19.997	100.139	20.323	-0.862	0.966	900.657
417.004	482.630	80.055	19.997	100.137	20.319	-0.483	1.029	900.645
417.504	483.120	80.054	19.998	100.137	20.322	-0.737	1.002	900.664
418.004	483.638	80.053	19.997	100.137	20.322	-0.772	1.008	900.671
418.504	484.126	80.053	19.998	100.136	20.323	-0.860	1.005	900.653
419.005	484.633	80.055	19.999	100.133	20.326	-1.088	0.995	900.642
419.504	485.145	80.054	19.998	100.132	20.326	-1.040	1.019	900.659
420.005	485.622	80.055	19.999	100.135	20.325	-1.005	0.988	900.650
420.505	486.129	80.057	19.998	100.133	20.329	-1.251	0.984	900.694
421.005	486.633	80.054	19.999	100.135	20.327	-1.128	1.011	900.665
421.505	487.113	80.054	19.999	100.135	20.328	-1.198	0.984	900.691
422.005	487.643	80.056	19.998	100.131	20.325	-0.967	1.011	900.712
422.505	488.134	80.055	19.999	100.123	20.326	-1.077	1.021	900.690
423.005	488.621	80.054	20.000	100.119	20.326	-1.156	0.979	900.696
423.504	489.142	80.054	19.999	100.114	20.326	-1.214	1.008	900.697
424.004	489.646	80.052	19.999	100.111	20.325	-1.143	1.024	900.693
424.504	490.149	80.055	20.000	100.109	20.326	-1.192	1.007	900.675
425.004	490.613	80.054	19.998	100.112	20.329	-1.374	0.968	900.700
425.504	491.141	80.055	19.999	100.113	20.328	-1.300	0.992	900.701
426.004	491.620	80.057	19.999	100.115	20.328	-1.267	1.007	900.707
426.504	492.133	80.056	20.000	100.116	20.326	-1.154	0.992	900.737
427.004	492.631	80.056	19.999	100.115	20.325	-1.010	1.010	900.717
427.504	493.124	80.057	19.998	100.112	20.325	-0.967	0.990	900.695
428.004	493.590	80.054	19.999	100.109	20.329	-1.246	0.959	900.708
428.504	494.105	80.054	19.999	100.108	0.000	0.000	0.982	900.725
429.004	494.628	80.054	19.998	100.109	0.000	0.000	1.038	900.718
429.504	495.108	80.055	20.000	100.114	0.000	0.000	1.003	900.757
430.004	495.597	80.057	20.000	100.118	0.000	0.000	0.969	900.711
430.504	496.091	80.055	19.999	100.122	0.000	0.000	0.983	900.701
431.004	496.595	80.056	19.999	100.121	0.000	0.000	0.997	900.743
431.505	497.089	80.057	19.999	100.122	0.000	0.000	0.998	900.746
432.004	497.555	80.056	19.999	100.119	0.000	0.000	0.961	900.737
432.504	498.061	80.057	19.999	100.117	0.000	0.000	0.972	900.735
433.004	498.584	80.057	19.999	100.118	0.000	0.000	1.029	900.714
433.504	499.067	80.055	19.998	100.117	0.000	0.000	1.006	900.752
434.004	499.598	80.054	19.999	100.116	0.000	0.000	1.014	900.736
434.504	500.093	80.054	19.998	100.116	0.000	0.000	1.026	900.746
435.005	500.576	80.054	19.999	100.112	0.000	0.000	0.978	900.729
435.505	501.096	80.056	19.999	100.107	0.000	0.000	1.002	900.741
436.005	501.581	80.056	19.999	100.106	0.000	0.000	1.004	900.770
436.505	502.085	80.056	19.999	100.103	0.000	0.000	0.989	900.762
437.005	502.540	80.056	19.999	100.104	0.000	0.000	0.959	900.772
437.505	503.068	80.053	19.998	100.112	0.000	0.000	0.984	900.762
438.005	503.562	80.055	19.998	100.114	0.000	0.000	1.023	900.779
