Repository: FireDynamics/BESKID_ExperimentalData

# Experimental Data of the BESKID Project

The repository contains the public experimental data of the BESKID project.

The primary material investigate is Poly(methyl methacrylate) (PMMA).

The materials have been examined in various experimental setups, across different sizes, from micro- to real-scale. Data of the following setups is available:
- Thermogravimetric analysis (TGA)
- Micro-scale combustion calorimetry (MCC)
- Differential scanning calorimetry (DSC)
- Cone calorimetry
- Flame spread experiments

File: Materials/PMMA/CN_20mm/MCC/20240823_PMMA_CN_20mm_60Kmin_4mg_R3.txt (part 2 of 2)
Baseline O2:	20.306
Instrument ID:	2700
@
Time (s)	Temperature (C)	N2 Flow (cc/min)	O2 Flow (cc/min)	Total Flow (cc/min)	Oxygen (%)	HRR (W/g)	Heating Rate (C/s)	Combustor Temp (C)
302.003	368.023	80.052	19.994	100.772	18.105	165.522	0.998	899.929
302.503	368.514	80.051	19.994	100.785	18.069	168.227	0.980	899.900
303.003	369.039	80.051	19.993	100.797	18.031	171.062	1.015	899.955
303.504	369.535	80.053	19.993	100.808	17.988	174.226	1.021	899.920
304.004	370.074	80.052	19.994	100.816	17.950	177.154	1.036	899.924
304.503	370.524	80.052	19.994	100.820	17.909	180.324	0.990	899.942
305.003	371.024	80.053	19.992	100.823	17.870	183.347	0.950	899.944
305.503	371.534	80.053	19.994	100.824	17.828	186.821	1.010	899.968
306.003	372.043	80.052	19.992	100.821	17.786	190.239	1.018	899.944
306.504	372.523	80.051	19.993	100.819	17.744	193.610	0.988	899.967
307.003	373.038	80.052	19.993	100.825	17.705	196.768	0.995	899.964
307.503	373.526	80.053	19.993	100.829	17.663	200.034	1.004	899.951
308.003	374.041	80.053	19.993	100.831	17.623	203.073	1.003	899.962
308.503	374.517	80.052	19.993	100.836	17.580	206.424	0.991	899.976
309.004	375.016	80.052	19.992	100.841	17.539	209.514	0.974	899.969
309.503	375.546	80.052	19.993	100.843	17.498	212.780	1.029	899.975
310.003	376.007	80.055	19.992	100.851	17.462	215.671	0.992	899.958
310.503	376.513	80.056	19.992	100.864	17.421	218.746	0.967	899.981
311.003	377.030	80.054	19.993	100.874	17.381	221.474	1.023	899.963
311.503	377.483	80.052	19.993	100.878	17.339	224.476	0.970	899.979
312.003	378.011	80.051	19.993	100.875	17.293	227.730	0.980	899.990
312.504	378.493	80.053	19.993	100.864	17.245	230.977	1.009	899.966
313.004	378.951	80.054	19.993	100.844	17.203	233.823	0.940	899.962
313.504	379.477	80.052	19.993	100.825	17.155	237.331	0.984	899.945
314.004	379.954	80.052	19.992	100.815	17.114	240.443	1.003	899.987
314.503	380.457	80.051	19.992	100.812	17.071	243.776	0.980	899.969
315.004	380.959	80.050	19.992	100.812	17.027	247.165	1.004	899.981
315.504	381.446	80.052	19.992	100.817	16.978	250.979	0.988	899.970
316.004	381.949	80.053	19.992	100.815	16.915	255.863	0.989	899.961
316.504	382.441	80.053	19.992	100.815	16.831	262.299	0.996	899.995
317.003	382.918	80.051	19.992	100.803	16.754	268.278	0.970	899.987
317.503	383.413	80.051	19.992	100.793	16.694	272.791	0.971	900.017
318.004	383.941	80.053	19.993	100.805	16.640	276.738	1.023	900.012
318.503	384.423	80.052	19.993	100.837	16.593	280.155	1.011	900.012
319.003	384.911	80.051	19.993	100.860	16.556	282.866	0.970	899.974
319.503	385.397	80.051	19.992	100.896	16.521	285.095	0.974	900.004
320.003	385.898	80.049	19.992	100.936	16.483	287.312	0.988	899.988
320.503	386.402	80.051	19.992	100.953	16.444	289.845	1.005	900.001
321.003	386.907	80.055	19.993	100.954	16.402	292.813	1.008	900.026
321.504	387.401	80.052	19.991	100.961	16.353	296.419	0.998	900.049
322.004	387.918	80.052	19.993	100.959	16.291	300.976	1.011	900.037
322.504	388.405	80.052	19.993	100.947	16.205	307.456	1.004	900.038
323.003	388.896	80.052	19.993	100.946	16.103	315.562	0.979	900.026
323.503	389.378	80.054	19.993	100.948	15.996	324.145	0.972	900.031
324.004	389.897	80.052	19.993	100.939	15.898	332.133	1.001	900.032
324.504	390.393	80.051	19.993	100.939	15.829	337.809	1.016	900.040
325.003	390.852	80.052	19.993	100.951	15.754	344.004	0.956	900.020
325.503	391.359	80.051	19.993	100.967	15.653	352.576	0.966	900.030
326.003	391.833	80.051	19.993	100.981	15.555	360.684	0.981	900.072
326.504	392.326	80.056	19.993	101.001	15.488	366.471	0.967	900.037
327.004	392.849	80.056	19.992	101.047	15.464	368.414	1.015	900.051
327.504	393.350	80.053	19.993	101.104	15.438	370.495	1.025	900.069
328.004	393.833	80.052	19.993	101.143	15.368	376.042	0.985	900.024
328.503	394.316	80.051	19.992	101.171	15.264	383.930	0.965	900.056
329.004	394.833	80.053	19.993	101.185	15.168	391.255	0.999	900.053
329.504	395.329	80.051	19.993	101.176	15.105	396.248	1.014	900.045
330.003	395.815	80.053	19.993	101.166	15.076	398.827	0.983	900.059
330.503	396.309	80.056	19.994	101.142	15.062	400.215	0.979	900.076
331.004	396.813	80.054	19.994	101.114	15.066	399.964	0.997	900.054
331.504	397.296	80.055	19.994	101.078	15.070	399.666	0.987	900.040
332.004	397.820	80.056	19.994	101.030	15.053	400.821	1.007	900.039
332.504	398.311	80.056	19.993	100.958	15.019	403.174	1.015	900.067
333.003	398.785	80.056	19.993	100.885	14.989	405.270	0.965	900.059
333.503	399.303	80.054	19.993	100.828	14.972	406.561	0.992	900.063
334.004	399.772	80.054	19.992	100.780	14.953	408.070	0.986	900.058
334.504	400.309	80.056	19.993	100.776	14.916	411.040	1.006	900.066
335.004	400.793	80.053	19.994	100.765	14.875	414.337	1.022	900.094
335.504	401.270	80.053	19.994	100.763	14.839	417.140	0.961	900.065
336.004	401.773	80.052	19.994	100.763	14.836	417.392	0.980	900.087
336.503	402.321	80.051	19.993	100.768	14.844	416.683	1.051	900.086
337.003	402.798	80.055	19.992	100.711	14.831	417.528	1.025	900.103
337.504	403.290	80.056	19.993	100.674	14.799	419.945	0.969	900.085
338.003	403.804	80.054	19.992	100.650	14.762	422.689	1.005	900.119
338.504	404.308	80.052	19.992	100.645	14.747	423.894	1.018	900.097
339.004	404.796	80.053	19.993	100.658	14.744	424.184	0.992	900.110
339.504	405.307	80.054	19.992	100.696	14.768	422.533	0.998	900.081
340.004	405.798	80.055	19.992	100.712	14.793	420.724	1.001	900.080
340.505	406.292	80.054	19.994	100.727	14.815	419.030	0.986	900.118
341.004	406.816	80.055	19.994	100.712	14.821	418.467	1.019	900.107
341.504	407.313	80.056	19.994	100.689	14.831	417.804	1.021	900.130
342.004	407.868	80.054	19.993	100.675	14.843	416.941	1.053	900.110
342.503	408.332	80.056	19.992	100.663	14.861	415.697	1.019	900.146
343.004	408.843	80.055	19.993	100.654	14.884	414.044	0.975	900.132
343.504	409.373	80.053	19.993	100.661	14.911	412.168	1.041	900.124
344.004	409.838	80.053	19.993	100.676	14.946	409.645	0.995	900.146
344.503	410.354	80.052	19.994	100.684	14.980	407.050	0.982	900.141
345.003	410.843	80.053	19.994	100.691	15.020	403.970	1.005	900.110
345.503	411.330	80.055	19.994	100.689	15.063	400.667	0.975	900.129
346.004	411.847	80.052	19.995	100.683	15.113	396.870	1.004	900.116
346.504	412.349	80.054	19.994	100.663	15.160	393.249	1.019	900.133
347.004	412.869	80.054	19.993	100.648	15.215	389.112	1.022	900.146
347.504	413.350	80.054	19.993	100.649	15.273	384.828	1.001	900.126
348.004	413.890	80.056	19.993	100.660	15.336	380.173	1.021	900.114
348.504	414.362	80.055	19.994	100.665	15.401	375.334	1.012	900.139
349.004	414.885	80.053	19.993	100.663	15.470	370.177	0.995	900.141
349.504	415.401	80.053	19.991	100.654	15.546	364.452	1.040	900.132
350.003	415.908	80.052	19.992	100.636	15.622	358.663	1.024	900.156
350.503	416.426	80.053	19.993	100.621	15.705	352.276	1.025	900.139
351.003	416.906	80.054	19.993	100.607	15.787	345.917	0.998	900.133
351.504	417.459	80.052	19.994	100.607	15.878	338.874	1.033	900.137
352.004	417.933	80.053	19.994	100.612	15.965	332.139	1.027	900.108
352.503	418.449	80.052	19.994	100.622	16.060	324.746	0.990	900.163
353.003	418.956	80.050	19.994	100.621	16.153	317.433	1.023	900.151
353.504	419.475	80.053	19.993	100.627	16.253	309.549	1.025	900.142
354.004	419.974	80.054	19.994	100.630	16.354	301.671	1.018	900.177
354.503	420.500	80.052	19.994	100.623	16.452	293.990	1.026	900.165
355.003	420.997	80.050	19.993	100.610	16.556	285.770	1.022	900.148
355.504	421.519	80.049	19.994	100.602	16.660	277.568	1.018	900.163
356.004	421.983	80.053	19.994	100.592	16.763	269.382	0.986	900.144
356.504	422.495	80.053	19.994	100.587	16.869	261.013	0.976	900.147
357.004	423.050	80.051	19.994	100.588	16.974	252.600	1.068	900.182
357.503	423.555	80.052	19.994	100.593	17.077	244.422	1.061	900.205
358.004	424.073	80.053	19.993	100.600	17.183	235.902	1.023	900.174
358.504	424.574	80.053	19.993	100.612	17.283	227.828	1.020	900.189
359.004	425.065	80.056	19.994	100.625	17.388	219.401	0.992	900.209
359.504	425.613	80.057	19.994	100.641	17.485	211.536	1.038	900.188
360.004	426.119	80.053	19.994	100.659	17.587	203.332	1.054	900.218
360.504	426.634	80.052	19.994	100.678	17.681	195.692	1.022	900.218
361.003	427.132	80.053	19.994	100.695	17.773	188.282	1.013	900.218
361.503	427.614	80.055	19.994	100.712	17.867	180.708	0.980	900.193
362.003	428.110	80.055	19.994	100.730	17.960	173.208	0.978	900.224
362.503	428.643	80.053	19.994	100.755	18.049	166.189	1.028	900.205
363.004	429.150	80.052	19.995	100.776	18.133	159.420	1.040	900.227
363.504	429.665	80.052	19.994	100.801	18.219	152.714	1.022	900.221
364.004	430.136	80.053	19.993	100.828	18.301	146.298	0.986	900.202
364.504	430.655	80.056	19.993	100.854	18.383	139.890	0.990	900.218
365.003	431.196	80.054	19.994	100.878	18.458	134.030	1.060	900.231
365.504	431.684	80.055	19.995	100.912	18.536	127.940	1.029	900.214
366.004	432.150	80.054	19.993	100.944	18.607	122.377	0.954	900.217
366.504	432.702	80.055	19.993	100.971	18.677	116.887	1.017	900.211
367.004	433.219	80.056	19.993	101.004	18.745	111.579	1.069	900.210
367.504	433.673	80.055	19.993	101.031	18.813	106.222	0.972	900.249
368.003	434.228	80.057	19.994	101.054	18.878	101.191	1.009	900.224
368.504	434.700	80.057	19.995	101.080	18.941	96.250	1.025	900.242
369.004	435.236	80.056	19.994	101.104	18.999	91.665	1.008	900.231
369.504	435.724	80.056	19.994	101.122	19.058	87.135	1.024	900.229
370.004	436.236	80.056	19.994	101.139	19.112	82.947	0.999	900.270
370.504	436.700	80.054	19.994	101.152	19.166	78.775	0.976	900.259
371.004	437.211	80.052	19.995	101.153	19.213	75.192	0.975	900.239
371.504	437.729	80.051	19.994	101.155	19.260	71.593	1.029	900.251
372.004	438.265	80.051	19.994	101.156	19.305	68.238	1.055	900.261
372.504	438.743	80.055	19.995	101.159	19.347	65.014	1.014	900.233
373.005	439.220	80.054	19.994	101.160	19.391	61.705	0.954	900.287
373.505	439.720	80.056	19.994	101.166	19.431	58.745	0.976	900.240
374.005	440.254	80.055	19.995	101.171	19.469	55.893	1.034	900.289
374.505	440.743	80.053	19.995	101.170	19.507	53.039	1.023	900.269
375.004	441.246	80.056	19.994	101.172	19.541	50.482	0.992	900.264
375.505	441.756	80.055	19.993	101.175	19.578	47.729	1.013	900.279
376.004	442.237	80.053	19.993	101.177	19.608	45.558	0.992	900.269
376.504	442.741	80.053	19.994	101.177	19.642	43.070	0.985	900.303
377.004	443.240	80.051	19.994	101.176	19.670	41.061	1.003	900.274
377.504	443.730	80.052	19.993	101.171	19.700	38.928	0.989	900.281
378.004	444.241	80.051	19.994	101.169	19.729	36.914	1.001	900.301
378.504	444.750	80.051	19.993	101.160	19.752	35.316	1.019	900.310
379.005	445.262	80.052	19.993	101.153	19.778	33.405	1.020	900.275
379.504	445.752	80.052	19.994	101.149	19.801	31.797	1.002	900.285
380.004	446.233	80.051	19.993	101.141	19.820	30.499	0.971	900.315
380.505	446.752	80.054	19.995	101.129	19.841	29.033	1.000	900.315
381.004	447.235	80.053	19.993	101.121	19.859	27.798	1.002	900.293
381.504	447.722	80.053	19.992	101.112	19.881	26.280	0.970	900.307
382.004	448.221	80.054	19.993	101.104	19.900	25.075	0.985	900.278
382.505	448.721	80.053	19.994	101.096	19.918	23.966	0.999	900.326
383.005	449.223	80.054	19.993	101.086	19.935	22.800	1.003	900.289
383.504	449.711	80.053	19.993	101.074	19.952	21.740	0.991	900.294
384.004	450.216	80.051	19.993	101.062	19.966	20.768	0.993	900.284
384.505	450.712	80.053	19.992	101.048	19.982	19.742	1.001	900.273
385.004	451.204	80.054	19.994	101.031	19.994	19.002	0.988	900.306
385.504	451.694	80.053	19.993	101.012	20.009	18.071	0.981	900.302
386.004	452.223	80.056	19.993	101.001	20.026	16.916	1.019	900.306
386.505	452.695	80.055	19.993	100.991	20.034	16.472	1.001	900.324
387.004	453.220	80.052	19.992	100.980	20.045	15.846	0.997	900.336
387.505	453.731	80.053	19.992	100.968	20.062	14.746	1.036	900.335
388.005	454.210	80.053	19.992	100.956	20.072	14.190	0.990	900.325
388.504	454.710	80.056	19.994	100.941	20.086	13.274	0.980	900.327
389.004	455.208	80.055	19.993	100.925	20.097	12.645	0.998	900.349
389.504	455.692	80.052	19.993	100.906	20.110	11.733	0.981	900.318
390.005	456.217	80.054	19.993	100.888	20.122	10.950	1.009	900.316
390.504	456.705	80.055	19.995	100.875	20.130	10.496	1.013	900.322
391.004	457.219	80.056	19.994	100.858	20.142	9.736	1.002	900.367
391.504	457.690	80.057	19.993	100.843	20.153	8.919	0.986	900.362
392.004	458.233	80.056	19.993	100.831	20.164	8.035	1.014	900.337
392.505	458.729	80.054	19.992	100.820	20.175	7.131	1.037	900.342
393.005	459.244	80.052	19.993	100.806	20.186	6.308	1.011	900.357
393.505	459.701	80.053	19.993	100.795	20.194	5.694	0.973	900.356
394.005	460.190	80.054	19.992	100.774	20.206	4.759	0.946	900.345
394.505	460.697	80.053	19.993	100.760	20.212	4.286	0.996	900.371
395.005	461.182	80.054	19.993	100.749	20.224	3.385	0.992	900.334
395.505	461.693	80.054	19.992	100.734	20.231	2.823	0.996	900.349
396.004	462.193	80.053	19.993	100.719	20.234	2.544	1.012	900.376
396.504	462.663	80.054	19.993	100.708	20.240	2.057	0.970	900.388
397.004	463.167	80.056	19.994	100.695	20.248	1.446	0.974	900.376
397.504	463.700	80.056	19.993	100.685	20.255	0.981	1.037	900.385
398.004	464.200	80.054	19.992	100.677	20.260	0.694	1.033	900.384
398.504	464.667	80.052	19.994	100.667	20.262	0.637	0.967	900.368
399.005	465.176	80.050	19.993	100.667	20.270	0.147	0.976	900.371
399.505	465.675	80.053	19.993	100.667	20.275	-0.217	1.008	900.396
400.004	466.188	80.051	19.993	100.667	20.275	-0.323	1.013	900.385
400.504	466.694	80.052	19.994	100.671	20.278	-0.587	1.018	900.405
401.004	467.198	80.051	19.993	100.672	20.279	-0.684	1.010	900.406
401.505	467.672	80.051	19.993	100.667	20.283	-0.845	0.979	900.422
402.004	468.190	80.052	19.994	100.666	20.283	-0.745	0.992	900.425
402.504	468.717	80.054	19.994	100.664	20.281	-0.527	1.045	900.421
403.004	469.200	80.053	19.994	100.665	20.286	-0.767	1.010	900.432
403.504	469.693	80.052	19.992	100.672	20.285	-0.638	0.976	900.410
404.004	470.190	80.052	19.993	100.676	20.285	-0.560	0.990	900.432
404.505	470.666	80.052	19.992	100.670	20.286	-0.704	0.973	900.417
405.005	471.182	80.054	19.991	100.661	20.288	-1.023	0.992	900.415
405.505	471.669	80.051	19.991	100.652	20.289	-1.099	1.003	900.458
406.005	472.157	80.051	19.992	100.641	20.292	-1.210	0.976	900.415
406.505	472.690	80.053	19.991	100.638	20.294	-1.377	1.021	900.434
407.005	473.196	80.052	19.993	100.640	20.294	-1.330	1.039	900.444
407.505	473.674	80.056	19.993	100.651	20.295	-1.310	0.983	900.458
408.005	474.163	80.054	19.993	100.652	20.298	-1.326	0.967	900.427
408.505	474.657	80.052	19.993	100.651	20.293	-0.831	0.983	900.436
409.004	475.163	80.052	19.993	100.639	20.295	-0.936	1.000	900.436
409.504	475.691	80.051	19.994	100.626	20.295	-0.902	1.035	900.446
410.004	476.177	80.052	19.994	100.615	20.293	-0.816	1.014	900.439
410.504	476.676	80.054	19.993	100.615	20.295	-0.990	0.983	900.460
411.005	477.178	80.050	19.993	100.612	20.298	-1.351	1.000	900.477
411.506	477.671	80.050	19.994	100.614	20.297	-1.361	0.996	900.463
412.005	478.174	80.051	19.993	100.617	20.300	-1.665	0.997	900.465
412.504	478.684	80.053	19.995	100.622	20.298	-1.527	1.013	900.468
413.004	479.178	80.052	19.995	100.621	20.300	-1.582	1.004	900.487
413.505	479.669	80.052	19.994	100.619	20.300	-1.525	0.985	900.485
414.005	480.181	80.052	19.993	100.621	20.297	-1.224	1.003	900.501
414.505	480.673	80.051	19.993	100.617	20.297	-1.244	1.004	900.497
415.005	481.168	80.051	19.993	100.602	20.299	-1.333	0.986	900.486
415.505	481.699	80.052	19.994	100.585	20.295	-0.916	1.025	900.506
416.004	482.168	80.055	19.994	100.580	20.298	-1.036	1.001	900.484
416.504	482.670	80.051	19.993	100.575	20.299	-0.965	0.971	900.488
417.005	483.163	80.052	19.993	100.575	20.297	-0.855	0.994	900.509
417.505	483.642	80.053	19.992	100.584	20.300	-1.034	0.972	900.482
418.005	484.166	80.051	19.993	100.596	20.298	-0.930	1.003	900.510
418.505	484.664	80.053	19.994	100.599	20.300	-1.207	1.023	900.515
419.005	485.166	80.053	19.992	100.606	20.301	-1.441	1.000	900.521
419.505	485.657	80.051	19.993	100.606	20.298	-1.355	0.993	900.516
420.005	486.170	80.049	19.992	100.602	20.299	-1.415	1.003	900.514
420.505	486.663	80.051	19.992	100.597	20.300	-1.513	1.006	900.554
421.005	487.155	80.052	19.993	100.594	20.299	-1.296	0.986	900.526
421.504	487.662	80.052	19.992	100.590	20.300	-1.296	0.999	900.530
422.004	488.142	80.050	19.992	100.589	20.301	-1.305	0.987	900.547
422.505	488.658	80.051	19.993	100.586	20.302	-1.370	0.996	900.542
423.005	489.144	80.051	19.992	100.578	20.300	-1.256	1.001	900.551
423.505	489.684	80.049	19.992	100.568	20.303	-1.563	1.027	900.548
424.005	490.158	80.052	19.994	100.560	20.301	-1.388	1.015	900.552
424.505	490.665	80.053	19.993	100.557	20.305	-1.663	0.981	900.542
425.005	491.155	80.052	19.993	100.558	20.303	-1.459	0.997	900.558
425.504	491.638	80.050	19.993	100.569	20.304	-1.394	0.973	900.562
426.005	492.149	80.048	19.992	100.584	20.304	-1.225	0.993	900.564
426.506	492.656	80.049	19.993	100.594	20.302	-0.986	1.018	900.537
427.005	493.171	80.051	19.993	100.597	20.301	-0.793	1.023	900.565
427.504	493.663	80.051	19.992	100.597	20.302	-0.835	1.008	900.585
428.004	494.161	80.052	19.992	100.592	20.304	-0.975	0.989	900.613
428.505	494.651	80.054	19.993	100.582	20.306	-1.089	0.987	900.596
429.005	495.147	80.052	19.993	100.576	20.306	-1.154	0.986	900.568
429.505	495.653	80.053	19.995	100.571	20.303	-1.023	1.001	900.625
430.005	496.146	80.053	19.994	100.575	20.306	-1.407	0.999	900.606
430.505	496.661	80.053	19.993	100.579	20.304	-1.260	1.009	900.598
431.004	497.163	80.053	19.993	100.583	20.299	-0.981	1.017	900.592
431.505	497.648	80.053	19.992	100.585	20.299	-1.088	0.987	900.610
432.005	498.140	80.055	19.993	100.580	20.301	-1.336	0.978	900.590
432.504	498.663	80.053	19.993	100.568	20.302	-1.515	1.016	900.585
433.004	499.134	80.053	19.992	100.558	20.303	-1.722	0.993	900.608
433.505	499.648	80.057	19.993	100.549	20.303	-1.878	0.984	900.578
434.005	500.119	80.052	19.993	100.541	20.302	-1.948	0.984	900.620
434.505	500.653	80.055	19.994	100.539	20.298	-1.672	1.005	900.588
435.005	501.112	80.058	19.994	100.535	20.305	-2.227	0.994	900.623
435.505	501.624	80.056	19.993	100.533	20.303	-1.966	0.971	900.608
436.005	502.152	80.055	19.995	100.536	20.306	-2.152	1.039	900.635
436.505	502.632	80.054	19.994	100.542	20.302	-1.719	1.009	900.610
437.004	503.126	80.051	19.992	100.550	20.304	-1.734	0.974	900.629
437.505	503.594	80.053	19.993	100.559	20.305	-1.693	0.962	900.615
438.005	504.104	80.052	19.994	100.564	20.304	-1.544	0.978	900.604
438.505	504.620	80.052	19.994	100.565	20.302	-1.300	1.027	900.604
439.004	505.129	80.054	19.994	100.569	20.304	-1.308	1.025	900.625
439.504	505.615	80.053	19.994	100.577	20.305	-1.368	0.994	900.614
440.004	506.120	80.055	19.993	100.588	20.308	-1.521	0.991	900.610
440.505	506.632	80.058	19.993	100.602	20.306	-1.356	1.017	900.622
441.005	507.111	80.056	19.993	100.614	20.309	-1.556	0.990	900.646
441.505	507.596	80.055	19.994	100.619	20.307	-1.410	0.964	900.640
442.005	508.091	80.054	19.993	100.616	20.309	-1.553	0.981	900.652
442.505	508.577	80.054	19.993	100.612	20.309	-1.595	0.981	900.624
443.006	509.103	80.056	19.993	100.608	20.305	-1.285	1.011	900.683
443.506	509.612	80.054	19.994	100.605	20.303	-1.143	1.035	900.647
444.005	510.096	80.053	19.993	100.597	20.306	-1.257	0.993	900.674
444.505	510.611	80.056	19.994	100.587	20.306	-1.222	0.999	900.675
445.005	511.108	80.055	19.994	100.577	20.307	-1.291	1.012	900.663
445.506	511.624	80.056	19.994	100.570	20.301	-0.870	1.012	900.685
446.005	512.106	80.058	19.994	100.562	20.305	-1.164	0.998	900.646
446.505	512.637	80.057	19.995	100.559	20.303	-0.935	1.013	900.693
447.005	513.142	80.057	19.995	100.558	20.302	-0.921	1.036	900.675
447.505	513.642	80.055	19.994	100.555	20.303	-1.088	1.005	900.662
448.005	514.120	80.056	19.994	100.548	20.306	-1.226	0.978	900.679
448.505	514.610	80.060	19.993	100.550	20.307	-1.343	0.967	900.666
449.005	515.131	80.059	19.993	100.553	20.311	-1.667	1.012	900.698
449.505	515.610	80.056	19.992	100.552	20.307	-1.495	1.000	900.668
450.005	516.120	80.057	19.994	100.555	20.308	-1.621	0.989	900.706
450.505	516.633	80.054	19.995	100.556	20.309	-1.785	1.024	900.695
451.005	517.138	80.055	19.993	100.550	20.307	-1.746	1.017	900.669
451.506	517.613	80.058	19.993	100.542	20.307	-1.773	0.979	900.706
452.005	518.118	80.056	19.995	100.542	20.311	-2.028	0.981	900.712
452.505	518.633	80.055	19.993	100.542	20.310	-1.848	1.021	900.707
453.005	519.148	80.053	19.993	100.545	20.308	-1.556	1.031	900.714
453.505	519.650	80.055	19.992	100.543	20.312	-1.700	1.018	900.748
454.005	520.131	80.055	19.993	100.544	20.311	-1.513	0.983	900.704
454.505	520.605	80.054	19.994	100.546	20.311	-1.320	0.954	900.703
455.005	521.138	80.055	19.994	100.546	20.312	-1.317	1.008	900.760
455.505	521.624	80.054	19.993	100.543	20.313	-1.385	1.019	900.711
456.005	522.121	80.054	19.994	100.547	20.312	-1.231	0.982	900.699
456.505	522.628	80.054	19.993	100.552	20.309	-1.053	1.004	900.737
457.005	523.132	80.056	19.994	100.555	20.311	-1.317	1.011	900.728
457.505	523.615	80.054	19.994	100.560	20.314	-1.738	0.988	900.717
458.005	524.131	80.053	19.994	100.572	20.310	-1.596	0.999	900.746
458.505	524.642	80.051	19.994	100.578	20.310	-1.706	1.026	900.746
459.005	525.119	80.051	19.993	100.578	20.311	-1.904	0.988	900.739
459.506	525.601	80.052	19.993	100.572	20.310	-1.790	0.959	900.760
460.006	526.125	80.052	19.993	100.559	20.309	-1.653	1.006	900.731
460.505	526.616	80.052	19.993	100.547	20.310	-1.755	1.015	900.731
461.006	527.115	80.053	19.992	100.538	20.311	-1.871	0.990	900.754
461.505	527.614	80.050	19.992	100.530	20.310	-1.721	0.999	900.754
462.005	528.118	80.053	19.992	100.522	20.311	-1.809	1.003	900.753
462.505	528.613	80.052	19.992	100.517	20.304	-1.368	1.000	900.768
463.005	529.108	80.054	19.992	100.512	20.306	-1.458	0.990	900.769
463.505	529.604	80.053	19.993	100.510	20.305	-1.360	0.990	900.766
464.005	530.127	80.054	19.993	100.513	20.308	-1.431	1.019	900.791
464.505	530.601	80.056	19.991	100.526	20.310	-1.492	0.997	900.775
465.005	531.141	80.055	19.992	100.541	20.312	-1.509	1.013	900.812
465.505	531.621	80.054	19.992	100.553	20.312	-1.455	1.019	900.783
466.006	532.163	80.054	19.993	100.563	20.313	-1.519	1.022	900.764
466.506	532.600	80.053	19.991	100.567	20.313	-1.546	0.979	900.746
467.006	533.098	80.054	19.993	100.561	20.314	-1.651	0.935	900.781
467.506	533.625	80.056	19.993	100.555	20.313	-1.639	1.025	900.788
468.005	534.130	80.057	19.992	100.555	20.309	-1.469	1.032	900.799
468.505	534.617	80.055	19.994	100.555	20.311	-1.657	0.993	900.808
469.005	535.096	80.053	19.995	100.559	20.312	-1.788	0.965	900.797
469.505	535.616	80.053	19.994	100.561	20.311	-1.678	0.999	900.826
470.005	536.122	80.053	19.993	100.565	20.310	-1.539	1.026	900.776
470.506	536.629	80.054	19.991	100.559	20.314	-1.775	1.014	900.821
471.005	537.153	80.053	19.993	100.554	20.314	-1.729	1.031	900.835
471.506	537.593	80.054	19.993	100.545	20.318	-1.952	0.963	900.803
472.006	538.091	80.052	19.992	100.537	20.312	-1.477	0.939	900.828
472.505	538.602	80.051	19.993	100.528	20.314	-1.698	1.010	900.818
473.005	539.112	80.055	19.994	100.526	20.315	-1.794	1.021	900.803
473.505	539.595	80.055	19.994	100.524	20.313	-1.757	0.993	900.846
474.005	540.138	80.054	19.994	100.526	20.311	-1.610	1.026	900.842
474.505	540.609	80.054	19.995	100.530	20.310	-1.638	1.013	900.835
475.005	541.114	80.055	19.993	100.538	20.311	-1.714	0.976	900.838
475.505	541.606	80.057	19.993	100.546	20.311	-1.726	0.997	900.818
476.005	542.119	80.055	19.993	100.549	20.315	-2.048	1.005	900.844
476.506	542.632	80.055	19.993	100.550	20.316	-2.160	1.026	900.849
477.006	543.090	80.055	19.994	100.549	20.315	-2.000	0.971	900.808
477.505	543.609	80.052	19.993	100.542	20.312	-1.797	0.977	900.822
478.006	544.101	80.055	19.994	100.534	20.312	-1.770	1.011	900.833
478.505	544.609	80.058	19.994	100.529	20.311	-1.630	1.001	900.841
479.005	545.083	80.057	19.993	100.526	20.314	-1.889	0.982	900.839
479.505	545.596	80.055	19.994	100.529	20.313	-1.864	0.986	900.864
480.005	546.083	80.053	19.995	100.534	20.315	-1.991	0.999	900.834
480.505	546.570	80.052	19.994	100.540	20.316	-2.041	0.974	900.840
481.005	547.137	80.055	19.994	100.543	20.314	-1.870	1.055	900.846
481.505	547.634	80.052	19.993	100.547	20.318	-2.187	1.064	900.840
482.005	548.116	80.053	19.995	100.549	20.317	-2.031	0.978	900.841
482.506	548.605	80.056	19.994	100.551	20.316	-1.906	0.971	900.900
483.006	549.128	80.054	19.994	100.553	20.316	-1.859	1.012	900.869
483.505	549.590	80.054	19.993	100.554	20.315	-1.812	0.985	900.839
484.005	550.118	80.056	19.994	100.552	20.315	-1.733	0.990	900.840
484.506	550.594	80.056	19.993	100.549	20.317	-1.866	1.004	900.872
485.006	551.104	80.056	19.993	100.547	20.314	-1.653	0.986	900.859
485.505	551.595	80.055	19.994	100.545	20.314	-1.673	1.001	900.843
486.005	552.079	80.057	19.993	100.544	20.316	-1.912	0.976	900.879
486.505	552.580	80.056	19.993	100.548	20.314	-1.714	0.986	900.872
487.005	553.095	80.053	19.992	100.550	20.314	-1.780	1.015	900.890
487.505	553.583	80.055	19.993	100.548	20.315	-1.922	1.002	900.882
488.005	554.093	80.053	19.993	100.548	20.312	-1.802	0.997	900.891
488.506	554.573	80.049	19.992	100.547	20.314	-2.012	0.989	900.864
489.006	555.100	80.053	19.992	100.543	20.314	-2.013	1.007	900.904
489.506	555.563	80.053	19.993	100.539	20.314	-2.052	0.990	900.900
490.006	556.083	80.053	19.992	100.537	20.315	-2.085	0.984	900.898
490.505	556.596	80.052	19.992	100.533	20.313	-1.983	1.034	900.888
491.005	557.081	80.051	19.993	100.532	20.316	-2.152	0.997	900.926
491.505	557.600	80.053	19.993	100.532	20.314	-1.967	1.004	900.883
492.005	558.119	80.052	19.992	100.530	20.315	-2.012	1.037	900.900
492.505	558.623	80.051	19.993	100.529	20.316	-1.999	1.021	900.904
493.006	559.106	80.050	19.992	100.533	20.317	-2.098	0.987	900.915
493.506	559.612	80.051	19.993	100.533	20.315	-1.993	0.989	900.915
494.006	560.091	80.050	19.992	100.535	20.317	-1.975	0.985	900.906
494.506	560.615	80.053	19.992	100.540	20.315	-1.829	1.004	900.906
495.006	561.113	80.054	19.993	100.544	20.316	-1.940	1.023	900.921
495.506	561.571	80.052	19.993	100.550	20.315	-1.877	0.957	900.941
496.005	562.053	80.053	19.993	100.553	20.319	-2.144	0.940	900.933
496.505	562.552	80.051	19.993	100.557	20.317	-1.979	0.981	900.934
497.006	563.060	80.052	19.993	100.557	20.319	-2.134	1.006	900.916
497.506	563.541	80.052	19.993	100.556	20.316	-1.927	0.989	900.948
498.006	564.086	80.050	19.992	100.551	20.318	-1.971	1.026	900.921
498.506	564.564	80.051	19.992	100.552	20.316	-1.704	1.023	900.923
499.006	565.071	80.051	19.993	100.550	20.318	-1.822	0.986	900.927
499.505	565.590	80.052	19.993	100.546	20.315	-1.512	1.027	900.955
500.005	566.062	80.054	19.992	100.545	20.317	-1.629	0.990	900.956
500.505	566.576	80.053	19.993	100.544	20.315	-1.509	0.985	900.914
501.006	567.080	80.051	19.993	100.542	20.317	-1.702	1.018	900.933
501.506	567.563	80.051	19.992	100.536	20.316	-1.686	0.987	900.962
502.005	568.040	80.050	19.994	100.536	20.316	-1.730	0.960	900.925
502.505	568.567	80.051	19.993	100.538	20.317	-1.808	1.005	900.948
503.005	569.059	80.051	19.994	100.536	20.315	-1.723	1.019	900.982
503.505	569.566	80.050	19.993	100.533	20.316	-1.784	0.999	900.950
504.006	570.078	80.053	19.992	100.538	20.320	-2.094	1.019	900.932
504.506	570.579	80.053	19.992	100.539	20.318	-1.959	1.013	900.942
505.006	571.073	80.050	19.993	100.534	20.316	-1.866	0.995	900.958
505.506	571.616	80.053	19.992	100.527	20.318	-2.110	1.037	900.993
506.006	572.085	80.052	19.994	100.521	20.318	-2.244	1.012	900.987
506.506	572.595	80.050	19.993	100.516	20.315	-2.096	0.978	900.957
507.006	573.088	80.049	19.992	100.510	20.317	-2.265	1.003	900.978
507.506	573.575	80.050	19.993	100.509	20.312	-1.809	0.981	900.972
508.006	574.063	80.052	19.994	100.515	20.313	-1.777	0.975	900.974
508.506	574.560	80.051	19.994	100.521	20.315	-1.913	0.985	900.972
509.005	575.049	80.050	19.993	100.523	20.317	-2.071	0.986	900.989
509.506	575.550	80.052	19.993	100.529	20.315	-1.956	0.990	900.960
510.005	576.079	80.051	19.993	100.529	20.317	-2.255	1.030	900.985
510.505	576.565	80.055	19.993	100.528	20.316	-2.221	1.015	900.977
511.006	577.058	80.056	19.993	100.526	20.319	-2.547	0.979	900.968
511.506	577.556	80.054	19.993	100.528	20.316	-2.342	0.991	901.016
512.006	578.069	80.053	19.993	100.530	20.316	-2.287	1.011	900.972
512.506	578.570	80.050	19.992	100.540	20.314	-2.047	1.015	900.971
513.006	579.087	80.053	19.993	100.544	20.318	-2.209	1.017	901.004
513.506	579.560	80.055	19.993	100.552	20.319	-2.284	0.989	900.997
514.006	580.074	80.052	19.993	100.555	20.318	-2.217	0.988	901.001
514.506	580.570	80.051	19.993	100.555	20.318	-2.210	1.011	901.004
515.005	581.089	80.052	19.992	100.547	20.319	-2.279	1.014	901.005
515.506	581.591	80.049	19.992	100.545	20.319	-2.281	1.019	901.002
516.006	582.079	80.052	19.993	100.539	20.319	-2.318	0.991	900.978
516.506	582.564	80.052	19.992	100.541	20.320	-2.364	0.974	901.031
517.006	583.088	80.051	19.992	100.548	20.319	-2.226	1.008	900.983
517.506	583.569	80.054	19.993	100.559	20.320	-2.274	1.004	900.999
518.006	584.046	80.054	19.992	100.564	20.321	-2.290	0.959	900.990
518.506	584.580	80.054	19.993	100.568	20.317	-1.985	1.011	901.024
519.006	585.069	80.054	19.993	100.568	20.320	-2.111	1.022	901.028
519.506	585.604	80.054	19.993	100.560	20.317	-1.863	1.025	900.999
520.006	586.068	80.054	19.992	100.551	20.317	-1.827	0.999	901.010
520.506	586.591	80.057	19.993	100.545	20.319	-2.007	0.987	900.982
521.006	587.087	80.055	19.992	100.542	20.317	-1.915	1.019	901.007
521.506	587.585	80.054	19.993	100.544	20.317	-1.950	0.994	901.001
522.005	588.079	80.057	19.992	100.545	20.318	-2.017	0.992	901.025
522.506	588.565	80.054	19.992	100.546	20.316	-1.971	0.980	901.025
523.006	589.070	80.052	19.993	100.549	20.316	-2.112	0.991	901.023
523.506	589.545	80.053	19.992	100.551	20.316	-2.057	0.979	901.029
524.007	590.080	80.054	19.993	100.544	20.317	-2.062	1.010	901.003
524.507	590.575	80.056	19.994	100.541	20.317	-2.064	1.031	901.040
525.006	591.086	80.054	19.993	100.539	20.319	-2.285	1.007	901.044
525.506	591.556	80.055	19.993	100.536	20.315	-1.971	0.981	901.019
526.006	592.068	80.056	19.992	100.532	20.316	-2.089	0.982	901.021
526.506	592.555	80.055	19.992	100.530	20.317	-2.240	0.999	901.014
527.006	593.062	80.057	19.993	100.529	20.319	-2.448	0.995	901.004
527.506	593.565	80.057	19.992	100.527	20.317	-2.249	1.009	901.057
528.006	594.049	80.055	19.992	100.527	0.000	0.000	0.986	901.038
528.506	594.574	80.054	19.994	100.530	0.000	0.000	1.009	901.037
529.006	595.053	80.052	19.993	100.534	0.000	0.000	1.004	901.043
529.506	595.542	80.053	19.993	100.538	0.000	0.000	0.968	901.046
530.007	596.089	80.053	19.993	100.546	0.000	0.000	1.036	901.039
530.506	596.583	80.051	19.993	100.552	0.000	0.000	1.041	901.052
531.006	597.039	80.053	19.992	100.547	0.000	0.000	0.950	901.071
531.506	597.541	80.052	19.993	100.543	0.000	0.000	0.958	901.047
532.006	598.053	80.053	19.994	100.545	0.000	0.000	1.014	901.047
532.506	598.573	80.056	19.993	100.547	0.000	0.000	1.032	901.051
533.006	599.070	80.056	19.993	100.544	0.000	0.000	1.016	901.096
533.506	599.555	80.054	19.993	100.554	0.000	0.000	0.981	901.055
534.006	600.043	80.054	19.992	100.559	0.000	0.000	0.973	901.073
534.506	600.580	80.053	19.992	100.555	0.000	0.000	1.025	901.074
535.006	601.088	80.054	19.992	100.550	0.000	0.000	1.045	901.051
535.506	601.543	80.054	19.994	100.544	0.000	0.000	0.963	901.045
536.006	602.060	80.056	19.993	100.537	0.000	0.000	0.973	901.056
536.506	602.564	80.059	19.994	100.538	0.000	0.000	1.022	901.069
537.006	603.058	80.057	19.993	100.544	0.000	0.000	0.998	901.039
537.506	603.557	80.055	19.992	100.547	0.000	0.000	0.993	901.084
