Repository: FireDynamics/BESKID_ExperimentalData

# Experimental Data of the BESKID Project

The repository contains the public experimental data of the BESKID project.

The primary material investigate is Poly(methyl methacrylate) (PMMA).

The materials have been examined in various experimental setups, across different sizes, from micro- to real-scale. Data of the following setups is available:
- Thermogravimetric analysis (TGA)
- Micro-scale combustion calorimetry (MCC)
- Differential scanning calorimetry (DSC)
- Cone calorimetry
- Flame spread experiments

# Cone Calorimeter Experiments

Experiments have been conducted, with sample in horizontal orientation. Samples were wrapped in aluminium foil. No retainer frame or grid have been used.

As insulation material below the sample a block of Al2O3 was used. The goal was to use an insulation material that has a more reproducible behaviour compared to the common fiber blankets.

File: Materials/PMMA/CN_6mm/Cone/Al2O3/24072026_FZJ_PMMA_CN_6mm_q75_Al2O3_R2.csv (part 1 of 4)
General information;;time (s);O2;CO2;CO;Pdiff;Light;Mass;Methane;AmbP;AmbH;HFM;TC stack;TC smoke;TC amb.;TC cone;T PK;Soot;TC cone1;TC cone2;TC cone3;TC aux;CH4;CO;CO2;Ethene;H2O;n.u.;n.u.;UOX Bin;n.u.;UOX Hum.;UOX Temp;n.u.;TEext1;TEext2;TEext3;TEext4;TEext5;TEext6;TEext7;TEext8;TEext9;TEext10;TEext11;TEext12;TEext13;TEext14;TEext15;n.u.;n.u.;n.u.;n.u.;n.u.;n.u.;n.u.;n.u.;n.u.;n.u.;n.u.;n.u.;n.u.;n.u.;n.u.;n.u.;n.u.;HRR/a;EHC;SEA;MLR;MLR/a;COY;CO2Y/sh;THR/a;MFR;K;Vstack;Vsmoke;SPR;RSR;TSP;TSR;COP;CO2P;O2C;TOC;ARHE;Mass;HRR;O2/sh;CO2/sh;CO/sh;phi;FU27;FU28;FU29;FU30;FU31;
;;;%;%;%;Pa;-;g;g/s;Pa;%;kW/m²;°C;°C;°C;°C;°C;g/min;°C;°C;°C;°C;ppm;ppm;%;ppm;ppm;no;no;;no;%;°C;no;°C;°C;°C;°C;°C;°C;°C;°C;°C;°C;°C;°C;°C;°C;°C;no;no;no;no;no;no;no;no;no;no;no;no;no;no;no;no;no;kW/m²;MJ/kg;m²/kg;g/s;g/(s*m²);[kg/kg];[kg/kg];MJ/m²;g/s;1/m;l/s;l/s;m²/s;(m²/s)/m²;m²;m²;g/s;g/s;g/s;g;kW/m²;g;kW;[%];[%];%;;;;;;;
Test;;0;20,94200;0,04800;-0,023000;109,375;100,01;0,0000;0,000;100,956;29,500;0,000;344,150;347,750;27,00;1141,950;263,164;0,000;858,100;884,500;863,800;326,450;;;;;0,00;0,00;0,00;3,00;2,94;15,326;27,402;0,58;0,58;999998,00;999998,00;999998,00;999998,00;999998,00;999998,00;999998,00;999998,00;999998,00;999998,00;999998,00;999998,00;999998,00;999998,00;999998,00;;;;;;;;;;;;;;;;;0,2586;;;-0,00083351;-0,00083351;-0,00178;0,94959;0,0003;24,635796;0,000051;24,005714;24,256827;0,0000;0,0011;0,00;0,00;0,00;0,00;-0,07;;;;0,0025865;20,94400;0,04600;-0,01300;0,0000340;;67,35;0,00;;;
Standard used;ISO 5660-1;1;20,94100;0,04800;-0,007000;107,625;100,00;0,0000;0,000;100,950;29,500;0,000;344,150;347,650;27,00;1141,783;263,164;0,000;857,800;884,400;863,700;326,450;;;;;0,00;0,00;0,00;3,00;2,94;15,339;27,416;0,58;0,58;999998,00;999998,00;999998,00;999998,00;999998,00;999998,00;999998,00;999998,00;999998,00;999998,00;999998,00;999998,00;999998,00;999998,00;999998,00;;;;;;;;;;;;;;;;;0,0000;;;0,00333468;0,00333468;-0,00068;-0,23544;0,0003;24,437914;0,000105;23,812894;24,055071;0,0000;0,0022;0,00;0,00;0,00;0,00;-0,07;;0,000;0,000;0,0000000;20,94400;0,04600;-0,00800;-0,0000292;;67,35;1,00;;;
Date of test;24.07.2026;2;20,94000;0,04800;-0,004000;112,150;100,03;-0,0100;0,000;100,958;29,500;0,000;344,150;347,650;27,00;1139,350;263,164;0,000;850,600;884,400;863,600;326,550;;;;;0,00;0,00;0,00;3,00;2,94;15,355;27,402;0,58;0,58;999998,00;999998,00;999998,00;999998,00;999998,00;999998,00;999998,00;999998,00;999998,00;999998,00;999998,00;999998,00;999998,00;999998,00;999998,00;;;;;;;;;;;;;;;;;0,0000;;;0,02416738;0,02416738;0,00040;-0,04896;0,0003;24,946360;-0,000135;24,308336;24,555551;0,0000;-0,0029;0,00;0,00;0,00;0,00;-0,13;;0,000;0,000;0,0000000;20,94600;0,04500;-0,00300;-0,0002007;;67,34;2,00;;;
Time of test;13:21;3;20,94000;0,04800;-0,009000;105,200;100,00;-0,0400;0,000;100,950;29,500;0,000;344,050;347,450;27,00;1137,350;263,164;0,000;845,000;884,200;863,400;326,550;;;;;0,00;0,00;0,00;3,00;2,94;15,349;27,437;0,58;0,58;999998,00;999998,00;999998,00;999998,00;999998,00;999998,00;999998,00;999998,00;999998,00;999998,00;999998,00;999998,00;999998,00;999998,00;999998,00;;;;;;;;;;;;;;;;;0,0000;;;0,01083120;0,01083120;0,00124;-0,07168;0,0003;24,164539;0,000145;23,539669;23,772295;0,0000;0,0030;0,00;0,01;0,00;0,00;-0,10;;0,000;0,000;0,0000000;20,94500;0,04600;0,00100;-0,0002036;;67,31;3,00;;;
Heat flux (kW/m²);75;4;20,94200;0,04700;0,006000;106,550;100,01;-0,0300;0,000;100,950;29,500;0,000;343,950;347,450;27,00;1135,517;263,164;0,000;840,000;884,000;863,100;326,550;;;;;0,00;0,00;0,00;3,00;2,94;15,299;27,418;0,58;0,58;999998,00;999998,00;999998,00;999998,00;999998,00;999998,00;999998,00;999998,00;999998,00;999998,00;999998,00;999998,00;999998,00;999998,00;999998,00;;;;;;;;;;;;;;;;;0,0000;;;-0,00833448;-0,00833448;0,00061;0,13841;0,0003;24,322628;0,000008;23,686783;23,927817;0,0000;0,0002;0,00;0,01;0,00;0,00;-0,12;;0,000;0,000;0,0000000;20,94600;0,04500;-0,00200;-0,0002133;;67,32;4,00;;;
Nominal duct flow rate (l/s);24,0;5;20,94200;0,04700;0,018000;111,425;100,00;-0,0300;0,000;100,958;29,500;0,000;343,950;347,350;27,00;1134,283;263,164;0,000;836,700;883,800;862,900;326,550;;;;;0,00;0,00;0,00;3,00;2,94;15,311;27,418;0,58;0,58;999998,00;999998,00;999998,00;999998,00;999998,00;999998,00;999998,00;999998,00;999998,00;999998,00;999998,00;999998,00;999998,00;999998,00;999998,00;;;;;;;;;;;;;;;;;0,0000;;;0,00000000;0,00000000;-0,00069;-Infinity;0,0003;24,872824;0,000168;24,222596;24,462040;0,0000;0,0036;0,00;0,01;0,00;0,00;-0,10;;0,000;0,000;0,0000000;20,94500;0,04500;-0,00800;-0,0000770;;67,32;5,00;;;
Sampling interval (s);1;6;20,94200;0,04700;-0,002000;110,000;99,99;-0,0300;0,000;100,950;29,500;0,000;343,850;347,250;27,00;1133,450;263,164;0,000;834,700;883,600;862,600;326,550;;;;;0,00;0,00;0,00;3,00;2,94;15,269;27,418;0,58;0,58;999998,00;999998,00;999998,00;999998,00;999998,00;999998,00;999998,00;999998,00;999998,00;999998,00;999998,00;999998,00;999998,00;999998,00;999998,00;;;;;;;;;;;;;;;;;0,0000;;;0,00583458;0,00583458;0,00258;-0,26572;0,0003;24,716858;0,000222;24,063708;24,301651;0,0000;0,0047;0,00;0,01;0,00;0,00;-0,13;;0,000;0,000;0,0000000;20,94600;0,04400;0,00700;-0,0003146;;67,32;6,00;;;
Separation (mm);25;7;20,94300;0,04700;-0,015000;108,875;99,96;-0,0400;0,000;100,950;29,500;0,000;343,750;347,050;27,00;1132,783;263,164;0,000;833,100;883,400;862,400;326,550;;;;;0,00;0,00;0,00;3,00;2,95;15,355;27,413;0,58;0,58;999998,00;999998,00;999998,00;999998,00;999998,00;999998,00;999998,00;999998,00;999998,00;999998,00;999998,00;999998,00;999998,00;999998,00;999998,00;;;;;;;;;;;;;;;;;0,0947;;;0,00583458;0,00583458;-0,00221;-0,19991;0,0004;24,593717;0,000503;23,936859;24,166653;0,0001;0,0107;0,00;0,03;0,00;0,00;-0,10;;0,007;0,014;0,0009470;20,94500;0,04500;-0,01500;0,0000116;;67,31;7,00;;;
Orientation;hor;8;20,94300;0,04700;-0,003000;108,100;99,91;-0,0400;0,000;100,950;29,500;0,000;343,850;347,250;27,00;1132,117;263,164;0,000;831,600;883,200;862,100;326,550;;;;;0,00;0,00;0,00;3,00;2,95;15,297;27,437;0,58;0,57;999998,00;999998,00;999998,00;999998,00;999998,00;999998,00;999998,00;999998,00;999998,00;999998,00;999998,00;999998,00;999998,00;999998,00;999998,00;;;;;;;;;;;;;;;;;0,5859;;;-0,00083351;-0,00083351;0,00104;-4,45238;0,0009;24,502465;0,001010;23,854981;24,090860;0,0002;0,0213;0,00;0,05;0,00;0,00;0,09;;0,048;0,014;0,0058606;20,93800;0,05800;0,00000;0,0000801;;67,31;8,00;;;
Edge frame?;N;9;20,94300;0,04600;-0,012000;110,025;99,84;-0,0400;0,000;100,958;29,500;0,000;343,850;347,250;27,00;1131,750;263,164;0,000;830,900;883,000;861,900;326,550;;;;;0,00;0,00;0,00;3,00;2,95;15,305;27,424;0,58;0,57;999998,00;999998,00;999998,00;999998,00;999998,00;999998,00;999998,00;999998,00;999998,00;999998,00;999998,00;999998,00;999998,00;999998,00;999998,00;;;;;;;;;;;;;;;;;21,3777;;;-0,00083351;-0,00083351;-0,00265;-30,35401;0,0223;24,719667;0,001743;24,066444;24,304414;0,0004;0,0372;0,00;0,08;0,00;0,03;1,60;;1,263;2,396;0,2138197;20,88300;0,11500;-0,01700;0,0028960;;67,31;9,00;;;
Grid?;N;10;20,94300;0,04600;-0,011000;107,475;99,63;-0,0400;0,000;100,958;29,500;0,000;343,850;347,450;27,00;1131,250;263,164;0,000;829,700;882,900;861,700;326,550;;;;;0,00;0,00;0,00;3,00;2,95;15,347;27,418;0,58;0,57;999998,00;999998,00;999998,00;999998,00;999998,00;999998,00;999998,00;999998,00;999998,00;999998,00;999998,00;999998,00;999998,00;999998,00;999998,00;;;;;;;;;;;;;;;;;74,4694;;;0,00500170;0,00500170;0,00061;18,07707;0,0968;24,431529;0,003855;23,785920;24,034951;0,0008;0,0813;0,00;0,17;0,00;0,09;5,93;;5,929;2,396;0,7448433;20,72200;0,29000;-0,00200;0,0102200;;67,31;10,00;;;
Non-scrubbed?;;11;20,94400;0,04600;-0,013000;108,000;99,23;-0,0500;0,000;100,958;29,500;0,000;343,950;347,550;27,00;1131,150;263,164;0,000;829,700;882,800;861,500;326,550;;;;;0,00;0,00;0,00;3,00;2,95;15,318;27,429;0,58;0,57;999998,00;999998,00;999998,00;999998,00;999998,00;999998,00;999998,00;999998,00;999998,00;999998,00;999998,00;999998,00;999998,00;999998,00;999998,00;;;;;;;;;;;;;;;;;146,4913;;;-0,01000214;-0,01000214;-0,00328;-16,85112;0,2433;24,487568;0,007882;23,847411;24,097013;0,0017;0,1666;0,00;0,33;0,00;0,17;11,44;;15,434;17,221;1,4652062;20,51900;0,49800;-0,02000;0,0200776;;67,30;11,00;;;
Substrate used? {Y/N};;12;20,94400;0,04500;-0,008000;108,675;99,40;-0,0600;0,000;100,950;29,500;0,000;344,050;347,950;27,00;1131,217;263,164;0,000;830,300;882,600;861,300;326,550;;;;;0,00;0,00;0,00;3,00;2,95;15,347;27,429;0,58;0,57;999998,00;999998,00;999998,00;999998,00;999998,00;999998,00;999998,00;999998,00;999998,00;999998,00;999998,00;999998,00;999998,00;999998,00;999998,00;;;;;;;;;;;;;;;;;257,7405;17,57701;8,8531;0,14666430;0,14666430;-0,00069;1,90840;0,5010;24,560402;0,006117;23,925295;24,196502;0,0013;0,1298;0,00;0,46;0,00;0,28;20,05;;30,991;17,221;2,5779204;20,20300;0,79300;-0,00800;0,0352786;;67,29;12,00;;;
Substrate;;13;20,94400;0,04600;-0,003000;102,275;97,15;-0,3200;0,000;100,950;29,500;0,000;345,350;351,250;27,00;1131,850;263,164;0,000;832,200;882,700;861,200;326,550;;;;;0,00;0,00;0,00;3,00;2,95;15,362;27,408;0,58;0,56;999998,00;999998,00;999998,00;999998,00;999998,00;999998,00;999998,00;999998,00;999998,00;999998,00;999998,00;999998,00;999998,00;999998,00;999998,00;;;;;;;;;;;;;;;;;362,1512;17,38647;28,8950;0,20833651;0,20833651;0,00185;1,69034;0,8632;23,781347;0,029016;23,253920;23,651193;0,0060;0,6019;0,01;1,06;0,00;0,35;27,70;;52,449;53,698;3,6222358;19,88800;1,01600;0,00400;0,0512809;;67,03;13,00;;;
Additional preparation details;;14;20,94600;0,04500;0,001000;93,075;93,72;-0,4400;0,000;100,950;29,500;0,000;348,250;358,250;27,00;1132,017;263,164;0,000;832,800;882,700;861,100;326,550;;;;;0,00;0,00;0,00;3,00;2,95;15,334;27,426;0,58;0,54;999998,00;999998,00;999998,00;999998,00;999998,00;999998,00;999998,00;999998,00;999998,00;999998,00;999998,00;999998,00;999998,00;999998,00;999998,00;;;;;;;;;;;;;;;;;431,6723;35,97925;108,9282;0,12000211;0,12000211;0,00435;3,46200;1,2948;22,591881;0,065027;22,276338;22,916003;0,0131;1,3069;0,02;2,37;0,00;0,42;33,06;;77,053;53,698;4,3175864;19,61800;1,25000;0,01700;0,0644328;;66,91;14,00;;;
;;15;20,94500;0,04500;-0,002000;86,625;91,07;-0,5900;0,000;100,952;29,500;0,000;352,350;367,250;27,00;1132,550;263,164;0,000;834,500;882,600;861,100;326,550;;;;;0,00;0,00;0,00;3,00;2,95;15,326;27,405;0,58;0,52;999998,00;999998,00;999998,00;999998,00;999998,00;999998,00;999998,00;999998,00;999998,00;999998,00;999998,00;999998,00;999998,00;999998,00;999998,00;;;;;;;;;;;;;;;;;489,5973;31,25668;118,1897;0,15666898;0,15666898;0,00284;2,88416;1,7844;21,667856;0,093689;21,616754;22,530872;0,0185;1,8513;0,04;4,22;0,00;0,45;37,22;;102,625;103,322;4,8969521;19,38800;1,41100;0,01000;0,0762886;;66,76;15,00;;;
Specimen;;16;20,94600;0,04400;-0,008000;88,875;89,15;-0,7800;0,000;100,950;29,500;0,000;357,150;377,350;27,00;1132,183;263,170;0,000;833,400;882,700;861,000;326,550;;;;;0,00;0,00;0,00;3,00;2,95;15,292;27,440;0,58;0,51;999998,00;999998,00;999998,00;999998,00;999998,00;999998,00;999998,00;999998,00;999998,00;999998,00;999998,00;999998,00;999998,00;999998,00;999998,00;;;;;;;;;;;;;;;;;552,2632;18,26030;77,6365;0,30249977;0,30249977;0,00266;1,68157;2,3367;21,799469;0,114949;22,044327;23,291129;0,0235;2,3480;0,07;6,57;0,00;0,51;42,01;;128,769;103,322;5,5237360;19,19900;1,57300;0,00900;0,0856166;;66,57;16,00;;;
Sample description;PMMA_CN_6mm_q75_Al2O3_R2;17;20,94500;0,04500;0,007000;91,800;87,88;-1,1600;0,000;100,950;29,600;0,000;362,050;387,250;27,00;1132,617;263,170;0,000;834,900;882,600;860,900;326,550;;;;;0,00;0,00;0,00;3,00;2,96;15,311;27,426;0,58;0,50;999998,00;999998,00;999998,00;999998,00;999998,00;999998,00;999998,00;999998,00;999998,00;999998,00;999998,00;999998,00;999998,00;999998,00;999998,00;;;;;;;;;;;;;;;;;610,2408;19,58396;87,8567;0,31166458;0,31166458;-0,00197;1,76537;2,9469;22,004854;0,129377;22,557311;24,127381;0,0274;2,7376;0,09;9,31;0,00;0,55;46,18;;155,386;155,863;6,1036282;19,04400;1,68200;-0,01500;0,0937994;;66,19;17,00;;;
Material name/ID;PMMA_CN;18;20,94600;0,05800;-0,015000;90,750;86,57;-1,3700;0,000;100,958;29,600;0,000;366,750;396,750;27,00;1132,583;263,170;0,000;834,800;882,700;860,800;326,550;;;;;0,00;0,00;0,00;3,00;2,96;15,326;27,432;0,58;0,50;999998,00;999998,00;999998,00;999998,00;999998,00;999998,00;999998,00;999998,00;999998,00;999998,00;999998,00;999998,00;999998,00;999998,00;999998,00;;;;;;;;;;;;;;;;;644,7792;36,85232;176,7330;0,17499797;0,17499797;-0,00253;3,33994;3,5917;21,738006;0,144384;22,573042;24,419508;0,0309;3,0922;0,12;12,40;0,00;0,58;48,87;;181,615;155,863;6,4490818;18,90900;1,80500;-0,01800;0,1003935;;65,98;18,00;;;
Specimen number;R2;19;20,94500;0,11500;0,000000;86,925;87,32;-1,5700;0,000;100,958;29,600;0,000;371,850;406,550;27,00;1133,017;263,170;0,000;836,100;882,700;860,800;326,550;;;;;0,00;0,00;0,00;3,00;2,96;15,343;27,437;0,58;0,50;999998,00;999998,00;999998,00;999998,00;999998,00;999998,00;999998,00;999998,00;999998,00;999998,00;999998,00;999998,00;999998,00;999998,00;999998,00;;;;;;;;;;;;;;;;;656,4326;21,23675;93,6289;0,30916405;0,30916405;-0,00003;1,92862;4,2482;21,128560;0,135681;22,245284;24,321151;0,0289;2,8941;0,15;15,29;0,00;0,60;49,86;;206,299;206,123;6,5656386;18,80800;1,89200;-0,00500;0,1052100;;65,78;19,00;;;
E (MJ/kg);13,10;20;20,93800;0,29000;-0,017000;90,775;86,32;-1,9600;0,000;100,950;29,500;0,000;376,550;415,250;27,00;1132,583;263,170;0,000;835,000;882,600;860,700;326,550;;;;;0,00;0,00;0,00;3,00;2,96;15,351;27,424;0,58;0,50;999998,00;999998,00;999998,00;999998,00;999998,00;999998,00;999998,00;999998,00;999998,00;999998,00;999998,00;999998,00;999998,00;999998,00;999998,00;;;;;;;;;;;;;;;;;699,7595;22,45636;104,5498;0,31167094;0,31167094;0,00035;2,03454;4,9479;21,456221;0,147252;22,875793;25,226858;0,0326;3,2579;0,19;18,55;0,00;0,63;53,18;;229,889;206,123;6,9989949;18,70100;1,97900;-0,00300;0,1105024;;65,39;20,00;;;
Initial mass (g);67,35;21;20,88300;0,49800;-0,002000;90,600;85,96;-2,1700;0,000;100,950;29,500;0,000;381,550;424,350;27,00;1133,250;263,170;0,000;837,000;882,700;860,600;326,550;;;;;0,00;0,00;0,00;3,00;2,96;15,343;27,437;0,58;0,49;999998,00;999998,00;999998,00;999998,00;999998,00;999998,00;999998,00;999998,00;999998,00;999998,00;999998,00;999998,00;999998,00;999998,00;999998,00;;;;;;;;;;;;;;;;;718,2447;35,04324;165,7366;0,20500056;0,20500056;0,00523;3,15273;5,6662;21,294616;0,151385;23,004963;25,585522;0,0340;3,3969;0,22;21,95;0,01;0,65;54,66;;252,704;251,953;7,1838833;18,62100;2,03100;0,02300;0,1143298;;65,18;21,00;;;
Thickness (mm);5,65;22;20,72200;0,79300;-0,020000;92,800;86,25;-2,4300;0,000;100,950;29,500;0,000;386,350;432,750;27,00;1133,750;263,170;0,000;838,500;882,700;860,600;326,550;;;;;0,00;0,00;0,00;3,00;2,96;15,328;27,434;0,58;0,49;999998,00;999998,00;999998,00;999998,00;999998,00;999998,00;999998,00;999998,00;999998,00;999998,00;999998,00;999998,00;999998,00;999998,00;999998,00;;;;;;;;;;;;;;;;;745,0766;20,09612;91,9276;0,37083054;0,37083054;0,00470;1,80250;6,4112;21,417312;0,148089;23,428590;26,242326;0,0341;3,4083;0,25;25,36;0,00;0,67;56,69;;274,474;251,953;7,4522557;18,54900;2,08700;0,02000;0,1179656;;64,92;22,00;;;
Surface area (cm²);100,02;23;20,51900;1,01600;-0,008000;90,000;83,73;-2,8700;0,000;100,952;29,500;0,000;391,350;441,050;27,00;1134,150;263,170;0,000;839,800;882,700;860,500;326,550;;;;;0,00;0,00;0,00;3,00;2,96;15,336;27,432;0,58;0,48;999998,00;999998,00;999998,00;999998,00;999998,00;999998,00;999998,00;999998,00;999998,00;999998,00;999998,00;999998,00;999998,00;999998,00;999998,00;;;;;;;;;;;;;;;;;751,3875;22,60226;122,6694;0,33250554;0,33250554;0,00589;2,03463;7,1626;20,956562;0,177677;23,221252;26,170265;0,0408;4,0780;0,29;29,43;0,01;0,68;57,26;;295,073;293,941;7,5153781;18,47200;2,15700;0,02700;0,1216271;;64,48;23,00;;;
Sponsor;;24;20,20300;1,25000;0,004000;93,500;84,97;-3,1100;0,000;100,952;29,500;0,000;395,850;448,350;27,00;1134,050;263,170;0,000;839,400;882,700;860,600;326,550;;;;;0,00;0,00;0,00;3,00;2,96;15,282;27,440;0,58;0,49;999998,00;999998,00;999998,00;999998,00;999998,00;999998,00;999998,00;999998,00;999998,00;999998,00;999998,00;999998,00;999998,00;999998,00;999998,00;;;;;;;;;;;;;;;;;783,8380;20,45204;100,5552;0,38333321;0,38333321;0,00466;1,83190;7,9465;21,238406;0,162985;23,804159;26,961209;0,0385;3,8538;0,33;33,29;0,00;0,70;59,67;;314,762;293,941;7,8399477;18,40200;2,20800;0,02000;0,1252424;;64,24;24,00;;;
Manufacturer;;25;19,88800;1,41100;0,017000;95,000;83,67;-3,6200;0,000;100,952;29,500;0,000;399,850;454,750;27,00;1134,183;263,170;0,000;839,800;882,700;860,600;326,550;;;;;0,00;0,00;0,00;3,00;2,96;15,349;27,434;0,58;0,48;999998,00;999998,00;999998,00;999998,00;999998,00;999998,00;999998,00;999998,00;999998,00;999998,00;999998,00;999998,00;999998,00;999998,00;999998,00;;;;;;;;;;;;;;;;;808,1048;21,31719;113,2345;0,37916183;0,37916183;0,00505;1,91258;8,7546;21,300740;0,178460;24,115266;27,426328;0,0429;4,2926;0,38;37,58;0,01;0,73;61,57;;334,010;332,806;8,0826641;18,32900;2,27200;0,02200;0,1287893;;63,73;25,00;;;
Test start time (s);60;26;19,61800;1,57300;0,010000;86,675;85,84;-3,8300;0,000;100,950;29,500;0,000;404,150;461,950;27,00;1134,650;263,170;0,000;841,100;882,800;860,600;326,550;;;;;0,00;0,00;0,00;3,00;2,96;15,364;27,440;0,58;0,49;999998,00;999998,00;999998,00;999998,00;999998,00;999998,00;999998,00;999998,00;999998,00;999998,00;999998,00;999998,00;999998,00;999998,00;999998,00;;;;;;;;;;;;;;;;;782,2977;42,67819;193,5231;0,18333817;0,18333817;0,00587;3,80880;9,5369;20,237510;0,152805;23,157940;26,469901;0,0355;3,5473;0,41;41,13;0,01;0,70;59,60;;351,748;332,806;7,8245413;18,28000;2,30200;0,02800;0,1312607;;63,52;26,00;;;
Time to ignition (s);12;27;19,38800;1,68200;0,009000;89,250;84,59;-4,0800;0,000;100,952;29,500;0,000;408,750;468,550;27,00;1134,950;263,170;0,000;842,100;882,800;860,500;326,550;;;;;0,00;0,00;0,00;3,00;2,97;15,326;27,429;0,58;0,48;999998,00;999998,00;999998,00;999998,00;999998,00;999998,00;999998,00;999998,00;999998,00;999998,00;999998,00;999998,00;999998,00;999998,00;999998,00;;;;;;;;;;;;;;;;;796,5364;19,47110;97,2554;0,40916824;0,40916824;0,00267;1,74117;10,3334;20,420043;0,167459;23,632774;27,090241;0,0398;3,9786;0,45;45,11;0,00;0,71;60,63;;367,958;367,584;7,9669568;18,25800;2,32700;0,01000;0,1324701;;63,27;27,00;;;
Time to flameout (s);205;28;19,19900;1,80500;-0,015000;88,925;84,95;-4,5900;0,000;100,958;29,400;0,000;413,150;475,750;27,00;1134,817;263,170;0,000;841,900;882,700;860,400;326,550;;;;;0,00;0,00;0,00;3,00;2,97;15,357;27,437;0,58;0,49;999998,00;999998,00;999998,00;999998,00;999998,00;999998,00;999998,00;999998,00;999998,00;999998,00;999998,00;999998,00;999998,00;999998,00;999998,00;;;;;;;;;;;;;;;;;797,1852;21,45355;105,2207;0,37166087;0,37166087;0,00176;1,90992;11,1306;20,274003;0,163243;23,716332;27,309803;0,0391;3,9099;0,49;49,02;0,00;0,71;60,63;;383,276;367,584;7,9734464;18,23900;2,33500;0,00500;0,1335475;;62,76;28,00;;;
End of test criteria;User end of test;29;19,04400;1,89200;-0,018000;87,250;85,70;-4,7900;0,000;100,952;29,400;0,000;417,650;482,450;27,00;1134,383;263,170;0,000;840,800;882,600;860,300;326,550;;;;;0,00;0,00;0,00;3,00;2,97;15,362;27,418;0,58;0,49;999998,00;999998,00;999998,00;999998,00;999998,00;999998,00;999998,00;999998,00;999998,00;999998,00;999998,00;999998,00;999998,00;999998,00;999998,00;;;;;;;;;;;;;;;;;785,7775;42,10354;198,0793;0,18666712;0,18666712;0,00050;3,73010;11,9164;19,973672;0,154490;23,619498;27,284154;0,0370;3,6968;0,53;52,71;0,00;0,70;59,69;;397,352;396,796;7,8593465;18,24100;2,32500;-0,00200;0,1336161;;62,56;29,00;;;
User EOT time (s);224;30;18,90900;1,97900;-0,005000;88,325;85,01;-5,0500;0,000;100,950;29,400;0,000;421,050;486,650;27,00;1134,417;263,170;0,000;841,000;882,600;860,200;326,550;;;;;0,00;0,00;0,00;3,00;2,97;15,355;27,424;0,58;0,49;999998,00;999998,00;999998,00;999998,00;999998,00;999998,00;999998,00;999998,00;999998,00;999998,00;999998,00;999998,00;999998,00;999998,00;999998,00;;;;;;;;;;;;;;;;;784,6263;19,99461;100,1403;0,39249738;0,39249738;0,00032;1,77926;12,7010;20,015038;0,162471;23,861094;27,578677;0,0393;3,9297;0,57;56,64;0,00;0,70;59,63;;410,281;396,796;7,8478319;18,24900;2,32700;-0,00300;0,1331379;;62,30;30,00;;;
MLR EOT mass (g/m²);;31;18,80800;2,03100;-0,003000;90,725;85,37;-5,5200;0,000;100,952;29,400;0,000;424,850;491,650;26,90;1134,417;263,170;0,000;841,100;882,500;860,200;326,550;;;;;0,00;0,00;0,00;3,00;2,97;15,372;27,434;0,58;0,49;999998,00;999998,00;999998,00;999998,00;999998,00;999998,00;999998,00;999998,00;999998,00;999998,00;999998,00;999998,00;999998,00;999998,00;999998,00;;;;;;;;;;;;;;;;;795,8294;23,07222;113,1601;0,34499868;0,34499868;0,00158;2,06389;13,4968;20,194221;0,158319;24,291985;28,111461;0,0390;3,9032;0,61;60,55;0,00;0,71;60,57;;422,537;422,216;7,9598856;18,23100;2,35100;0,00400;0,1338512;;61,83;31,00;;;
MLR time period (s);;32;18,70100;2,08700;0,023000;90,425;84,78;-5,7200;0,000;100,952;29,400;0,000;427,750;494,850;26,90;1134,650;263,170;0,000;842,000;882,400;860,100;326,550;;;;;0,00;0,00;0,00;3,00;2,97;15,349;27,445;0,58;0,49;999998,00;999998,00;999998,00;999998,00;999998,00;999998,00;999998,00;999998,00;999998,00;999998,00;999998,00;999998,00;999998,00;999998,00;999998,00;;;;;;;;;;;;;;;;;806,5211;39,51016;199,7922;0,20417086;0,20417086;0,00476;3,55430;14,3033;20,092348;0,165186;24,334419;28,151694;0,0408;4,0784;0,65;64,62;0,00;0,73;61,53;;434,369;422,216;8,0668243;18,17400;2,40700;0,02200;0,1363744;;61,63;32,00;;;
Truncate graphs at EOT;;33;18,62100;2,15700;0,020000;86,000;84,04;-6,0100;0,000;100,952;29,400;0,000;430,250;496,850;26,90;1134,983;263,170;0,000;842,900;882,400;860,200;326,550;;;;;0,00;0,00;0,00;3,00;2,97;15,318;27,429;0,58;0,48;999998,00;999998,00;999998,00;999998,00;999998,00;999998,00;999998,00;999998,00;999998,00;999998,00;999998,00;999998,00;999998,00;999998,00;999998,00;;;;;;;;;;;;;;;;;798,8068;18,54485;97,3914;0,43082937;0,43082937;0,00601;1,66219;15,1021;19,537555;0,174034;23,800790;27,485003;0,0420;4,1951;0,69;68,82;0,01;0,72;60,96;;445,530;444,950;7,9896653;18,12200;2,44200;0,03000;0,1389430;;61,34;33,00;;;
Smooth data?;;34;18,54900;2,20800;0,027000;87,250;82,39;-6,5200;0,000;100,952;29,400;0,000;432,750;499,050;26,90;1135,150;263,170;0,000;843,200;882,400;860,400;326,550;;;;;0,00;0,00;0,00;3,00;2,97;15,341;27,458;0,58;0,47;999998,00;999998,00;999998,00;999998,00;999998,00;999998,00;999998,00;999998,00;999998,00;999998,00;999998,00;999998,00;999998,00;999998,00;999998,00;;;;;;;;;;;;;;;;;813,4251;21,08631;122,1771;0,38583692;0,38583692;0,00534;1,88977;15,9156;19,622106;0,193824;24,042685;27,726173;0,0471;4,7131;0,74;73,53;0,01;0,73;62,07;;456,135;444,950;8,1358781;18,08300;2,47500;0,02600;0,1409042;;60,83;34,00;;;
Correct O2 for pressure?;;35;18,47200;2,27200;0,020000;85,900;83,22;-6,7500;0,000;100,952;29,400;0,000;435,350;501,850;26,90;1135,217;263,170;0,000;843,300;882,400;860,500;326,550;;;;;0,00;0,00;0,00;3,00;2,97;15,370;27,437;0,58;0,48;999998,00;999998,00;999998,00;999998,00;999998,00;999998,00;999998,00;999998,00;999998,00;999998,00;999998,00;999998,00;999998,00;999998,00;999998,00;;;;;;;;;;;;;;;;;811,8797;40,43280;221,4707;0,20083745;0,20083745;0,00391;3,61229;16,7275;19,411485;0,183837;23,927513;27,582457;0,0445;4,4471;0,78;77,98;0,00;0,73;61,90;;466,321;465,544;8,1204207;18,06000;2,48900;0,01800;0,1421806;;60,60;35,00;;;
;;36;18,40200;2,30200;0,022000;90,275;83,26;-7,0100;0,000;100,952;29,300;0,000;438,750;505,150;26,90;1134,550;263,170;0,000;841,500;882,300;860,400;326,550;;;;;0,00;0,00;0,00;3,00;2,97;15,357;27,434;0,58;0,48;999998,00;999998,00;999998,00;999998,00;999998,00;999998,00;999998,00;999998,00;999998,00;999998,00;999998,00;999998,00;999998,00;999998,00;999998,00;;;;;;;;;;;;;;;;;831,6144;20,28772;111,2072;0,40999222;0,40999222;0,00225;1,80403;17,5591;19,822417;0,183331;24,624874;28,351579;0,0456;4,5585;0,83;82,54;0,00;0,74;63,32;;476,194;465,544;8,3178077;18,05500;2,48500;0,00800;0,1426231;;60,34;36,00;;;
Apparatus;;37;18,32900;2,32700;0,028000;83,475;85,19;-7,5200;0,000;100,952;29,300;0,000;440,850;507,550;26,90;1134,317;263,170;0,000;841,100;882,200;860,200;326,550;;;;;0,00;0,00;0,00;3,00;2,98;15,343;27,453;0,58;0,49;999998,00;999998,00;999998,00;999998,00;999998,00;999998,00;999998,00;999998,00;999998,00;999998,00;999998,00;999998,00;999998,00;999998,00;999998,00;;;;;;;;;;;;;;;;;798,5099;21,39292;103,0017;0,37333361;0,37333361;0,00266;1,91382;18,3576;19,015784;0,160418;23,735880;27,327086;0,0385;3,8446;0,86;86,38;0,00;0,71;60,87;;485,353;483,903;7,9866957;18,04900;2,50200;0,01100;0,1427570;;59,83;37,00;;;
C-factor (SI units);0,0437;38;18,28000;2,33500;0,010000;87,850;84,33;-7,7600;0,000;100,952;29,300;0,000;443,550;510,550;26,90;1134,650;263,170;0,000;842,200;882,200;860,100;326,550;;;;;0,00;0,00;0,00;3,00;2,98;15,404;27,426;0,58;0,48;999998,00;999998,00;999998,00;999998,00;999998,00;999998,00;999998,00;999998,00;999998,00;999998,00;999998,00;999998,00;999998,00;999998,00;999998,00;;;;;;;;;;;;;;;;;831,3098;22,07427;111,6686;0,37667211;0,37667211;0,00083;1,98904;19,1889;19,448272;0,170561;24,424398;28,113801;0,0421;4,2054;0,91;90,59;0,00;0,75;63,42;;494,026;483,903;8,3147610;17,99500;2,56400;0,00000;0,1453540;;59,59;38,00;;;
OD correction factor;1;39;18,25800;2,32500;0,005000;87,850;84,33;-8,2700;0,000;100,952;29,300;0,000;443,550;510,550;26,90;1135,217;263,170;0,000;844,100;882,100;860,000;326,550;;;;;0,00;0,00;0,00;3,00;2,98;15,330;27,453;0,58;0,48;999998,00;999998,00;999998,00;999998,00;999998,00;999998,00;999998,00;999998,00;999998,00;999998,00;999998,00;999998,00;999998,00;999998,00;999998,00;;;;;;;;;;;;;;;;;847,9044;22,07590;109,4912;0,38416290;0,38416290;0,00255;1,97351;20,0368;19,448272;0,170561;24,424398;28,113801;0,0421;4,2054;0,95;94,79;0,00;0,76;64,67;;502,887;501,303;8,4807403;17,93700;2,59400;0,01000;0,1483016;;59,08;39,00;;;
Duct diameter (m);0,114;40;18,23900;2,32700;-0,002000;89,975;82,28;-8,4900;0,000;100,954;29,300;0,000;445,950;511,950;26,90;1135,483;263,170;0,000;844,900;882,100;860,000;326,550;;;;;0,00;0,00;0,00;3,00;2,98;15,357;27,440;0,58;0,47;999998,00;999998,00;999998,00;999998,00;999998,00;999998,00;999998,00;999998,00;999998,00;999998,00;999998,00;999998,00;999998,00;999998,00;999998,00;;;;;;;;;;;;;;;;;860,6869;43,95836;248,6666;0,19583511;0,19583511;0,00170;3,91658;20,8975;19,629050;0,195113;24,784817;28,452937;0,0487;4,8688;1,00;99,66;0,00;0,77;65,59;;511,672;501,303;8,6085899;17,92200;2,60000;0,00500;0,1491638;;58,86;40,00;;;
O2 delay time (s);12;41;18,24100;2,35100;-0,003000;85,775;79,70;-8,7500;0,000;100,952;29,300;0,000;447,450;512,850;26,90;1135,250;263,170;0,000;844,200;882,000;860,100;326,550;;;;;0,00;0,00;0,00;3,00;2,98;15,343;27,458;0,58;0,46;999998,00;999998,00;999998,00;999998,00;999998,00;999998,00;999998,00;999998,00;999998,00;999998,00;999998,00;999998,00;999998,00;999998,00;999998,00;;;;;;;;;;;;;;;;;837,0853;20,67255;136,5887;0,40500704;0,40500704;0,00420;1,84598;21,7346;19,133285;0,226988;24,240095;27,783066;0,0553;5,5308;1,05;105,19;0,00;0,75;63,87;;519,897;517,947;8,3725267;17,92500;2,60000;0,02000;0,1488286;;58,60;41,00;;;
CO2 delay time (s);10;42;18,24900;2,40700;0,004000;80,825;81,24;-9,2500;0,000;100,948;29,300;0,000;449,850;515,850;26,90;1134,083;263,170;0,000;840,900;881,900;860,000;326,550;;;;;0,00;0,00;0,00;3,00;2,98;15,370;27,418;0,58;0,47;999998,00;999998,00;999998,00;999998,00;999998,00;999998,00;999998,00;999998,00;999998,00;999998,00;999998,00;999998,00;999998,00;999998,00;999998,00;;;;;;;;;;;;;;;;;811,5484;21,08377;128,1261;0,38499324;0,38499324;0,00553;1,88669;22,5461;18,523388;0,207851;23,593286;27,054788;0,0493;4,9318;1,10;110,13;0,01;0,73;61,98;;527,145;517,947;8,1171076;17,91800;2,60900;0,02900;0,1490432;;58,10;42,00;;;
CO delay time (s);10;43;18,23100;2,44200;0,022000;82,725;82,09;-9,4900;0,000;100,954;29,400;0,000;452,550;519,250;26,90;1133,617;263,170;0,000;839,600;881,900;859,900;326,550;;;;;0,00;0,00;0,00;3,00;2,98;15,370;27,448;0,58;0,47;999998,00;999998,00;999998,00;999998,00;999998,00;999998,00;999998,00;999998,00;999998,00;999998,00;999998,00;999998,00;999998,00;999998,00;999998,00;;;;;;;;;;;;;;;;;824,2524;35,33280;203,8871;0,23332914;0,23332914;0,00608;3,16947;23,3704;18,683857;0,197433;23,940509;27,469030;0,0476;4,7563;1,15;114,88;0,01;0,74;62,99;;533,906;532,492;8,2441722;17,89500;2,63300;0,03200;0,1500927;;57,86;43,00;;;
;;44;18,17400;2,47500;0,030000;87,400;83,70;-9,7900;0,000;100,952;29,400;0,000;454,450;520,450;26,90;1133,817;263,177;0,000;840,400;881,800;859,800;326,550;;;;;0,00;0,00;0,00;3,00;2,98;15,351;27,429;0,58;0,48;999998,00;999998,00;999998,00;999998,00;999998,00;999998,00;999998,00;999998,00;999998,00;999998,00;999998,00;999998,00;999998,00;999998,00;999998,00;;;;;;;;;;;;;;;;;853,0944;20,68497;106,9088;0,41250483;0,41250483;0,00573;1,85383;24,2235;19,164350;0,178022;24,659285;28,240565;0,0441;4,4092;1,19;119,29;0,01;0,76;65,19;;540,833;532,492;8,5326505;17,86800;2,65400;0,02900;0,1514712;;57,56;44,00;;;
Laboratory;;45;18,12200;2,48900;0,026000;81,300;83,28;-10,2700;0,000;100,952;29,400;0,000;456,250;522,050;26,90;1133,883;263,177;0,000;840,700;881,700;859,800;326,650;;;;;0,00;0,00;0,00;3,00;2,98;15,358;27,450;0,58;0,48;999998,00;999998,00;999998,00;999998,00;999998,00;999998,00;999998,00;999998,00;999998,00;999998,00;999998,00;999998,00;999998,00;999998,00;999998,00;;;;;;;;;;;;;;;;;827,3807;22,62089;119,7225;0,36583265;0,36583265;0,00258;2,01751;25,0508;18,446980;0,183116;23,830240;27,267017;0,0438;4,3790;1,24;123,67;0,00;0,74;63,12;;547,486;545,529;8,2754613;17,85000;2,66100;0,01100;0,1526353;;57,08;45,00;;;
Laboratory name;FZJ IAS-7;46;18,08300;2,48500;0,018000;83,350;82,59;-10,5400;0,000;100,954;29,400;0,000;457,950;523,350;26,90;1133,950;263,177;0,000;840,900;881,700;859,800;326,550;;;;;0,00;0,00;0,00;3,00;2,99;15,341;27,456;0,58;0,47;999998,00;999998,00;999998,00;999998,00;999998,00;999998,00;999998,00;999998,00;999998,00;999998,00;999998,00;999998,00;999998,00;999998,00;999998,00;;;;;;;;;;;;;;;;;834,7280;19,64453;109,1246;0,42500114;0,42500114;0,00425;1,75446;25,8856;18,643404;0,191382;24,173723;27,625981;0,0464;4,6369;1,28;128,31;0,00;0,75;63,73;;553,651;545,529;8,3489492;17,85300;2,66000;0,02100;0,1523649;;56,81;46,00;;;
Operator;DK;47;18,06000;2,50200;0,008000;80,575;81,48;-11,1000;0,000;100,954;29,400;0,000;459,950;525,650;26,90;1134,183;263,177;0,000;841,600;881,700;859,800;326,550;;;;;0,00;0,00;0,00;3,00;2,99;15,379;27,440;0,58;0,47;999998,00;999998,00;999998,00;999998,00;999998,00;999998,00;999998,00;999998,00;999998,00;999998,00;999998,00;999998,00;999998,00;999998,00;999998,00;;;;;;;;;;;;;;;;;822,1082;19,69514;117,1932;0,41750018;0,41750018;-0,00003;1,75756;26,7077;18,290530;0,204899;23,819749;27,222200;0,0489;4,8918;1,33;133,20;0,00;0,73;62,66;;559,497;557,410;8,2227265;17,84600;2,66800;-0,00500;0,1529637;;56,25;47,00;;;
Filename;24072026_FZJ_PMMA_CN_6mm_q75_Al2O3_R2,csv;48;18,05500;2,56400;0,011000;80,650;82,63;-11,3300;0,000;100,952;29,400;0,000;461,850;527,650;26,90;1133,817;263,177;0,000;840,600;881,600;859,800;326,650;;;;;0,00;0,00;0,00;3,00;2,99;15,406;27,432;0,58;0,47;999998,00;999998,00;999998,00;999998,00;999998,00;999998,00;999998,00;999998,00;999998,00;999998,00;999998,00;999998,00;999998,00;999998,00;999998,00;;;;;;;;;;;;;;;;;821,8369;43,26281;240,5179;0,19000181;0,19000181;0,00320;3,86319;27,5295;18,261361;0,190955;23,880002;27,282199;0,0457;4,5690;1,38;137,77;0,00;0,73;62,72;;564,965;557,410;8,2200126;17,83800;2,67300;0,01500;0,1531623;;56,02;48,00;;;
Report name;;49;18,04900;2,59400;0,000000;82,300;82,95;-11,5800;0,000;100,952;29,400;0,000;463,750;529,050;26,90;1133,817;263,170;0,000;840,600;881,500;859,900;326,650;;;;;0,00;0,00;0,00;3,00;2,99;15,351;27,456;0,58;0,47;999998,00;999998,00;999998,00;999998,00;999998,00;999998,00;999998,00;999998,00;999998,00;999998,00;999998,00;999998,00;999998,00;999998,00;999998,00;;;;;;;;;;;;;;;;;829,7157;20,15890;109,9262;0,41167005;0,41167005;0,00144;1,80159;28,3592;18,409390;0,187076;24,172612;27,576324;0,0453;4,5244;1,42;142,29;0,00;0,74;63,29;;570,288;568,369;8,2988167;17,83500;2,67900;0,00400;0,1533899;;55,77;49,00;;;
;;50;17,99500;2,60000;0,010000;82,600;84,09;-12,1000;0,000;100,950;29,400;0,000;465,050;529,950;26,90;1134,017;263,177;0,000;841,100;881,600;859,900;326,650;;;;;0,00;0,00;0,00;3,00;2,99;15,385;27,434;0,58;0,48;999998,00;999998,00;999998,00;999998,00;999998,00;999998,00;999998,00;999998,00;999998,00;999998,00;999998,00;999998,00;999998,00;999998,00;999998,00;;;;;;;;;;;;;;;;;832,0208;21,43008;108,2535;0,38832664;0,38832664;0,00290;1,91868;29,1912;18,417117;0,173415;24,250548;27,634830;0,0420;4,2029;1,47;146,49;0,00;0,75;63,52;;575,500;568,369;8,3218720;17,82500;2,69000;0,01300;0,1537582;;55,25;50,00;;;
Pre-test conditions;;51;17,93700;2,60000;0,005000;81,300;81,45;-12,3200;0,000;100,950;29,400;0,000;466,550;531,350;27,00;1133,683;263,177;0,000;840,000;881,500;860,100;326,650;;;;;0,00;0,00;0,00;3,00;2,99;15,343;27,477;0,58;0,47;999998,00;999998,00;999998,00;999998,00;999998,00;999998,00;999998,00;999998,00;999998,00;999998,00;999998,00;999998,00;999998,00;999998,00;999998,00;;;;;;;;;;;;;;;;;828,3507;41,08362;245,0815;0,20166588;0,20166588;0,00271;3,67754;30,0196;18,242217;0,205300;24,097727;27,444706;0,0494;4,9415;1,51;151,44;0,00;0,74;63,24;;580,493;578,592;8,2851635;17,80900;2,70300;0,01200;0,1545603;;55,03;51,00;;;
Ambient temperature (°C);26,9;52;17,92200;2,60900;0,020000;83,375;81,89;-12,5900;0,000;100,952;29,400;0,000;467,750;531,750;26,90;1133,950;263,177;0,000;840,700;881,500;860,200;326,650;;;;;0,00;0,00;0,00;3,00;2,99;15,351;27,450;0,58;0,47;999998,00;999998,00;999998,00;999998,00;999998,00;999998,00;999998,00;999998,00;999998,00;999998,00;999998,00;999998,00;999998,00;999998,00;999998,00;;;;;;;;;;;;;;;;;845,3121;20,91903;120,5294;0,40416845;0,40416845;0,00323;1,88311;30,8649;18,449834;0,199922;24,434673;27,777953;0,0487;4,8704;1,56;156,31;0,00;0,76;64,62;;585,423;578,592;8,4548116;17,77700;2,74200;0,01500;0,1559732;;54,76;52,00;;;
Barometric pressure (Pa);100954;53;17,92500;2,63300;0,029000;86,225;83,93;-13,0800;0,000;100,954;29,400;0,000;468,950;532,050;26,90;1134,083;263,177;0,000;841,100;881,400;860,300;326,650;;;;;0,00;0,00;0,00;3,00;2,99;15,336;27,440;0,58;0,48;999998,00;999998,00;999998,00;999998,00;999998,00;999998,00;999998,00;999998,00;999998,00;999998,00;999998,00;999998,00;999998,00;999998,00;999998,00;;;;;;;;;;;;;;;;;874,4435;24,12750;119,7292;0,36249860;0,36249860;0,00461;2,17122;31,7394;18,738498;0,175277;24,880642;28,228479;0,0434;4,3393;1,61;160,65;0,00;0,79;66,89;;590,601;588,886;8,7461839;17,71600;2,79100;0,02300;0,1589118;;54,27;53,00;;;
Relative hunidity (%);29,5;54;17,91800;2,65400;0,032000;80,750;82,95;-13,3300;0,000;100,950;29,400;0,000;470,650;533,850;26,90;1134,350;263,177;0,000;841,900;881,400;860,300;326,650;;;;;0,00;0,00;0,00;3,00;2,99;15,343;27,458;0,58;0,47;999998,00;999998,00;999998,00;999998,00;999998,00;999998,00;999998,00;999998,00;999998,00;999998,00;999998,00;999998,00;999998,00;999998,00;999998,00;;;;;;;;;;;;;;;;;859,6889;20,88738;109,0694;0,41166528;0,41166528;0,00685;1,88323;32,5990;18,101046;0,187081;24,121372;27,360447;0,0449;4,4891;1,65;165,14;0,01;0,78;65,86;;595,721;588,886;8,5986082;17,65400;2,84500;0,03800;0,1617815;;54,02;54,00;;;
;;55;17,89500;2,66100;0,029000;79,550;82,43;-13,8900;0,000;100,954;29,400;0,000;471,650;534,350;27,00;1134,317;263,177;0,000;841,700;881,400;860,400;326,650;;;;;0,00;0,00;0,00;3,00;2,99;15,330;27,442;0,58;0,47;999998,00;999998,00;999998,00;999998,00;999998,00;999998,00;999998,00;999998,00;999998,00;999998,00;999998,00;999998,00;999998,00;999998,00;999998,00;;;;;;;;;;;;;;;;;860,1300;20,32212;108,7969;0,42333285;0,42333285;0,00726;1,82159;33,4592;17,946990;0,193368;23,966892;27,152993;0,0461;4,6048;1,70;169,74;0,01;0,77;65,86;;600,525;599,010;8,6030205;17,62600;2,85400;0,04100;0,1632794;;53,46;55,00;;;
Conditioning;;56;17,86800;2,66000;0,011000;80,175;83,22;-14,1300;0,000;100,954;29,400;0,000;472,750;535,250;27,00;1134,483;263,177;0,000;842,200;881,400;860,400;326,650;;;;;0,00;0,00;0,00;3,00;3,00;15,374;27,466;0,58;0,48;999998,00;999998,00;999998,00;999998,00;999998,00;999998,00;999998,00;999998,00;999998,00;999998,00;999998,00;999998,00;999998,00;999998,00;999998,00;;;;;;;;;;;;;;;;;860,4177;40,98015;209,4212;0,21000163;0,21000163;0,00617;3,66905;34,3196;17,996380;0,183826;24,088900;27,273577;0,0440;4,3970;1,74;174,14;0,01;0,77;65,84;;605,163;599,010;8,6058978;17,63600;2,84400;0,03400;0,1628784;;53,22;56,00;;;
Conditionet ? (Y/N);N;57;17,85000;2,66800;0,021000;81,400;83,65;-14,4000;0,000;100,954;29,400;0,000;474,750;537,950;27,00;1134,483;263,177;0,000;842,200;881,300;860,500;326,650;;;;;0,00;0,00;0,00;3,00;3,00;15,349;27,442;0,58;0,48;999998,00;999998,00;999998,00;999998,00;999998,00;999998,00;999998,00;999998,00;999998,00;999998,00;999998,00;999998,00;999998,00;999998,00;999998,00;;;;;;;;;;;;;;;;;863,4067;21,49997;107,5144;0,40166537;0,40166537;0,00477;1,93020;35,1830;18,095107;0,178621;24,323519;27,561530;0,0432;4,3176;1,78;178,45;0,00;0,78;66,06;;609,667;608,229;8,6357938;17,64300;2,84600;0,02500;0,1625461;;52,95;57,00;;;
Conditioning temperature (°C);;58;17,85300;2,67300;-0,005000;78,725;85,11;-14,8900;0,000;100,954;29,400;0,000;476,550;540,750;27,00;1134,517;263,177;0,000;842,300;881,300;860,500;326,650;;;;;0,00;0,00;0,00;3,00;3,00;15,357;27,453;0,58;0,49;999998,00;999998,00;999998,00;999998,00;999998,00;999998,00;999998,00;999998,00;999998,00;999998,00;999998,00;999998,00;999998,00;999998,00;999998,00;;;;;;;;;;;;;;;;;853,1473;21,69452;97,8738;0,39333344;0,39333344;0,00390;1,94585;36,0361;17,761659;0,161381;23,965819;27,194453;0,0385;3,8489;1,82;182,30;0,00;0,77;65,26;;613,954;608,229;8,5331793;17,62200;2,86200;0,02000;0,1636482;;52,46;58,00;;;
Conditioning RH (%);;59;17,84600;2,67900;0,015000;77,625;85,76;-15,1500;0,000;100,950;29,400;0,000;478,750;543,650;27,00;1134,383;263,177;0,000;842,000;881,200;860,500;326,650;;;;;0,00;0,00;0,00;3,00;3,00;15,366;27,469;0,58;0,49;999998,00;999998,00;999998,00;999998,00;999998,00;999998,00;999998,00;999998,00;999998,00;999998,00;999998,00;999998,00;999998,00;999998,00;999998,00;;;;;;;;;;;;;;;;;851,1370;38,69573;166,0209;0,22000027;0,22000027;0,00168;3,46990;36,8873;17,596563;0,153725;23,852665;27,086164;0,0365;3,6517;1,86;185,96;0,00;0,76;65,06;;617,991;616,671;8,5130719;17,60100;2,88100;0,00600;0,1648129;;52,20;59,00;;;
;;60;17,83800;2,69000;0,004000;77,500;84,38;-15,4100;0,000;100,954;29,500;0,000;479,950;544,150;27,00;1133,950;263,177;0,000;840,700;881,200;860,500;326,650;;;;;0,00;0,00;0,00;3,00;3,00;15,343;27,456;0,58;0,48;999998,00;999998,00;999998,00;999998,00;999998,00;999998,00;999998,00;999998,00;999998,00;999998,00;999998,00;999998,00;999998,00;999998,00;999998,00;;;;;;;;;;;;;;;;;854,1666;21,05144;99,4093;0,40583324;0,40583324;0,00184;1,88643;37,7414;17,560396;0,169991;23,863303;27,055353;0,0403;4,0336;1,90;189,99;0,00;0,77;65,30;;621,902;616,671;8,5433746;17,58200;2,89500;0,00700;0,1657565;;51,94;60,00;;;
Data collected;;61;17,83500;2,70300;0,013000;76,825;84,06;-15,9200;0,000;100,954;29,500;0,000;481,050;545,650;27,00;1133,683;263,177;0,000;839,800;881,200;860,600;326,650;;;;;0,00;0,00;0,00;3,00;3,00;15,385;27,453;0,58;0,48;999998,00;999998,00;999998,00;999998,00;999998,00;999998,00;999998,00;999998,00;999998,00;999998,00;999998,00;999998,00;999998,00;999998,00;999998,00;;;;;;;;;;;;;;;;;852,9975;22,30490;107,5101;0,38250256;0,38250256;-0,00003;1,99468;38,5944;17,463754;0,173755;23,786366;26,980627;0,0411;4,1115;1,94;194,10;0,00;0,76;65,15;;625,700;624,389;8,5316812;17,57100;2,90100;-0,00500;0,1664566;;51,43;61,00;;;
