Repository: FireDynamics/BESKID_ExperimentalData

# Cone Calorimeter Experiments

Experiments have been conducted, with sample in horizontal orientation. Samples were wrapped in aluminium foil. No retainer frame or grid have been used.

As insulation material below the sample a block of Al2O3 was used. The goal was to use an insulation material that has a more reproducible behaviour compared to the common fiber blankets.

File: Materials/PMMA/CN_6mm/Cone/Al2O3/24072026_FZJ_PMMA_CN_6mm_q75_Al2O3_R3.csv (part 1 of 4)
General information;;time (s);O2;CO2;CO;Pdiff;Light;Mass;Methane;AmbP;AmbH;HFM;TC stack;TC smoke;TC amb.;TC cone;T PK;Soot;TC cone1;TC cone2;TC cone3;TC aux;CH4;CO;CO2;Ethene;H2O;n.u.;n.u.;UOX Bin;n.u.;UOX Hum.;UOX Temp;n.u.;TEext1;TEext2;TEext3;TEext4;TEext5;TEext6;TEext7;TEext8;TEext9;TEext10;TEext11;TEext12;TEext13;TEext14;TEext15;n.u.;n.u.;n.u.;n.u.;n.u.;n.u.;n.u.;n.u.;n.u.;n.u.;n.u.;n.u.;n.u.;n.u.;n.u.;n.u.;n.u.;HRR/a;EHC;SEA;MLR;MLR/a;COY;CO2Y/sh;THR/a;MFR;K;Vstack;Vsmoke;SPR;RSR;TSP;TSR;COP;CO2P;O2C;TOC;ARHE;Mass;HRR;O2/sh;CO2/sh;CO/sh;phi;FU27;FU28;FU29;FU30;FU31;
;;;%;%;%;Pa;-;g;g/s;Pa;%;kW/m²;°C;°C;°C;°C;°C;g/min;°C;°C;°C;°C;ppm;ppm;%;ppm;ppm;no;no;;no;%;°C;no;°C;°C;°C;°C;°C;°C;°C;°C;°C;°C;°C;°C;°C;°C;°C;no;no;no;no;no;no;no;no;no;no;no;no;no;no;no;no;no;kW/m²;MJ/kg;m²/kg;g/s;g/(s*m²);[kg/kg];[kg/kg];MJ/m²;g/s;1/m;l/s;l/s;m²/s;(m²/s)/m²;m²;m²;g/s;g/s;g/s;g;kW/m²;g;kW;[%];[%];%;;;;;;;
Test;;0;20,94600;0,05700;0,009000;109,675;100,07;0,0000;0,000;100,888;30,500;0,000;334,750;338,150;27,50;1142,250;263,196;0,000;859,600;885,100;862,600;314,250;;;;;0,00;0,00;0,00;3,00;3,32;15,624;26,513;0,60;0,60;999998,00;999998,00;999998,00;999998,00;999998,00;999998,00;999998,00;999998,00;999998,00;999998,00;999998,00;999998,00;999998,00;999998,00;999998,00;;;;;;;;;;;;;;;;;0,5030;;;-0,00333341;-0,00333341;0,00010;-0,21431;0,0005;25,013528;-0,000406;23,708049;23,948848;-0,0001;-0,0085;0,00;0,00;0,00;0,00;0,02;;;;0,0050486;20,95100;0,04700;-0,00400;0,0000673;;68,31;0,00;;;
Standard used;ISO 5660-1;1;20,94400;0,05900;0,001000;113,850;100,05;0,0000;0,000;100,880;30,500;0,000;334,650;337,950;27,50;1141,983;263,196;0,000;859,000;885,000;862,500;314,250;;;;;0,00;0,00;0,00;3,00;3,32;15,660;26,489;0,60;0,60;999998,00;999998,00;999998,00;999998,00;999998,00;999998,00;999998,00;999998,00;999998,00;999998,00;999998,00;999998,00;999998,00;999998,00;999998,00;;;;;;;;;;;;;;;;;0,1261;;;0,02333387;0,02333387;0,00100;0,03120;0,0006;25,488985;-0,000177;24,151474;24,389633;0,0000;-0,0038;0,00;0,00;0,00;0,00;0,02;;0,063;0,126;0,0012656;20,95100;0,04700;0,00000;0,0000166;;68,31;1,00;;;
Date of test;24.07.2026;2;20,94300;0,06200;0,030000;114,050;100,06;-0,0400;0,000;100,888;30,500;0,000;334,550;338,050;27,40;1139,483;263,196;0,000;851,800;884,800;862,400;314,250;;;;;0,00;0,00;0,00;3,00;3,32;15,646;26,534;0,60;0,60;999998,00;999998,00;999998,00;999998,00;999998,00;999998,00;999998,00;999998,00;999998,00;999998,00;999998,00;999998,00;999998,00;999998,00;999998,00;;;;;;;;;;;;;;;;;1,1894;;;0,02416738;0,02416738;-0,00125;0,01400;0,0018;25,515176;-0,000282;24,169066;24,421918;-0,0001;-0,0060;0,00;0,00;0,00;0,00;0,02;;0,360;0,126;0,0119375;20,95100;0,04600;-0,01000;0,0001558;;68,27;2,00;;;
Time of test;14:35;3;20,93900;0,06000;-0,011000;111,750;100,07;-0,0400;0,000;100,880;30,500;0,000;334,650;338,050;27,40;1137,617;263,196;0,000;846,400;884,700;862,300;314,250;;;;;0,00;0,00;0,00;3,00;3,33;15,645;26,510;0,60;0,60;999998,00;999998,00;999998,00;999998,00;999998,00;999998,00;999998,00;999998,00;999998,00;999998,00;999998,00;999998,00;999998,00;999998,00;999998,00;;;;;;;;;;;;;;;;;1,8220;;;-0,00833511;-0,00833511;-0,00168;-0,04017;0,0036;25,252814;-0,000354;23,927696;24,170799;-0,0001;-0,0075;0,00;0,00;0,00;0,00;0,05;;0,742;0,691;0,0182877;20,95000;0,04600;-0,01200;0,0002415;;68,27;3,00;;;
Heat flux (kW/m²);75;4;20,93700;0,05800;-0,002000;108,750;100,07;-0,0300;0,000;100,888;30,500;0,000;334,550;337,850;27,40;1136,050;263,196;0,000;842,100;884,500;862,100;314,250;;;;;0,00;0,00;0,00;3,00;3,33;15,618;26,513;0,60;0,60;999998,00;999998,00;999998,00;999998,00;999998,00;999998,00;999998,00;999998,00;999998,00;999998,00;999998,00;999998,00;999998,00;999998,00;999998,00;;;;;;;;;;;;;;;;;1,7279;;;-0,01166471;-0,01166471;-0,00254;-0,02832;0,0054;24,915268;-0,000359;23,600808;23,833605;-0,0001;-0,0075;0,00;0,00;0,00;0,00;0,02;;1,000;0,691;0,0173424;20,95100;0,04600;-0,01600;0,0002318;;68,28;4,00;;;
Nominal duct flow rate (l/s);24,0;5;20,93700;0,05600;-0,008000;114,100;100,05;-0,0200;0,000;100,888;30,500;0,000;334,450;337,750;27,40;1134,650;263,196;0,000;838,500;884,200;861,800;314,250;;;;;0,00;0,00;0,00;3,00;3,33;15,627;26,516;0,60;0,60;999998,00;999998,00;999998,00;999998,00;999998,00;999998,00;999998,00;999998,00;999998,00;999998,00;999998,00;999998,00;999998,00;999998,00;999998,00;;;;;;;;;;;;;;;;;1,8926;;;-0,00582949;-0,00582949;-0,00417;-0,12505;0,0073;25,524583;-0,000164;24,170750;24,409241;0,0000;-0,0035;0,00;0,00;0,00;0,00;-0,01;;1,162;1,158;0,0189965;20,95200;0,04700;-0,02300;0,0002473;;68,29;5,00;;;
Sampling interval (s);1;6;20,93900;0,05300;-0,015000;116,450;100,02;-0,0200;0,000;100,892;30,500;0,000;334,450;337,650;27,40;1133,717;263,196;0,000;836,100;884,000;861,600;314,250;;;;;0,00;0,00;0,00;3,00;3,33;15,599;26,521;0,60;0,60;999998,00;999998,00;999998,00;999998,00;999998,00;999998,00;999998,00;999998,00;999998,00;999998,00;999998,00;999998,00;999998,00;999998,00;999998,00;;;;;;;;;;;;;;;;;2,1790;;;0,00666300;0,00666300;-0,00353;0,05132;0,0094;25,786096;0,000082;24,418392;24,652026;0,0000;0,0018;0,00;0,00;0,00;0,00;0,02;;1,308;1,158;0,0218709;20,95100;0,04600;-0,02000;0,0002824;;68,29;6,00;;;
Separation (mm);25;7;20,94000;0,05100;-0,019000;116,450;100,02;-0,0300;0,000;100,892;30,500;0,000;334,450;337,650;27,40;1132,850;263,196;0,000;833,900;883,800;861,400;314,250;;;;;0,00;0,00;0,00;3,00;3,33;15,673;26,500;0,60;0,60;999998,00;999998,00;999998,00;999998,00;999998,00;999998,00;999998,00;999998,00;999998,00;999998,00;999998,00;999998,00;999998,00;999998,00;999998,00;;;;;;;;;;;;;;;;;0,0000;;;0,00499662;0,00499662;0,00147;0,14739;0,0094;25,786096;0,000082;24,418392;24,652026;0,0000;0,0018;0,00;0,00;0,00;0,00;-0,01;;1,277;1,097;0,0000000;20,95200;0,04700;0,00200;-0,0000691;;68,28;7,00;;;
Orientation;hor;8;20,94300;0,04900;-0,011000;115,925;99,98;-0,0300;0,000;100,888;30,500;0,000;334,350;337,650;27,40;1132,483;263,196;0,000;833,200;883,600;861,200;314,250;;;;;0,00;0,00;0,00;3,00;3,33;15,637;26,516;0,60;0,60;999998,00;999998,00;999998,00;999998,00;999998,00;999998,00;999998,00;999998,00;999998,00;999998,00;999998,00;999998,00;999998,00;999998,00;999998,00;;;;;;;;;;;;;;;;;4,4918;;;0,00500170;0,00500170;0,00011;1,79984;0,0139;25,731750;0,000493;24,359643;24,600070;0,0001;0,0106;0,00;0,01;0,00;0,01;0,39;;1,398;1,097;0,0450840;20,93800;0,06800;-0,00400;0,0005865;;68,28;8,00;;;
Edge frame?;N;9;20,94500;0,04700;-0,002000;113,775;99,75;-0,0400;0,000;100,888;30,500;0,000;334,350;337,650;27,40;1132,017;263,196;0,000;832,200;883,400;861,000;314,250;;;;;0,00;0,00;0,00;3,00;3,33;15,639;26,518;0,61;0,60;999998,00;999998,00;999998,00;999998,00;999998,00;999998,00;999998,00;999998,00;999998,00;999998,00;999998,00;999998,00;999998,00;999998,00;999998,00;;;;;;;;;;;;;;;;;30,5525;;;0,00583458;0,00583458;0,00505;6,74252;0,0445;25,492016;0,002843;24,132693;24,370880;0,0006;0,0606;0,00;0,07;0,01;0,04;2,58;;3,189;4,248;0,3066551;20,86000;0,14600;0,01800;0,0040322;;68,27;9,00;;;
Grid?;N;10;20,94800;0,04700;0,020000;113,700;99,45;-0,0400;0,000;100,892;30,500;0,000;334,350;337,650;27,40;1131,583;263,196;0,000;831,200;883,300;860,800;314,250;;;;;0,00;0,00;0,00;3,00;3,33;15,645;26,521;0,61;0,60;999998,00;999998,00;999998,00;999998,00;999998,00;999998,00;999998,00;999998,00;999998,00;999998,00;999998,00;999998,00;999998,00;999998,00;999998,00;;;;;;;;;;;;;;;;;101,2270;;;-0,00333341;-0,00333341;0,00438;-36,36020;0,1457;25,483613;0,005815;24,124738;24,362847;0,0012;0,1238;0,00;0,20;0,00;0,12;8,13;;9,459;4,248;1,0160151;20,66200;0,35600;0,01500;0,0133734;;68,27;10,00;;;
Non-scrubbed?;;11;20,95000;0,04700;-0,004000;110,650;99,22;-0,0400;0,000;100,888;30,500;0,000;334,350;337,750;27,40;1131,383;263,196;0,000;831,000;883,100;860,600;314,250;;;;;0,00;0,00;0,00;3,00;3,33;15,645;26,516;0,61;0,60;999998,00;999998,00;999998,00;999998,00;999998,00;999998,00;999998,00;999998,00;999998,00;999998,00;999998,00;999998,00;999998,00;999998,00;999998,00;;;;;;;;;;;;;;;;;210,0677;0,00000;146,8167;0,01166598;0,01166598;0,00521;17,76629;0,3558;25,139491;0,008122;23,798965;24,040976;0,0017;0,1706;0,00;0,37;0,01;0,21;16,17;;22,749;25,350;2,1084499;20,36800;0,58400;0,01900;0,0281751;;68,27;11,00;;;
Substrate used? {Y/N};;12;20,95100;0,04600;0,000000;115,975;98,34;-0,0700;0,000;100,888;30,500;0,000;334,450;337,950;27,40;1131,617;263,196;0,000;831,800;883,100;860,500;314,350;;;;;0,00;0,00;0,00;3,00;3,33;15,620;26,532;0,61;0,59;999998,00;999998,00;999998,00;999998,00;999998,00;999998,00;999998,00;999998,00;999998,00;999998,00;999998,00;999998,00;999998,00;999998,00;999998,00;;;;;;;;;;;;;;;;;331,9001;105,20122;116,2818;0,03166580;0,03166580;0,00283;10,33047;0,6877;25,733451;0,017047;24,368540;24,623555;0,0037;0,3669;0,01;0,74;0,00;0,33;25,46;;43,435;25,350;3,3312809;20,05400;0,87600;0,00800;0,0435565;;68,24;12,00;;;
Substrate;;13;20,95100;0,04600;-0,010000;108,600;99,20;-0,1400;0,000;100,888;30,500;0,000;334,950;339,250;27,40;1131,950;263,196;0,000;833,000;883,000;860,400;314,350;;;;;0,00;0,00;0,00;3,00;3,34;15,688;26,516;0,61;0,60;999998,00;999998,00;999998,00;999998,00;999998,00;999998,00;999998,00;999998,00;999998,00;999998,00;999998,00;999998,00;999998,00;999998,00;999998,00;;;;;;;;;;;;;;;;;432,3416;20,58220;8,3257;0,21083323;0,21083323;0,00164;1,89578;1,1200;24,883208;0,008372;23,598620;23,901573;0,0018;0,1749;0,01;0,91;0,00;0,40;32,79;;69,488;70,866;4,3394128;19,75600;1,09500;0,00300;0,0587691;;68,17;13,00;;;
Additional preparation details;;14;20,95100;0,04600;-0,012000;98,425;95,28;-0,4600;0,000;100,888;30,500;0,000;337,050;344,150;27,40;1132,450;263,196;0,000;834,500;883,100;860,300;314,350;;;;;0,00;0,00;0,00;3,00;3,34;15,646;26,532;0,61;0,57;999998,00;999998,00;999998,00;999998,00;999998,00;999998,00;999998,00;999998,00;999998,00;999998,00;999998,00;999998,00;999998,00;999998,00;999998,00;;;;;;;;;;;;;;;;;496,8550;18,81875;37,0621;0,26499812;0,26499812;-0,00053;1,74644;1,6169;23,614947;0,048657;22,536247;23,010975;0,0098;0,9785;0,02;1,89;0,00;0,46;37,73;;97,710;70,866;4,9869341;19,50200;1,32600;-0,00700;0,0712577;;67,85;14,00;;;
;;15;20,95000;0,04700;-0,016000;90,200;91,35;-0,6300;0,000;100,888;30,500;0,000;340,750;352,250;27,40;1132,650;263,196;0,000;835,200;883,000;860,300;314,350;;;;;0,00;0,00;0,00;3,00;3,34;15,645;26,513;0,61;0,55;999998,00;999998,00;999998,00;999998,00;999998,00;999998,00;999998,00;999998,00;999998,00;999998,00;999998,00;999998,00;999998,00;999998,00;999998,00;;;;;;;;;;;;;;;;;540,1916;37,60768;123,8704;0,14417013;0,14417013;0,00208;3,40020;2,1571;22,483648;0,090788;21,692165;22,424256;0,0179;1,7793;0,04;3,67;0,00;0,49;40,95;;125,765;126,253;5,4219032;19,29900;1,47000;0,00600;0,0814587;;67,68;15,00;;;
Specimen;;16;20,95100;0,04600;-0,023000;87,850;88,59;-0,8100;0,000;100,888;30,500;0,000;345,350;361,750;27,40;1132,583;263,196;0,000;835,100;883,000;860,200;314,350;;;;;0,00;0,00;0,00;3,00;3,34;15,610;26,518;0,61;0,53;999998,00;999998,00;999998,00;999998,00;999998,00;999998,00;999998,00;999998,00;999998,00;999998,00;999998,00;999998,00;999998,00;999998,00;999998,00;;;;;;;;;;;;;;;;;570,0294;18,60577;78,2329;0,30750593;0,30750593;0,00048;1,72190;2,7271;22,040558;0,121483;21,551739;22,575189;0,0241;2,3968;0,06;6,07;0,00;0,53;43,38;;152,599;126,253;5,7213850;19,16600;1,61500;-0,00200;0,0877429;;67,50;16,00;;;
Sample description;PMMA_CN_6mm_q75_Al2O3_R3;17;20,95200;0,04700;-0,020000;90,300;88,31;-1,2100;0,000;100,888;30,500;0,000;350,050;371,750;27,40;1132,583;263,196;0,000;835,100;883,100;860,100;314,350;;;;;0,00;0,00;0,00;3,00;3,34;15,648;26,516;0,61;0,53;999998,00;999998,00;999998,00;999998,00;999998,00;999998,00;999998,00;999998,00;999998,00;999998,00;999998,00;999998,00;999998,00;999998,00;999998,00;;;;;;;;;;;;;;;;;618,4302;19,49909;80,2659;0,31833204;0,31833204;0,00499;1,77652;3,3455;22,195262;0,124682;21,998376;23,362080;0,0256;2,5457;0,09;8,61;0,00;0,57;47,09;;178,577;179,554;6,2071836;19,02700;1,71000;0,02100;0,0945989;;67,10;17,00;;;
Material name/ID;PMMA_CN;18;20,95100;0,06800;0,002000;88,800;87,79;-1,4100;0,000;100,888;30,500;0,000;355,450;382,450;27,40;1133,483;263,196;0,000;837,900;883,000;860,100;314,350;;;;;0,00;0,00;0,00;3,00;3,34;15,645;26,524;0,61;0,53;999998,00;999998,00;999998,00;999998,00;999998,00;999998,00;999998,00;999998,00;999998,00;999998,00;999998,00;999998,00;999998,00;999998,00;999998,00;;;;;;;;;;;;;;;;;643,6262;40,16722;168,4043;0,16082954;0,16082954;0,00105;3,64982;3,9892;21,842315;0,130542;21,982519;23,652312;0,0271;2,6985;0,11;11,31;0,00;0,59;48,92;;203,713;179,554;6,4600761;18,92000;1,80100;0,00100;0,1000994;;66,90;18,00;;;
Specimen number;R3;19;20,95200;0,14600;-0,004000;92,150;87,35;-1,6100;0,000;100,888;30,500;0,000;360,650;392,750;27,40;1133,783;263,196;0,000;838,900;883,000;860,000;314,350;;;;;0,00;0,00;0,00;3,00;3,34;15,639;26,518;0,61;0,53;999998,00;999998,00;999998,00;999998,00;999998,00;999998,00;999998,00;999998,00;999998,00;999998,00;999998,00;999998,00;999998,00;999998,00;999998,00;;;;;;;;;;;;;;;;;678,5033;19,04940;81,7229;0,35749880;0,35749880;0,00594;1,72120;4,6677;22,089513;0,135588;22,556533;24,564199;0,0292;2,9108;0,14;14,22;0,01;0,62;51,67;;227,784;228,913;6,8101379;18,83000;1,86500;0,02600;0,1043914;;66,70;19,00;;;
E (MJ/kg);13,10;20;20,93800;0,35600;0,018000;89,525;86,93;-2,0800;0,000;100,888;30,500;0,000;365,550;402,150;27,40;1133,983;263,196;0,000;839,500;883,000;860,000;314,350;;;;;0,00;0,00;0,00;3,00;3,34;15,677;26,529;0,61;0,52;999998,00;999998,00;999998,00;999998,00;999998,00;999998,00;999998,00;999998,00;999998,00;999998,00;999998,00;999998,00;999998,00;999998,00;999998,00;;;;;;;;;;;;;;;;;689,2240;19,44073;85,2126;0,35583750;0,35583750;0,00429;1,76658;5,3569;21,626200;0,140376;22,383463;24,624564;0,0303;3,0210;0,17;17,24;0,00;0,63;52,52;;250,588;228,913;6,9177414;18,74900;1,94400;0,01800;0,1083564;;66,23;20,00;;;
Initial mass (g);68,31;21;20,86000;0,58400;0,015000;93,375;87,18;-2,2800;0,000;100,888;30,500;0,005;370,550;411,650;27,40;1134,117;263,196;0,000;840,000;883,000;859,900;314,350;;;;;0,00;0,00;0,00;3,00;3,34;15,688;26,510;0,61;0,53;999998,00;999998,00;999998,00;999998,00;999998,00;999998,00;999998,00;999998,00;999998,00;999998,00;999998,00;999998,00;999998,00;999998,00;999998,00;;;;;;;;;;;;;;;;;727,9822;43,62272;184,1490;0,16749891;0,16749891;0,00532;3,93340;6,0849;21,936803;0,137526;23,015501;25,568293;0,0308;3,0731;0,20;20,31;0,01;0,66;55,45;;272,398;274,088;7,3067576;18,65900;2,00700;0,02300;0,1128827;;66,03;21,00;;;
Thickness (mm);5,73;22;20,66200;0,87600;0,019000;92,025;86,60;-2,5000;0,000;100,892;30,500;0,005;375,350;419,850;27,40;1134,183;263,196;0,000;840,300;883,000;859,800;314,350;;;;;0,00;0,00;0,00;3,00;3,35;15,641;26,534;0,61;0,52;999998,00;999998,00;999998,00;999998,00;999998,00;999998,00;999998,00;999998,00;999998,00;999998,00;999998,00;999998,00;999998,00;999998,00;999998,00;;;;;;;;;;;;;;;;;743,5272;20,63473;89,9472;0,36166128;0,36166128;0,00429;1,85927;6,8284;21,637951;0,144173;22,996028;25,722345;0,0325;3,2410;0,24;23,56;0,00;0,67;56,63;;293,460;274,088;7,4627824;18,57800;2,07500;0,01800;0,1169342;;65,81;22,00;;;
Surface area (cm²);100,37;23;20,36800;1,09500;0,008000;90,150;83,80;-2,9600;0,000;100,888;30,500;0,005;380,050;428,050;27,40;1134,083;263,196;0,000;839,900;883,100;859,800;314,350;;;;;0,00;0,00;0,00;3,00;3,35;15,626;26,548;0,61;0,51;999998,00;999998,00;999998,00;999998,00;999998,00;999998,00;999998,00;999998,00;999998,00;999998,00;999998,00;999998,00;999998,00;999998,00;999998,00;;;;;;;;;;;;;;;;;751,0270;21,03613;111,7622;0,35833867;0,35833867;0,00159;1,88588;7,5794;21,283543;0,176992;22,902608;25,795188;0,0400;3,9901;0,28;27,55;0,00;0,68;57,12;;313,191;314,559;7,5380579;18,51800;2,11900;0,00400;0,1201189;;65,35;23,00;;;
Sponsor;;24;20,05400;1,32600;0,003000;91,525;84,77;-3,1800;0,000;100,888;30,500;0,005;384,450;434,950;27,40;1134,050;263,196;0,000;840,000;883,000;859,700;314,350;;;;;0,00;0,00;0,00;3,00;3,35;15,669;26,524;0,61;0,51;999998,00;999998,00;999998,00;999998,00;999998,00;999998,00;999998,00;999998,00;999998,00;999998,00;999998,00;999998,00;999998,00;999998,00;999998,00;;;;;;;;;;;;;;;;;764,4231;40,20436;199,8619;0,19083786;0,19083786;-0,00029;3,62640;8,3438;21,322168;0,165588;23,209806;26,258564;0,0381;3,8001;0,31;31,35;0,00;0,69;58,16;;331,714;314,559;7,6725149;18,47800;2,16500;-0,00600;0,1220637;;65,13;24,00;;;
Manufacturer;;25;19,75600;1,47000;-0,007000;86,625;85,90;-3,4200;0,000;100,888;30,500;0,005;388,850;442,650;27,40;1134,117;263,196;0,000;840,300;882,900;859,700;314,350;;;;;0,00;0,00;0,00;3,00;3,35;15,662;26,548;0,61;0,52;999998,00;999998,00;999998,00;999998,00;999998,00;999998,00;999998,00;999998,00;999998,00;999998,00;999998,00;999998,00;999998,00;999998,00;999998,00;;;;;;;;;;;;;;;;;754,2263;20,14265;91,8913;0,37582779;0,37582779;0,00227;1,81329;9,0981;20,625858;0,152298;22,708811;25,850727;0,0345;3,4408;0,35;34,79;0,00;0,68;57,45;;348,818;349,604;7,5701694;18,42600;2,20300;0,00800;0,1245344;;64,89;25,00;;;
Test start time (s);60;26;19,50200;1,61500;0,006000;92,250;85,93;-3,8900;0,000;100,888;30,500;0,005;393,550;449,850;27,40;1134,250;263,196;0,000;840,800;882,900;859,600;314,350;;;;;0,00;0,00;0,00;3,00;3,35;15,654;26,548;0,61;0,52;999998,00;999998,00;999998,00;999998,00;999998,00;999998,00;999998,00;999998,00;999998,00;999998,00;999998,00;999998,00;999998,00;999998,00;999998,00;;;;;;;;;;;;;;;;;789,4880;21,22555;96,1836;0,37332789;0,37332789;0,00252;1,90814;9,8876;21,157515;0,151902;23,575714;26,948380;0,0359;3,5776;0,39;38,36;0,00;0,71;60,15;;365,089;349,604;7,9240911;18,37400;2,24400;0,00900;0,1271150;;64,42;26,00;;;
Time to ignition (s);11;27;19,29900;1,71000;-0,002000;93,175;84,14;-4,1300;0,000;100,888;30,500;0,005;398,050;456,350;27,40;1134,417;263,196;0,000;841,300;882,900;859,600;314,350;;;;;0,00;0,00;0,00;3,00;3,35;15,685;26,532;0,61;0,51;999998,00;999998,00;999998,00;999998,00;999998,00;999998,00;999998,00;999998,00;999998,00;999998,00;999998,00;999998,00;999998,00;999998,00;999998,00;;;;;;;;;;;;;;;;;797,7557;38,90003;201,3939;0,20583725;0,20583725;0,00289;3,48368;10,6853;21,142791;0,172987;23,828693;27,318739;0,0415;4,1302;0,43;42,49;0,00;0,72;60,76;;380,960;381,188;8,0070742;18,34600;2,26000;0,01100;0,1285550;;64,18;27,00;;;
Time to flameout (s);207;28;19,16600;1,80100;0,021000;96,625;84,71;-4,3800;0,000;100,888;30,500;0,005;402,150;461,950;27,40;1134,517;263,196;0,000;841,800;882,800;859,500;314,350;;;;;0,00;0,00;0,00;3,00;3,35;15,711;26,542;0,61;0,51;999998,00;999998,00;999998,00;999998,00;999998,00;999998,00;999998,00;999998,00;999998,00;999998,00;999998,00;999998,00;999998,00;999998,00;999998,00;;;;;;;;;;;;;;;;;813,1091;20,88129;104,5700;0,39083672;0,39083672;0,00387;1,87062;11,4984;21,420626;0,166295;24,390488;28,017372;0,0409;4,0719;0,47;46,57;0,00;0,73;61,96;;396,120;381,188;8,1611759;18,32900;2,27400;0,01600;0,1293406;;63,93;28,00;;;
End of test criteria;User end of test;29;19,02700;1,86500;0,001000;90,250;84,63;-4,8700;0,000;100,892;30,500;0,005;406,250;468,050;27,40;1133,817;263,196;0,000;839,900;882,700;859,400;314,350;;;;;0,00;0,00;0,00;3,00;3,35;15,711;26,545;0,61;0,51;999998,00;999998,00;999998,00;999998,00;999998,00;999998,00;999998,00;999998,00;999998,00;999998,00;999998,00;999998,00;999998,00;999998,00;999998,00;;;;;;;;;;;;;;;;;787,7347;21,51438;108,9665;0,36749808;0,36749808;0,00427;1,92931;12,2862;20,597208;0,167245;23,692015;27,296117;0,0400;3,9897;0,51;50,56;0,00;0,71;60,06;;410,061;409,571;7,9064927;18,30800;2,29300;0,01900;0,1303271;;63,44;29,00;;;
User EOT time (s);221;30;18,92000;1,94400;0,026000;90,975;85,67;-5,1200;0,000;100,892;30,500;0,005;410,650;474,050;27,40;1133,483;263,196;0,000;838,900;882,700;859,400;314,450;;;;;0,00;0,00;0,00;3,00;3,35;15,700;26,558;0,61;0,52;999998,00;999998,00;999998,00;999998,00;999998,00;999998,00;999998,00;999998,00;999998,00;999998,00;999998,00;999998,00;999998,00;999998,00;999998,00;;;;;;;;;;;;;;;;;792,6684;20,35651;96,0269;0,39083385;0,39083385;0,00499;1,82858;13,0788;20,568686;0,154974;23,915455;27,607747;0,0375;3,7392;0,54;54,30;0,00;0,71;60,48;;422,733;409,571;7,9560130;18,28600;2,31400;0,02300;0,1313394;;63,19;30,00;;;
MLR EOT mass (g/m²);;31;18,83000;2,00700;0,018000;91,825;84,26;-5,6400;0,000;100,888;30,500;0,005;414,350;478,850;27,40;1133,650;263,196;0,000;839,500;882,700;859,300;314,450;;;;;0,00;0,00;0,00;3,00;3,36;15,664;26,558;0,61;0,51;999998,00;999998,00;999998,00;999998,00;999998,00;999998,00;999998,00;999998,00;999998,00;999998,00;999998,00;999998,00;999998,00;999998,00;999998,00;;;;;;;;;;;;;;;;;802,9998;20,97973;109,2989;0,38416640;0,38416640;0,00608;1,88937;13,8818;20,572082;0,171618;24,134919;27,891893;0,0420;4,1834;0,59;58,48;0,01;0,73;61,33;;434,833;434,462;8,0597086;18,24900;2,34900;0,02900;0,1330533;;62,67;31,00;;;
MLR time period (s);;32;18,74900;2,07500;0,023000;92,300;84,96;-5,8500;0,000;100,892;30,500;0,005;417,550;482,450;27,30;1134,250;263,196;0,000;841,300;882,700;859,300;314,450;;;;;0,00;0,00;0,00;3,00;3,36;15,704;26,532;0,61;0,51;999998,00;999998,00;999998,00;999998,00;999998,00;999998,00;999998,00;999998,00;999998,00;999998,00;999998,00;999998,00;999998,00;999998,00;999998,00;;;;;;;;;;;;;;;;;812,8834;44,30195;218,2252;0,18416595;0,18416595;0,00444;3,97557;14,6947;20,546036;0,163244;24,290520;28,066007;0,0402;4,0041;0,63;62,48;0,00;0,73;62,02;;446,493;434,462;8,1589103;18,21500;2,37200;0,02000;0,1348865;;62,46;32,00;;;
Truncate graphs at EOT;;33;18,65900;2,11900;0,018000;87,550;84,49;-6,1000;0,000;100,880;30,500;0,005;420,950;485,850;27,40;1134,550;263,196;0,000;842,300;882,700;859,200;314,450;;;;;0,00;0,00;0,00;3,00;3,36;15,706;26,537;0,61;0,51;999998,00;999998,00;999998,00;999998,00;999998,00;999998,00;999998,00;999998,00;999998,00;999998,00;999998,00;999998,00;999998,00;999998,00;999998,00;;;;;;;;;;;;;;;;;796,2978;20,14895;102,3504;0,39666780;0,39666780;0,00483;1,81197;15,4910;19,929401;0,168820;23,753360;27,415535;0,0406;4,0449;0,67;66,53;0,00;0,72;60,80;;457,344;456,594;7,9924411;18,18600;2,40000;0,02300;0,1362421;;62,21;33,00;;;
Smooth data?;;34;18,57800;2,16500;0,004000;92,675;84,64;-6,5900;0,000;100,892;30,500;0,005;423,950;489,050;27,30;1133,850;263,203;0,000;840,200;882,700;859,200;314,450;;;;;0,00;0,00;0,00;3,00;3,36;15,658;26,553;0,61;0,51;999998,00;999998,00;999998,00;999998,00;999998,00;999998,00;999998,00;999998,00;999998,00;999998,00;999998,00;999998,00;999998,00;999998,00;999998,00;;;;;;;;;;;;;;;;;826,0098;22,61086;113,0600;0,36666711;0,36666711;0,00297;2,02843;16,3170;20,431743;0,167042;24,525639;28,291693;0,0415;4,1303;0,71;70,66;0,00;0,74;63,01;;467,750;456,594;8,2906605;18,15600;2,42200;0,01200;0,1378733;;61,72;34,00;;;
Correct O2 for pressure?;;35;18,51800;2,20300;-0,006000;87,750;85,78;-6,8000;0,000;100,888;30,500;0,005;427,050;492,950;27,40;1133,517;263,196;0,000;839,300;882,700;859,100;314,450;;;;;0,00;0,00;0,00;3,00;3,36;15,711;26,550;0,61;0,52;999998,00;999998,00;999998,00;999998,00;999998,00;999998,00;999998,00;999998,00;999998,00;999998,00;999998,00;999998,00;999998,00;999998,00;999998,00;;;;;;;;;;;;;;;;;806,2295;43,93931;202,3861;0,18416595;0,18416595;0,00288;3,93201;17,1232;19,809141;0,153683;23,952157;27,648322;0,0373;3,7135;0,75;74,37;0,00;0,72;61,48;;477,704;476,289;8,0921252;18,13800;2,43200;0,01200;0,1388148;;61,51;35,00;;;
;;36;18,47800;2,24400;0,008000;91,775;84,34;-7,0500;0,000;100,884;30,500;0,005;430,150;495,850;27,30;1133,683;263,203;0,000;839,800;882,700;859,100;314,450;;;;;0,00;0,00;0,00;3,00;3,36;15,687;26,556;0,61;0,51;999998,00;999998,00;999998,00;999998,00;999998,00;999998,00;999998,00;999998,00;999998,00;999998,00;999998,00;999998,00;999998,00;999998,00;999998,00;;;;;;;;;;;;;;;;;818,9355;19,96677;103,0075;0,41166687;0,41166687;0,00187;1,78346;17,9422;20,185228;0,170583;24,584075;28,338982;0,0424;4,2248;0,79;78,60;0,00;0,73;62,41;;487,006;476,289;8,2196560;18,14900;2,42000;0,00600;0,1383685;;61,26;36,00;;;
Apparatus;;37;18,42600;2,26000;0,009000;90,875;83,06;-7,5700;0,000;100,888;30,500;0,005;432,650;498,350;27,30;1133,917;263,196;0,000;840,600;882,600;859,100;314,450;;;;;0,00;0,00;0,00;3,00;3,36;15,706;26,526;0,61;0,50;999998,00;999998,00;999998,00;999998,00;999998,00;999998,00;999998,00;999998,00;999998,00;999998,00;999998,00;999998,00;999998,00;999998,00;999998,00;;;;;;;;;;;;;;;;;807,5044;20,17815;114,7640;0,40166823;0,40166823;0,00397;1,80828;18,7497;20,027894;0,185955;24,534221;28,259861;0,0461;4,5927;0,83;83,19;0,00;0,73;61,61;;495,822;494,159;8,1049213;18,16300;2,41300;0,01800;0,1374975;;60,74;37,00;;;
C-factor (SI units);0,0437;38;18,37400;2,27400;0,011000;88,575;84,53;-7,8100;0,000;100,884;30,500;0,005;435,650;501,750;27,40;1134,183;263,203;0,000;841,400;882,600;859,100;314,450;;;;;0,00;0,00;0,00;3,00;3,36;15,711;26,545;0,61;0,51;999998,00;999998,00;999998,00;999998,00;999998,00;999998,00;999998,00;999998,00;999998,00;999998,00;999998,00;999998,00;999998,00;999998,00;999998,00;;;;;;;;;;;;;;;;;798,7394;40,08503;206,7848;0,19999854;0,19999854;0,00269;3,60933;19,5484;19,704624;0,168420;24,305589;27,993410;0,0414;4,1204;0,88;87,31;0,00;0,72;60,97;;503,909;494,159;8,0169475;18,14700;2,43700;0,01100;0,1382464;;60,50;38,00;;;
OD correction factor;1;39;18,34600;2,29300;0,016000;87,275;84,67;-8,0600;0,000;100,888;30,500;0,005;438,050;504,250;27,40;1134,450;263,196;0,000;842,300;882,500;859,100;314,450;;;;;0,00;0,00;0,00;3,00;3,36;15,708;26,550;0,61;0,51;999998,00;999998,00;999998,00;999998,00;999998,00;999998,00;999998,00;999998,00;999998,00;999998,00;999998,00;999998,00;999998,00;999998,00;999998,00;;;;;;;;;;;;;;;;;803,4219;20,11801;101,5948;0,40083218;0,40083218;0,00559;1,81108;20,3518;19,505834;0,166697;24,192930;27,849070;0,0407;4,0572;0,92;91,37;0,01;0,73;61,41;;511,529;510,123;8,0639454;18,09800;2,47500;0,02800;0,1405084;;60,25;39,00;;;
Duct diameter (m);0,114;40;18,32900;2,31400;0,019000;83,950;84,95;-8,5700;0,000;100,884;30,500;0,005;440,350;506,250;27,40;1134,750;263,203;0,000;843,200;882,500;859,100;314,450;;;;;0,00;0,00;0,00;3,00;3,37;15,704;26,550;0,61;0,52;999998,00;999998,00;999998,00;999998,00;999998,00;999998,00;999998,00;999998,00;999998,00;999998,00;999998,00;999998,00;999998,00;999998,00;999998,00;;;;;;;;;;;;;;;;;800,1132;20,59153;100,5283;0,39000193;0,39000193;0,00497;1,85453;21,1520;19,080633;0,163419;23,789815;27,350048;0,0392;3,9062;0,96;95,27;0,00;0,72;61,16;;518,785;510,123;8,0307363;18,04600;2,52000;0,02500;0,1430858;;59,74;40,00;;;
O2 delay time (s);12;41;18,30800;2,34900;0,023000;90,075;82,64;-8,8400;0,000;100,884;30,500;0,005;441,850;506,750;27,40;1134,917;263,203;0,000;843,700;882,500;859,100;314,450;;;;;0,00;0,00;0,00;3,00;3,37;15,721;26,553;0,61;0,50;999998,00;999998,00;999998,00;999998,00;999998,00;999998,00;999998,00;999998,00;999998,00;999998,00;999998,00;999998,00;999998,00;999998,00;999998,00;;;;;;;;;;;;;;;;;836,2310;20,59697;116,4185;0,40749931;0,40749931;0,00479;1,85022;21,9882;19,730866;0,191035;24,684326;28,310021;0,0474;4,7266;1,00;100,00;0,00;0,75;63,90;;526,087;525,230;8,3932510;18,01600;2,54000;0,02300;0,1446396;;59,47;41,00;;;
CO2 delay time (s);10;42;18,28600;2,37200;0,029000;92,675;81,34;-9,3700;0,000;100,892;30,500;0,005;443,650;508,150;27,40;1134,583;263,203;0,000;842,700;882,500;859,100;314,450;;;;;0,00;0,00;0,00;3,00;3,37;15,648;26,534;0,61;0,49;999998,00;999998,00;999998,00;999998,00;999998,00;999998,00;999998,00;999998,00;999998,00;999998,00;999998,00;999998,00;999998,00;999998,00;999998,00;;;;;;;;;;;;;;;;;851,6433;22,34758;136,2758;0,38249969;0,38249969;0,00379;2,00734;22,8398;19,972963;0,206785;25,088994;28,736554;0,0521;5,1933;1,06;105,19;0,00;0,77;65,06;;533,655;525,230;8,5479435;17,99900;2,55500;0,01700;0,1455328;;58,94;42,00;;;
CO delay time (s);10;43;18,24900;2,40000;0,020000;80,675;84,66;-9,5700;0,000;100,884;30,500;0,005;445,950;511,150;27,40;1134,483;263,203;0,000;842,500;882,500;859,000;314,450;;;;;0,00;0,00;0,00;3,00;3,37;15,711;26,553;0,61;0,51;999998,00;999998,00;999998,00;999998,00;999998,00;999998,00;999998,00;999998,00;999998,00;999998,00;999998,00;999998,00;999998,00;999998,00;999998,00;;;;;;;;;;;;;;;;;797,2782;45,29579;222,9148;0,17666721;0,17666721;0,00254;4,07031;23,6371;18,586937;0,166895;23,468983;26,900260;0,0394;3,9237;1,10;109,12;0,00;0,72;60,89;;540,418;538,790;8,0022809;17,98200;2,57100;0,01100;0,1464151;;58,74;43,00;;;
;;44;18,21500;2,42200;0,023000;82,575;83,87;-9,8200;0,000;100,892;30,500;0,005;448,450;513,750;27,40;1134,350;263,203;0,000;842,100;882,500;859,000;314,450;;;;;0,00;0,00;0,00;3,00;3,37;15,687;26,556;0,61;0,51;999998,00;999998,00;999998,00;999998,00;999998,00;999998,00;999998,00;999998,00;999998,00;999998,00;999998,00;999998,00;999998,00;999998,00;999998,00;;;;;;;;;;;;;;;;;811,6571;20,24000;104,7548;0,40250015;0,40250015;0,00041;1,81886;24,4488;18,752048;0,176215;23,810198;27,277265;0,0422;4,2008;1,14;113,32;0,00;0,73;61,95;;546,419;538,790;8,1466024;17,95700;2,59400;-0,00200;0,1477627;;58,49;44,00;;;
Laboratory;;45;18,18600;2,43200;0,012000;84,425;82,35;-10,3200;0,000;100,884;30,500;0,005;450,350;515,050;27,40;1134,217;263,203;0,000;841,800;882,400;859,000;314,550;;;;;0,00;0,00;0,00;3,00;3,37;15,679;26,558;0,61;0,50;999998,00;999998,00;999998,00;999998,00;999998,00;999998,00;999998,00;999998,00;999998,00;999998,00;999998,00;999998,00;999998,00;999998,00;999998,00;;;;;;;;;;;;;;;;;820,6577;21,77176;124,4452;0,37833150;0,37833150;0,00192;1,95249;25,2694;18,920904;0,194520;24,126389;27,592532;0,0471;4,6908;1,18;118,01;0,00;0,74;62,66;;552,413;550,798;8,2369409;17,95000;2,59400;0,00700;0,1480735;;57,99;45,00;;;
Laboratory name;FZJ IAS-7;46;18,15600;2,42000;0,012000;86,025;83,26;-10,5400;0,000;100,892;30,500;0,005;452,050;516,650;27,40;1133,783;263,203;0,000;840,700;882,300;858,900;314,450;;;;;0,00;0,00;0,00;3,00;3,37;15,662;26,537;0,61;0,51;999998,00;999998,00;999998,00;999998,00;999998,00;999998,00;999998,00;999998,00;999998,00;999998,00;999998,00;999998,00;999998,00;999998,00;999998,00;;;;;;;;;;;;;;;;;824,9399;43,38808;235,2021;0,19083405;0,19083405;0,00328;3,89543;26,0944;19,063408;0,183487;24,399857;27,886708;0,0449;4,4719;1,23;122,48;0,00;0,74;63,02;;558,291;550,798;8,2799221;17,95500;2,59100;0,01500;0,1477289;;57,77;46,00;;;
Operator;DK;47;18,13800;2,41300;0,006000;81,875;82,99;-10,7900;0,000;100,884;30,500;0,005;453,850;518,350;27,40;1133,650;263,203;0,000;840,200;882,400;858,900;314,550;;;;;0,00;0,00;0,00;3,00;3,37;15,654;26,542;0,61;0,50;999998,00;999998,00;999998,00;999998,00;999998,00;999998,00;999998,00;999998,00;999998,00;999998,00;999998,00;999998,00;999998,00;999998,00;999998,00;;;;;;;;;;;;;;;;;806,9308;20,33249;112,0410;0,39833609;0,39833609;0,00221;1,82918;26,9013;18,560981;0,186770;23,851381;27,241079;0,0446;4,4465;1,27;126,93;0,00;0,73;61,65;;563,773;561,989;8,0991644;17,94100;2,60800;0,00900;0,1484256;;57,52;47,00;;;
Filename;24072026_FZJ_PMMA_CN_6mm_q75_Al2O3_R3,csv;48;18,14900;2,43700;0,018000;82,400;85,17;-11,2900;0,000;100,892;30,500;0,005;456,050;520,850;27,40;1133,617;263,203;0,000;840,200;882,300;858,900;314,550;;;;;0,00;0,00;0,00;3,00;3,37;15,717;26,574;0,61;0,52;999998,00;999998,00;999998,00;999998,00;999998,00;999998,00;999998,00;999998,00;999998,00;999998,00;999998,00;999998,00;999998,00;999998,00;999998,00;;;;;;;;;;;;;;;;;813,3138;20,66655;97,8163;0,39499728;0,39499728;0,00336;1,86266;27,7146;18,575427;0,160790;23,985652;27,393766;0,0386;3,8495;1,31;130,78;0,00;0,74;62,19;;568,905;561,989;8,1632301;17,91700;2,63100;0,01600;0,1495006;;57,02;48,00;;;
Report name;;49;18,16300;2,47500;0,011000;82,175;83,63;-11,5400;0,000;100,884;30,500;0,005;457,750;522,350;27,40;1133,517;263,203;0,000;839,900;882,300;858,900;314,550;;;;;0,00;0,00;0,00;3,00;3,38;15,692;26,561;0,61;0,51;999998,00;999998,00;999998,00;999998,00;999998,00;999998,00;999998,00;999998,00;999998,00;999998,00;999998,00;999998,00;999998,00;999998,00;999998,00;;;;;;;;;;;;;;;;;820,5289;38,75618;202,4485;0,21249898;0,21249898;0,00613;3,50327;28,5351;18,515571;0,179092;23,997485;27,384132;0,0430;4,2862;1,36;135,06;0,01;0,74;62,85;;573,967;572,264;8,2356482;17,87500;2,67000;0,03300;0,1513447;;56,77;49,00;;;
;;50;18,14700;2,52000;0,028000;90,525;82,15;-11,8000;0,000;100,884;30,500;0,005;458,750;522,350;27,40;1133,683;263,203;0,000;840,200;882,400;859,000;314,550;;;;;0,00;0,00;0,00;3,00;3,38;15,700;26,564;0,61;0,50;999998,00;999998,00;999998,00;999998,00;999998,00;999998,00;999998,00;999998,00;999998,00;999998,00;999998,00;999998,00;999998,00;999998,00;999998,00;;;;;;;;;;;;;;;;;870,5453;21,22500;120,4916;0,41166846;0,41166846;0,00694;1,91110;29,4057;19,412330;0,196956;25,214712;28,710419;0,0496;4,9420;1,41;140,00;0,01;0,79;66,66;;579,398;572,264;8,7376630;17,83900;2,69100;0,03600;0,1531818;;56,51;50,00;;;
Pre-test conditions;;51;18,09800;2,54000;0,025000;83,750;83,71;-12,3200;0,000;100,886;30,500;0,005;460,650;524,250;27,30;1133,983;263,203;0,000;841,200;882,300;859,000;314,550;;;;;0,00;0,00;0,00;3,00;3,38;15,711;26,553;0,61;0,51;999998,00;999998,00;999998,00;999998,00;999998,00;999998,00;999998,00;999998,00;999998,00;999998,00;999998,00;999998,00;999998,00;999998,00;999998,00;;;;;;;;;;;;;;;;;838,8206;21,26965;109,1414;0,39583365;0,39583365;0,00485;1,91068;30,2445;18,633237;0,178066;24,302987;27,658398;0,0432;4,3043;1,45;144,31;0,00;0,76;64,17;;584,796;582,359;8,4192425;17,83000;2,69500;0,02500;0,1537795;;55,99;51,00;;;
Ambient temperature (°C);27,4;52;18,04600;2,55500;0,023000;78,300;83,06;-12,5900;0,000;100,892;30,500;0,005;462,050;525,850;27,40;1134,583;263,203;0,000;842,800;882,400;859,100;314,550;;;;;0,00;0,00;0,00;3,00;3,38;15,725;26,590;0,61;0,51;999998,00;999998,00;999998,00;999998,00;999998,00;999998,00;999998,00;999998,00;999998,00;999998,00;999998,00;999998,00;999998,00;999998,00;999998,00;;;;;;;;;;;;;;;;;812,8874;20,48270;109,6523;0,39833387;0,39833387;0,00198;1,84071;31,0574;17,989448;0,185905;23,534613;26,784280;0,0437;4,3517;1,49;148,66;0,00;0,73;62,13;;589,432;582,359;8,1589513;17,82100;2,70600;0,00800;0,1543663;;55,72;52,00;;;
Barometric pressure (Pa);100888;53;18,01600;2,57100;0,017000;78,900;84,95;-13,1100;0,000;100,892;30,500;0,005;463,950;528,250;27,30;1134,483;263,203;0,000;842,500;882,400;859,100;314,550;;;;;0,00;0,00;0,00;3,00;3,38;15,677;26,532;0,61;0,52;999998,00;999998,00;999998,00;999998,00;999998,00;999998,00;999998,00;999998,00;999998,00;999998,00;999998,00;999998,00;999998,00;999998,00;999998,00;;;;;;;;;;;;;;;;;817,5812;20,86286;98,2174;0,39333344;0,39333344;0,00183;1,87655;31,8750;18,021227;0,163392;23,673137;26,954057;0,0386;3,8490;1,53;152,51;0,00;0,74;62,50;;593,692;591,636;8,2060621;17,80800;2,71900;0,00700;0,1549938;;55,20;53,00;;;
Relative hunidity (%);30,4;54;17,99900;2,59400;0,011000;85,050;82,04;-13,3400;0,000;100,884;30,500;0,005;465,850;530,050;27,30;1134,417;263,203;0,000;842,400;882,400;859,000;314,550;;;;;0,00;0,00;0,00;3,00;3,38;15,727;26,537;0,61;0,50;999998,00;999998,00;999998,00;999998,00;999998,00;999998,00;999998,00;999998,00;999998,00;999998,00;999998,00;999998,00;999998,00;999998,00;999998,00;;;;;;;;;;;;;;;;;849,6387;42,28703;241,6572;0,20166524;0,20166524;0,00222;3,79656;32,7246;18,672202;0,198254;24,628724;28,022872;0,0487;4,8554;1,58;157,36;0,00;0,77;64,95;;598,135;591,636;8,5278233;17,79900;2,72200;0,00900;0,1554634;;54,97;54,00;;;
;;55;17,98200;2,59400;-0,002000;85,550;84,12;-13,6000;0,000;100,886;30,500;0,005;466,950;530,550;27,30;1134,517;263,203;0,000;842,600;882,400;859,100;314,550;;;;;0,00;0,00;0,00;3,00;3,38;15,711;26,550;0,61;0,51;999998,00;999998,00;999998,00;999998,00;999998,00;999998,00;999998,00;999998,00;999998,00;999998,00;999998,00;999998,00;999998,00;999998,00;999998,00;;;;;;;;;;;;;;;;;850,4699;21,47463;107,4349;0,39750004;0,39750004;0,00289;1,93095;33,5751;18,704937;0,173262;24,730158;28,098480;0,0427;4,2548;1,62;161,62;0,00;0,77;65,04;;602,715;600,450;8,5361667;17,80000;2,72400;0,01300;0,1553415;;54,71;55,00;;;
Conditioning;;56;17,95700;2,59100;0,007000;81,400;83,91;-14,0900;0,000;100,884;30,500;0,005;468,550;532,650;27,30;1134,317;263,203;0,000;842,100;882,400;859,000;314,550;;;;;0,00;0,00;0,00;3,00;3,38;15,708;26,577;0,61;0,51;999998,00;999998,00;999998,00;999998,00;999998,00;999998,00;999998,00;999998,00;999998,00;999998,00;999998,00;999998,00;999998,00;999998,00;999998,00;;;;;;;;;;;;;;;;;830,4657;21,41848;108,8142;0,38916779;0,38916779;0,00217;1,92919;34,4055;18,214434;0,175740;24,164170;27,469950;0,0423;4,2191;1,66;165,84;0,00;0,75;63,52;;606,961;600,450;8,3353838;17,79100;2,73600;0,00900;0,1557792;;54,22;56,00;;;
Conditionet ? (Y/N);N;57;17,95000;2,60800;0,015000;82,075;85,13;-14,3400;0,000;100,892;30,500;0,005;469,950;533,550;27,30;1134,150;263,203;0,000;841,600;882,300;859,100;314,550;;;;;0,00;0,00;0,00;3,00;3,38;15,749;26,574;0,61;0,52;999998,00;999998,00;999998,00;999998,00;999998,00;999998,00;999998,00;999998,00;999998,00;999998,00;999998,00;999998,00;999998,00;999998,00;999998,00;;;;;;;;;;;;;;;;;840,3660;40,64945;188,0615;0,20749982;0,20749982;0,00266;3,65879;35,2459;18,262535;0,161245;24,300375;27,589031;0,0390;3,8879;1,70;169,73;0,00;0,76;64,29;;610,969;609,045;8,4347539;17,76100;2,75900;0,01200;0,1572452;;53,97;57,00;;;
Conditioning temperature (°C);;58;17,95500;2,63100;0,009000;78,875;84,87;-14,5900;0,000;100,886;30,500;0,005;471,250;535,150;27,30;1134,250;263,203;0,000;841,700;882,300;859,300;314,550;;;;;0,00;0,00;0,00;3,00;3,39;15,687;26,561;0,61;0,52;999998,00;999998,00;999998,00;999998,00;999998,00;999998,00;999998,00;999998,00;999998,00;999998,00;999998,00;999998,00;999998,00;999998,00;999998,00;;;;;;;;;;;;;;;;;831,7097;20,56967;96,2326;0,40583388;0,40583388;0,00497;1,85363;36,0776;17,878268;0,164352;23,854871;27,089515;0,0391;3,8910;1,74;173,62;0,00;0,75;63,71;;614,849;609,045;8,3478701;17,72200;2,79200;0,02700;0,1590005;;53,72;58,00;;;
Conditioning RH (%);;59;17,94100;2,67000;0,016000;79,000;82,06;-15,1100;0,000;100,884;30,500;0,005;472,150;535,050;27,30;1134,517;263,203;0,000;842,400;882,300;859,400;314,550;;;;;0,00;0,00;0,00;3,00;3,39;15,694;26,561;0,61;0,50;999998,00;999998,00;999998,00;999998,00;999998,00;999998,00;999998,00;999998,00;999998,00;999998,00;999998,00;999998,00;999998,00;999998,00;999998,00;;;;;;;;;;;;;;;;;838,2227;21,34448;119,3098;0,39416472;0,39416472;0,00418;1,92209;36,9158;17,875368;0,197974;23,896553;27,080060;0,0470;4,6854;1,79;178,30;0,00;0,76;64,19;;618,580;616,850;8,4132416;17,69700;2,81200;0,02200;0,1602925;;53,20;59,00;;;
;;60;17,91700;2,69100;0,033000;78,600;80,09;-15,3800;0,000;100,884;30,500;0,005;473,550;536,450;27,30;1134,883;263,203;0,000;843,400;882,300;859,500;314,550;;;;;0,00;0,00;0,00;3,00;3,39;15,723;26,572;0,61;0,49;999998,00;999998,00;999998,00;999998,00;999998,00;999998,00;999998,00;999998,00;999998,00;999998,00;999998,00;999998,00;999998,00;999998,00;999998,00;;;;;;;;;;;;;;;;;844,0685;20,45533;127,3479;0,41416677;0,41416677;0,00401;1,84432;37,7599;17,803681;0,222348;23,871291;27,042031;0,0527;5,2549;1,84;183,56;0,00;0,76;64,66;;622,290;616,850;8,4719159;17,66000;2,84600;0,02100;0,1620903;;52,93;60,00;;;
Data collected;;61;17,87500;2,69500;0,036000;79,100;81,43;-15,9300;0,000;100,886;30,500;0,005;474,450;537,450;27,30;1135,350;263,203;0,000;844,900;882,200;859,500;314,550;;;;;0,00;0,00;0,00;3,00;3,39;15,687;26,569;0,61;0,50;999998,00;999998,00;999998,00;999998,00;999998,00;999998,00;999998,00;999998,00;999998,00;999998,00;999998,00;999998,00;999998,00;999998,00;999998,00;;;;;;;;;;;;;;;;;853,7366;20,36187;116,4094;0,42083327;0,42083327;0,00338;1,83539;38,6136;17,843270;0,205679;23,969842;27,152685;0,0490;4,8808;1,89;188,44;0,00;0,77;65,39;;626,005;624,363;8,5689539;17,63000;2,87100;0,01700;0,1636085;;52,38;61,00;;;
CO/CO2 data collected?;Yes;62;17,83900;2,70600;0,025000;84,225;83,58;-16,1800;0,000;100,894;30,500;0,005;475,750;538,850;27,30;1134,883;263,203;0,000;843,400;882,300;859,500;314,550;;;;;0,00;0,00;0,00;3,00;3,39;15,715;26,577;0,61;0,51;999998,00;999998,00;999998,00;999998,00;999998,00;999998,00;999998,00;999998,00;999998,00;999998,00;999998,00;999998,00;999998,00;999998,00;999998,00;;;;;;;;;;;;;;;;;885,2431;40,54140;201,6811;0,21916326;0,21916326;0,00430;3,66126;39,4989;18,387070;0,179621;24,768038;28,053090;0,0442;4,4038;1,94;192,84;0,00;0,80;67,85;;629,932;624,363;8,8851848;17,60700;2,89400;0,02200;0,1646471;;52,13;62,00;;;
