Repository: FireDynamics/BESKID_ExperimentalData

# Cone Calorimeter Experiments

Experiments have been conducted, with sample in horizontal orientation. Samples were wrapped in aluminium foil. No retainer frame or grid have been used.

As insulation material below the sample a block of Al2O3 was used. The goal was to use an insulation material that has a more reproducible behaviour compared to the common fiber blankets.

File: Materials/PMMA/CN_6mm/Cone/Al2O3/24072026_FZJ_PMMA_CN_6mm_q75_Al2O3_R4.csv (part 1 of 5)
General information;;time (s);O2;CO2;CO;Pdiff;Light;Mass;Methane;AmbP;AmbH;HFM;TC stack;TC smoke;TC amb.;TC cone;T PK;Soot;TC cone1;TC cone2;TC cone3;TC aux;CH4;CO;CO2;Ethene;H2O;n.u.;n.u.;UOX Bin;n.u.;UOX Hum.;UOX Temp;n.u.;TEext1;TEext2;TEext3;TEext4;TEext5;TEext6;TEext7;TEext8;TEext9;TEext10;TEext11;TEext12;TEext13;TEext14;TEext15;n.u.;n.u.;n.u.;n.u.;n.u.;n.u.;n.u.;n.u.;n.u.;n.u.;n.u.;n.u.;n.u.;n.u.;n.u.;n.u.;n.u.;HRR/a;EHC;SEA;MLR;MLR/a;COY;CO2Y/sh;THR/a;MFR;K;Vstack;Vsmoke;SPR;RSR;TSP;TSR;COP;CO2P;O2C;TOC;ARHE;Mass;HRR;O2/sh;CO2/sh;CO/sh;phi;FU27;FU28;FU29;FU30;FU31;
;;;%;%;%;Pa;-;g;g/s;Pa;%;kW/m�;�C;�C;�C;�C;�C;g/min;�C;�C;�C;�C;ppm;ppm;%;ppm;ppm;no;no;;no;%;�C;no;�C;�C;�C;�C;�C;�C;�C;�C;�C;�C;�C;�C;�C;�C;�C;no;no;no;no;no;no;no;no;no;no;no;no;no;no;no;no;no;kW/m�;MJ/kg;m�/kg;g/s;g/(s*m�);[kg/kg];[kg/kg];MJ/m�;g/s;1/m;l/s;l/s;m�/s;(m�/s)/m�;m�;m�;g/s;g/s;g/s;g;kW/m�;g;kW;[%];[%];%;;;;;;;
Test;;0;20,96000;0,04400;0,001000;107,725;100,04;0,0000;0,000;100,982;33,000;0,000;338,950;343,150;26,40;1144,783;263,196;0,000;869,300;886,800;858,800;319,750;;;;;0,00;0,00;0,00;3,00;2,04;15,713;26,660;0,58;0,58;999998,00;999998,00;999998,00;999998,00;999998,00;999998,00;999998,00;999998,00;999998,00;999998,00;999998,00;999998,00;999998,00;999998,00;999998,00;;;;;;;;;;;;;;;;;1,9205;0,00000;0,0000;-0,00083288;-0,00083288;-0,00099;-1,65911;0,0019;24,636095;0,000384;23,643284;23,936252;0,0001;0,0081;0,00;0,01;0,00;0,00;0,09;;;;0,0192298;20,95200;0,04900;-0,00900;0,0002607;;67,84;0,00;;;
Standard used;ISO 5660-1;1;20,96000;0,04400;-0,007000;113,650;100,03;0,0000;0,000;100,982;33,000;0,000;339,050;343,250;26,30;1144,783;263,196;0,000;869,700;886,500;858,700;319,750;;;;;0,00;0,00;0,00;3,00;2,04;15,734;26,668;0,58;0,58;999998,00;999998,00;999998,00;999998,00;999998,00;999998,00;999998,00;999998,00;999998,00;999998,00;999998,00;999998,00;999998,00;999998,00;999998,00;;;;;;;;;;;;;;;;;1,7098;0,00000;0,0000;0,00416311;0,00416311;-0,00169;0,43385;0,0036;25,300802;0,000470;24,288367;24,589240;0,0001;0,0101;0,00;0,02;0,00;0,00;0,06;;0,855;1,710;0,0171199;20,95300;0,05000;-0,01200;0,0002256;;67,84;1,00;;;
Date of test;24.07.2026;2;20,96300;0,04300;-0,037000;109,900;100,02;-0,0100;0,000;100,986;33,000;0,000;339,150;343,450;26,40;1141,350;263,196;0,000;859,900;886,200;858,500;319,750;;;;;0,00;0,00;0,00;3,00;2,04;15,759;26,673;0,58;0,58;999998,00;999998,00;999998,00;999998,00;999998,00;999998,00;999998,00;999998,00;999998,00;999998,00;999998,00;999998,00;999998,00;999998,00;999998,00;;;;;;;;;;;;;;;;;1,5162;0,00000;0,0000;0,01749929;0,01749929;-0,00210;0,07973;0,0051;24,876219;0,000607;23,887817;24,190685;0,0001;0,0129;0,00;0,03;0,00;0,00;0,03;;1,234;1,710;0,0151814;20,95400;0,04900;-0,01400;0,0002032;;67,83;2,00;;;
Time of test;12:43;3;20,96000;0,04400;-0,027000;112,700;100,03;-0,0300;0,000;100,986;33,000;0,000;339,350;343,750;26,40;1138,317;263,196;0,000;851,300;886,000;858,200;319,750;;;;;0,00;0,00;0,00;3,00;2,04;15,748;26,676;0,58;0,58;999998,00;999998,00;999998,00;999998,00;999998,00;999998,00;999998,00;999998,00;999998,00;999998,00;999998,00;999998,00;999998,00;999998,00;999998,00;;;;;;;;;;;;;;;;;2,2038;0,00000;0,0000;0,01166979;0,01166979;-0,00346;0,08803;0,0074;25,183696;0,000520;24,197338;24,511080;0,0001;0,0112;0,00;0,04;0,00;0,00;0,03;;1,443;1,874;0,0220662;20,95400;0,04800;-0,02000;0,0002918;;67,81;3,00;;;
Heat flux (kW/m�);75;4;20,96000;0,04400;-0,014000;107,400;100,04;-0,0300;0,000;100,986;33,000;0,000;339,250;343,650;26,40;1136,183;263,196;0,000;845,600;885,700;857,800;319,750;;;;;0,00;0,00;0,00;3,00;2,04;15,729;26,668;0,58;0,58;999998,00;999998,00;999998,00;999998,00;999998,00;999998,00;999998,00;999998,00;999998,00;999998,00;999998,00;999998,00;999998,00;999998,00;999998,00;;;;;;;;;;;;;;;;;2,4311;0,00000;0,0000;-0,00750160;-0,00750160;-0,00381;-0,08357;0,0098;24,588026;0,000399;23,618036;23,924357;0,0001;0,0084;0,00;0,05;0,00;0,00;0,03;;1,661;1,874;0,0243426;20,95400;0,04700;-0,02200;0,0003298;;67,81;4,00;;;
Nominal duct flow rate (l/s);24,0;5;20,95900;0,04400;-0,003000;113,225;100,02;-0,0200;0,000;100,986;33,000;0,000;339,150;343,250;26,40;1134,350;263,203;0,000;840,800;885,300;857,500;319,750;;;;;0,00;0,00;0,00;3,00;2,04;15,727;26,668;0,58;0,58;999998,00;999998,00;999998,00;999998,00;999998,00;999998,00;999998,00;999998,00;999998,00;999998,00;999998,00;999998,00;999998,00;999998,00;999998,00;;;;;;;;;;;;;;;;;1,2493;0,00000;0,0000;-0,00583458;-0,00583458;-0,00079;-0,04413;0,0110;25,249727;0,000640;24,246485;24,539601;0,0001;0,0138;0,00;0,06;0,00;0,00;0,03;;1,697;1,815;0,0125091;20,95400;0,04600;-0,00800;0,0001653;;67,82;5,00;;;
Sampling interval (s);1;6;20,95700;0,04500;0,008000;114,225;100,02;-0,0200;0,000;100,982;33,000;0,000;339,050;343,150;26,40;1132,950;263,203;0,000;837,300;884,900;857,200;319,750;;;;;0,00;0,00;0,00;3,00;2,04;15,740;26,679;0,58;0,58;999998,00;999998,00;999998,00;999998,00;999998,00;999998,00;999998,00;999998,00;999998,00;999998,00;999998,00;999998,00;999998,00;999998,00;999998,00;;;;;;;;;;;;;;;;;0,0000;0,00000;0,0000;-0,00083288;-0,00083288;0,00166;-0,31058;0,0110;25,364724;0,000553;24,349731;24,644183;0,0001;0,0119;0,00;0,08;0,00;0,00;-0,02;;1,518;1,815;0,0000000;20,95600;0,04600;0,00300;-0,0000947;;67,82;6,00;;;
Separation (mm);25;7;20,95900;0,04600;0,004000;114,375;99,99;-0,0200;0,000;100,986;33,000;0,000;339,050;343,050;26,40;1131,883;263,203;0,000;834,800;884,600;856,800;319,750;;;;;0,00;0,00;0,00;3,00;2,05;15,748;26,655;0,58;0,58;999998,00;999998,00;999998,00;999998,00;999998,00;999998,00;999998,00;999998,00;999998,00;999998,00;999998,00;999998,00;999998,00;999998,00;999998,00;;;;;;;;;;;;;;;;;0,0000;0,00000;0,0000;0,01083120;0,01083120;0,00166;0,02390;0,0110;25,381373;0,000915;24,365714;24,653172;0,0002;0,0198;0,00;0,10;0,00;0,00;0,01;;1,301;1,475;0,0000000;20,95500;0,04600;0,00300;-0,0000343;;67,82;7,00;;;
Orientation;hor;8;20,95900;0,04700;-0,008000;112,750;99,93;-0,0400;0,000;100,986;33,000;0,000;338,950;342,850;26,40;1130,917;263,203;0,000;832,500;884,200;856,600;319,750;;;;;0,00;0,00;0,00;3,00;2,05;15,772;26,689;0,58;0,58;999998,00;999998,00;999998,00;999998,00;999998,00;999998,00;999998,00;999998,00;999998,00;999998,00;999998,00;999998,00;999998,00;999998,00;999998,00;;;;;;;;;;;;;;;;;0,0000;0,00000;0,0000;0,01749929;0,01749929;0,00210;0,03672;0,0110;25,204140;0,001485;24,188437;24,466751;0,0003;0,0318;0,00;0,13;0,00;0,00;-0,02;;1,139;1,475;0,0000000;20,95600;0,04700;0,00500;-0,0001327;;67,80;8,00;;;
Edge frame?;N;9;20,95700;0,04900;0,007000;112,025;99,74;-0,0500;0,000;100,982;33,000;0,000;338,950;342,650;26,40;1130,450;263,203;0,000;831,600;884,000;856,300;319,750;;;;;0,00;0,00;0,00;3,00;2,05;15,769;26,676;0,58;0,58;999998,00;999998,00;999998,00;999998,00;999998,00;999998,00;999998,00;999998,00;999998,00;999998,00;999998,00;999998,00;999998,00;999998,00;999998,00;;;;;;;;;;;;;;;;;4,3470;0,00000;0,0000;0,00500170;0,00500170;0,00076;2,12579;0,0154;25,122977;0,003422;24,110544;24,373736;0,0007;0,0731;0,00;0,20;0,00;0,01;0,42;;1,254;1,630;0,0435266;20,94000;0,07300;-0,00100;0,0005803;;67,79;9,00;;;
Grid?;N;10;20,95500;0,04900;0,000000;110,150;99,58;-0,0500;0,000;100,982;33,000;0,000;338,950;342,750;26,40;1129,783;263,203;0,000;830,100;883,700;856,100;319,750;;;;;0,00;0,00;0,00;3,00;2,05;15,751;26,695;0,58;0,58;999998,00;999998,00;999998,00;999998,00;999998,00;999998,00;999998,00;999998,00;999998,00;999998,00;999998,00;999998,00;999998,00;999998,00;999998,00;;;;;;;;;;;;;;;;;36,0285;0,00000;0,0000;-0,00750160;-0,00750160;0,00119;-5,72345;0,0514;24,911843;0,004999;23,907919;24,175952;0,0011;0,1059;0,00;0,31;0,00;0,04;2,87;;3,147;1,630;0,3607530;20,85100;0,15800;0,00100;0,0048533;;67,79;10,00;;;
Non-scrubbed?;;11;20,95300;0,05000;-0,009000;111,450;99,52;-0,0400;0,000;100,986;33,000;0,000;339,050;342,950;26,40;1129,283;263,203;0,000;828,900;883,600;855,900;319,750;;;;;0,00;0,00;0,00;3,00;2,05;15,723;26,703;0,58;0,58;999998,00;999998,00;999998,00;999998,00;999998,00;999998,00;999998,00;999998,00;999998,00;999998,00;999998,00;999998,00;999998,00;999998,00;999998,00;;;;;;;;;;;;;;;;;88,6126;0,00000;0,0000;-0,00416692;-0,00416692;-0,00057;-30,32218;0,1400;25,054722;0,005588;24,052134;24,328799;0,0012;0,1191;0,00;0,43;0,00;0,13;7,31;;8,527;9,785;0,8872782;20,69100;0,37500;-0,00700;0,0118765;;67,80;11,00;;;
Substrate used? {Y/N};;12;20,95200;0,04900;-0,012000;110,300;98,41;-0,0500;0,000;100,982;33,000;0,000;339,050;343,050;26,40;1129,283;263,203;0,000;829,300;883,400;855,700;319,750;;;;;0,00;0,00;0,00;3,00;2,05;15,719;26,676;0,58;0,57;999998,00;999998,00;999998,00;999998,00;999998,00;999998,00;999998,00;999998,00;999998,00;999998,00;999998,00;999998,00;999998,00;999998,00;999998,00;;;;;;;;;;;;;;;;;194,8204;68,84100;125,9637;0,02833684;0,02833684;-0,00122;7,50364;0,3348;24,925123;0,016808;23,927721;24,210012;0,0036;0,3565;0,01;0,78;0,00;0,21;15,15;;19,626;9,785;1,9507365;20,40500;0,60300;-0,01000;0,0262872;;67,79;12,00;;;
Substrate;;13;20,95300;0,04800;-0,014000;111,275;98,76;-0,1000;0,000;100,986;33,000;0,000;339,150;343,250;26,40;1129,750;263,203;0,000;830,700;883,400;855,700;319,750;;;;;0,00;0,00;0,00;3,00;2,05;15,740;26,687;0,58;0,57;999998,00;999998,00;999998,00;999998,00;999998,00;999998,00;999998,00;999998,00;999998,00;999998,00;999998,00;999998,00;999998,00;999998,00;999998,00;;;;;;;;;;;;;;;;;311,6835;58,51737;53,2308;0,05333265;0,05333265;-0,00344;6,14339;0,6465;25,031353;0,013304;24,036787;24,327369;0,0028;0,2835;0,01;1,07;0,00;0,33;24,06;;37,597;39,071;3,1208864;20,08500;0,90100;-0,02000;0,0419455;;67,74;13,00;;;
Additional preparation details;;14;20,95400;0,04700;-0,020000;100,200;95,51;-0,1900;0,000;100,982;33,000;0,000;340,350;346,850;26,40;1130,417;263,203;0,000;832,800;883,400;855,600;319,750;;;;;0,00;0,00;0,00;3,00;2,05;15,751;26,697;0,58;0,55;999998,00;999998,00;999998,00;999998,00;999998,00;999998,00;999998,00;999998,00;999998,00;999998,00;999998,00;999998,00;999998,00;999998,00;999998,00;;;;;;;;;;;;;;;;;404,7009;17,87775;42,0931;0,22666550;0,22666550;-0,00242;1,71174;1,0512;23,711140;0,046710;22,849592;23,285973;0,0095;0,9529;0,02;2,02;0,00;0,39;30,80;;60,497;39,071;4,0522699;19,77900;1,11500;-0,01600;0,0575910;;67,65;14,00;;;
;;15;20,95400;0,04600;-0,022000;94,875;91,37;-0,5200;0,000;100,982;33,000;0,000;343,350;353,950;26,40;1131,350;263,203;0,000;835,600;883,400;855,600;319,750;;;;;0,00;0,00;0,00;3,00;2,05;15,708;26,689;0,58;0,53;999998,00;999998,00;999998,00;999998,00;999998,00;999998,00;999998,00;999998,00;999998,00;999998,00;999998,00;999998,00;999998,00;999998,00;999998,00;;;;;;;;;;;;;;;;;476,8927;17,79550;68,4777;0,26833344;0,26833344;-0,00011;1,69557;1,5281;22,971471;0,090991;22,331923;23,021361;0,0184;1,8351;0,04;3,85;0,00;0,45;36,39;;85,850;86,434;4,7751268;19,52100;1,34000;-0,00500;0,0701425;;67,32;15,00;;;
Specimen;;16;20,95400;0,04600;-0,008000;90,350;88,71;-0,6900;0,000;100,982;33,000;0,000;347,950;364,350;26,40;1132,517;263,203;0,000;839,000;883,400;855,700;319,750;;;;;0,00;0,00;0,00;3,00;2,06;15,723;26,676;0,58;0,51;999998,00;999998,00;999998,00;999998,00;999998,00;999998,00;999998,00;999998,00;999998,00;999998,00;999998,00;999998,00;999998,00;999998,00;999998,00;;;;;;;;;;;;;;;;;532,3164;36,34144;165,7128;0,14666684;0,14666684;0,00401;3,35115;2,0604;22,268302;0,120611;21,938363;22,972388;0,0243;2,4273;0,06;6,28;0,00;0,49;40,54;;112,022;86,434;5,3300839;19,30700;1,48800;0,01600;0,0808587;;67,15;16,00;;;
Sample description;PMMA_CN_6mm_q75_Al2O3_R1;17;20,95400;0,04600;0,003000;89,525;86,07;-0,8800;0,000;100,982;33,000;0,000;352,550;374,550;26,40;1133,183;263,203;0,000;841,000;883,400;855,700;319,750;;;;;0,00;0,00;0,00;3,00;2,06;15,751;26,676;0,58;0,50;999998,00;999998,00;999998,00;999998,00;999998,00;999998,00;999998,00;999998,00;999998,00;999998,00;999998,00;999998,00;999998,00;999998,00;999998,00;;;;;;;;;;;;;;;;;581,3223;17,50601;92,9233;0,33250173;0,33250173;0,00436;1,61592;2,6418;22,021315;0,150824;21,981850;23,353572;0,0309;3,0857;0,09;9,37;0,00;0,54;44,33;;138,187;138,513;5,8207800;19,13300;1,64000;0,01800;0,0893722;;66,96;17,00;;;
Material name/ID;PMMA_CN;18;20,95600;0,04700;0,003000;91,675;86,37;-1,3100;0,000;100,982;33,000;0,000;357,350;385,050;26,40;1132,950;263,203;0,000;840,200;883,500;855,700;319,850;;;;;0,00;0,00;0,00;3,00;2,06;15,751;26,676;0,58;0,50;999998,00;999998,00;999998,00;999998,00;999998,00;999998,00;999998,00;999998,00;999998,00;999998,00;999998,00;999998,00;999998,00;999998,00;999998,00;;;;;;;;;;;;;;;;;630,2910;19,61997;96,9825;0,32166735;0,32166735;0,00419;1,78112;3,2720;22,134005;0,147376;22,395154;24,131116;0,0312;3,1156;0,12;12,48;0,00;0,57;47,96;;164,166;138,513;6,3111042;18,99400;1,73700;0,01700;0,0964784;;66,53;18,00;;;
Specimen number;R4;19;20,95500;0,07300;0,005000;86,725;86,35;-1,4900;0,000;100,984;33,000;0,000;362,450;395,650;26,40;1133,150;263,203;0,000;840,800;883,500;855,700;319,850;;;;;0,00;0,00;0,00;3,00;2,06;15,778;26,692;0,58;0,50;999998,00;999998,00;999998,00;999998,00;999998,00;999998,00;999998,00;999998,00;999998,00;999998,00;999998,00;999998,00;999998,00;999998,00;999998,00;;;;;;;;;;;;;;;;;645,9767;40,42703;193,7132;0,15999603;0,15999603;0,00121;3,68746;3,9180;21,376153;0,147548;21,937035;23,946441;0,0310;3,0953;0,16;15,58;0,00;0,59;49,15;;189,111;188,527;6,4681647;18,87400;1,84900;0,00200;0,1024471;;66,35;19,00;;;
E (MJ/kg);13,10;20;20,95600;0,15800;-0,001000;91,325;87,15;-1,7100;0,000;100,986;33,000;0,000;367,750;406,150;26,40;1132,950;263,203;0,000;840,300;883,400;855,700;319,850;;;;;0,00;0,00;0,00;3,00;2,06;15,723;26,681;0,58;0,50;999998,00;999998,00;999998,00;999998,00;999998,00;999998,00;999998,00;999998,00;999998,00;999998,00;999998,00;999998,00;999998,00;999998,00;999998,00;;;;;;;;;;;;;;;;;696,7061;19,42315;84,6325;0,35916519;0,35916519;0,00297;1,75055;4,6147;21,777095;0,138372;22,675292;25,043018;0,0304;3,0358;0,19;18,61;0,00;0,63;52,99;;213,223;188,527;6,9761178;18,75300;1,93200;0,01100;0,1085274;;66,13;20,00;;;
Initial mass (g);67,84;21;20,94000;0,37500;0,001000;91,700;86,35;-2,1600;0,000;100,984;33,000;0,000;372,850;416,750;26,40;1133,017;263,203;0,000;840,500;883,500;855,600;319,850;;;;;0,00;0,00;0,00;3,00;2,06;15,723;26,695;0,58;0,50;999998,00;999998,00;999998,00;999998,00;999998,00;999998,00;999998,00;999998,00;999998,00;999998,00;999998,00;999998,00;999998,00;999998,00;999998,00;;;;;;;;;;;;;;;;;716,4579;21,09928;97,3547;0,34000651;0,34000651;0,00257;1,91743;5,3312;21,672002;0,147562;22,878811;25,572602;0,0331;3,3058;0,22;21,92;0,00;0,65;54,58;;236,716;235,450;7,1738929;18,67600;2,01100;0,00900;0,1121878;;65,68;21,00;;;
Thickness (mm);5,70;22;20,85100;0,60300;-0,007000;95,325;82,38;-2,3600;0,000;100,984;33,000;0,000;377,750;425,650;26,40;1132,017;263,203;0,000;837,600;883,500;855,500;319,850;;;;;0,00;0,00;0,00;3,00;2,06;15,759;26,679;0,58;0,48;999998,00;999998,00;999998,00;999998,00;999998,00;999998,00;999998,00;999998,00;999998,00;999998,00;999998,00;999998,00;999998,00;999998,00;999998,00;;;;;;;;;;;;;;;;;747,9768;40,66750;245,2763;0,18416405;0,18416405;0,00086;3,65709;6,0792;21,952430;0,194639;23,479419;26,456690;0,0452;4,5112;0,26;26,43;0,00;0,67;56,86;;259,239;235,450;7,4894916;18,61100;2,05000;0,00000;0,1156680;;65,48;22,00;;;
Surface area (cm�);100,13;23;20,69100;0,90100;-0,010000;88,800;84,24;-2,6100;0,000;100,982;33,000;0,000;382,350;434,650;26,40;1132,283;263,203;0,000;838,300;883,600;855,500;319,850;;;;;0,00;0,00;0,00;3,00;2,06;15,782;26,687;0,58;0,49;999998,00;999998,00;999998,00;999998,00;999998,00;999998,00;999998,00;999998,00;999998,00;999998,00;999998,00;999998,00;999998,00;999998,00;999998,00;;;;;;;;;;;;;;;;;732,7068;18,37986;98,1322;0,39916484;0,39916484;0,00138;1,65832;6,8119;21,059952;0,172295;22,799154;25,917752;0,0392;3,9120;0,30;30,34;0,00;0,66;55,76;;280,156;277,983;7,3365930;18,55900;2,09900;0,00300;0,1181389;;65,23;23,00;;;
Sponsor;;24;20,40500;1,11500;-0,020000;88,825;83,76;-3,1000;0,000;100,984;33,000;0,000;387,650;443,950;26,40;1132,317;263,203;0,000;838,400;883,600;855,500;319,850;;;;;0,00;0,00;0,00;3,00;2,06;15,751;26,705;0,58;0,49;999998,00;999998,00;999998,00;999998,00;999998,00;999998,00;999998,00;999998,00;999998,00;999998,00;999998,00;999998,00;999998,00;999998,00;999998,00;;;;;;;;;;;;;;;;;744,5909;20,90319;115,1410;0,35667229;0,35667229;0,00322;1,88119;7,5565;20,918433;0,178050;22,959858;26,294413;0,0411;4,1014;0,34;34,44;0,00;0,67;56,71;;299,260;277,983;7,4555887;18,50200;2,14100;0,01300;0,1209027;;64,74;24,00;;;
Manufacturer;;25;20,08500;1,34000;-0,016000;89,750;82,77;-3,2900;0,000;100,984;33,000;0,000;392,250;451,250;26,40;1132,483;263,203;0,000;838,900;883,500;855,600;319,850;;;;;0,00;0,00;0,00;3,00;2,07;15,770;26,695;0,58;0,48;999998,00;999998,00;999998,00;999998,00;999998,00;999998,00;999998,00;999998,00;999998,00;999998,00;999998,00;999998,00;999998,00;999998,00;999998,00;;;;;;;;;;;;;;;;;761,7106;46,69636;272,3097;0,16333199;0,16333199;0,00340;4,21096;8,3182;20,903413;0,189847;23,215627;26,707589;0,0445;4,4419;0,39;38,89;0,00;0,69;58,05;;317,416;315,521;7,6270085;18,44200;2,19500;0,01400;0,1238088;;64,55;25,00;;;
Test start time (s);60;26;19,77900;1,48800;-0,005000;91,900;84,79;-3,5200;0,000;100,984;33,000;0,000;396,350;456,950;26,40;1132,650;263,203;0,000;839,200;883,600;855,700;319,850;;;;;0,00;0,00;0,00;3,00;2,07;15,757;26,700;0,58;0,49;999998,00;999998,00;999998,00;999998,00;999998,00;999998,00;999998,00;999998,00;999998,00;999998,00;999998,00;999998,00;999998,00;999998,00;999998,00;;;;;;;;;;;;;;;;;781,7198;20,33103;102,8043;0,38499578;0,38499578;0,00640;1,82602;9,0999;21,042618;0,165731;23,614508;27,225052;0,0396;3,9528;0,43;42,84;0,01;0,70;59,63;;334,889;315,521;7,8273600;18,39100;2,22800;0,03000;0,1262538;;64,32;26,00;;;
Time to ignition (s);12;27;19,52100;1,64000;0,016000;88,300;82,82;-4,0100;0,000;100,986;33,000;0,000;400,550;463,550;26,40;1132,850;263,203;0,000;839,800;883,600;855,700;319,850;;;;;0,00;0,00;0,00;3,00;2,07;15,765;26,681;0,58;0,48;999998,00;999998,00;999998,00;999998,00;999998,00;999998,00;999998,00;999998,00;999998,00;999998,00;999998,00;999998,00;999998,00;999998,00;999998,00;;;;;;;;;;;;;;;;;774,6806;20,27936;116,8783;0,38250097;0,38250097;0,00624;1,82827;9,8746;20,517924;0,189252;23,269681;26,929623;0,0447;4,4648;0,47;47,30;0,01;0,70;59,14;;351,308;349,053;7,7568765;18,34700;2,27200;0,03000;0,1283442;;63,83;27,00;;;
Time to flameout (s);214;28;19,30700;1,73700;0,018000;90,325;83,60;-4,2400;0,000;100,978;33,000;0,000;404,850;469,650;26,40;1132,817;263,203;0,000;839,600;883,600;855,800;319,850;;;;;0,00;0,00;0,00;3,00;2,07;15,801;26,695;0,58;0,48;999998,00;999998,00;999998,00;999998,00;999998,00;999998,00;999998,00;999998,00;999998,00;999998,00;999998,00;999998,00;999998,00;999998,00;999998,00;;;;;;;;;;;;;;;;;793,9661;44,57856;242,8685;0,17833646;0,17833646;0,00536;4,00348;10,6685;20,641362;0,179888;23,660982;27,448142;0,0433;4,3256;0,52;51,63;0,01;0,71;60,57;;366,773;349,053;7,9499823;18,30000;2,30500;0,02500;0,1307853;;63,60;28,00;;;
End of test criteria;User end of test;29;19,13300;1,84900;0,017000;90,675;84,30;-4,4600;0,000;100,984;33,000;0,000;409,150;475,950;26,40;1132,883;263,203;0,000;839,700;883,700;855,800;319,850;;;;;0,00;0,00;0,00;3,00;2,07;15,759;26,681;0,58;0,49;999998,00;999998,00;999998,00;999998,00;999998,00;999998,00;999998,00;999998,00;999998,00;999998,00;999998,00;999998,00;999998,00;999998,00;999998,00;;;;;;;;;;;;;;;;;801,4506;20,48928;106,5358;0,39166451;0,39166451;0,00444;1,83776;11,4700;20,572352;0,171581;23,832345;27,723340;0,0417;4,1672;0,56;55,80;0,00;0,72;61,12;;381,633;379,330;8,0249252;18,26700;2,33100;0,02000;0,1324839;;63,38;29,00;;;
User EOT time (s);308;30;18,99400;1,93200;0,002000;91,675;84,30;-4,9800;0,000;100,984;32,900;0,000;413,150;481,150;26,40;1132,717;263,203;0,000;839,200;883,700;855,800;319,850;;;;;0,00;0,00;0,00;3,00;2,07;15,803;26,689;0,58;0,49;999998,00;999998,00;999998,00;999998,00;999998,00;999998,00;999998,00;999998,00;999998,00;999998,00;999998,00;999998,00;999998,00;999998,00;999998,00;;;;;;;;;;;;;;;;;807,0710;19,71010;102,9178;0,41000303;0,41000303;0,00408;1,76360;12,2771;20,585102;0,171533;24,080253;28,043601;0,0422;4,2142;0,60;60,01;0,00;0,72;61,52;;395,720;379,330;8,0812021;18,25100;2,34000;0,01800;0,1333420;;62,86;30,00;;;
MLR EOT mass (g/m�);;31;18,87400;2,01100;0,011000;85,325;83,86;-5,2300;0,000;100,984;32,900;0,000;416,850;486,050;26,40;1132,383;263,203;0,000;838,100;883,700;855,900;319,850;;;;;0,00;0,00;0,00;3,00;2,07;15,765;26,687;0,58;0,49;999998,00;999998,00;999998,00;999998,00;999998,00;999998,00;999998,00;999998,00;999998,00;999998,00;999998,00;999998,00;999998,00;999998,00;999998,00;;;;;;;;;;;;;;;;;778,6095;37,27272;201,7640;0,20916684;0,20916684;0,00374;3,33477;13,0557;19,771048;0,176820;23,335105;27,208895;0,0422;4,2148;0,64;64,23;0,00;0,70;59,35;;408,530;405,826;7,7962172;18,23900;2,35000;0,01700;0,1339446;;62,61;31,00;;;
MLR time period (s);;32;18,75300;2,05000;0,009000;85,325;84,68;-5,4800;0,000;100,984;32,900;0,000;420,750;491,350;26,40;1133,017;263,203;0,000;840,000;883,700;855,900;319,850;;;;;0,00;0,00;0,00;3,00;2,07;15,765;26,676;0,58;0,49;999998,00;999998,00;999998,00;999998,00;999998,00;999998,00;999998,00;999998,00;999998,00;999998,00;999998,00;999998,00;999998,00;999998,00;999998,00;;;;;;;;;;;;;;;;;777,9744;20,63563;106,3107;0,37749545;0,37749545;0,00164;1,84480;13,8336;19,679204;0,167107;23,444011;27,377813;0,0401;4,0080;0,68;68,23;0,00;0,70;59,25;;420,085;405,826;7,7898578;18,23100;2,35700;0,00500;0,1344662;;62,36;32,00;;;
Truncate graphs at EOT;;33;18,67600;2,09900;0,000000;88,375;83,52;-5,9500;0,000;100,986;32,900;0,000;424,250;495,350;26,40;1133,517;263,203;0,000;841,400;883,700;856,000;319,850;;;;;0,00;0,00;0,00;3,00;2,07;15,837;26,687;0,58;0,48;999998,00;999998,00;999998,00;999998,00;999998,00;999998,00;999998,00;999998,00;999998,00;999998,00;999998,00;999998,00;999998,00;999998,00;999998,00;;;;;;;;;;;;;;;;;790,0498;21,87292;122,7585;0,36166954;0,36166954;0,00025;1,96001;14,6237;19,945054;0,180934;23,958375;27,973555;0,0444;4,4340;0,73;72,67;0,00;0,71;60,16;;431,114;428,766;7,9107684;18,22600;2,36700;-0,00300;0,1347362;;61,89;33,00;;;
Smooth data?;;34;18,61100;2,14100;0,003000;87,325;84,80;-6,2100;0,000;100,986;32,900;0,000;427,250;498,950;26,40;1133,350;263,203;0,000;840,700;883,800;856,100;319,850;;;;;0,00;0,00;0,00;3,00;2,08;15,790;26,687;0,58;0,49;999998,00;999998,00;999998,00;999998,00;999998,00;999998,00;999998,00;999998,00;999998,00;999998,00;999998,00;999998,00;999998,00;999998,00;999998,00;;;;;;;;;;;;;;;;;786,3842;19,64429;101,1817;0,40083218;0,40083218;0,00287;1,76313;15,4101;19,756486;0,165654;23,899678;27,910460;0,0406;4,0504;0,77;76,72;0,00;0,71;59,97;;441,617;428,766;7,8740650;18,20900;2,38200;0,01200;0,1354018;;61,63;34,00;;;
Correct O2 for pressure?;;35;18,55900;2,19500;0,013000;88,375;84,73;-6,7300;0,000;100,976;32,900;0,000;430,450;501,950;26,40;1134,050;263,203;0,000;842,700;883,800;856,200;319,850;;;;;0,00;0,00;0,00;3,00;2,08;15,790;26,700;0,59;0,49;999998,00;999998,00;999998,00;999998,00;999998,00;999998,00;999998,00;999998,00;999998,00;999998,00;999998,00;999998,00;999998,00;999998,00;999998,00;;;;;;;;;;;;;;;;;796,5146;21,80088;112,3492;0,36583392;0,36583392;0,00235;1,96102;16,2066;19,800894;0,166500;24,132804;28,141389;0,0411;4,1048;0,81;80,82;0,00;0,72;60,76;;451,612;449,595;7,9755006;18,17900;2,41200;0,00900;0,1368588;;61,11;35,00;;;
;;36;18,50200;2,22800;0,014000;89,250;82,82;-6,9100;0,000;100,978;32,900;0,000;433,250;504,350;26,40;1134,383;263,203;0,000;843,600;883,800;856,300;319,850;;;;;0,00;0,00;0,00;3,00;2,08;15,795;26,687;0,59;0,48;999998,00;999998,00;999998,00;999998,00;999998,00;999998,00;999998,00;999998,00;999998,00;999998,00;999998,00;999998,00;999998,00;999998,00;999998,00;;;;;;;;;;;;;;;;;807,0015;48,72653;283,6783;0,16583379;0,16583379;0,00498;4,37185;17,0136;19,834271;0,189346;24,330728;28,323606;0,0470;4,6982;0,86;85,52;0,00;0,72;61,61;;461,338;449,595;8,0805056;18,14500;2,43300;0,02400;0,1384514;;60,93;36,00;;;
Apparatus;;37;18,44200;2,27200;0,030000;90,375;82,06;-7,1600;0,000;100,978;32,900;0,000;435,550;506,250;26,40;1134,650;263,203;0,000;844,400;883,800;856,300;319,850;;;;;0,00;0,00;0,00;3,00;2,08;15,765;26,692;0,59;0,48;999998,00;999998,00;999998,00;999998,00;999998,00;999998,00;999998,00;999998,00;999998,00;999998,00;999998,00;999998,00;999998,00;999998,00;999998,00;;;;;;;;;;;;;;;;;812,7810;20,26166;123,7160;0,40166378;0,40166378;0,00429;1,80851;17,8264;19,906118;0,198537;24,548495;28,533293;0,0497;4,9628;0,91;90,48;0,00;0,73;61,98;;470,758;468,787;8,1383766;18,13800;2,42900;0,02000;0,1389465;;60,68;37,00;;;
C-factor (SI units);0,0437;38;18,39100;2,30500;0,030000;87,125;83,38;-7,6600;0,000;100,980;32,900;0,000;437,850;508,150;26,40;1134,583;263,203;0,000;844,100;883,800;856,400;319,850;;;;;0,00;0,00;0,00;3,00;2,08;15,824;26,687;0,59;0,48;999998,00;999998,00;999998,00;999998,00;999998,00;999998,00;999998,00;999998,00;999998,00;999998,00;999998,00;999998,00;999998,00;999998,00;999998,00;;;;;;;;;;;;;;;;;792,2460;20,04051;113,4515;0,39583619;0,39583619;0,00575;1,79107;18,6186;19,493515;0,182536;24,166613;28,046738;0,0449;4,4850;0,95;94,97;0,01;0,71;60,46;;479,489;468,787;7,9327591;18,14900;2,42100;0,02900;0,1382941;;60,18;38,00;;;
OD correction factor;1;39;18,34700;2,33100;0,025000;86,275;84,26;-7,9100;0,000;100,986;32,900;0,000;440,750;511,550;26,40;1134,250;263,203;0,000;843,100;883,800;856,400;319,850;;;;;0,00;0,00;0,00;3,00;2,08;15,791;26,708;0,59;0,49;999998,00;999998,00;999998,00;999998,00;999998,00;999998,00;999998,00;999998,00;999998,00;999998,00;999998,00;999998,00;999998,00;999998,00;999998,00;;;;;;;;;;;;;;;;;787,0870;37,52905;201,2379;0,21000004;0,21000004;0,00622;3,36684;19,4057;19,334269;0,172035;24,127946;28,003745;0,0423;4,2205;0,99;99,19;0,01;0,71;60,12;;487,442;485,769;7,8811024;18,14200;2,43400;0,03200;0,1385288;;59,93;39,00;;;
Duct diameter (m);0,114;40;18,30000;2,34000;0,020000;84,900;86,12;-8,1600;0,000;100,978;32,900;0,000;443,750;514,650;26,40;1134,483;263,203;0,000;843,800;883,800;856,400;319,850;;;;;0,00;0,00;0,00;3,00;2,08;15,778;26,687;0,59;0,50;999998,00;999998,00;999998,00;999998,00;999998,00;999998,00;999998,00;999998,00;999998,00;999998,00;999998,00;999998,00;999998,00;999998,00;999998,00;;;;;;;;;;;;;;;;;785,4462;20,69666;96,5964;0,37999725;0,37999725;0,00632;1,86108;20,1912;19,114639;0,150234;24,016225;27,853409;0,0367;3,6659;1,03;102,85;0,01;0,71;60,03;;494,913;485,769;7,8646724;18,11400;2,46200;0,03300;0,1398475;;59,68;40,00;;;
O2 delay time (s);12;41;18,26700;2,35000;0,018000;89,475;83,69;-8,6400;0,000;100,980;32,900;0,000;445,750;515,350;26,40;1134,250;263,203;0,000;843,100;883,800;856,400;319,850;;;;;0,00;0,00;0,00;3,00;2,08;15,713;26,700;0,59;0,48;999998,00;999998,00;999998,00;999998,00;999998,00;999998,00;999998,00;999998,00;999998,00;999998,00;999998,00;999998,00;999998,00;999998,00;999998,00;;;;;;;;;;;;;;;;;818,4725;19,82753;108,4411;0,41333262;0,41333262;0,00492;1,78952;21,0096;19,578824;0,178858;24,710312;28,568613;0,0448;4,4764;1,07;107,33;0,00;0,74;62,57;;502,402;501,233;8,1953647;18,06400;2,51300;0,02400;0,1423082;;59,20;41,00;;;
CO2 delay time (s);10;42;18,25100;2,35700;0,017000;89,175;84,18;-8,9400;0,000;100,980;32,900;0,000;447,150;516,250;26,40;1134,217;263,203;0,000;843,000;883,700;856,500;319,850;;;;;0,00;0,00;0,00;3,00;2,08;15,803;26,700;0,59;0,49;999998,00;999998,00;999998,00;999998,00;999998,00;999998,00;999998,00;999998,00;999998,00;999998,00;999998,00;999998,00;999998,00;999998,00;999998,00;;;;;;;;;;;;;;;;;831,5684;34,57341;179,7226;0,24083519;0,24083519;0,00197;3,10349;21,8412;19,515352;0,172978;24,707562;28,525727;0,0433;4,3227;1,12;111,65;0,00;0,75;63,47;;510,083;501,233;8,3264946;18,01300;2,54700;0,00700;0,1450958;;58,90;42,00;;;
CO delay time (s);10;43;18,23900;2,36700;0,005000;88,450;82,78;-9,1900;0,000;100,988;32,900;0,000;449,350;518,250;26,40;1134,083;263,203;0,000;842,600;883,700;856,500;319,850;;;;;0,00;0,00;0,00;3,00;2,09;15,788;26,708;0,59;0,48;999998,00;999998,00;999998,00;999998,00;999998,00;999998,00;999998,00;999998,00;999998,00;999998,00;999998,00;999998,00;999998,00;999998,00;999998,00;;;;;;;;;;;;;;;;;831,1607;21,94909;124,9092;0,37916883;0,37916883;0,00110;1,96936;22,6724;19,388222;0,189782;24,667379;28,449692;0,0474;4,7300;1,17;116,38;0,00;0,75;63,42;;517,555;516,284;8,3224118;17,99600;2,56100;0,00200;0,1459887;;58,65;43,00;;;
;;44;18,23100;2,38200;-0,003000;86,950;82,66;-9,6700;0,000;100,988;32,900;0,000;451,150;520,150;26,40;1134,617;263,203;0,000;844,100;883,700;856,600;319,850;;;;;0,00;0,00;0,00;3,00;2,09;15,759;26,700;0,59;0,48;999998,00;999998,00;999998,00;999998,00;999998,00;999998,00;999998,00;999998,00;999998,00;999998,00;999998,00;999998,00;999998,00;999998,00;999998,00;;;;;;;;;;;;;;;;;823,4279;22,58909;129,8256;0,36499850;0,36499850;0,00211;2,02355;23,4958;19,184733;0,191193;24,506257;28,254305;0,0474;4,7325;1,21;121,12;0,00;0,74;62,84;;524,594;516,284;8,2449837;17,99200;2,56000;0,00800;0,1461677;;58,17;44,00;;;
Laboratory;;45;18,22600;2,41200;0,012000;83,525;82,92;-9,9300;0,000;100,980;32,900;0,000;453,450;522,350;26,40;1135,017;263,203;0,000;845,300;883,700;856,600;319,850;;;;;0,00;0,00;0,00;3,00;2,09;15,749;26,705;0,59;0,48;999998,00;999998,00;999998,00;999998,00;999998,00;999998,00;999998,00;999998,00;999998,00;999998,00;999998,00;999998,00;999998,00;999998,00;999998,00;;;;;;;;;;;;;;;;;802,2792;19,31844;110,0706;0,41583188;0,41583188;0,00471;1,73506;24,2981;18,755342;0,188108;24,079899;27,738747;0,0458;4,5711;1,26;125,69;0,00;0,72;61,31;;531,000;529,636;8,0332220;17,99800;2,55800;0,02400;0,1456679;;57,91;45,00;;;
Laboratory name;FZJ IAS-7;46;18,20900;2,43300;0,009000;78,750;83,74;-10,4800;0,000;100,978;32,900;0,000;455,550;524,150;26,40;1134,950;263,203;0,000;845,100;883,700;856,600;319,850;;;;;0,00;0,00;0,00;3,00;2,09;15,803;26,689;0,59;0,49;999998,00;999998,00;999998,00;999998,00;999998,00;999998,00;999998,00;999998,00;999998,00;999998,00;999998,00;999998,00;999998,00;999998,00;999998,00;;;;;;;;;;;;;;;;;782,3390;19,79005;106,5324;0,39583333;0,39583333;0,00376;1,78546;25,0804;18,169321;0,178281;23,435543;26,964636;0,0422;4,2114;1,30;129,90;0,00;0,71;59,81;;536,681;529,636;7,8335601;17,97700;2,58600;0,01900;0,1466433;;57,36;46,00;;;
Operator;DK;47;18,17900;2,42900;0,024000;85,625;80,87;-10,6800;0,000;100,980;32,900;0,000;456,750;523,750;26,40;1135,250;263,203;0,000;846,100;883,600;856,600;319,950;;;;;0,00;0,00;0,00;3,00;2,09;15,788;26,703;0,59;0,47;999998,00;999998,00;999998,00;999998,00;999998,00;999998,00;999998,00;999998,00;999998,00;999998,00;999998,00;999998,00;999998,00;999998,00;999998,00;;;;;;;;;;;;;;;;;827,7051;48,99155;310,0600;0,16916815;0,16916815;0,00575;4,42591;25,9081;18,920928;0,213109;24,469285;28,058649;0,0525;5,2384;1,35;135,14;0,01;0,75;63,35;;542,390;541,779;8,2878109;17,92600;2,63000;0,03000;0,1490213;;57,16;47,00;;;
Filename;24072026_FZJ_PMMA_CN_6mm_q75_Al2O3_R4,csv;48;18,14500;2,42100;0,020000;86,475;81,31;-10,9200;0,000;100,980;32,900;0,000;458,050;524,250;26,40;1135,783;263,196;0,000;847,500;883,600;856,800;319,950;;;;;0,00;0,00;0,00;3,00;2,09;15,828;26,668;0,59;0,47;999998,00;999998,00;999998,00;999998,00;999998,00;999998,00;999998,00;999998,00;999998,00;999998,00;999998,00;999998,00;999998,00;999998,00;999998,00;;;;;;;;;;;;;;;;;841,1763;21,36832;130,2613;0,39416758;0,39416758;0,00443;1,92390;26,7493;18,987609;0,207679;24,625408;28,184413;0,0513;5,1278;1,40;140,27;0,00;0,76;64,33;;548,474;541,779;8,4226983;17,89000;2,65400;0,02200;0,1509442;;56,92;48,00;;;
Report name;;49;18,13800;2,43400;0,029000;87,400;81,69;-11,4200;0,000;100,980;32,900;0,000;458,950;523,950;26,40;1135,683;263,196;0,000;847,200;883,500;856,900;319,950;;;;;0,00;0,00;0,00;3,00;2,09;15,782;26,703;0,59;0,47;999998,00;999998,00;999998,00;999998,00;999998,00;999998,00;999998,00;999998,00;999998,00;999998,00;999998,00;999998,00;999998,00;999998,00;999998,00;;;;;;;;;;;;;;;;;852,2973;21,60519;127,5641;0,39500014;0,39500014;0,00479;1,94963;27,6016;19,070166;0,203042;24,781073;28,290758;0,0504;5,0322;1,45;145,30;0,00;0,77;65,22;;554,561;553,952;8,5340529;17,86100;2,68300;0,02400;0,1522991;;56,42;49,00;;;
;;50;18,14900;2,46200;0,032000;75,500;82,62;-11,6700;0,000;100,980;32,900;0,000;461,050;527,850;26,40;1135,583;263,196;0,000;846,900;883,500;856,900;319,950;;;;;0,00;0,00;0,00;3,00;2,09;15,736;26,695;0,59;0,48;999998,00;999998,00;999998,00;999998,00;999998,00;999998,00;999998,00;999998,00;999998,00;999998,00;999998,00;999998,00;999998,00;999998,00;999998,00;;;;;;;;;;;;;;;;;796,9905;36,13740;201,2915;0,22083124;0,22083124;0,00257;3,24611;28,3986;17,684016;0,191734;23,084963;26,429667;0,0445;4,4394;1,50;149,74;0,00;0,72;60,91;;559,963;553,952;7,9802657;17,83900;2,69300;0,01200;0,1535990;;56,17;50,00;;;
Pre-test conditions;;51;18,14200;2,51300;0,033000;81,525;80,45;-11,9400;0,000;100,980;32,900;0,000;462,750;528,450;26,40;1135,583;263,196;0,000;847,100;883,400;856,800;319,950;;;;;0,00;0,00;0,00;3,00;2,09;15,786;26,681;0,59;0,47;999998,00;999998,00;999998,00;999998,00;999998,00;999998,00;999998,00;999998,00;999998,00;999998,00;999998,00;999998,00;999998,00;999998,00;999998,00;;;;;;;;;;;;;;;;;826,8091;20,82732;132,2581;0,39749908;0,39749908;0,00541;1,87193;29,2254;18,342293;0,218376;24,032577;27,444657;0,0526;5,2504;1,55;154,99;0,01;0,74;63,26;;564,903;565,152;8,2788398;17,83500;2,69500;0,02900;0,1536290;;55,90;51,00;;;
Ambient temperature (�C);26,4;52;18,11400;2,54700;0,024000;81,925;83,33;-12,4300;0,000;100,980;32,900;0,000;464,150;530,150;26,40;1135,883;263,196;0,000;848,200;883,300;856,700;319,950;;;;;0,00;0,00;0,00;3,00;2,10;15,832;26,687;0,59;0,48;999998,00;999998,00;999998,00;999998,00;999998,00;999998,00;999998,00;999998,00;999998,00;999998,00;999998,00;999998,00;999998,00;999998,00;999998,00;;;;;;;;;;;;;;;;;830,8972;20,88643;111,1794;0,39833387;0,39833387;0,00283;1,87823;30,0563;18,359484;0,183196;24,127877;27,558750;0,0443;4,4229;1,60;159,41;0,00;0,75;63,52;;569,979;565,152;8,3197735;17,82500;2,70700;0,01300;0,1542526;;55,41;52,00;;;
Barometric pressure (Pa);100992;53;18,06400;2,56100;0,007000;84,425;81,34;-12,7300;0,000;100,984;32,900;0,000;465,850;531,550;26,40;1135,817;263,196;0,000;848,100;883,200;856,700;319,950;;;;;0,00;0,00;0,00;3,00;2,10;15,801;26,692;0,59;0,47;999998,00;999998,00;999998,00;999998,00;999998,00;999998,00;999998,00;999998,00;999998,00;999998,00;999998,00;999998,00;999998,00;999998,00;999998,00;;;;;;;;;;;;;;;;;846,1451;21,63170;130,0112;0,39166832;0,39166832;0,00089;1,93850;30,9024;18,603469;0,207332;24,538064;27,998729;0,0509;5,0855;1,65;164,50;0,00;0,76;64,62;;575,046;575,390;8,4724504;17,81300;2,71100;0,00100;0,1550347;;55,11;53,00;;;
Relative hunidity (%);33,1;54;18,01300;2,56000;0,002000;82,600;81,68;-13,2100;0,000;100,980;32,900;0,000;467,350;532,450;26,40;1136,117;263,203;0,000;849,100;883,100;856,700;319,950;;;;;0,00;0,00;0,00;3,00;2,10;15,795;26,697;0,59;0,47;999998,00;999998,00;999998,00;999998,00;999998,00;999998,00;999998,00;999998,00;999998,00;999998,00;999998,00;999998,00;999998,00;999998,00;999998,00;;;;;;;;;;;;;;;;;828,7785;21,27836;126,5747;0,39000003;0,39000003;0,00185;1,90308;31,7312;18,371742;0,203183;24,310442;27,696790;0,0494;4,9300;1,70;169,43;0,00;0,74;63,28;;579,905;575,390;8,2985594;17,83900;2,68400;0,00700;0,1537481;;54,63;54,00;;;
;;55;17,99600;2,55800;0,008000;77,175;82,58;-13,4800;0,000;100,980;32,900;0,000;468,650;533,850;26,40;1135,783;263,203;0,000;848,200;883,000;856,700;319,950;;;;;0,00;0,00;0,00;3,00;2,10;15,795;26,695;0,59;0,48;999998,00;999998,00;999998,00;999998,00;999998,00;999998,00;999998,00;999998,00;999998,00;999998,00;999998,00;999998,00;999998,00;999998,00;999998,00;;;;;;;;;;;;;;;;;793,6665;33,93755;192,9636;0,23416487;0,23416487;0,00163;3,04323;32,5249;17,733541;0,192171;23,531215;26,804949;0,0452;4,5127;1,74;173,94;0,00;0,71;60,61;;584,111;584,282;7,9469827;17,86300;2,67000;0,00600;0,1525136;;54,36;55,00;;;
Conditioning;;56;17,99200;2,58600;0,024000;74,000;83,61;-13,7500;0,000;100,984;32,900;0,000;470,350;536,250;26,40;1135,783;263,196;0,000;848,400;882,900;856,600;319,950;;;;;0,00;0,00;0,00;3,00;2,10;15,780;26,708;0,59;0,48;999998,00;999998,00;999998,00;999998,00;999998,00;999998,00;999998,00;999998,00;999998,00;999998,00;999998,00;999998,00;999998,00;999998,00;999998,00;;;;;;;;;;;;;;;;;778,2632;19,40108;103,3446;0,40166569;0,40166569;0,00190;1,74869;33,3031;17,333518;0,179805;23,083844;26,318086;0,0415;4,1456;1,78;178,08;0,00;0,70;59,50;;587,716;584,282;7,7927498;17,85000;2,69200;0,00800;0,1530131;;54,09;56,00;;;
Conditionet ? (Y/N);N;57;17,99800;2,63000;0,019000;79,525;82,01;-14,2400;0,000;100,984;32,900;0,000;471,650;536,750;26,40;1136,283;263,196;0,000;850,000;882,800;856,600;319,950;;;;;0,00;0,00;0,00;3,00;2,10;15,801;26,713;0,59;0,48;999998,00;999998,00;999998,00;999998,00;999998,00;999998,00;999998,00;999998,00;999998,00;999998,00;999998,00;999998,00;999998,00;999998,00;999998,00;;;;;;;;;;;;;;;;;815,7905;23,28311;135,7695;0,35083421;0,35083421;0,00197;2,09999;34,1189;17,944169;0,199119;23,963125;27,270662;0,0476;4,7571;1,83;182,84;0,00;0,74;62,39;;591,388;592,017;8,1685099;17,81000;2,72700;0,00800;0,1549643;;53,60;57,00;;;
Conditioning temperature (�C);;58;17,97700;2,65400;0,030000;87,650;81,51;-14,4700;0,000;100,984;32,900;0,000;471,950;534,950;26,40;1136,017;263,196;0,000;849,300;882,600;856,700;319,950;;;;;0,00;0,00;0,00;3,00;2,10;15,759;26,697;0,59;0,47;999998,00;999998,00;999998,00;999998,00;999998,00;999998,00;999998,00;999998,00;999998,00;999998,00;999998,00;999998,00;999998,00;999998,00;999998,00;;;;;;;;;;;;;;;;;864,6525;21,55457;127,8661;0,40166728;0,40166728;0,00456;1,94225;34,9836;18,832562;0,205260;25,165506;28,524816;0,0514;5,1293;1,88;187,97;0,00;0,78;66,18;;595,678;592,017;8,6577657;17,77600;2,75100;0,02300;0,1565245;;53,37;58,00;;;
Conditioning RH (%);;59;17,92600;2,68300;0,022000;77,950;81,18;-15,0300;0,000;100,984;32,900;0,000;472,850;536,250;26,40;1135,783;263,196;0,000;848,700;882,500;856,700;319,950;;;;;0,00;0,00;0,00;3,00;2,10;15,820;26,713;0,59;0,47;999998,00;999998,00;999998,00;999998,00;999998,00;999998,00;999998,00;999998,00;999998,00;999998,00;999998,00;999998,00;999998,00;999998,00;999998,00;;;;;;;;;;;;;;;;;822,2672;19,91947;119,6767;0,41333230;0,41333230;0,00477;1,79534;35,8058;17,743031;0,209324;23,754805;26,939863;0,0495;4,9402;1,93;192,91;0,00;0,74;62,96;;599,878;599,712;8,2333613;17,74500;2,77700;0,02600;0,1580166;;52,81;59,00;;;
;;60;17,89000;2,69300;0,024000;77,600;81,23;-15,2500;0,000;100,984;32,900;0,000;474,150;537,750;26,40;1135,783;263,196;0,000;848,900;882,400;856,600;319,950;;;;;0,00;0,00;0,00;3,00;2,10;15,832;26,692;0,59;0,47;999998,00;999998,00;999998,00;999998,00;999998,00;999998,00;999998,00;999998,00;999998,00;999998,00;999998,00;999998,00;999998,00;999998,00;999998,00;;;;;;;;;;;;;;;;;822,8137;42,25015;252,7257;0,19500128;0,19500128;0,00538;3,80977;36,6287;17,678867;0,208716;23,733973;26,917525;0,0493;4,9218;1,98;197,83;0,01;0,74;63,03;;603,589;599,712;8,2388334;17,73000;2,79000;0,03000;0,1587072;;52,59;60,00;;;
Data collected;;61;17,86100;2,69500;0,012000;81,700;80,36;-15,5200;0,000;100,984;32,900;0,000;475,250;538,050;26,40;1135,983;263,196;0,000;849,500;882,400;856,600;319,950;;;;;0,00;0,00;0,00;3,00;2,11;15,818;26,689;0,59;0,47;999998,00;999998,00;999998,00;999998,00;999998,00;999998,00;999998,00;999998,00;999998,00;999998,00;999998,00;999998,00;999998,00;999998,00;999998,00;;;;;;;;;;;;;;;;;854,0981;20,00490;124,3194;0,42749945;0,42749945;0,00375;1,81091;37,4828;18,118882;0,219495;24,381129;27,602874;0,0531;5,3077;2,03;203,14;0,00;0,77;65,44;;607,439;607,531;8,5520839;17,68800;2,83600;0,01900;0,1607740;;52,32;61,00;;;
