Repository: FireDynamics/BESKID_ExperimentalData

# Cone Calorimeter Experiments

Experiments have been conducted, with sample in horizontal orientation. Samples were wrapped in aluminium foil. No retainer frame or grid have been used.

As insulation material below the sample a block of Al2O3 was used. The goal was to use an insulation material that has a more reproducible behaviour compared to the common fiber blankets.

File: Materials/PMMA/CN_6mm/Cone/Al2O3/24072026_FZJ_PMMA_CN_6mm_q75_Al2O3_R2.csv (part 2 of 4)
General information;;time (s);O2;CO2;CO;Pdiff;Light;Mass;Methane;AmbP;AmbH;HFM;TC stack;TC smoke;TC amb.;TC cone;T PK;Soot;TC cone1;TC cone2;TC cone3;TC aux;CH4;CO;CO2;Ethene;H2O;n.u.;n.u.;UOX Bin;n.u.;UOX Hum.;UOX Temp;n.u.;TEext1;TEext2;TEext3;TEext4;TEext5;TEext6;TEext7;TEext8;TEext9;TEext10;TEext11;TEext12;TEext13;TEext14;TEext15;n.u.;n.u.;n.u.;n.u.;n.u.;n.u.;n.u.;n.u.;n.u.;n.u.;n.u.;n.u.;n.u.;n.u.;n.u.;n.u.;n.u.;HRR/a;EHC;SEA;MLR;MLR/a;COY;CO2Y/sh;THR/a;MFR;K;Vstack;Vsmoke;SPR;RSR;TSP;TSR;COP;CO2P;O2C;TOC;ARHE;Mass;HRR;O2/sh;CO2/sh;CO/sh;phi;FU27;FU28;FU29;FU30;FU31;
;;;%;%;%;Pa;-;g;g/s;Pa;%;kW/m²;°C;°C;°C;°C;°C;g/min;°C;°C;°C;°C;ppm;ppm;%;ppm;ppm;no;no;;no;%;°C;no;°C;°C;°C;°C;°C;°C;°C;°C;°C;°C;°C;°C;°C;°C;°C;no;no;no;no;no;no;no;no;no;no;no;no;no;no;no;no;no;kW/m²;MJ/kg;m²/kg;g/s;g/(s*m²);[kg/kg];[kg/kg];MJ/m²;g/s;1/m;l/s;l/s;m²/s;(m²/s)/m²;m²;m²;g/s;g/s;g/s;g;kW/m²;g;kW;[%];[%];%;;;;;;;
CO/CO2 data collected?;Yes;62;17,82500;2,74200;0,012000;79,875;84,51;-16,1800;0,000;100,950;29,500;0,000;482,650;547,650;27,00;1133,750;263,177;0,000;839,900;881,200;860,700;326,650;;;;;0,00;0,00;0,00;3,00;3,00;15,374;27,456;0,58;0,48;999998,00;999998,00;999998,00;999998,00;999998,00;999998,00;999998,00;999998,00;999998,00;999998,00;999998,00;999998,00;999998,00;999998,00;999998,00;;;;;;;;;;;;;;;;;868,6170;21,49576;100,7365;0,40416845;0,40416845;0,00374;1,92774;39,4631;17,777501;0,168376;24,294238;27,566020;0,0407;4,0706;1,98;198,17;0,00;0,78;66,46;;629,492;624,389;8,6879074;17,56400;2,91000;0,01900;0,1665162;;51,17;62,00;;;
Mass data collected?;Yes;63;17,80900;2,79100;0,015000;82,675;83,35;-16,7200;0,000;100,950;29,500;0,000;484,250;549,550;27,00;1134,350;263,177;0,000;841,800;881,100;860,700;326,650;;;;;0,00;0,00;0,00;3,00;3,00;15,343;27,458;0,58;0,48;999998,00;999998,00;999998,00;999998,00;999998,00;999998,00;999998,00;999998,00;999998,00;999998,00;999998,00;999998,00;999998,00;999998,00;999998,00;;;;;;;;;;;;;;;;;888,8910;21,68466;109,5830;0,40999889;0,40999889;0,00651;1,94837;40,3520;18,056507;0,182301;24,757320;28,095787;0,0449;4,4920;2,03;202,66;0,01;0,80;68,10;;633,448;632,216;8,8906873;17,53400;2,93700;0,03600;0,1677933;;50,63;63,00;;;
Smoke data collected;Yes;64;17,77700;2,84500;0,023000;77,100;83,47;-16,9600;0,000;100,954;29,500;0,000;485,450;551,050;27,00;1134,983;263,177;0,000;843,500;881,200;860,800;326,650;;;;;0,00;0,00;0,00;3,00;3,00;15,378;27,440;0,58;0,48;999998,00;999998,00;999998,00;999998,00;999998,00;999998,00;999998,00;999998,00;999998,00;999998,00;999998,00;999998,00;999998,00;999998,00;999998,00;;;;;;;;;;;;;;;;;863,9294;40,03556;199,6763;0,21583366;0,21583366;0,00397;3,60437;41,2159;17,415517;0,180810;23,937630;27,172378;0,0431;4,3088;2,07;206,97;0,00;0,78;66,17;;637,245;632,216;8,6410222;17,50900;2,96500;0,02100;0,1691053;;50,39;64,00;;;
Soot mass data colelcted;;65;17,71600;2,85400;0,038000;77,700;81,31;-17,2400;0,000;100,950;29,500;0,000;486,750;552,350;27,00;1134,883;263,177;0,000;843,300;881,100;860,800;326,650;;;;;0,00;0,00;0,00;3,00;3,00;15,349;27,456;0,58;0,47;999998,00;999998,00;999998,00;999998,00;999998,00;999998,00;999998,00;999998,00;999998,00;999998,00;999998,00;999998,00;999998,00;999998,00;999998,00;;;;;;;;;;;;;;;;;871,6421;20,88179;118,7445;0,41750081;0,41750081;0,00553;1,87961;42,0875;17,459788;0,206977;24,062747;27,305718;0,0496;4,9566;2,12;211,93;0,01;0,78;66,80;;640,791;639,849;8,7181647;17,48500;2,98300;0,03100;0,1702025;;50,11;65,00;;;
Soot mass ratio (1:x);;66;17,65400;2,84400;0,041000;81,025;81,53;-17,7500;0,000;100,950;29,500;0,005;486,950;551,250;27,00;1134,517;263,177;0,000;842,000;881,200;860,900;326,650;;;;;0,00;0,00;0,00;3,00;3,01;15,360;27,456;0,58;0,47;999998,00;999998,00;999998,00;999998,00;999998,00;999998,00;999998,00;999998,00;999998,00;999998,00;999998,00;999998,00;999998,00;999998,00;999998,00;;;;;;;;;;;;;;;;;892,5348;22,89019;127,8467;0,38999812;0,38999812;0,00438;2,05293;42,9801;17,825789;0,204296;24,577257;27,822595;0,0499;4,9850;2,17;216,91;0,00;0,80;68,34;;644,447;639,849;8,9271328;17,47800;2,98100;0,02300;0,1707120;;49,60;66,00;;;
Soot mass (g);;67;17,62600;2,84600;0,034000;76,750;83,37;-18,0300;0,000;100,954;29,500;0,005;488,350;553,950;27,00;1134,283;263,177;0,000;841,300;881,100;861,000;326,650;;;;;0,00;0,00;0,00;3,00;3,01;15,423;27,456;0,58;0,48;999998,00;999998,00;999998,00;999998,00;999998,00;999998,00;999998,00;999998,00;999998,00;999998,00;999998,00;999998,00;999998,00;999998,00;999998,00;;;;;;;;;;;;;;;;;866,3166;20,03448;100,2975;0,43249925;0,43249925;0,00380;1,79361;43,8464;17,324273;0,181993;23,954466;27,172266;0,0434;4,3370;2,21;221,25;0,00;0,78;66,30;;647,955;646,689;8,6648983;17,48400;2,97200;0,02000;0,1704899;;49,32;67,00;;;
;;68;17,63600;2,86200;0,025000;78,500;83,30;-18,6000;0,000;100,950;29,500;0,000;489,850;555,350;27,00;1134,050;263,177;0,000;840,400;881,000;861,300;326,650;;;;;0,00;0,00;0,00;3,00;3,01;15,372;27,480;0,58;0,48;999998,00;999998,00;999998,00;999998,00;999998,00;999998,00;999998,00;999998,00;999998,00;999998,00;999998,00;999998,00;999998,00;999998,00;999998,00;;;;;;;;;;;;;;;;;871,1574;20,14640;101,9860;0,43249989;0,43249989;0,00291;1,80621;44,7175;17,493822;0,182801;24,263201;27,507541;0,0441;4,4100;2,26;225,66;0,00;0,78;66,66;;651,201;646,689;8,7133160;17,49900;2,96400;0,01400;0,1697678;;48,75;68,00;;;
Comments;;69;17,64300;2,88100;0,020000;75,375;83,73;-18,8500;0,000;100,950;29,500;0,000;490,750;556,650;27,00;1135,750;263,177;0,000;845,300;881,000;861,500;326,650;;;;;0,00;0,00;0,00;3,00;3,01;15,374;27,477;0,58;0,48;999998,00;999998,00;999998,00;999998,00;999998,00;999998,00;999998,00;999998,00;999998,00;999998,00;999998,00;999998,00;999998,00;999998,00;999998,00;;;;;;;;;;;;;;;;;856,6583;40,80134;200,3741;0,21000036;0,21000036;0,00209;3,66678;45,5742;17,126355;0,177713;23,797182;26,992769;0,0421;4,2070;2,30;229,87;0,00;0,77;65,56;;654,284;652,915;8,5682966;17,48300;2,98400;0,00900;0,1705373;;48,50;69,00;;;
Pre-test comments;;70;17,62200;2,89500;0,006000;79,700;82,60;-19,1200;0,000;100,950;29,500;0,000;491,650;556,950;27,00;1135,750;263,177;0,000;845,200;881,000;861,600;326,650;;;;;0,00;0,00;0,00;3,00;3,01;15,372;27,440;0,58;0,47;999998,00;999998,00;999998,00;999998,00;999998,00;999998,00;999998,00;999998,00;999998,00;999998,00;999998,00;999998,00;999998,00;999998,00;999998,00;;;;;;;;;;;;;;;;;890,4049;20,39504;106,6198;0,43666649;0,43666649;0,00184;1,84311;46,4646;17,594729;0,191291;24,492825;27,745914;0,0466;4,6548;2,35;234,52;0,00;0,80;68,21;;657,416;652,915;8,9058295;17,43900;3,03500;0,00700;0,1725729;;48,23;70,00;;;
After test comments;;71;17,60100;2,90100;0,007000;74,725;80,51;-19,6700;0,000;100,958;29,500;0,000;491,950;556,550;26,90;1136,050;263,177;0,000;846,000;881,000;861,700;326,650;;;;;0,00;0,00;0,00;3,00;3,01;15,343;27,456;0,58;0,46;999998,00;999998,00;999998,00;999998,00;999998,00;999998,00;999998,00;999998,00;999998,00;999998,00;999998,00;999998,00;999998,00;999998,00;999998,00;;;;;;;;;;;;;;;;;876,4273;20,83020;121,3435;0,42083263;0,42083263;0,00343;1,88161;47,3410;17,031540;0,216906;23,723303;26,838508;0,0511;5,1055;2,40;239,63;0,00;0,79;67,20;;660,599;658,932;8,7660259;17,37700;3,08400;0,01800;0,1755353;;47,68;71,00;;;
;;72;17,58200;2,91000;-0,005000;80,650;82,17;-19,9200;0,000;100,954;29,500;0,000;492,250;555,650;27,00;1136,550;263,177;0,000;847,500;880,900;861,800;326,650;;;;;0,00;0,00;0,00;3,00;3,01;15,322;27,440;0,58;0,47;999998,00;999998,00;999998,00;999998,00;999998,00;999998,00;999998,00;999998,00;999998,00;999998,00;999998,00;999998,00;999998,00;999998,00;999998,00;;;;;;;;;;;;;;;;;926,4932;42,12146;218,0655;0,22000154;0,22000154;0,00216;3,78857;48,2675;17,688490;0,196528;24,653396;27,828663;0,0480;4,7965;2,44;244,42;0,00;0,83;70,98;;663,945;658,932;9,2667851;17,31600;3,12500;0,00900;0,1787290;;47,43;72,00;;;
Events;;73;17,57100;2,93700;0,019000;77,525;81,45;-20,2000;0,000;100,958;29,500;0,000;492,950;556,450;27,00;1136,650;263,177;0,000;847,900;880,800;861,800;326,650;;;;;0,00;0,00;0,00;3,00;3,01;15,345;27,466;0,58;0,47;999998,00;999998,00;999998,00;999998,00;999998,00;999998,00;999998,00;999998,00;999998,00;999998,00;999998,00;999998,00;999998,00;999998,00;999998,00;;;;;;;;;;;;;;;;;913,9512;21,59361;116,1883;0,42333539;0,42333539;0,00533;1,94152;49,1815;17,330093;0,205364;24,188227;27,304064;0,0492;4,9177;2,49;249,34;0,01;0,82;70,10;;667,455;665,405;9,1413402;17,28700;3,14500;0,03000;0,1799807;;47,15;73,00;;;
Number of events;;74;17,56400;2,96500;0,036000;72,325;82,57;-20,7200;0,000;100,954;29,400;0,000;494,050;557,950;27,00;1136,883;263,177;0,000;848,700;880,700;861,800;326,650;;;;;0,00;0,00;0,00;3,00;3,01;15,341;27,464;0,58;0,47;999998,00;999998,00;999998,00;999998,00;999998,00;999998,00;999998,00;999998,00;999998,00;999998,00;999998,00;999998,00;999998,00;999998,00;999998,00;;;;;;;;;;;;;;;;;882,2623;22,62676;113,8907;0,38999780;0,38999780;0,00441;2,03397;50,0637;16,720152;0,191699;23,388985;26,414096;0,0444;4,4408;2,54;253,78;0,00;0,79;67,65;;670,572;665,405;8,8243874;17,28600;3,14600;0,02500;0,1800797;;46,63;74,00;;;
Event1;;75;17,53400;2,98300;0,021000;75,625;81,76;-20,9900;0,000;100,954;29,400;0,005;495,450;559,950;26,90;1136,083;263,177;0,000;846,400;880,600;861,800;326,650;;;;;0,00;0,00;0,00;3,00;3,01;15,366;27,474;0,58;0,47;999998,00;999998,00;999998,00;999998,00;999998,00;999998,00;999998,00;999998,00;999998,00;999998,00;999998,00;999998,00;999998,00;999998,00;999998,00;;;;;;;;;;;;;;;;;902,1075;21,27200;112,7771;0,42416700;0,42416700;0,00359;1,91579;50,9658;17,073172;0,201465;23,950486;27,068471;0,0478;4,7827;2,59;258,57;0,00;0,81;69,18;;673,527;671,875;9,0228790;17,28100;3,15600;0,01900;0,1803272;;46,36;75,00;;;
Event2;;76;17,50900;2,98100;0,031000;78,650;81,94;-21,5600;0,000;100,954;29,400;0,005;496,650;561,750;26,90;1136,983;263,177;0,000;849,300;880,500;861,700;326,650;;;;;0,00;0,00;0,00;3,00;3,02;15,353;27,461;0,58;0,47;999998,00;999998,00;999998,00;999998,00;999998,00;999998,00;999998,00;999998,00;999998,00;999998,00;999998,00;999998,00;999998,00;999998,00;999998,00;;;;;;;;;;;;;;;;;922,7281;20,77850;108,8737;0,44416714;0,44416714;0,00335;1,87010;51,8886;17,390240;0,199308;24,454360;27,659794;0,0484;4,8348;2,63;263,40;0,00;0,83;70,75;;676,670;671,875;9,2291269;17,26600;3,16700;0,01700;0,1811004;;45,79;76,00;;;
Event3;;77;17,48500;2,97200;0,023000;74,875;82,15;-21,8300;0,000;100,954;29,400;0,005;497,750;562,950;26,90;1141,217;263,177;0,000;862,200;880,300;861,700;326,650;;;;;0,00;0,00;0,00;3,00;3,02;15,385;27,448;0,58;0,47;999998,00;999998,00;999998,00;999998,00;999998,00;999998,00;999998,00;999998,00;999998,00;999998,00;999998,00;999998,00;999998,00;999998,00;999998,00;;;;;;;;;;;;;;;;;902,9837;39,84603;205,6785;0,22666359;0,22666359;0,00312;3,58540;52,7915;16,949006;0,196726;23,886679;27,015581;0,0466;4,6611;2,68;268,06;0,00;0,81;69,24;;679,738;677,866;9,0316432;17,25100;3,17900;0,01600;0,1818530;;45,52;77,00;;;
Event4;;78;17,47800;2,96400;0,020000;74,850;79,30;-22,1100;0,000;100,954;29,400;0,000;497,950;562,350;26,90;1139,450;263,177;0,000;856,900;880,200;861,800;326,650;;;;;0,00;0,00;0,00;3,00;3,02;15,372;27,453;0,58;0,45;999998,00;999998,00;999998,00;999998,00;999998,00;999998,00;999998,00;999998,00;999998,00;999998,00;999998,00;999998,00;999998,00;999998,00;999998,00;;;;;;;;;;;;;;;;;904,7712;20,29797;123,1384;0,44583384;0,44583384;0,00237;1,82332;53,6963;16,942772;0,231996;23,887487;26,976863;0,0549;5,4888;2,74;273,55;0,00;0,81;69,34;;682,611;677,866;9,0495220;17,24400;3,18100;0,01100;0,1822878;;45,24;78,00;;;
Event5;;79;17,48400;2,98400;0,014000;74,525;81,21;-22,6700;0,000;100,954;29,400;0,000;498,850;563,550;26,90;1137,783;263,177;0,000;852,300;880,000;861,600;326,650;;;;;0,00;0,00;0,00;3,00;3,02;15,364;27,464;0,58;0,46;999998,00;999998,00;999998,00;999998,00;999998,00;999998,00;999998,00;999998,00;999998,00;999998,00;999998,00;999998,00;999998,00;999998,00;999998,00;;;;;;;;;;;;;;;;;900,3474;20,86165;114,0537;0,43166637;0,43166637;0,00251;1,86959;54,5967;16,890692;0,208249;23,857102;26,951327;0,0492;4,9223;2,79;278,47;0,00;0,81;68,98;;685,395;683,532;9,0052746;17,25200;3,16800;0,01200;0,1819495;;44,68;79,00;;;
Event6;;80;17,49900;3,03500;0,009000;76,600;82,30;-22,9300;0,000;100,956;29,400;0,000;499,950;564,950;26,90;1136,883;263,177;0,000;850,000;879,700;861,500;326,750;;;;;0,00;0,00;0,00;3,00;3,02;15,345;27,466;0,58;0,47;999998,00;999998,00;999998,00;999998,00;999998,00;999998,00;999998,00;999998,00;999998,00;999998,00;999998,00;999998,00;999998,00;999998,00;999998,00;;;;;;;;;;;;;;;;;906,7934;40,16120;207,1488;0,22583357;0,22583357;0,00224;3,59932;55,5035;17,105373;0,194909;24,213601;27,361683;0,0468;4,6772;2,83;283,15;0,00;0,81;69,46;;688,123;683,532;9,0697474;17,27300;3,15100;0,01000;0,1809332;;44,42;80,00;;;
Event7;;81;17,48300;3,08400;0,007000;73,275;86,17;-23,2100;0,000;100,954;29,400;0,000;501,250;567,150;26,90;1136,183;263,177;0,000;848,100;879,600;861,400;326,750;;;;;0,00;0,00;0,00;3,00;3,02;15,358;27,469;0,58;0,49;999998,00;999998,00;999998,00;999998,00;999998,00;999998,00;999998,00;999998,00;999998,00;999998,00;999998,00;999998,00;999998,00;999998,00;999998,00;;;;;;;;;;;;;;;;;881,7571;21,29402;84,6306;0,41416963;0,41416963;0,00381;1,91149;56,3852;16,708296;0,148929;23,713017;26,830598;0,0351;3,5044;2,87;286,65;0,00;0,79;67,59;;690,668;688,656;8,8193349;17,28700;3,14200;0,02100;0,1801044;;44,14;81,00;;;
Event8;;82;17,43900;3,12500;0,018000;74,725;85,29;-23,7200;0,000;100,954;29,400;0,000;502,750;569,450;26,90;1135,617;263,177;0,000;846,900;879,300;861,200;326,750;;;;;0,00;0,00;0,00;3,00;3,02;15,358;27,466;0,58;0,49;999998,00;999998,00;999998,00;999998,00;999998,00;999998,00;999998,00;999998,00;999998,00;999998,00;999998,00;999998,00;999998,00;999998,00;999998,00;;;;;;;;;;;;;;;;;890,7484;22,18069;94,4537;0,40166759;0,40166759;0,00370;1,99578;57,2760;16,847612;0,159219;23,982294;27,164031;0,0379;3,7931;2,91;290,45;0,00;0,80;68,30;;693,053;688,656;8,9092657;17,27900;3,15500;0,02000;0,1804426;;43,63;82,00;;;
Event9;;83;17,37700;3,14500;0,009000;74,675;84,10;-24,0200;0,000;100,954;29,400;0,000;504,050;570,850;26,90;1134,917;263,177;0,000;845,100;879,100;861,100;326,750;;;;;0,00;0,00;0,00;3,00;3,02;15,330;27,469;0,58;0,48;999998,00;999998,00;999998,00;999998,00;999998,00;999998,00;999998,00;999998,00;999998,00;999998,00;999998,00;999998,00;999998,00;999998,00;999998,00;;;;;;;;;;;;;;;;;893,5001;20,00788;92,5162;0,44666354;0,44666354;0,00354;1,79875;58,1695;16,820242;0,173280;24,005244;27,186577;0,0413;4,1315;2,95;294,58;0,00;0,80;68,51;;695,451;693,451;8,9367884;17,26200;3,16700;0,01900;0,1813107;;43,33;83,00;;;
;;84;17,31600;3,14600;0,030000;74,375;82,70;-24,5900;0,000;100,956;29,400;0,000;504,450;571,150;27,00;1133,950;263,177;0,000;842,400;879,000;861,000;326,750;;;;;0,00;0,00;0,00;3,00;3,02;15,353;27,466;0,58;0,47;999998,00;999998,00;999998,00;999998,00;999998,00;999998,00;999998,00;999998,00;999998,00;999998,00;999998,00;999998,00;999998,00;999998,00;999998,00;;;;;;;;;;;;;;;;;891,1480;21,56443;109,4307;0,41333167;0,41333167;0,00472;1,93664;59,0606;16,779765;0,190023;23,966481;27,135406;0,0452;4,5222;2,99;299,10;0,00;0,80;68,34;;697,795;693,451;8,9132624;17,26200;3,16300;0,02700;0,1812695;;42,76;84,00;;;
;;85;17,28700;3,15600;0,025000;76,950;81,69;-24,8100;0,000;100,954;29,300;0,000;505,050;571,350;27,00;1133,450;263,177;0,000;841,200;878,800;860,900;326,750;;;;;0,00;0,00;0,00;3,00;3,02;15,357;27,445;0,58;0,47;999998,00;999998,00;999998,00;999998,00;999998,00;999998,00;999998,00;999998,00;999998,00;999998,00;999998,00;999998,00;999998,00;999998,00;999998,00;;;;;;;;;;;;;;;;;902,6251;46,89865;254,4155;0,19250139;0,19250139;0,00585;4,20678;59,9632;17,057625;0,202330;24,392325;27,594408;0,0490;4,8966;3,04;304,00;0,01;0,81;69,23;;700,137;698,265;9,0280558;17,27500;3,14800;0,03400;0,1806015;;42,54;85,00;;;
;;86;17,28600;3,16700;0,019000;74,175;83,83;-25,0800;0,000;100,956;29,300;0,000;505,850;573,150;27,00;1133,117;263,177;0,000;840,500;878,600;860,800;326,750;;;;;0,00;0,00;0,00;3,00;3,03;15,366;27,466;0,58;0,48;999998,00;999998,00;999998,00;999998,00;999998,00;999998,00;999998,00;999998,00;999998,00;999998,00;999998,00;999998,00;999998,00;999998,00;999998,00;;;;;;;;;;;;;;;;;884,5550;20,29979;96,4608;0,43583298;0,43583298;0,00648;1,83106;60,8478;16,733983;0,176485;23,967424;27,156131;0,0420;4,2032;3,08;308,20;0,01;0,80;67,91;;702,387;698,265;8,8473194;17,27500;3,16200;0,03900;0,1804057;;42,27;86,00;;;
;;87;17,28100;3,17900;0,017000;73,050;81,84;-25,6300;0,000;100,954;29,300;0,000;507,150;574,150;27,00;1133,017;263,177;0,000;840,300;878,500;860,800;326,750;;;;;0,00;0,00;0,00;3,00;3,03;15,330;27,445;0,58;0,47;999998,00;999998,00;999998,00;999998,00;999998,00;999998,00;999998,00;999998,00;999998,00;999998,00;999998,00;999998,00;999998,00;999998,00;999998,00;;;;;;;;;;;;;;;;;887,9643;19,99570;106,7751;0,44416650;0,44416650;0,00261;1,80877;61,7358;16,585300;0,200526;23,815518;26,961805;0,0474;4,7416;3,13;312,94;0,00;0,80;68,14;;704,500;702,795;8,8814191;17,23000;3,21100;0,01300;0,1827667;;41,72;87,00;;;
;;88;17,26600;3,18100;0,016000;74,475;83,17;-25,9200;0,000;100,956;29,300;0,000;507,250;573,650;27,00;1132,950;263,177;0,000;840,100;878,500;860,800;326,850;;;;;0,00;0,00;0,00;3,00;3,03;15,395;27,469;0,58;0,47;999998,00;999998,00;999998,00;999998,00;999998,00;999998,00;999998,00;999998,00;999998,00;999998,00;999998,00;999998,00;999998,00;999998,00;999998,00;;;;;;;;;;;;;;;;;908,9015;37,35927;180,8538;0,24333541;0,24333541;0,00086;3,35966;62,6447;16,744634;0,184465;24,049054;27,197121;0,0440;4,3999;3,17;317,34;0,00;0,82;69,66;;706,704;702,795;9,0908324;17,18300;3,23600;0,00100;0,1853442;;41,43;88,00;;;
;;89;17,25100;3,16800;0,011000;77,000;83,32;-26,2000;0,000;100,956;29,300;0,000;507,350;572,950;27,00;1133,083;263,177;0,000;840,700;878,400;860,700;326,750;;;;;0,00;0,00;0,00;3,00;3,03;15,418;27,477;0,58;0,48;999998,00;999998,00;999998,00;999998,00;999998,00;999998,00;999998,00;999998,00;999998,00;999998,00;999998,00;999998,00;999998,00;999998,00;999998,00;;;;;;;;;;;;;;;;;927,4153;22,17362;105,7800;0,41833528;0,41833528;0,00163;1,99499;63,5721;17,024446;0,182660;24,455746;27,617856;0,0443;4,4243;3,22;321,77;0,00;0,83;71,11;;709,080;707,399;9,2760073;17,16800;3,24900;0,00600;0,1860247;;41,15;89,00;;;
;;90;17,24400;3,15100;0,012000;73,525;81,70;-26,7200;0,000;100,952;29,300;0,000;508,150;574,550;27,00;1133,050;263,177;0,000;840,600;878,400;860,700;326,750;;;;;0,00;0,00;0,00;3,00;3,03;15,360;27,466;0,58;0,47;999998,00;999998,00;999998,00;999998,00;999998,00;999998,00;999998,00;999998,00;999998,00;999998,00;999998,00;999998,00;999998,00;999998,00;999998,00;;;;;;;;;;;;;;;;;910,1679;22,61749;119,1863;0,40249825;0,40249825;0,00277;2,03785;64,4822;16,622754;0,202239;23,916366;27,041519;0,0480;4,7963;3,27;326,56;0,00;0,82;69,84;;711,410;707,399;9,1034993;17,14600;3,27000;0,01400;0,1869962;;40,63;90,00;;;
;;91;17,25200;3,14200;0,010000;71,225;81,70;-27,0100;0,000;100,956;29,300;0,000;509,350;576,050;27,00;1132,650;263,183;0,000;839,500;878,300;860,700;326,750;;;;;0,00;0,00;0,00;3,00;3,03;15,372;27,493;0,58;0,47;999998,00;999998,00;999998,00;999998,00;999998,00;999998,00;999998,00;999998,00;999998,00;999998,00;999998,00;999998,00;999998,00;999998,00;999998,00;;;;;;;;;;;;;;;;;904,5334;21,03992;109,9406;0,42999903;0,42999903;0,00330;1,90201;65,3868;16,341409;0,202200;23,567097;26,653237;0,0473;4,7265;3,31;331,29;0,00;0,82;69,47;;713,563;711,983;9,0471435;17,10100;3,31600;0,01800;0,1890790;;40,34;91,00;;;
;;92;17,27300;3,15500;0,021000;76,650;84,38;-27,5700;0,000;100,952;29,300;0,000;510,450;577,250;27,00;1132,450;263,183;0,000;839,000;878,300;860,600;326,750;;;;;0,00;0,00;0,00;3,00;3,03;15,343;27,456;0,58;0,48;999998,00;999998,00;999998,00;999998,00;999998,00;999998,00;999998,00;999998,00;999998,00;999998,00;999998,00;999998,00;999998,00;999998,00;999998,00;;;;;;;;;;;;;;;;;945,3829;21,69565;94,6948;0,43583488;0,43583488;0,00491;1,96305;66,3322;16,934053;0,169992;24,474532;27,677389;0,0413;4,1263;3,35;335,42;0,00;0,86;72,66;;715,861;711,983;9,4557195;17,06500;3,34700;0,02800;0,1907353;;39,78;92,00;;;
;;93;17,28700;3,16700;0,020000;74,800;81,83;-27,8400;0,000;100,958;29,300;0,000;511,150;577,850;27,00;1132,950;263,183;0,000;840,500;878,300;860,600;326,750;;;;;0,00;0,00;0,00;3,00;3,03;15,379;27,466;0,58;0,47;999998,00;999998,00;999998,00;999998,00;999998,00;999998,00;999998,00;999998,00;999998,00;999998,00;999998,00;999998,00;999998,00;999998,00;999998,00;;;;;;;;;;;;;;;;;941,1268;39,91471;204,1019;0,23583158;0,23583158;0,00529;3,61829;67,2733;16,716989;0,200623;24,193945;27,351015;0,0481;4,8124;3,40;340,23;0,01;0,85;72,38;;718,306;716,517;9,4131501;17,03000;3,38100;0,03100;0,1923747;;39,51;93,00;;;
;;94;17,27900;3,16300;0,019000;75,100;82,25;-28,1300;0,000;100,958;29,300;0,000;512,250;578,750;27,00;1132,950;263,183;0,000;840,600;878,200;860,600;326,750;;;;;0,00;0,00;0,00;3,00;3,03;15,370;27,464;0,58;0,47;999998,00;999998,00;999998,00;999998,00;999998,00;999998,00;999998,00;999998,00;999998,00;999998,00;999998,00;999998,00;999998,00;999998,00;999998,00;;;;;;;;;;;;;;;;;951,1646;21,95434;108,5455;0,43333340;0,43333340;0,00589;1,98815;68,2245;16,732484;0,195563;24,268484;27,419005;0,0470;4,7027;3,45;344,93;0,01;0,86;73,17;;720,730;716,517;9,5135488;16,99100;3,41000;0,03500;0,1942850;;39,22;94,00;;;
;;95;17,26200;3,14800;0,027000;68,825;83,28;-28,6600;0,000;100,956;29,300;0,000;513,550;581,350;27,00;1132,683;263,183;0,000;839,800;878,200;860,600;326,850;;;;;0,00;0,00;0,00;3,00;3,04;15,389;27,464;0,58;0,48;999998,00;999998,00;999998,00;999998,00;999998,00;999998,00;999998,00;999998,00;999998,00;999998,00;999998,00;999998,00;999998,00;999998,00;999998,00;;;;;;;;;;;;;;;;;915,8050;23,14077;106,8119;0,39583302;0,39583302;0,00535;2,08840;69,1403;15,997907;0,183036;23,261953;26,333048;0,0423;4,2271;3,49;349,16;0,01;0,83;70,42;;722,969;720,979;9,1598815;16,96500;3,42200;0,03300;0,1956797;;38,69;95,00;;;
;;96;17,26200;3,16200;0,034000;75,100;83,34;-28,9300;0,000;100,956;29,300;0,000;514,450;581,950;27,00;1132,983;263,183;0,000;840,800;878,100;860,600;326,850;;;;;0,00;0,00;0,00;3,00;3,04;15,351;27,477;0,58;0,48;999998,00;999998,00;999998,00;999998,00;999998,00;999998,00;999998,00;999998,00;999998,00;999998,00;999998,00;999998,00;999998,00;999998,00;999998,00;;;;;;;;;;;;;;;;;955,1411;22,83671;105,1783;0,41833178;0,41833178;0,00396;2,05322;70,0954;16,696668;0,182321;24,320542;27,511593;0,0440;4,3991;3,54;353,56;0,00;0,86;73,37;;725,183;720,979;9,5533218;16,97200;3,40700;0,02200;0,1955399;;38,42;96,00;;;
Auswertung Test;;97;17,27500;3,21100;0,039000;67,675;85,24;-29,4900;0,000;100,952;29,200;0,000;515,550;584,950;27,00;1132,917;263,183;0,000;840,600;878,100;860,600;326,850;;;;;0,00;0,00;0,00;3,00;3,04;15,366;27,490;0,58;0,49;999998,00;999998,00;999998,00;999998,00;999998,00;999998,00;999998,00;999998,00;999998,00;999998,00;999998,00;999998,00;999998,00;999998,00;999998,00;;;;;;;;;;;;;;;;;899,8230;21,01162;85,8580;0,42833583;0,42833583;0,00669;1,89475;70,9952;15,832889;0,159879;23,111665;26,222807;0,0368;3,6769;3,57;357,23;0,01;0,81;69,20;;727,269;724,832;9,0000297;16,99300;3,39500;0,04300;0,1942408;;37,86;97,00;;;
Software;Logger2025 / 19.09.2025 10:04;98;17,27500;3,23600;0,013000;71,350;83,33;-29,7500;0,000;100,958;29,200;0,000;517,150;587,550;27,00;1132,817;263,183;0,000;840,400;878,100;860,500;326,850;;;;;0,00;0,00;0,00;3,00;3,04;15,343;27,474;0,58;0,48;999998,00;999998,00;999998,00;999998,00;999998,00;999998,00;999998,00;999998,00;999998,00;999998,00;999998,00;999998,00;999998,00;999998,00;999998,00;;;;;;;;;;;;;;;;;923,8269;36,59454;171,1535;0,25249990;0,25249990;0,00643;3,30411;71,9190;16,231930;0,182447;23,767689;27,003202;0,0432;4,3208;3,62;361,55;0,01;0,83;71,05;;729,152;724,832;9,2401164;16,98700;3,40400;0,04000;0,1945253;;37,60;98,00;;;
Auswertung Test;;99;17,23000;3,24900;0,001000;73,900;84,40;-30,0800;0,000;100,952;29,200;0,000;518,450;588,950;27,00;1132,750;263,183;0,000;840,300;878,000;860,500;326,850;;;;;0,00;0,00;0,00;3,00;3,04;15,381;27,485;0,58;0,48;999998,00;999998,00;999998,00;999998,00;999998,00;999998,00;999998,00;999998,00;999998,00;999998,00;999998,00;999998,00;999998,00;999998,00;999998,00;;;;;;;;;;;;;;;;;944,6677;20,50325;88,8939;0,46083260;0,46083260;0,00464;1,85112;72,8637;16,498719;0,169743;24,219065;27,512427;0,0410;4,0957;3,66;365,65;0,00;0,85;72,62;;731,223;728,820;9,4485667;16,96500;3,42400;0,02700;0,1957201;;37,27;99,00;;;
Test start time   [s];60;100;17,18300;3,27000;0,006000;71,400;82,15;-30,6200;0,000;100,956;29,200;0,000;519,050;589,650;27,00;1132,450;263,183;0,000;839,300;878,100;860,500;326,850;;;;;0,00;0,00;0,00;3,00;3,04;15,364;27,456;0,58;0,47;999998,00;999998,00;999998,00;999998,00;999998,00;999998,00;999998,00;999998,00;999998,00;999998,00;999998,00;999998,00;999998,00;999998,00;999998,00;;;;;;;;;;;;;;;;;936,5090;22,70779;113,2202;0,41250006;0,41250006;0,00126;2,04962;73,8002;16,207870;0,196758;23,819651;27,059546;0,0467;4,6694;3,70;370,32;0,00;0,85;71,94;;733,317;728,820;9,3669630;16,93200;3,45400;0,00400;0,1975468;;36,73;100,00;;;
Time to ignition  [s];12;101;17,16800;3,31600;0,014000;73,750;83,89;-30,9200;0,000;100,956;29,200;0,000;519,550;589,350;27,00;1132,517;263,183;0,000;839,600;878,000;860,500;326,850;;;;;0,00;0,00;0,00;3,00;3,04;15,379;27,469;0,58;0,48;999998,00;999998,00;999998,00;999998,00;999998,00;999998,00;999998,00;999998,00;999998,00;999998,00;999998,00;999998,00;999998,00;999998,00;999998,00;;;;;;;;;;;;;;;;;960,2618;20,91729;92,2542;0,45916748;0,45916748;0,00288;1,88968;74,7605;16,464509;0,175768;24,220126;27,474028;0,0424;4,2352;3,75;374,55;0,00;0,87;73,82;;735,447;733,248;9,6045385;16,89100;3,48900;0,01500;0,1994396;;36,43;101,00;;;
Time to flame out [s];205;102;17,14600;3,34700;0,018000;72,400;81,72;-31,5200;0,000;100,958;29,200;0,000;520,550;590,650;27,00;1132,317;263,183;0,000;839,000;878,000;860,500;326,850;;;;;0,00;0,00;0,00;3,00;3,04;15,387;27,493;0,58;0,47;999998,00;999998,00;999998,00;999998,00;999998,00;999998,00;999998,00;999998,00;999998,00;999998,00;999998,00;999998,00;999998,00;999998,00;999998,00;;;;;;;;;;;;;;;;;959,6062;21,56842;108,5399;0,44500160;0,44500160;0,00372;1,95586;75,7201;16,297444;0,202025;24,020510;27,255238;0,0483;4,8291;3,79;379,38;0,00;0,87;73,85;;737,647;733,248;9,5979815;16,84800;3,53500;0,02100;0,2013873;;35,83;102,00;;;
Time end of test  [s];224;103;17,10100;3,38100;0,028000;72,550;80,40;-31,7700;0,000;100,954;29,200;0,000;521,150;591,450;27,00;1132,817;263,183;0,000;840,500;878,000;860,500;326,850;;;;;0,00;0,00;0,00;3,00;3,04;15,372;27,485;0,58;0,46;999998,00;999998,00;999998,00;999998,00;999998,00;999998,00;999998,00;999998,00;999998,00;999998,00;999998,00;999998,00;999998,00;999998,00;999998,00;;;;;;;;;;;;;;;;;967,0869;42,20889;228,0929;0,22916508;0,22916508;0,00574;3,81388;76,6872;16,304924;0,218237;24,059233;27,304678;0,0523;5,2260;3,85;384,61;0,01;0,87;74,44;;739,839;737,723;9,6728030;16,81700;3,54800;0,03500;0,2028968;;35,58;103,00;;;
Masses;;104;17,06500;3,41000;0,031000;75,200;80,31;-32,0800;0,000;100,954;29,200;0,000;521,750;592,050;27,00;1132,783;263,183;0,000;840,400;878,000;860,500;326,850;;;;;0,00;0,00;0,00;3,00;3,04;15,379;27,466;0,58;0,46;999998,00;999998,00;999998,00;999998,00;999998,00;999998,00;999998,00;999998,00;999998,00;999998,00;999998,00;999998,00;999998,00;999998,00;999998,00;;;;;;;;;;;;;;;;;985,6600;21,08792;114,4634;0,46749846;0,46749846;0,00584;1,90229;77,6728;16,590487;0,219348;24,508790;27,811075;0,0535;5,3501;3,90;389,96;0,01;0,89;75,86;;742,113;737,723;9,8585717;16,81100;3,54800;0,03500;0,2032412;;35,27;104,00;;;
Mass sust.flaming [g];67,29;105;17,03000;3,42200;0,035000;77,500;83,37;-32,6500;0,000;100,954;29,200;0,000;522,550;593,150;27,00;1133,117;263,183;0,000;841,300;878,100;860,500;326,850;;;;;0,00;0,00;0,00;3,00;3,05;15,345;27,466;0,58;0,48;999998,00;999998,00;999998,00;999998,00;999998,00;999998,00;999998,00;999998,00;999998,00;999998,00;999998,00;999998,00;999998,00;999998,00;999998,00;;;;;;;;;;;;;;;;;1001,2106;23,10951;104,1464;0,43333276;0,43333276;0,00592;2,08897;78,6741;16,829390;0,182028;24,899836;28,263971;0,0451;4,5121;3,95;394,47;0,01;0,91;77,08;;744,507;742,417;10,0141083;16,80400;3,56000;0,03500;0,2035230;;34,70;105,00;;;
Mass remaining    [g];-0,09;106;16,99100;3,40700;0,033000;68,000;83,15;-32,9500;0,000;100,958;29,200;0,000;524,050;596,450;27,00;1132,850;263,183;0,000;840,600;878,100;860,400;326,850;;;;;0,00;0,00;0,00;3,00;3,05;15,370;27,456;0,58;0,47;999998,00;999998,00;999998,00;999998,00;999998,00;999998,00;999998,00;999998,00;999998,00;999998,00;999998,00;999998,00;999998,00;999998,00;999998,00;;;;;;;;;;;;;;;;;938,8125;21,06166;96,5813;0,44583384;0,44583384;0,00568;1,90188;79,6129;15,741624;0,184649;23,357294;26,584215;0,0431;4,3051;3,99;398,78;0,01;0,85;72,27;;746,634;742,417;9,3900027;16,79400;3,56500;0,03600;0,2040370;;34,40;106,00;;;
Mass loss test    [g];67,38;107;16,96500;3,39500;0,022000;68,250;81,58;-33,5300;0,000;100,954;29,200;0,000;524,250;596,350;27,00;1132,817;263,183;0,000;840,500;878,100;860,400;326,850;;;;;0,00;0,00;0,00;3,00;3,05;15,374;27,466;0,58;0,47;999998,00;999998,00;999998,00;999998,00;999998,00;999998,00;999998,00;999998,00;999998,00;999998,00;999998,00;999998,00;999998,00;999998,00;999998,00;;;;;;;;;;;;;;;;;944,8773;22,14986;111,5274;0,42666912;0,42666912;0,00332;2,00529;80,5577;15,767525;0,203757;23,404656;26,623494;0,0476;4,7576;4,04;403,53;0,00;0,86;72,72;;748,458;746,727;9,4506631;16,77500;3,59100;0,01900;0,2050373;;33,82;107,00;;;
Mass loss rate test [g/s];0,41;108;16,97200;3,40400;0,043000;75,225;83,10;-33,7700;0,000;100,954;29,200;0,000;524,950;596,750;27,00;1132,917;263,183;0,000;840,800;878,100;860,400;326,850;;;;;0,00;0,00;0,00;3,00;3,05;15,338;27,474;0,58;0,47;999998,00;999998,00;999998,00;999998,00;999998,00;999998,00;999998,00;999998,00;999998,00;999998,00;999998,00;999998,00;999998,00;999998,00;999998,00;;;;;;;;;;;;;;;;;1000,8537;43,36730;196,7877;0,23083146;0,23083146;0,00597;3,92611;81,5586;16,542592;0,185268;24,587919;27,950930;0,0454;4,5416;4,08;408,08;0,01;0,91;77,10;;750,536;746,727;10,0105383;16,73100;3,62500;0,03600;0,2070528;;33,58;108,00;;;
Mass loss rate 10/90 [g/s];0,42;109;16,99300;3,42400;0,040000;70,050;82,29;-34,0900;0,000;100,946;29,200;0,000;526,050;598,550;27,00;1132,550;263,183;0,000;839,700;878,100;860,400;326,850;;;;;0,00;0,00;0,00;3,00;3,05;15,389;27,466;0,58;0,47;999998,00;999998,00;999998,00;999998,00;999998,00;999998,00;999998,00;999998,00;999998,00;999998,00;999998,00;999998,00;999998,00;999998,00;999998,00;;;;;;;;;;;;;;;;;971,3598;20,52580;97,7021;0,47333304;0,47333304;0,00251;1,85447;82,5300;15,946743;0,195076;23,751951;27,025435;0,0462;4,6236;4,13;412,70;0,00;0,88;74,75;;752,697;750,606;9,7155406;16,70700;3,64200;0,01300;0,2084885;;33,26;109,00;;;
Values;;110;16,98700;3,45400;0,027000;72,275;82,19;-34,6600;0,000;100,954;29,200;0,000;526,750;598,450;27,10;1132,950;263,183;0,000;841,000;878,000;860,400;326,850;;;;;0,00;0,00;0,00;3,00;3,05;15,408;27,466;0,58;0,47;999998,00;999998,00;999998,00;999998,00;999998,00;999998,00;999998,00;999998,00;999998,00;999998,00;999998,00;999998,00;999998,00;999998,00;999998,00;;;;;;;;;;;;;;;;;986,0766;22,41527;107,2980;0,44000085;0,44000085;0,00398;2,02505;83,5160;16,187255;0,196223;24,142266;27,428455;0,0472;4,7202;4,18;417,42;0,00;0,89;75,91;;754,752;750,606;9,8627378;16,70500;3,64200;0,02300;0,2085037;;32,69;110,00;;;
THR   [MJ/m²];163,4;111;16,96500;3,48900;0,004000;65,675;84,66;-34,9700;0,000;100,956;29,200;0,000;527,750;600,950;27,00;1132,583;263,183;0,000;839,900;878,000;860,400;326,850;;;;;0,00;0,00;0,00;3,00;3,05;15,366;27,477;0,58;0,48;999998,00;999998,00;999998,00;999998,00;999998,00;999998,00;999998,00;999998,00;999998,00;999998,00;999998,00;999998,00;999998,00;999998,00;999998,00;;;;;;;;;;;;;;;;;941,7048;21,61136;88,0061;0,43583234;0,43583234;0,00270;1,96271;84,4577;15,415846;0,166698;23,035406;26,230463;0,0384;3,8348;4,21;421,26;0,00;0,86;72,54;;756,636;754,317;9,4189316;16,69100;3,67100;0,01500;0,2090976;;32,38;111,00;;;
TSP   [m²];7,6;112;16,93200;3,53500;0,015000;71,400;83,30;-35,5300;0,000;100,952;29,200;0,000;528,850;602,450;27,10;1132,450;263,183;0,000;839,400;878,100;860,400;326,850;;;;;0,00;0,00;0,00;3,00;3,05;15,338;27,477;0,58;0,48;999998,00;999998,00;999998,00;999998,00;999998,00;999998,00;999998,00;999998,00;999998,00;999998,00;999998,00;999998,00;999998,00;999998,00;999998,00;;;;;;;;;;;;;;;;;990,9370;23,69238;104,9900;0,41833496;0,41833496;0,00565;2,15102;85,4487;16,056995;0,182806;24,043465;27,389591;0,0439;4,3912;4,26;425,65;0,01;0,90;76,41;;758,508;754,317;9,9113515;16,64300;3,70700;0,03500;0,2112928;;31,82;112,00;;;
TSR   [m²/m²];755,3;113;16,89100;3,54800;0,021000;68,950;82,32;-35,8200;0,000;100,952;29,200;0,000;529,450;602,650;27,00;1132,617;263,183;0,000;840,000;878,000;860,400;326,850;;;;;0,00;0,00;0,00;3,00;3,05;15,400;27,477;0,58;0,47;999998,00;999998,00;999998,00;999998,00;999998,00;999998,00;999998,00;999998,00;999998,00;999998,00;999998,00;999998,00;999998,00;999998,00;999998,00;;;;;;;;;;;;;;;;;984,5242;21,29128;99,3696;0,46249962;0,46249962;0,00541;1,93332;86,4332;15,770160;0,194701;23,640754;26,909247;0,0460;4,5949;4,30;430,24;0,01;0,89;75,93;;760,537;758,012;9,8472109;16,59200;3,75000;0,03400;0,2137985;;31,53;113,00;;;
TSR   [m²/m² (none flaming phase)];239,6;114;16,84800;3,54800;0,035000;72,225;80,49;-36,4400;0,000;100,952;29,200;0,000;529,750;602,250;27,00;1132,683;263,183;0,000;840,100;878,100;860,400;326,850;;;;;0,00;0,00;0,00;3,00;3,05;15,400;27,480;0,58;0,46;999998,00;999998,00;999998,00;999998,00;999998,00;999998,00;999998,00;999998,00;999998,00;999998,00;999998,00;999998,00;999998,00;999998,00;999998,00;;;;;;;;;;;;;;;;;1012,8447;21,86429;113,1191;0,46333408;0,46333408;0,00482;1,97778;87,4460;16,135771;0,217154;24,202541;27,514828;0,0524;5,2401;4,36;435,48;0,00;0,92;78,07;;762,626;758,012;10,1304724;16,57100;3,75600;0,02900;0,2149908;;30,91;114,00;;;
TSR   [m²/m² (flaming phase)];515,7;115;16,81700;3,56000;0,035000;69,450;84,14;-36,7000;0,000;100,952;29,200;0,000;530,750;604,450;27,10;1133,083;263,183;0,000;841,300;878,100;860,400;326,850;;;;;0,00;0,00;0,00;3,00;3,06;15,410;27,480;0,58;0,48;999998,00;999998,00;999998,00;999998,00;999998,00;999998,00;999998,00;999998,00;999998,00;999998,00;999998,00;999998,00;999998,00;999998,00;999998,00;;;;;;;;;;;;;;;;;992,9952;42,87169;177,0623;0,23166656;0,23166656;0,00682;3,88460;88,4390;15,807841;0,172847;23,755427;27,054107;0,0410;4,1011;4,40;439,58;0,01;0,90;76,60;;764,715;762,025;9,9319376;16,56400;3,76500;0,04400;0,2151549;;30,65;115,00;;;
MARHE [kW / m²];900,4;116;16,81100;3,56500;0,035000;74,900;82,60;-37,0100;0,000;100,954;29,200;0,000;532,150;606,050;27,10;1133,483;263,183;0,000;842,400;878,200;860,400;326,850;;;;;0,00;0,00;0,00;3,00;3,06;15,412;27,493;0,58;0,47;999998,00;999998,00;999998,00;999998,00;999998,00;999998,00;999998,00;999998,00;999998,00;999998,00;999998,00;999998,00;999998,00;999998,00;999998,00;;;;;;;;;;;;;;;;;1032,8354;21,48448;98,1484;0,48083178;0,48083178;0,00447;1,94425;89,4719;16,394769;0,191235;24,702428;28,132870;0,0472;4,7183;4,44;444,30;0,00;0,93;79,61;;766,855;762,025;10,3304199;16,55500;3,77100;0,02600;0,2157881;;30,34;116,00;;;
Results HRR;;117;16,80400;3,59100;0,036000;67,475;84,65;-37,6000;0,000;100,954;29,200;0,000;533,650;609,250;27,00;1132,983;263,183;0,000;840,800;878,200;860,500;326,850;;;;;0,00;0,00;0,00;3,00;3,06;15,400;27,469;0,58;0,48;999998,00;999998,00;999998,00;999998,00;999998,00;999998,00;999998,00;999998,00;999998,00;999998,00;999998,00;999998,00;999998,00;999998,00;999998,00;;;;;;;;;;;;;;;;;980,0817;23,15614;92,6215;0,42333380;0,42333380;0,00519;2,10038;90,4520;15,539056;0,166755;23,479098;26,805286;0,0392;3,9202;4,48;448,22;0,01;0,89;75,59;;768,903;765,863;9,8027773;16,54700;3,78400;0,03300;0,2160490;;29,75;117,00;;;
HRR max [kW/m²];1369,1;118;16,79400;3,62500;0,019000;72,400;82,53;-37,8700;0,000;100,954;29,200;0,000;534,250;608,950;27,10;1132,517;263,183;0,000;839,400;878,200;860,500;326,850;;;;;0,00;0,00;0,00;3,00;3,06;15,379;27,480;0,58;0,47;999998,00;999998,00;999998,00;999998,00;999998,00;999998,00;999998,00;999998,00;999998,00;999998,00;999998,00;999998,00;999998,00;999998,00;999998,00;;;;;;;;;;;;;;;;;1022,0574;22,46725;102,7635;0,45500088;0,45500088;0,00410;2,04316;91,4740;16,087126;0,192174;24,334547;27,737056;0,0468;4,6748;4,53;452,90;0,00;0,93;78,85;;770,871;765,863;10,2226179;16,51400;3,82100;0,02400;0,2176616;;29,48;118,00;;;
Max at [s];158;119;16,77500;3,64200;0,036000;68,275;82,58;-38,5000;0,000;100,954;29,200;0,000;535,350;611,550;27,10;1132,350;263,183;0,000;838,900;878,200;860,500;326,850;;;;;0,00;0,00;0,00;3,00;3,06;15,408;27,480;0,58;0,47;999998,00;999998,00;999998,00;999998,00;999998,00;999998,00;999998,00;999998,00;999998,00;999998,00;999998,00;999998,00;999998,00;999998,00;999998,00;;;;;;;;;;;;;;;;;999,4097;21,73061;98,7205;0,46000067;0,46000067;0,00342;1,97144;92,4734;15,606064;0,191578;23,655464;27,022505;0,0454;4,5402;4,58;457,44;0,00;0,91;77,08;;772,886;769,626;9,9960956;16,48000;3,84200;0,02000;0,2194389;;28,85;119,00;;;
HRR 060s [kW/m²];777,6;120;16,73100;3,64200;0,013000;69,800;82,54;-38,7500;0,000;100,954;29,200;0,000;535,950;611,950;27,00;1132,950;263,183;0,000;840,700;878,200;860,500;326,850;;;;;0,00;0,00;0,00;3,00;3,06;15,368;27,504;0,58;0,47;999998,00;999998,00;999998,00;999998,00;999998,00;999998,00;999998,00;999998,00;999998,00;999998,00;999998,00;999998,00;999998,00;999998,00;999998,00;;;;;;;;;;;;;;;;;1015,1358;38,55727;174,7854;0,26333268;0,26333268;0,00109;3,49478;93,4886;15,770556;0,192022;23,931590;27,325192;0,0460;4,6017;4,62;462,04;0,00;0,92;78,24;;774,839;769,626;10,1533881;16,46000;3,85800;0,00300;0,2205917;;28,60;120,00;;;
HRR 120s [kW/m²];868,9;121;16,70700;3,67100;0,023000;68,500;82,18;-39,1200;0,000;100,946;29,300;0,000;536,950;613,350;27,00;1132,917;263,190;0,000;840,500;878,300;860,500;326,850;;;;;0,00;0,00;0,00;3,00;3,06;15,353;27,480;0,58;0,47;999998,00;999998,00;999998,00;999998,00;999998,00;999998,00;999998,00;999998,00;999998,00;999998,00;999998,00;999998,00;999998,00;999998,00;999998,00;;;;;;;;;;;;;;;;;1007,1241;20,62788;95,6282;0,48833211;0,48833211;0,00315;1,87058;94,4957;15,608451;0,196398;23,729791;27,106188;0,0467;4,6689;4,67;466,71;0,00;0,91;77,68;;776,792;773,487;10,0732552;16,44600;3,86900;0,01800;0,2211373;;28,23;121,00;;;
HRR 180s [kW/m²];896,1;122;16,70500;3,70700;0,015000;69,625;83,02;-39,6700;0,000;100,946;29,300;0,000;538,150;614,650;27,00;1133,083;263,190;0,000;840,900;878,300;860,600;326,850;;;;;0,00;0,00;0,00;3,00;3,06;15,404;27,493;0,58;0,48;999998,00;999998,00;999998,00;999998,00;999998,00;999998,00;999998,00;999998,00;999998,00;999998,00;999998,00;999998,00;999998,00;999998,00;999998,00;;;;;;;;;;;;;;;;;1020,6037;23,78577;104,1089;0,42916743;0,42916743;0,00248;2,15974;95,5163;15,718546;0,186200;23,950577;27,355240;0,0447;4,4671;4,71;471,17;0,00;0,93;78,73;;778,735;773,487;10,2080787;16,41700;3,89800;0,01300;0,2225595;;27,68;122,00;;;
HRR 240s [kW/m²];--;123;16,69100;3,75000;0,035000;72,075;81,24;-40,0000;0,000;100,950;29,300;0,000;538,550;614,250;27,00;1133,183;263,190;0,000;841,100;878,300;860,700;326,850;;;;;0,00;0,00;0,00;3,00;3,06;15,381;27,506;0,58;0,47;999998,00;999998,00;999998,00;999998,00;999998,00;999998,00;999998,00;999998,00;999998,00;999998,00;999998,00;999998,00;999998,00;999998,00;999998,00;;;;;;;;;;;;;;;;;1048,3466;21,21863;102,5938;0,49416765;0,49416765;0,00167;1,92897;96,5646;15,986771;0,207871;24,377381;27,803931;0,0507;5,0688;4,76;476,24;0,00;0,95;80,89;;780,815;777,622;10,4855628;16,37100;3,94100;0,00700;0,2248254;;27,35;123,00;;;
HRR 300s [kW/m²];--;124;16,64300;3,75600;0,034000;70,950;81,79;-40,6400;0,000;100,950;29,300;0,000;539,550;615,650;27,00;1133,417;263,190;0,000;841,700;878,400;860,700;326,850;;;;;0,00;0,00;0,00;3,00;3,06;15,416;27,482;0,58;0,47;999998,00;999998,00;999998,00;999998,00;999998,00;999998,00;999998,00;999998,00;999998,00;999998,00;999998,00;999998,00;999998,00;999998,00;999998,00;;;;;;;;;;;;;;;;;1043,4699;20,83894;97,3286;0,50083097;0,50083097;0,00418;1,89295;97,6081;15,846808;0,201169;24,208827;27,623325;0,0487;4,8735;4,81;481,12;0,00;0,95;80,57;;782,952;777,622;10,4367860;16,34900;3,95400;0,02500;0,2257797;;26,71;124,00;;;
HRR 360s [kW/m²];--;125;16,59200;3,76500;0,029000;71,650;82,92;-40,9500;0,000;100,950;29,300;0,000;540,050;615,750;27,00;1134,250;263,190;0,000;844,300;878,300;860,700;326,850;;;;;0,00;0,00;0,00;3,00;3,07;15,400;27,493;0,58;0,48;999998,00;999998,00;999998,00;999998,00;999998,00;999998,00;999998,00;999998,00;999998,00;999998,00;999998,00;999998,00;999998,00;999998,00;999998,00;;;;;;;;;;;;;;;;;1051,5117;40,45056;175,4830;0,26000182;0,26000182;0,00391;3,68038;98,6596;15,917415;0,187430;24,339227;27,750911;0,0456;4,5617;4,86;485,68;0,00;0,96;81,21;;785,069;781,978;10,5172197;16,33300;3,97300;0,02300;0,2265277;;26,40;125,00;;;
