Repository: FireDynamics/BESKID_ExperimentalData

# Cone Calorimeter Experiments

Experiments have been conducted, with sample in horizontal orientation. Samples were wrapped in aluminium foil. No retainer frame or grid have been used.

As insulation material below the sample a block of Al2O3 was used. The goal was to use an insulation material that has a more reproducible behaviour compared to the common fiber blankets.

File: Materials/PMMA/CN_6mm/Cone/Al2O3/24072026_FZJ_PMMA_CN_6mm_q75_Al2O3_R4.csv (part 2 of 5)
General information;;time (s);O2;CO2;CO;Pdiff;Light;Mass;Methane;AmbP;AmbH;HFM;TC stack;TC smoke;TC amb.;TC cone;T PK;Soot;TC cone1;TC cone2;TC cone3;TC aux;CH4;CO;CO2;Ethene;H2O;n.u.;n.u.;UOX Bin;n.u.;UOX Hum.;UOX Temp;n.u.;TEext1;TEext2;TEext3;TEext4;TEext5;TEext6;TEext7;TEext8;TEext9;TEext10;TEext11;TEext12;TEext13;TEext14;TEext15;n.u.;n.u.;n.u.;n.u.;n.u.;n.u.;n.u.;n.u.;n.u.;n.u.;n.u.;n.u.;n.u.;n.u.;n.u.;n.u.;n.u.;HRR/a;EHC;SEA;MLR;MLR/a;COY;CO2Y/sh;THR/a;MFR;K;Vstack;Vsmoke;SPR;RSR;TSP;TSR;COP;CO2P;O2C;TOC;ARHE;Mass;HRR;O2/sh;CO2/sh;CO/sh;phi;FU27;FU28;FU29;FU30;FU31;
;;;%;%;%;Pa;-;g;g/s;Pa;%;kW/m�;�C;�C;�C;�C;�C;g/min;�C;�C;�C;�C;ppm;ppm;%;ppm;ppm;no;no;;no;%;�C;no;�C;�C;�C;�C;�C;�C;�C;�C;�C;�C;�C;�C;�C;�C;�C;no;no;no;no;no;no;no;no;no;no;no;no;no;no;no;no;no;kW/m�;MJ/kg;m�/kg;g/s;g/(s*m�);[kg/kg];[kg/kg];MJ/m�;g/s;1/m;l/s;l/s;m�/s;(m�/s)/m�;m�;m�;g/s;g/s;g/s;g;kW/m�;g;kW;[%];[%];%;;;;;;;
CO/CO2 data collected?;Yes;62;17,83900;2,70700;0,029000;83,100;82,65;-16,0500;0,000;100,992;32,900;0,000;475,750;538,850;26,40;1135,217;263,196;0,000;847,400;882,200;856,600;319,950;;;;;0,00;0,00;0,00;3,00;2,11;15,809;26,716;0,59;0,48;999998,00;999998,00;999998,00;999998,00;999998,00;999998,00;999998,00;999998,00;999998,00;999998,00;999998,00;999998,00;999998,00;999998,00;999998,00;;;;;;;;;;;;;;;;;873,5334;21,50830;114,9836;0,40666580;0,40666580;0,00330;1,94642;38,3563;18,263859;0,191301;24,602069;27,865107;0,0468;4,6699;2,08;207,81;0,00;0,79;66,93;;611,574;607,531;8,7466901;17,64000;2,87600;0,01600;0,1631673;;51,79;62,00;;;
Mass data collected?;Yes;63;17,83500;2,71100;0,013000;83,725;82,65;-16,3000;0,000;100,984;32,900;0,000;477,050;539,950;26,40;1134,950;263,196;0,000;846,700;882,100;856,600;319,950;;;;;0,00;0,00;0,00;3,00;2,11;15,803;26,729;0,59;0,48;999998,00;999998,00;999998,00;999998,00;999998,00;999998,00;999998,00;999998,00;999998,00;999998,00;999998,00;999998,00;999998,00;999998,00;999998,00;;;;;;;;;;;;;;;;;884,5650;36,77695;195,0531;0,24083424;0,24083424;0,00460;3,31547;39,2409;18,307417;0,191335;24,728127;27,988580;0,0470;4,6914;2,13;212,50;0,00;0,80;67,78;;615,820;615,842;8,8571491;17,60600;2,89400;0,02400;0,1648643;;51,54;63,00;;;
Smoke data collected;Yes;64;17,82500;2,68400;0,001000;73,125;83,29;-16,6100;0,000;100,984;32,900;0,000;477,650;540,950;26,40;1134,517;263,196;0,000;845,700;882,000;856,400;319,950;;;;;0,00;0,00;0,00;3,00;2,11;15,845;26,695;0,59;0,48;999998,00;999998,00;999998,00;999998,00;999998,00;999998,00;999998,00;999998,00;999998,00;999998,00;999998,00;999998,00;999998,00;999998,00;999998,00;;;;;;;;;;;;;;;;;825,3254;19,21854;98,0756;0,43000062;0,43000062;0,00369;1,72640;40,0662;17,098558;0,183577;23,124350;26,188876;0,0422;4,2118;2,17;216,71;0,00;0,74;63,19;;619,556;615,842;8,2639833;17,61200;2,88100;0,02000;0,1646953;;51,23;64,00;;;
Soot mass data colelcted;;65;17,81300;2,67000;0,007000;81,550;84,96;-17,1100;0,000;100,982;32,900;0,000;479,950;545,450;26,40;1133,983;263,196;0,000;844,300;881,800;856,400;319,950;;;;;0,00;0,00;0,00;3,00;2,11;15,801;26,716;0,59;0,49;999998,00;999998,00;999998,00;999998,00;999998,00;999998,00;999998,00;999998,00;999998,00;999998,00;999998,00;999998,00;999998,00;999998,00;999998,00;;;;;;;;;;;;;;;;;864,0434;23,12243;106,8454;0,37416776;0,37416776;0,00261;2,07619;40,9302;18,013389;0,163824;24,478888;27,819584;0,0400;3,9926;2,21;220,71;0,00;0,78;66,11;;623,020;623,795;8,6516669;17,63500;2,86200;0,01200;0,1636466;;50,73;65,00;;;
Soot mass ratio (1:x);;66;17,83900;2,69200;0,006000;81,550;84,96;-17,3700;0,000;100,982;32,900;0,000;479,950;545,450;26,40;1133,550;263,196;0,000;843,100;881,800;856,300;319,950;;;;;0,00;0,00;0,00;3,00;2,11;15,805;26,716;0,59;0,49;999998,00;999998,00;999998,00;999998,00;999998,00;999998,00;999998,00;999998,00;999998,00;999998,00;999998,00;999998,00;999998,00;999998,00;999998,00;;;;;;;;;;;;;;;;;861,3336;21,78819;100,9968;0,39583524;0,39583524;0,00341;1,95906;41,7916;18,013389;0,163824;24,478888;27,819584;0,0400;3,9926;2,25;224,70;0,00;0,78;65,93;;626,651;623,795;8,6245335;17,64400;2,85700;0,01700;0,1631250;;50,47;66,00;;;
Soot mass (g);;67;17,86300;2,72700;0,008000;77,125;85,40;-17,8900;0,000;100,986;32,900;0,000;481,850;548,150;26,40;1133,583;263,196;0,000;843,300;881,700;856,300;319,950;;;;;0,00;0,00;0,00;3,00;2,11;15,832;26,697;0,59;0,50;999998,00;999998,00;999998,00;999998,00;999998,00;999998,00;999998,00;999998,00;999998,00;999998,00;999998,00;999998,00;999998,00;999998,00;999998,00;;;;;;;;;;;;;;;;;837,3128;21,91915;98,6792;0,38249715;0,38249715;0,00393;1,97822;42,6289;17,483287;0,158575;23,852573;27,134560;0,0377;3,7696;2,29;228,47;0,00;0,76;64,15;;629,974;630,567;8,3840135;17,63600;2,87200;0,02100;0,1633886;;49,95;67,00;;;
;;68;17,85000;2,75100;0,008000;81,875;85,54;-18,1000;0,000;100,986;32,800;0,000;483,250;549,550;26,40;1133,950;263,196;0,000;844,400;881,700;856,300;319,950;;;;;0,00;0,00;0,00;3,00;2,11;15,820;26,721;0,59;0,50;999998,00;999998,00;999998,00;999998,00;999998,00;999998,00;999998,00;999998,00;999998,00;999998,00;999998,00;999998,00;999998,00;999998,00;999998,00;;;;;;;;;;;;;;;;;867,2524;46,31398;205,6241;0,18749841;0,18749841;0,00388;4,17548;43,4961;17,987515;0,157036;24,611796;27,988437;0,0386;3,8504;2,33;232,32;0,00;0,78;66,44;;633,244;630,567;8,6837983;17,61400;2,88800;0,02000;0,1645059;;49,74;68,00;;;
Comments;;69;17,81000;2,77700;0,023000;79,175;84,16;-18,3600;0,000;100,982;32,800;0,000;484,150;550,250;26,40;1133,850;263,196;0,000;844,100;881,700;856,300;319,950;;;;;0,00;0,00;0,00;3,00;2,11;15,812;26,724;0,59;0,49;999998,00;999998,00;999998,00;999998,00;999998,00;999998,00;999998,00;999998,00;999998,00;999998,00;999998,00;999998,00;999998,00;999998,00;999998,00;;;;;;;;;;;;;;;;;855,5275;20,76692;101,4160;0,41250197;0,41250197;0,00444;1,87709;44,3516;17,671992;0,173217;24,225107;27,532512;0,0418;4,1780;2,37;236,50;0,00;0,77;65,58;;636,550;636,824;8,5663969;17,59800;2,90700;0,02400;0,1651913;;49,48;69,00;;;
Pre-test comments;;70;17,77600;2,79000;0,026000;77,175;82,15;-18,8800;0,000;100,986;32,800;0,000;485,050;550,850;26,40;1134,350;263,196;0,000;845,500;881,700;856,400;319,950;;;;;0,00;0,00;0,00;3,00;2,12;15,812;26,716;0,59;0,48;999998,00;999998,00;999998,00;999998,00;999998,00;999998,00;999998,00;999998,00;999998,00;999998,00;999998,00;999998,00;999998,00;999998,00;999998,00;;;;;;;;;;;;;;;;;847,7313;19,55088;108,4472;0,43416627;0,43416627;0,00407;1,76282;45,1994;17,431169;0,197433;23,939401;27,186928;0,0471;4,7023;2,42;241,20;0,00;0,77;64,96;;639,623;636,824;8,4883336;17,58400;2,91300;0,02200;0,1659603;;48,96;70,00;;;
After test comments;;71;17,74500;2,83600;0,030000;73,325;82,22;-19,1800;0,000;100,982;32,800;0,000;485,950;551,750;26,40;1134,150;263,196;0,000;844,900;881,700;856,400;319,950;;;;;0,00;0,00;0,00;3,00;2,12;15,826;26,713;0,59;0,48;999998,00;999998,00;999998,00;999998,00;999998,00;999998,00;999998,00;999998,00;999998,00;999998,00;999998,00;999998,00;999998,00;999998,00;999998,00;;;;;;;;;;;;;;;;;828,1017;33,50218;184,7748;0,24749978;0,24749978;0,00531;3,03665;46,0275;16,975074;0,196593;23,356273;26,518826;0,0457;4,5672;2,46;245,77;0,01;0,75;63,54;;642,416;642,598;8,2917826;17,56900;2,93700;0,03100;0,1664831;;48,66;71,00;;;
;;72;17,73000;2,87600;0,019000;79,675;81,33;-19,4500;0,000;100,986;32,900;0,000;486,850;551,950;26,40;1134,217;263,196;0,000;845,300;881,600;856,300;319,950;;;;;0,00;0,00;0,00;3,00;2,12;15,797;26,713;0,59;0,47;999998,00;999998,00;999998,00;999998,00;999998,00;999998,00;999998,00;999998,00;999998,00;999998,00;999998,00;999998,00;999998,00;999998,00;999998,00;;;;;;;;;;;;;;;;;878,1886;21,93753;125,4615;0,40083377;0,40083377;0,00272;1,98918;46,9057;17,678479;0,207508;24,369147;27,627710;0,0503;5,0224;2,51;250,79;0,00;0,80;67,35;;645,342;642,598;8,7933027;17,50900;2,99100;0,01300;0,1695804;;48,39;72,00;;;
Events;;73;17,68800;2,89400;0,016000;80,375;83,18;-19,9500;0,000;100,982;32,800;0,000;487,450;551,850;26,40;1134,817;263,196;0,000;847,000;881,600;856,400;319,950;;;;;0,00;0,00;0,00;3,00;2,12;15,824;26,697;0,59;0,48;999998,00;999998,00;999998,00;999998,00;999998,00;999998,00;999998,00;999998,00;999998,00;999998,00;999998,00;999998,00;999998,00;999998,00;999998,00;;;;;;;;;;;;;;;;;902,2828;23,46643;116,8634;0,38499928;0,38499928;0,00210;2,13101;47,8080;17,745037;0,184989;24,491041;27,726703;0,0450;4,4934;2,56;255,28;0,00;0,82;69,23;;648,697;648,697;9,0345580;17,42600;3,06500;0,00900;0,1736521;;47,89;73,00;;;
Number of events;;74;17,64000;2,88100;0,024000;77,850;80,85;-20,2300;0,000;100,982;32,900;0,000;488,450;553,450;26,40;1134,783;263,196;0,000;846,900;881,600;856,400;320,050;;;;;0,00;0,00;0,00;3,00;2,12;15,805;26,713;0,59;0,47;999998,00;999998,00;999998,00;999998,00;999998,00;999998,00;999998,00;999998,00;999998,00;999998,00;999998,00;999998,00;999998,00;999998,00;999998,00;;;;;;;;;;;;;;;;;902,4893;20,85379;118,0899;0,43333244;0,43333244;0,00007;1,87932;48,7104;17,446194;0,213383;24,127986;27,338793;0,0512;5,1106;2,61;260,39;0,00;0,81;69,14;;652,125;648,697;9,0366249;17,37000;3,09400;-0,00400;0,1767219;;47,61;74,00;;;
Event1;;75;17,60600;2,86200;0,020000;79,525;79,78;-20,8000;0,000;100,982;32,800;0,000;488,550;552,050;26,40;1134,983;263,196;0,000;847,500;881,600;856,400;320,050;;;;;0,00;0,00;0,00;3,00;2,12;15,833;26,716;0,59;0,46;999998,00;999998,00;999998,00;999998,00;999998,00;999998,00;999998,00;999998,00;999998,00;999998,00;999998,00;999998,00;999998,00;999998,00;999998,00;;;;;;;;;;;;;;;;;912,6167;22,42462;134,4592;0,40749995;0,40749995;0,00287;2,01896;49,6231;17,631074;0,226655;24,388666;27,558619;0,0548;5,4721;2,66;265,86;0,00;0,82;69,97;;655,531;655,597;9,1380310;17,36500;3,09300;0,01400;0,1768347;;47,04;75,00;;;
Event2;;76;17,61200;2,85700;0,012000;74,450;80,35;-21,0500;0,000;100,988;32,800;0,000;489,550;554,550;26,40;1136,950;263,196;0,000;853,400;881,600;856,400;320,050;;;;;0,00;0,00;0,00;3,00;2,12;15,873;26,708;0,59;0,47;999998,00;999998,00;999998,00;999998,00;999998,00;999998,00;999998,00;999998,00;999998,00;999998,00;999998,00;999998,00;999998,00;999998,00;999998,00;;;;;;;;;;;;;;;;;879,6633;21,43953;125,4575;0,41083304;0,41083304;0,00232;1,92931;50,5027;17,041792;0,219589;23,621778;26,758160;0,0515;5,1475;2,71;271,01;0,00;0,79;67,43;;658,697;655,597;8,8080683;17,37600;3,08300;0,01100;0,1763339;;46,79;76,00;;;
Event3;;77;17,63500;2,87200;0,017000;75,175;80,71;-21,6200;0,000;100,984;32,800;0,000;490,950;557,050;26,40;1138,783;263,196;0,000;859,100;881,500;856,300;320,050;;;;;0,00;0,00;0,00;3,00;2,12;15,812;26,708;0,59;0,47;999998,00;999998,00;999998,00;999998,00;999998,00;999998,00;999998,00;999998,00;999998,00;999998,00;999998,00;999998,00;999998,00;999998,00;999998,00;;;;;;;;;;;;;;;;;878,2841;20,41217;118,1492;0,43083413;0,43083413;0,00505;1,83998;51,3810;17,100134;0,215155;23,770431;26,970808;0,0509;5,0837;2,76;276,10;0,01;0,79;67,39;;661,558;661,827;8,7942584;17,39000;3,07300;0,02900;0,1754422;;46,22;77,00;;;
Event4;;78;17,64400;2,88800;0,021000;74,425;82,76;-21,8600;0,000;100,986;32,900;0,000;492,650;560,050;26,40;1137,917;263,196;0,000;856,600;881,400;856,300;320,050;;;;;0,00;0,00;0,00;3,00;2,12;15,818;26,740;0,59;0,48;999998,00;999998,00;999998,00;999998,00;999998,00;999998,00;999998,00;999998,00;999998,00;999998,00;999998,00;999998,00;999998,00;999998,00;999998,00;;;;;;;;;;;;;;;;;871,3324;45,71845;235,3141;0,19083436;0,19083436;0,00546;4,12749;52,2523;16,985237;0,190069;23,692472;26,933865;0,0449;4,4848;2,81;280,58;0,01;0,79;66,89;;664,292;661,827;8,7246517;17,39300;3,07400;0,03200;0,1752273;;45,98;78,00;;;
Event5;;79;17,63600;2,90700;0,020000;77,150;81,25;-22,1100;0,000;100,984;32,800;0,000;493,750;560,450;26,40;1136,583;263,196;0,000;852,900;881,200;856,200;320,050;;;;;0,00;0,00;0,00;3,00;2,13;15,805;26,713;0,59;0,47;999998,00;999998,00;999998,00;999998,00;999998,00;999998,00;999998,00;999998,00;999998,00;999998,00;999998,00;999998,00;999998,00;999998,00;999998,00;;;;;;;;;;;;;;;;;884,4244;20,31912;114,9654;0,43583298;0,43583298;0,00739;1,83072;53,1368;17,274116;0,208381;24,149226;27,411511;0,0501;5,0041;2,86;285,58;0,01;0,80;67,91;;666,995;667,384;8,8557418;17,39900;3,06200;0,04400;0,1748806;;45,73;79,00;;;
Event6;;80;17,61400;2,91300;0,024000;80,225;81,35;-22,6800;0,000;100,984;32,900;0,000;494,750;561,650;26,40;1135,283;263,196;0,000;849,300;881,000;856,100;320,050;;;;;0,00;0,00;0,00;3,00;2,13;15,841;26,719;0,59;0,47;999998,00;999998,00;999998,00;999998,00;999998,00;999998,00;999998,00;999998,00;999998,00;999998,00;999998,00;999998,00;999998,00;999998,00;999998,00;;;;;;;;;;;;;;;;;897,3456;20,15353;114,0516;0,44583352;0,44583352;0,00690;1,82011;54,0341;17,597193;0,207143;24,650713;27,983977;0,0508;5,0782;2,91;290,66;0,01;0,81;68,91;;669,794;667,384;8,9851214;17,41300;3,05700;0,04000;0,1741647;;45,16;80,00;;;
Event7;;81;17,59800;2,93700;0,022000;77,025;83,19;-22,9500;0,000;100,986;32,900;0,000;495,950;562,650;26,40;1134,717;263,196;0,000;847,800;880,900;856,000;320,050;;;;;0,00;0,00;0,00;3,00;2,13;15,816;26,711;0,59;0,48;999998,00;999998,00;999998,00;999998,00;999998,00;999998,00;999998,00;999998,00;999998,00;999998,00;999998,00;999998,00;999998,00;999998,00;999998,00;;;;;;;;;;;;;;;;;884,9419;38,38672;192,6741;0,23083305;0,23083305;0,00569;3,48953;54,9190;17,221792;0,184803;24,183353;27,435756;0,0445;4,4418;2,95;295,10;0,01;0,81;68,01;;672,527;672,750;8,8609237;17,38300;3,10000;0,03300;0,1755252;;44,89;81,00;;;
Event8;;82;17,58400;2,99100;0,031000;72,850;84,18;-23,2300;0,000;100,986;32,900;0,000;497,150;565,250;26,40;1134,117;263,196;0,000;846,200;880,800;855,900;320,050;;;;;0,00;0,00;0,00;3,00;2,13;15,833;26,727;0,59;0,49;999998,00;999998,00;999998,00;999998,00;999998,00;999998,00;999998,00;999998,00;999998,00;999998,00;999998,00;999998,00;999998,00;999998,00;999998,00;;;;;;;;;;;;;;;;;873,2928;20,98637;97,5090;0,41666476;0,41666476;0,00420;1,89934;55,7923;16,728326;0,172999;23,547251;26,772772;0,0406;4,0576;3,00;299,16;0,00;0,79;67,06;;675,046;672,750;8,7442805;17,32900;3,13500;0,02400;0,1783759;;44,61;82,00;;;
Event9;;83;17,56900;3,06500;0,013000;74,125;82,35;-23,7400;0,000;100,986;32,900;0,000;497,950;565,950;26,40;1133,450;263,196;0,000;844,400;880,600;855,900;320,050;;;;;0,00;0,00;0,00;3,00;2,13;15,833;26,708;0,59;0,48;999998,00;999998,00;999998,00;999998,00;999998,00;999998,00;999998,00;999998,00;999998,00;999998,00;999998,00;999998,00;999998,00;999998,00;999998,00;;;;;;;;;;;;;;;;;887,5048;23,28360;121,0686;0,38166714;0,38166714;0,00334;2,10477;56,6798;16,860519;0,194972;23,771519;27,017755;0,0462;4,6148;3,04;303,78;0,00;0,80;68,13;;677,520;677,894;8,8865860;17,30000;3,15700;0,01800;0,1798850;;44,10;83,00;;;
;;84;17,50900;3,09400;0,009000;80,100;80,59;-24,0000;0,000;100,986;32,900;0,000;498,550;565,550;26,50;1132,650;263,196;0,000;842,100;880,500;855,900;320,050;;;;;0,00;0,00;0,00;3,00;2,13;15,833;26,721;0,59;0,47;999998,00;999998,00;999998,00;999998,00;999998,00;999998,00;999998,00;999998,00;999998,00;999998,00;999998,00;999998,00;999998,00;999998,00;999998,00;;;;;;;;;;;;;;;;;924,8564;23,49406;135,2070;0,39416726;0,39416726;0,00347;2,12206;57,6047;17,516339;0,216606;24,725912;28,048821;0,0533;5,3225;3,10;309,10;0,00;0,84;70,99;;680,242;677,894;9,2605876;17,28900;3,16400;0,01800;0,1804476;;43,84;84,00;;;
;;85;17,42600;3,09300;-0,004000;72,200;81,70;-24,5300;0,000;100,986;32,900;0,000;499,050;566,450;26,40;1132,350;263,196;0,000;841,300;880,400;855,900;320,050;;;;;0,00;0,00;0,00;3,00;2,13;15,862;26,716;0,59;0,47;999998,00;999998,00;999998,00;999998,00;999998,00;999998,00;999998,00;999998,00;999998,00;999998,00;999998,00;999998,00;999998,00;999998,00;999998,00;;;;;;;;;;;;;;;;;878,2026;20,33168;109,7133;0,43249957;0,43249957;0,00432;1,83404;58,4829;16,621798;0,202913;23,486718;26,658754;0,0475;4,7389;3,14;313,84;0,00;0,79;67,42;;682,846;682,716;8,7934422;17,28600;3,16200;0,02500;0,1805692;;43,31;85,00;;;
;;86;17,37000;3,08300;0,014000;73,125;83,60;-24,8200;0,000;100,986;32,900;0,000;501,150;569,750;26,50;1132,450;263,196;0,000;841,500;880,400;856,000;320,050;;;;;0,00;0,00;0,00;3,00;2,13;15,818;26,727;0,59;0,48;999998,00;999998,00;999998,00;999998,00;999998,00;999998,00;999998,00;999998,00;999998,00;999998,00;999998,00;999998,00;999998,00;999998,00;999998,00;;;;;;;;;;;;;;;;;879,6782;35,11566;169,4074;0,25083447;0,25083447;0,00301;3,16365;59,3626;16,692850;0,179891;23,686370;26,928683;0,0425;4,2438;3,18;318,08;0,00;0,79;67,49;;685,126;682,716;8,8082176;17,29800;3,15000;0,01600;0,1800932;;43,02;86,00;;;
;;87;17,36500;3,07300;0,011000;78,325;83,25;-25,1100;0,000;100,986;32,900;0,000;501,950;570,050;26,40;1132,483;263,196;0,000;841,700;880,300;856,000;320,050;;;;;0,00;0,00;0,00;3,00;2,13;15,868;26,729;0,59;0,48;999998,00;999998,00;999998,00;999998,00;999998,00;999998,00;999998,00;999998,00;999998,00;999998,00;999998,00;999998,00;999998,00;999998,00;999998,00;;;;;;;;;;;;;;;;;905,1301;21,32484;105,9086;0,42500051;0,42500051;0,00479;1,92032;60,2677;17,262409;0,184167;24,533649;27,862150;0,0450;4,4953;3,23;322,58;0,00;0,82;69,47;;687,508;687,520;9,0630678;17,31500;3,13300;0,02700;0,1791739;;42,73;87,00;;;
;;88;17,37600;3,07400;0,029000;73,300;85,11;-25,6300;0,000;100,986;32,900;0,000;503,350;572,650;26,40;1132,083;263,196;0,000;840,500;880,300;856,000;320,050;;;;;0,00;0,00;0,00;3,00;2,14;15,761;26,705;0,59;0,49;999998,00;999998,00;999998,00;999998,00;999998,00;999998,00;999998,00;999998,00;999998,00;999998,00;999998,00;999998,00;999998,00;999998,00;999998,00;;;;;;;;;;;;;;;;;870,4152;21,87972;96,4542;0,39833546;0,39833546;0,00478;1,97290;61,1381;16,676250;0,161990;23,766692;27,038832;0,0384;3,8371;3,27;326,41;0,00;0,79;66,81;;689,784;687,520;8,7154678;17,33100;3,12300;0,02800;0,1783431;;42,21;88,00;;;
;;89;17,39000;3,06200;0,032000;74,050;83,90;-25,9100;0,000;100,978;32,900;0,000;504,450;573,850;26,40;1131,983;263,196;0,000;840,200;880,300;856,000;320,050;;;;;0,00;0,00;0,00;3,00;2,14;15,849;26,703;0,59;0,49;999998,00;999998,00;999998,00;999998,00;999998,00;999998,00;999998,00;999998,00;999998,00;999998,00;999998,00;999998,00;999998,00;999998,00;999998,00;;;;;;;;;;;;;;;;;870,5815;21,30468;102,8306;0,40916506;0,40916506;0,00465;1,91836;62,0087;16,743063;0,176316;23,914060;27,204051;0,0421;4,2020;3,31;330,62;0,00;0,78;66,80;;691,815;692,022;8,7171327;17,34600;3,10700;0,02700;0,1776526;;41,93;89,00;;;
;;90;17,39300;3,05700;0,044000;73,175;83,28;-26,4400;0,000;100,986;32,900;0,000;505,250;574,350;26,40;1132,450;263,196;0,000;841,500;880,300;856,100;320,050;;;;;0,00;0,00;0,00;3,00;2,14;15,837;26,716;0,59;0,48;999998,00;999998,00;999998,00;999998,00;999998,00;999998,00;999998,00;999998,00;999998,00;999998,00;999998,00;999998,00;999998,00;999998,00;999998,00;;;;;;;;;;;;;;;;;861,5460;21,43281;108,3197;0,40249793;0,40249793;0,00418;1,93388;62,8703;16,630666;0,183776;23,791194;27,044972;0,0436;4,3542;3,35;334,97;0,00;0,78;66,12;;693,751;692,022;8,6266597;17,35900;3,10200;0,02400;0,1769845;;41,40;90,00;;;
;;91;17,39900;3,10000;0,040000;75,225;82,46;-26,6800;0,000;100,980;32,900;0,000;505,750;574,450;26,40;1132,750;263,196;0,000;842,200;880,400;856,200;320,050;;;;;0,00;0,00;0,00;3,00;2,14;15,870;26,729;0,59;0,48;999998,00;999998,00;999998,00;999998,00;999998,00;999998,00;999998,00;999998,00;999998,00;999998,00;999998,00;999998,00;999998,00;999998,00;999998,00;;;;;;;;;;;;;;;;;875,9164;41,11188;218,2431;0,21333377;0,21333377;0,00587;3,72420;63,7462;16,853674;0,193623;24,134080;27,412401;0,0466;4,6498;3,40;339,62;0,01;0,79;67,30;;695,674;696,005;8,7705512;17,34300;3,12400;0,03500;0,1775673;;41,16;91,00;;;
;;92;17,41300;3,13500;0,033000;75,950;83,79;-26,9600;0,000;100,980;32,900;0,000;506,150;574,050;26,40;1132,917;263,196;0,000;842,700;880,400;856,200;320,050;;;;;0,00;0,00;0,00;3,00;2,14;15,875;26,740;0,59;0,49;999998,00;999998,00;999998,00;999998,00;999998,00;999998,00;999998,00;999998,00;999998,00;999998,00;999998,00;999998,00;999998,00;999998,00;999998,00;;;;;;;;;;;;;;;;;888,5316;20,22010;97,4465;0,44000117;0,44000117;0,00320;1,83366;64,6347;16,928002;0,177652;24,259689;27,514124;0,0429;4,2821;3,44;343,90;0,00;0,81;68,24;;697,701;696,005;8,8968668;17,30900;3,15800;0,01700;0,1793654;;40,88;92,00;;;
;;93;17,38300;3,15700;0,024000;76,975;84,31;-27,5100;0,000;100,988;32,900;0,000;506,950;574,350;26,40;1132,817;263,196;0,000;842,300;880,400;856,300;320,050;;;;;0,00;0,00;0,00;3,00;2,14;15,875;26,719;0,59;0,49;999998,00;999998,00;999998,00;999998,00;999998,00;999998,00;999998,00;999998,00;999998,00;999998,00;999998,00;999998,00;999998,00;999998,00;999998,00;;;;;;;;;;;;;;;;;906,1606;20,46627;93,9353;0,44333363;0,44333363;0,00232;1,86126;65,5409;17,028395;0,171441;24,442134;27,691764;0,0416;4,1591;3,49;348,06;0,00;0,83;69,62;;699,848;700,199;9,0733858;17,25700;3,21000;0,01100;0,1818925;;40,33;93,00;;;
;;94;17,32900;3,16400;0,018000;80,600;82,39;-27,8000;0,000;100,980;32,900;0,000;507,150;573,750;26,40;1133,217;263,196;0,000;843,300;880,500;856,400;320,050;;;;;0,00;0,00;0,00;3,00;2,14;15,851;26,735;0,59;0,48;999998,00;999998,00;999998,00;999998,00;999998,00;999998,00;999998,00;999998,00;999998,00;999998,00;999998,00;999998,00;999998,00;999998,00;999998,00;;;;;;;;;;;;;;;;;941,7620;39,15562;200,5077;0,24083042;0,24083042;0,00114;3,55188;66,4826;17,421307;0,194511;25,015975;28,301126;0,0483;4,8226;3,53;352,88;0,00;0,86;72,32;;702,232;700,199;9,4298634;17,20000;3,25200;0,00300;0,1848305;;40,04;94,00;;;
;;95;17,30000;3,16200;0,018000;75,675;82,51;-28,0800;0,000;100,988;32,900;0,000;508,150;575,250;26,40;1133,650;263,196;0,000;844,600;880,400;856,500;320,050;;;;;0,00;0,00;0,00;3,00;2,14;15,862;26,716;0,59;0,48;999998,00;999998,00;999998,00;999998,00;999998,00;999998,00;999998,00;999998,00;999998,00;999998,00;999998,00;999998,00;999998,00;999998,00;999998,00;;;;;;;;;;;;;;;;;923,5052;21,33930;107,3044;0,43333467;0,43333467;0,00245;1,93708;67,4061;16,864042;0,192987;24,263524;27,467465;0,0465;4,6438;3,58;357,53;0,00;0,84;70,98;;704,657;704,718;9,2470579;17,14800;3,29600;0,01200;0,1872848;;39,76;95,00;;;
;;96;17,28900;3,15000;0,025000;74,200;80,60;-28,6300;0,000;100,980;33,000;0,000;508,850;575,950;26,40;1133,717;263,196;0,000;844,600;880,500;856,600;320,050;;;;;0,00;0,00;0,00;3,00;2,14;15,860;26,740;0,59;0,47;999998,00;999998,00;999998,00;999998,00;999998,00;999998,00;999998,00;999998,00;999998,00;999998,00;999998,00;999998,00;999998,00;999998,00;999998,00;;;;;;;;;;;;;;;;;923,1991;21,12905;118,1012;0,43750159;0,43750159;0,00154;1,91197;68,3293;16,687393;0,216454;24,042440;27,212819;0,0517;5,1602;3,63;362,69;0,00;0,84;70,92;;706,936;704,718;9,2439927;17,11100;3,31900;0,00600;0,1892422;;39,21;96,00;;;
Auswertung Test;;97;17,28600;3,13300;0,016000;70,525;82,95;-28,9500;0,000;100,980;33,000;0,000;509,650;577,350;26,40;1133,750;263,196;0,000;844,600;880,500;856,700;320,050;;;;;0,00;0,00;0,00;3,00;2,14;15,870;26,724;0,59;0,48;999998,00;999998,00;999998,00;999998,00;999998,00;999998,00;999998,00;999998,00;999998,00;999998,00;999998,00;999998,00;999998,00;999998,00;999998,00;;;;;;;;;;;;;;;;;902,0757;20,25975;98,1832;0,44583384;0,44583384;0,00379;1,83389;69,2314;16,256123;0,187784;23,457908;26,573969;0,0438;4,3717;3,68;367,06;0,00;0,82;69,36;;709,056;709,008;9,0324842;17,09600;3,33000;0,02200;0,1898307;;38,89;97,00;;;
Software;Logger2025 / 19.09.2025 10:04;98;17,29800;3,12300;0,027000;74,625;83,09;-29,5100;0,000;100,980;33,000;0,000;510,950;579,450;26,40;1134,717;263,196;0,000;847,500;880,500;856,700;320,050;;;;;0,00;0,00;0,00;3,00;2,15;15,847;26,724;0,59;0,48;999998,00;999998,00;999998,00;999998,00;999998,00;999998,00;999998,00;999998,00;999998,00;999998,00;999998,00;999998,00;999998,00;999998,00;999998,00;;;;;;;;;;;;;;;;;928,3201;22,95130;110,3950;0,40499973;0,40499973;0,00316;2,07465;70,1597;16,700690;0,186019;24,160899;27,400005;0,0447;4,4652;3,72;371,53;0,00;0,84;71,34;;711,160;709,008;9,2952695;17,09100;3,33100;0,01700;0,1901593;;38,33;98,00;;;
Auswertung Test;;99;17,31500;3,10700;0,028000;75,800;84,33;-29,7700;0,000;100,980;33,000;0,000;512,050;581,050;26,40;1136,983;263,196;0,000;854,200;880,500;856,800;320,050;;;;;0,00;0,00;0,00;3,00;2,15;15,862;26,729;0,59;0,49;999998,00;999998,00;999998,00;999998,00;999998,00;999998,00;999998,00;999998,00;999998,00;999998,00;999998,00;999998,00;999998,00;999998,00;999998,00;;;;;;;;;;;;;;;;;934,5320;22,63904;100,4869;0,41333326;0,41333326;0,00675;2,05342;71,0943;16,813567;0,171175;24,376564;27,661366;0,0415;4,1481;3,76;375,67;0,01;0,85;71,94;;713,385;713,236;9,3574688;17,08500;3,34200;0,04100;0,1901484;;38,07;99,00;;;
Test start time   [s];60;100;17,33100;3,10200;0,027000;72,300;82,75;-30,3300;0,000;100,980;33,000;0,000;513,050;583,350;26,40;1135,917;263,196;0,000;851,000;880,400;856,900;320,050;;;;;0,00;0,00;0,00;3,00;2,15;15,889;26,724;0,59;0,48;999998,00;999998,00;999998,00;999998,00;999998,00;999998,00;999998,00;999998,00;999998,00;999998,00;999998,00;999998,00;999998,00;999998,00;999998,00;;;;;;;;;;;;;;;;;915,7942;22,50273;110,9117;0,40749931;0,40749931;0,00542;2,04513;72,0101;16,404792;0,190156;23,830365;27,095690;0,0452;4,5138;3,81;380,19;0,01;0,83;70,50;;715,502;713,236;9,1698477;17,06800;3,36300;0,03300;0,1909949;;37,51;100,00;;;
Time to ignition  [s];12;101;17,34600;3,12400;0,024000;73,000;84,32;-30,5500;0,000;100,980;33,000;0,000;513,750;583,850;26,40;1135,150;263,196;0,000;848,700;880,300;857,000;320,050;;;;;0,00;0,00;0,00;3,00;2,15;15,870;26,705;0,59;0,49;999998,00;999998,00;999998,00;999998,00;999998,00;999998,00;999998,00;999998,00;999998,00;999998,00;999998,00;999998,00;999998,00;999998,00;999998,00;;;;;;;;;;;;;;;;;928,9514;43,09636;189,6771;0,21583239;0,21583239;0,00603;3,93573;72,9390;16,472782;0,171383;23,961779;27,231309;0,0409;4,0885;3,85;384,28;0,01;0,85;71,59;;717,551;717,563;9,3015902;17,02400;3,41300;0,03700;0,1929790;;37,29;101,00;;;
Time to flame out [s];214;102;17,35900;3,15800;0,035000;75,825;81,64;-30,8600;0,000;100,980;33,000;0,000;514,550;584,650;26,40;1134,750;263,196;0,000;847,400;880,300;857,100;320,050;;;;;0,00;0,00;0,00;3,00;2,15;15,862;26,721;0,59;0,47;999998,00;999998,00;999998,00;999998,00;999998,00;999998,00;999998,00;999998,00;999998,00;999998,00;999998,00;999998,00;999998,00;999998,00;999998,00;;;;;;;;;;;;;;;;;962,8487;20,73326;106,6742;0,46500174;0,46500174;0,00525;1,88908;73,9019;16,775437;0,203633;24,440028;27,769629;0,0496;4,9539;3,90;389,23;0,01;0,88;74,19;;719,789;717,563;9,6410036;16,95500;3,46500;0,03100;0,1964824;;36,98;102,00;;;
Time end of test  [s];308;103;17,34300;3,21000;0,017000;76,325;82,92;-31,4200;0,000;100,982;33,000;0,000;515,050;584,650;26,40;1134,483;263,196;0,000;846,600;880,200;857,200;320,050;;;;;0,00;0,00;0,00;3,00;2,15;15,870;26,724;0,59;0,48;999998,00;999998,00;999998,00;999998,00;999998,00;999998,00;999998,00;999998,00;999998,00;999998,00;999998,00;999998,00;999998,00;999998,00;999998,00;;;;;;;;;;;;;;;;;979,4576;22,03883;103,2342;0,44500128;0,44500128;0,00541;2,00441;74,8813;16,822485;0,188063;24,532387;27,847510;0,0459;4,5880;3,94;393,82;0,01;0,89;75,47;;722,230;722,158;9,8073088;16,89700;3,50800;0,03200;0,1993719;;36,42;103,00;;;
Masses;;104;17,30900;3,25200;0,011000;72,125;82,37;-31,7100;0,000;100,982;33,000;0,000;516,150;586,450;26,40;1134,117;263,196;0,000;845,600;880,100;857,200;320,050;;;;;0,00;0,00;0,00;3,00;2,15;15,883;26,727;0,59;0,48;999998,00;999998,00;999998,00;999998,00;999998,00;999998,00;999998,00;999998,00;999998,00;999998,00;999998,00;999998,00;999998,00;999998,00;999998,00;;;;;;;;;;;;;;;;;958,0803;37,99307;183,5400;0,25250022;0,25250022;0,00338;3,44913;75,8394;16,335648;0,194773;23,873307;27,124868;0,0463;4,6284;3,99;398,45;0,00;0,87;73,78;;724,600;722,158;9,5932585;16,87000;3,52700;0,01900;0,2008622;;36,13;104,00;;;
Mass sust.flaming [g];67,79;105;17,25700;3,29600;0,003000;72,700;83,03;-32,0100;0,000;100,982;33,000;0,000;517,150;588,350;26,40;1134,017;263,190;0,000;845,200;880,100;857,300;320,050;;;;;0,00;0,00;0,00;3,00;2,15;15,868;26,727;0,59;0,48;999998,00;999998,00;999998,00;999998,00;999998,00;999998,00;999998,00;999998,00;999998,00;999998,00;999998,00;999998,00;999998,00;999998,00;999998,00;;;;;;;;;;;;;;;;;965,7931;22,14627;102,4129;0,43666426;0,43666426;0,00469;2,00851;76,8052;16,384771;0,186780;23,991487;27,294580;0,0447;4,4662;4,03;402,91;0,00;0,88;74,40;;726,861;726,929;9,6704861;16,84800;3,54100;0,02800;0,2018943;;35,83;105,00;;;
Mass remaining    [g];-0,03;106;17,20000;3,31900;0,012000;75,300;83,52;-32,5500;0,000;100,982;33,000;0,000;518,550;590,950;26,40;1134,583;263,196;0,000;846,900;880,100;857,300;320,150;;;;;0,00;0,00;0,00;3,00;2,15;15,877;26,732;0,59;0,48;999998,00;999998,00;999998,00;999998,00;999998,00;999998,00;999998,00;999998,00;999998,00;999998,00;999998,00;999998,00;999998,00;999998,00;999998,00;;;;;;;;;;;;;;;;;980,4368;21,89692;98,5764;0,44833310;0,44833310;0,00403;1,98197;77,7856;16,652660;0,180819;24,449755;27,863432;0,0442;4,4138;4,08;407,33;0,00;0,89;75,49;;729,184;726,929;9,8171139;16,85500;3,53000;0,02300;0,2016530;;35,29;106,00;;;
Mass loss test    [g];67,82;107;17,14800;3,33000;0,006000;70,200;83,97;-32,9000;0,000;100,982;33,000;0,000;520,150;593,650;26,40;1134,950;263,196;0,000;848,000;880,000;857,400;320,150;;;;;0,00;0,00;0,00;3,00;2,16;15,858;26,708;0,59;0,49;999998,00;999998,00;999998,00;999998,00;999998,00;999998,00;999998,00;999998,00;999998,00;999998,00;999998,00;999998,00;999998,00;999998,00;999998,00;;;;;;;;;;;;;;;;;938,2518;20,64767;91,3195;0,45500120;0,45500120;0,00573;1,86437;78,7239;16,054090;0,175535;23,643653;26,984628;0,0416;4,1497;4,12;411,48;0,01;0,85;72,24;;731,335;731,136;9,3947156;16,88500;3,49600;0,03600;0,2001416;;34,94;107,00;;;
Mass loss rate test [g/s];0,27;108;17,11100;3,33100;0,022000;70,850;81,70;-33,4500;0,000;100,988;33,000;0,000;520,450;594,050;26,40;1134,317;263,196;0,000;846,000;880,000;857,500;320,150;;;;;0,00;0,00;0,00;3,00;2,16;15,908;26,737;0,59;0,47;999998,00;999998,00;999998,00;999998,00;999998,00;999998,00;999998,00;999998,00;999998,00;999998,00;999998,00;999998,00;999998,00;999998,00;999998,00;;;;;;;;;;;;;;;;;936,7160;22,42079;115,4073;0,41833210;0,41833210;0,00462;2,02831;79,6606;16,123594;0,202943;23,759711;27,119715;0,0483;4,8216;4,17;416,30;0,00;0,85;72,11;;733,244;731,136;9,3793369;16,91000;3,48200;0,02800;0,1989271;;34,39;108,00;;;
Mass loss rate 10/90 [g/s];0,41;109;17,09600;3,34200;0,017000;71,625;81,25;-33,7500;0,000;100,982;33,000;0,000;521,750;596,250;26,40;1134,417;263,196;0,000;846,300;879,900;857,600;320,250;;;;;0,00;0,00;0,00;3,00;2,16;15,870;26,729;0,59;0,47;999998,00;999998,00;999998,00;999998,00;999998,00;999998,00;999998,00;999998,00;999998,00;999998,00;999998,00;999998,00;999998,00;999998,00;999998,00;;;;;;;;;;;;;;;;;943,3087;21,26529;112,5466;0,44416746;0,44416746;0,00707;1,94069;80,6039;16,191330;0,208484;23,919123;27,334503;0,0500;4,9925;4,22;421,29;0,01;0,86;72,77;;735,141;734,983;9,4453504;16,89000;3,52200;0,04500;0,1995024;;34,09;109,00;;;
Values;;110;17,09100;3,36300;0,041000;75,375;81,41;-34,3300;0,000;100,980;33,000;0,000;522,350;596,150;26,40;1135,017;263,196;0,000;848,000;879,900;857,700;320,250;;;;;0,00;0,00;0,00;3,00;2,16;15,849;26,716;0,59;0,47;999998,00;999998,00;999998,00;999998,00;999998,00;999998,00;999998,00;999998,00;999998,00;999998,00;999998,00;999998,00;999998,00;999998,00;999998,00;;;;;;;;;;;;;;;;;982,0309;21,69060;111,9137;0,45333354;0,45333354;0,00446;1,97415;81,5859;16,600238;0,206412;24,551395;28,020129;0,0507;5,0668;4,27;426,36;0,00;0,89;75,69;;737,209;734,983;9,8330754;16,83100;3,56600;0,02600;0,2026395;;33,51;110,00;;;
THR   [MJ/m�];163,5;111;17,08500;3,41300;0,033000;70,800;78,56;-34,6100;0,000;100,978;32,900;0,000;522,750;596,050;26,40;1135,917;263,196;0,000;850,500;879,900;857,900;320,150;;;;;0,00;0,00;0,00;3,00;2,16;15,870;26,735;0,59;0,46;999998,00;999998,00;999998,00;999998,00;999998,00;999998,00;999998,00;999998,00;999998,00;999998,00;999998,00;999998,00;999998,00;999998,00;999998,00;;;;;;;;;;;;;;;;;962,4687;41,74942;249,7249;0,23083433;0,23083433;0,00404;3,80728;82,5484;16,082407;0,242121;23,803749;27,141510;0,0576;5,7570;4,33;432,11;0,00;0,88;74,22;;739,327;738,909;9,6371986;16,78100;3,61400;0,02400;0,2050482;;33,23;111,00;;;
TSP   [m�];8,1;112;17,06800;3,46500;0,037000;73,100;78,57;-34,8900;0,000;100,980;32,900;0,000;522,350;593,750;26,40;1136,350;263,196;0,000;851,800;879,800;858,000;320,250;;;;;0,00;0,00;0,00;3,00;2,16;15,896;26,719;0,59;0,46;999998,00;999998,00;999998,00;999998,00;999998,00;999998,00;999998,00;999998,00;999998,00;999998,00;999998,00;999998,00;999998,00;999998,00;999998,00;;;;;;;;;;;;;;;;;990,6378;22,20734;130,6166;0,44666576;0,44666576;0,00194;2,01853;83,5390;16,347800;0,242004;24,178046;27,482942;0,0583;5,8266;4,39;437,94;0,00;0,90;76,33;;741,445;738,909;9,9192566;16,73200;3,64700;0,00900;0,2076781;;32,95;112,00;;;
TSR   [m�/m�];809,7;113;17,02400;3,50800;0,031000;70,325;79,00;-35,4600;0,000;100,982;32,900;0,000;522,950;595,450;26,40;1135,983;263,190;0,000;850,700;879,700;858,100;320,250;;;;;0,00;0,00;0,00;3,00;2,16;15,885;26,740;0,58;0,46;999998,00;999998,00;999998,00;999998,00;999998,00;999998,00;999998,00;999998,00;999998,00;999998,00;999998,00;999998,00;999998,00;999998,00;999998,00;;;;;;;;;;;;;;;;;976,3745;22,26143;127,6591;0,43916480;0,43916480;0,00134;2,01755;84,5154;16,025302;0,236555;23,728302;27,017912;0,0561;5,5991;4,44;443,54;0,00;0,89;75,19;;743,587;742,989;9,7764376;16,71100;3,65600;0,00500;0,2088315;;32,38;113,00;;;
TSR   [m�/m� (none flaming phase)];245,8;114;16,95500;3,52700;0,032000;69,425;81,25;-35,7700;0,000;100,988;32,900;0,000;524,050;597,050;26,40;1136,250;263,190;0,000;851,600;879,600;858,100;320,250;;;;;0,00;0,00;0,00;3,00;2,16;15,900;26,740;0,58;0,47;999998,00;999998,00;999998,00;999998,00;999998,00;999998,00;999998,00;999998,00;999998,00;999998,00;999998,00;999998,00;999998,00;999998,00;999998,00;;;;;;;;;;;;;;;;;969,9499;20,70069;104,7727;0,46916835;0,46916835;0,00062;1,87911;85,4854;15,905708;0,208410;23,600761;26,888339;0,0492;4,9092;4,49;448,45;0,00;0,88;74,70;;745,601;742,989;9,7121083;16,70700;3,66500;0,00000;0,2090209;;32,07;114,00;;;
TSR   [m�/m� (flaming phase)];564,0;115;16,89700;3,54100;0,019000;72,600;82,75;-36,3800;0,000;100,978;32,900;0,000;524,650;597,350;26,40;1136,250;263,190;0,000;851,700;879,500;858,100;320,250;;;;;0,00;0,00;0,00;3,00;2,16;15,860;26,727;0,58;0,48;999998,00;999998,00;999998,00;999998,00;999998,00;999998,00;999998,00;999998,00;999998,00;999998,00;999998,00;999998,00;999998,00;999998,00;999998,00;;;;;;;;;;;;;;;;;996,0543;22,49665;103,4649;0,44333235;0,44333235;0,00236;2,05207;86,4814;16,256046;0,190188;24,148205;27,494388;0,0459;4,5810;4,54;453,03;0,00;0,91;76,82;;747,665;747,219;9,9734920;16,68100;3,70000;0,01200;0,2100435;;31,46;115,00;;;
MARHE [kW / m�];883,8;116;16,87000;3,53000;0,028000;74,425;81,09;-36,6200;0,000;100,980;32,900;0,000;525,550;598,950;26,40;1136,117;263,190;0,000;851,400;879,400;858,100;320,250;;;;;0,00;0,00;0,00;3,00;2,17;15,875;26,729;0,58;0,47;999998,00;999998,00;999998,00;999998,00;999998,00;999998,00;999998,00;999998,00;999998,00;999998,00;999998,00;999998,00;999998,00;999998,00;999998,00;;;;;;;;;;;;;;;;;1017,2553;45,10341;227,8713;0,22583167;0,22583167;0,00210;4,11097;87,4987;16,444998;0,210356;24,470799;27,888469;0,0515;5,1394;4,59;458,17;0,00;0,93;78,46;;749,898;747,219;10,1857776;16,64000;3,73200;0,01000;0,2120940;;31,22;116,00;;;
Results HRR;;117;16,84800;3,49600;0,023000;72,375;79,71;-36,9400;0,000;100,982;32,900;0,000;526,050;598,650;26,40;1136,750;263,190;0,000;853,500;879,200;858,100;320,250;;;;;0,00;0,00;0,00;3,00;2,17;15,900;26,740;0,58;0,46;999998,00;999998,00;999998,00;999998,00;999998,00;999998,00;999998,00;999998,00;999998,00;999998,00;999998,00;999998,00;999998,00;999998,00;999998,00;;;;;;;;;;;;;;;;;1012,8904;20,69805;111,9296;0,49000136;0,49000136;0,00407;1,89080;88,5116;16,209223;0,227568;24,142904;27,474859;0,0548;5,4774;4,64;463,65;0,00;0,93;78,21;;752,164;751,616;10,1420716;16,59100;3,77800;0,02400;0,2143056;;30,90;117,00;;;
HRR max [kW/m�];1336,9;118;16,85500;3,48200;0,036000;71,075;80,35;-37,5400;0,000;100,982;32,900;0,000;526,450;599,650;26,40;1136,250;263,190;0,000;852,200;879,100;858,000;320,250;;;;;0,00;0,00;0,00;3,00;2,17;15,868;26,729;0,58;0,46;999998,00;999998,00;999998,00;999998,00;999998,00;999998,00;999998,00;999998,00;999998,00;999998,00;999998,00;999998,00;999998,00;999998,00;999998,00;;;;;;;;;;;;;;;;;1012,9159;22,12865;114,5369;0,45833460;0,45833460;0,00502;2,01907;89,5245;16,056885;0,219520;23,934188;27,262106;0,0525;5,2428;4,69;468,89;0,01;0,93;78,24;;754,374;751,616;10,1423265;16,54800;3,80900;0,03100;0,2163912;;30,30;118,00;;;
Max at [s];165;119;16,88500;3,52200;0,028000;68,275;81,41;-37,8600;0,000;100,978;32,900;0,000;527,850;601,950;26,50;1135,317;263,196;0,000;849,700;878,900;857,900;320,250;;;;;0,00;0,00;0,00;3,00;2,17;15,875;26,740;0,58;0,47;999998,00;999998,00;999998,00;999998,00;999998,00;999998,00;999998,00;999998,00;999998,00;999998,00;999998,00;999998,00;999998,00;999998,00;999998,00;;;;;;;;;;;;;;;;;996,5763;20,97108;101,9732;0,47583230;0,47583230;0,00658;1,90918;90,5211;15,716543;0,206503;23,489178;26,786607;0,0485;4,8459;4,74;473,73;0,01;0,91;77,00;;756,478;755,870;9,9787185;16,52400;3,82000;0,04300;0,2175375;;29,98;119,00;;;
HRR 060s [kW/m�];757,9;120;16,91000;3,56600;0,045000;73,075;81,75;-38,4800;0,000;100,982;32,900;0,000;528,550;602,850;26,50;1136,417;263,190;0,000;853,300;878,700;857,800;320,250;;;;;0,00;0,00;0,00;3,00;2,17;15,889;26,740;0,58;0,47;999998,00;999998,00;999998,00;999998,00;999998,00;999998,00;999998,00;999998,00;999998,00;999998,00;999998,00;999998,00;999998,00;999998,00;999998,00;;;;;;;;;;;;;;;;;1028,1931;22,18019;106,0201;0,46416632;0,46416632;0,00609;2,01702;91,5492;16,248857;0,202271;24,316953;27,735268;0,0492;4,9147;4,79;478,65;0,01;0,94;79,41;;758,610;755,870;10,2952977;16,53500;3,80800;0,03800;0,2170756;;29,36;120,00;;;
HRR 120s [kW/m�];851,8;121;16,89000;3,61400;0,026000;65,850;82,38;-38,7500;0,000;100,986;32,900;0,000;529,850;605,750;26,40;1136,650;263,196;0,000;854,100;878,600;857,800;320,250;;;;;0,00;0,00;0,00;3,00;2,17;15,904;26,732;0,58;0,48;999998,00;999998,00;999998,00;999998,00;999998,00;999998,00;999998,00;999998,00;999998,00;999998,00;999998,00;999998,00;999998,00;999998,00;999998,00;;;;;;;;;;;;;;;;;972,1999;37,20238;172,3617;0,26166709;0,26166709;0,00659;3,38962;92,5214;15,405750;0,194589;23,111922;26,422661;0,0451;4,5043;4,84;483,15;0,01;0,89;75,12;;760,607;759,647;9,7346379;16,54500;3,80500;0,04400;0,2164742;;29,09;121,00;;;
HRR 180s [kW/m�];895,0;122;16,83100;3,64700;0,024000;69,775;81,59;-39,0900;0,000;100,978;32,900;0,000;530,950;607,550;26,50;1135,817;263,190;0,000;851,900;878,400;857,700;320,250;;;;;0,00;0,00;0,00;3,00;2,17;15,870;26,737;0,58;0,47;999998,00;999998,00;999998,00;999998,00;999998,00;999998,00;999998,00;999998,00;999998,00;999998,00;999998,00;999998,00;999998,00;999998,00;999998,00;;;;;;;;;;;;;;;;;1001,5135;22,40927;109,1223;0,44750023;0,44750023;0,00398;2,03975;93,5230;15,841801;0,204279;23,815431;27,251276;0,0488;4,8769;4,89;488,03;0,00;0,91;77,31;;762,461;759,647;10,0281550;16,54100;3,80800;0,02400;0,2168702;;28,75;122,00;;;
HRR 240s [kW/m�];676,8;123;16,78100;3,65600;0,009000;69,075;82,74;-39,6000;0,000;100,982;32,900;0,000;532,050;608,950;26,50;1135,317;263,190;0,000;850,600;878,300;857,600;320,250;;;;;0,00;0,00;0,00;3,00;2,17;15,912;26,735;0,58;0,48;999998,00;999998,00;999998,00;999998,00;999998,00;999998,00;999998,00;999998,00;999998,00;999998,00;999998,00;999998,00;999998,00;999998,00;999998,00;;;;;;;;;;;;;;;;;997,1285;24,90874;113,0641;0,40083313;0,40083313;0,00451;2,27306;94,5201;15,745834;0,190303;23,720201;27,148607;0,0453;4,5261;4,93;492,56;0,00;0,91;77,02;;764,387;763,306;9,9842475;16,53100;3,82400;0,02800;0,2172453;;28,24;123,00;;;
HRR 300s [kW/m�];--;124;16,73200;3,66500;0,005000;74,575;82,21;-39,9100;0,000;100,986;32,800;0,000;532,650;609,550;26,50;1135,317;263,196;0,000;850,800;878,200;857,500;320,250;;;;;0,00;0,00;0,00;3,00;2,17;15,883;26,727;0,58;0,47;999998,00;999998,00;999998,00;999998,00;999998,00;999998,00;999998,00;999998,00;999998,00;999998,00;999998,00;999998,00;999998,00;999998,00;999998,00;;;;;;;;;;;;;;;;;1039,3285;22,66454;106,0563;0,45916653;0,45916653;0,00151;2,06498;95,5594;16,351481;0,196718;24,660354;28,220630;0,0487;4,8634;4,98;497,42;0,00;0,95;80,20;;766,434;763,306;10,4067966;16,51900;3,83200;0,00600;0,2180689;;27,93;124,00;;;
HRR 360s [kW/m�];--;125;16,71100;3,70000;0,000000;67,600;82,95;-40,5000;0,000;100,982;32,800;0,000;533,650;611,350;26,50;1135,583;263,190;0,000;851,800;878,000;857,500;320,250;;;;;0,00;0,00;0,00;3,00;2,18;15,914;26,743;0,58;0,48;999998,00;999998,00;999998,00;999998,00;999998,00;999998,00;999998,00;999998,00;999998,00;999998,00;999998,00;999998,00;999998,00;999998,00;999998,00;;;;;;;;;;;;;;;;;992,6042;23,20380;103,4871;0,42833265;0,42833265;0,00569;2,12451;96,5520;15,553442;0,187696;23,500836;26,922583;0,0443;4,4269;5,02;501,85;0,01;0,91;76,75;;768,430;767,011;9,9389459;16,49200;3,86600;0,03700;0,2189743;;27,34;125,00;;;
