Repository: FireDynamics/BESKID_ExperimentalData

# Experimental Data of the BESKID Project

The repository contains the public experimental data of the BESKID project.

The primary material investigate is Poly(methyl methacrylate) (PMMA).

The materials have been examined in various experimental setups, across different sizes, from micro- to real-scale. Data of the following setups is available:
- Thermogravimetric analysis (TGA)
- Micro-scale combustion calorimetry (MCC)
- Differential scanning calorimetry (DSC)
- Cone calorimetry
- Flame spread experiments

File: Materials/PMMA/CN_6mm/MCC/20240809_PMMA_CN_6mm_60Kmin_4mg_R2.txt (part 1 of 3)
File Name:	PMMA_CN_6mm_60Kmin_4mg_R2.txt	Version: 8.3.7.3
Date:	09 Aug 2024
Operator:	KH
Test ID:	PMMA_CN_6mm_4mg_60K_R2
Sample ID:	PMMA_CN_6mm_4mg
Sample Mass (mg):	3.9300
Sample Cup Mass (mg):	182.3100
End Total Mass (mg):	0.0000
Heating Rate (C/s):	1.0000
Combuster Temperature (C):	900.0
N2 Flow Rate (cc/min):	80.0
O2 Flow Rate (cc/min):	20.0
Calibration File:	Coeff.txt
T Correction Coefficients:	0.308738730	0.013615500	0.000000000
Time Shift (s):	10.0
Pre-Test Comments:
Post-Test Comments:
Baseline Flow:	100.101
Baseline O2:	20.553
Instrument ID:	2700
@
Time (s)	Temperature (C)	N2 Flow (cc/min)	O2 Flow (cc/min)	Total Flow (cc/min)	Oxygen (%)	HRR (W/g)	Heating Rate (C/s)	Combustor Temp (C)
0.000	74.899	80.012	19.978	100.101	20.523	-6.866	-0.013	898.922
0.500	74.919	80.013	19.976	100.105	20.508	-5.732	0.037	898.887
1.001	74.894	80.012	19.977	100.117	20.484	-3.842	-0.004	898.915
1.501	74.947	80.009	19.978	100.133	20.463	-2.204	0.027	898.894
2.000	74.933	80.008	19.977	100.185	20.445	-0.791	0.038	898.897
2.500	74.968	80.007	19.977	100.277	20.434	-0.002	0.022	898.874
3.000	75.001	80.009	19.978	100.393	20.424	0.832	0.069	898.899
3.500	75.046	80.010	19.975	100.515	20.417	1.328	0.078	898.859
4.000	75.089	80.007	19.976	100.631	20.419	1.107	0.088	898.870
4.500	75.174	80.009	19.977	100.706	20.409	1.763	0.128	898.836
5.000	75.213	80.010	19.977	100.739	20.410	1.176	0.124	898.872
5.500	75.303	80.006	19.976	100.746	20.411	-0.067	0.129	898.897
6.000	75.408	80.009	19.976	100.740	20.408	-1.449	0.194	898.864
6.500	75.479	80.012	19.977	100.733	20.404	-3.139	0.176	898.856
7.000	75.556	80.010	19.978	100.731	20.404	-5.432	0.148	898.865
7.500	75.683	80.011	19.975	100.736	20.407	-8.142	0.205	898.865
8.000	75.816	80.012	19.975	100.740	20.408	-10.225	0.259	898.854
8.501	75.929	80.009	19.975	100.742	20.410	-11.682	0.245	898.849
9.001	76.072	80.012	19.976	100.743	20.405	-11.940	0.257	898.873
9.501	76.183	80.008	19.977	100.744	20.403	-11.832	0.254	898.900
10.001	76.323	80.012	19.977	100.745	20.399	-11.144	0.250	898.856
10.501	76.436	80.012	19.976	100.746	20.389	-9.671	0.253	898.828
11.000	76.596	80.012	19.976	100.751	20.363	-6.913	0.273	898.823
11.500	76.732	80.013	19.976	100.757	20.334	-3.842	0.296	898.828
12.000	76.899	80.014	19.975	100.767	20.308	-1.192	0.303	898.830
12.501	77.088	80.013	19.976	100.805	20.281	1.491	0.356	898.791
13.001	77.277	80.013	19.977	100.897	20.260	3.654	0.379	898.841
13.501	77.510	80.011	19.977	101.025	20.251	4.911	0.422	898.804
14.001	77.783	80.012	19.978	101.183	20.245	5.900	0.506	898.814
14.500	78.008	80.013	19.978	101.363	20.246	6.369	0.498	898.823
15.000	78.276	80.009	19.977	101.527	20.249	6.777	0.494	898.801
15.500	78.607	80.012	19.979	101.638	20.254	7.075	0.599	898.825
16.000	78.903	80.010	19.977	101.703	20.255	7.590	0.626	898.818
16.500	79.197	80.012	19.976	101.722	20.265	7.516	0.590	898.816
17.000	79.516	80.014	19.977	101.702	20.270	7.807	0.613	898.773
17.500	79.916	80.014	19.976	101.656	20.276	8.025	0.720	898.817
18.000	80.237	80.010	19.978	101.605	20.286	7.788	0.721	898.777
18.500	80.604	80.010	19.977	101.552	20.292	7.889	0.688	898.768
19.000	80.980	80.010	19.977	101.508	20.299	7.745	0.743	898.813
19.500	81.371	80.012	19.977	101.472	20.304	7.708	0.767	898.772
20.000	81.781	80.013	19.977	101.444	20.317	6.967	0.801	898.805
20.500	82.151	80.011	19.977	101.409	20.317	7.029	0.780	898.782
21.000	82.582	80.012	19.978	101.373	20.322	6.772	0.801	898.796
21.501	83.025	80.010	19.980	101.338	20.328	6.355	0.873	898.783
22.001	83.421	80.010	19.979	101.298	20.334	6.069	0.838	898.711
22.501	83.895	80.014	19.977	101.253	20.340	5.772	0.871	898.774
23.001	84.348	80.014	19.978	101.210	20.344	5.605	0.927	898.783
23.500	84.764	80.010	19.979	101.168	20.353	5.098	0.869	898.793
24.001	85.202	80.008	19.978	101.121	20.354	5.213	0.853	898.798
24.501	85.686	80.006	19.978	101.073	20.358	5.062	0.922	898.820
25.001	86.169	80.009	19.977	101.025	20.359	5.076	0.968	898.715
25.501	86.629	80.010	19.978	100.986	20.364	4.669	0.942	898.771
26.001	87.064	80.011	19.978	100.950	20.370	4.208	0.895	898.763
26.501	87.554	80.013	19.979	100.927	20.377	3.803	0.926	898.769
27.001	88.059	80.010	19.978	100.909	20.377	3.958	0.995	898.778
27.501	88.544	80.010	19.979	100.896	20.381	3.733	0.989	898.806
28.001	89.034	80.013	19.979	100.888	20.386	3.429	0.975	898.733
28.501	89.541	80.013	19.978	100.886	20.388	3.453	0.997	898.729
29.001	90.026	80.011	19.978	100.876	20.391	3.362	0.993	898.777
29.500	90.532	80.013	19.980	100.867	20.396	3.105	0.992	898.763
30.000	91.055	80.011	19.978	100.856	20.399	3.050	1.029	898.747
30.500	91.513	80.011	19.979	100.838	20.401	3.021	0.981	898.768
31.000	92.002	80.008	19.978	100.823	20.401	3.181	0.947	898.763
31.500	92.552	80.007	19.980	100.816	20.401	3.320	1.038	898.812
32.001	93.045	80.009	19.979	100.808	20.405	3.129	1.042	898.709
32.501	93.561	80.008	19.979	100.806	20.407	3.104	1.010	898.757
33.000	94.070	80.007	19.978	100.805	20.411	2.929	1.025	898.771
33.501	94.594	80.010	19.979	100.803	20.411	2.976	1.031	898.764
34.002	95.128	80.009	19.977	100.791	20.416	2.673	1.058	898.702
34.501	95.610	80.009	19.979	100.785	20.415	2.750	1.017	898.693
35.001	96.139	80.009	19.980	100.777	20.417	2.638	1.012	898.711
35.501	96.656	80.009	19.980	100.767	20.419	2.489	1.045	898.731
36.001	97.177	80.013	19.979	100.752	20.418	2.595	1.038	898.724
36.501	97.713	80.008	19.979	100.745	20.418	2.597	1.057	898.693
37.001	98.230	80.010	19.979	100.735	20.422	2.375	1.053	898.726
37.501	98.767	80.008	19.978	100.722	20.420	2.627	1.054	898.727
38.001	99.266	80.009	19.980	100.714	20.422	2.560	1.035	898.746
38.501	99.800	80.010	19.977	100.709	20.423	2.562	1.032	898.711
39.001	100.338	80.013	19.978	100.698	20.421	2.669	1.073	898.726
39.501	100.908	80.012	19.977	100.689	20.425	2.385	1.109	898.741
40.001	101.419	80.010	19.977	100.680	20.428	2.193	1.081	898.703
40.501	101.950	80.009	19.978	100.670	20.430	2.036	1.041	898.710
41.001	102.477	80.009	19.977	100.663	20.432	1.862	1.058	898.736
41.501	103.008	80.011	19.976	100.661	20.432	2.068	1.058	898.695
42.001	103.558	80.010	19.977	100.661	20.434	2.114	1.081	898.701
42.501	104.057	80.011	19.977	100.662	20.433	2.347	1.048	898.708
43.002	104.590	80.013	19.977	100.662	20.437	2.132	1.031	898.704
43.502	105.099	80.012	19.978	100.659	20.436	2.221	1.043	898.716
44.001	105.648	80.012	19.977	100.658	20.433	2.605	1.059	898.711
44.501	106.170	80.012	19.977	100.650	20.434	2.521	1.070	898.670
45.001	106.708	80.011	19.976	100.643	20.436	2.362	1.059	898.718
45.501	107.240	80.013	19.976	100.634	20.436	2.374	1.070	898.699
46.001	107.786	80.010	19.977	100.634	20.437	2.292	1.079	898.704
46.501	108.311	80.010	19.976	100.634	20.438	2.156	1.072	898.700
47.000	108.879	80.012	19.976	100.635	20.442	1.761	1.091	898.709
47.502	109.399	80.011	19.978	100.635	20.443	1.645	1.086	898.702
48.002	109.918	80.011	19.977	100.635	20.443	1.609	1.040	898.692
48.501	110.455	80.012	19.977	100.628	20.444	1.511	1.057	898.718
49.001	110.984	80.009	19.977	100.614	20.444	1.586	1.066	898.700
49.501	111.530	80.013	19.979	100.600	20.443	1.766	1.075	898.694
50.001	112.067	80.015	19.978	100.592	20.446	1.629	1.082	898.685
50.501	112.623	80.011	19.977	100.588	20.445	1.869	1.093	898.697
51.001	113.164	80.015	19.977	100.582	20.447	1.777	1.097	898.676
51.501	113.668	80.010	19.977	100.580	20.448	1.712	1.045	898.687
52.001	114.191	80.013	19.978	100.581	20.448	1.718	1.027	898.686
52.501	114.713	80.014	19.977	100.580	20.449	1.589	1.044	898.669
53.001	115.278	80.011	19.977	100.577	20.448	1.711	1.087	898.670
53.501	115.747	80.011	19.978	100.578	20.446	1.812	1.034	898.662
54.001	116.328	80.012	19.979	100.582	20.448	1.656	1.050	898.667
54.501	116.880	80.012	19.979	100.588	20.448	1.782	1.132	898.678
55.002	117.421	80.013	19.979	100.594	20.451	1.674	1.093	898.695
55.501	117.924	80.012	19.978	100.594	20.454	1.559	1.044	898.653
56.001	118.482	80.013	19.978	100.595	20.453	1.673	1.060	898.687
56.502	119.032	80.012	19.978	100.588	20.453	1.672	1.107	898.687
57.002	119.555	80.013	19.978	100.579	20.452	1.848	1.075	898.674
57.501	120.062	80.014	19.977	100.570	20.453	1.780	1.031	898.680
58.001	120.620	80.015	19.976	100.562	20.456	1.534	1.063	898.660
58.502	121.149	80.012	19.978	100.555	20.452	1.892	1.086	898.668
59.002	121.643	80.014	19.978	100.559	20.455	1.708	1.023	898.698
59.502	122.193	80.015	19.977	100.560	20.452	2.065	1.044	898.665
60.002	122.752	80.013	19.979	100.562	20.454	1.871	1.109	898.617
60.502	123.278	80.013	19.978	100.564	20.450	2.148	1.085	898.676
61.002	123.804	80.014	19.978	100.563	20.454	1.777	1.052	898.674
61.502	124.344	80.015	19.978	100.558	20.454	1.589	1.067	898.653
62.001	124.864	80.015	19.977	100.553	20.453	1.576	1.061	898.642
62.501	125.401	80.013	19.977	100.545	20.457	1.146	1.057	898.614
63.001	125.925	80.013	19.978	100.536	20.452	1.474	1.060	898.631
63.502	126.431	80.015	19.977	100.534	20.452	1.470	1.029	898.638
64.002	126.994	80.015	19.977	100.532	20.450	1.563	1.070	898.659
64.501	127.491	80.016	19.977	100.530	20.449	1.632	1.061	898.667
65.001	128.028	80.016	19.977	100.529	20.452	1.427	1.034	898.627
65.501	128.545	80.015	19.977	100.531	20.450	1.548	1.054	898.640
66.001	129.105	80.015	19.978	100.525	20.453	1.348	1.077	898.625
66.501	129.593	80.017	19.978	100.518	20.451	1.516	1.048	898.650
67.001	130.153	80.015	19.977	100.515	20.449	1.733	1.048	898.639
67.501	130.645	80.013	19.977	100.518	20.450	1.778	1.051	898.642
68.001	131.209	80.013	19.976	100.522	20.450	1.827	1.056	898.636
68.501	131.715	80.014	19.978	100.530	20.448	2.031	1.070	898.646
69.001	132.252	80.013	19.976	100.541	20.449	2.141	1.042	898.635
69.502	132.780	80.012	19.976	100.550	20.446	2.486	1.065	898.634
70.002	133.309	80.015	19.978	100.553	20.452	2.109	1.057	898.628
70.502	133.835	80.014	19.977	100.556	20.450	2.163	1.055	898.639
71.002	134.355	80.012	19.976	100.557	20.453	1.877	1.046	898.615
71.502	134.881	80.016	19.978	100.558	20.450	2.118	1.046	898.652
72.001	135.414	80.013	19.977	100.558	20.445	2.317	1.059	898.653
72.501	135.927	80.014	19.975	100.560	20.446	2.214	1.047	898.659
73.001	136.456	80.012	19.977	100.560	20.447	2.080	1.042	898.658
73.501	136.967	80.011	19.976	100.557	20.446	2.156	1.039	898.638
74.002	137.521	80.012	19.976	100.555	20.445	2.361	1.064	898.623
74.502	138.065	80.011	19.977	100.550	20.445	2.464	1.098	898.616
75.002	138.579	80.010	19.977	100.542	20.448	2.262	1.060	898.614
75.501	139.129	80.011	19.978	100.540	20.446	2.528	1.064	898.622
76.002	139.595	80.010	19.977	100.535	20.445	2.648	1.015	898.631
76.502	140.153	80.011	19.978	100.520	20.443	2.897	1.024	898.654
77.002	140.675	80.013	19.978	100.514	20.443	2.862	1.080	898.631
77.502	141.179	80.012	19.977	100.512	20.441	2.983	1.027	898.663
78.001	141.704	80.011	19.978	100.514	20.437	3.131	1.029	898.617
78.502	142.213	80.011	19.977	100.521	20.441	2.782	1.034	898.650
79.001	142.747	80.011	19.977	100.534	20.440	2.822	1.044	898.649
79.501	143.294	80.010	19.978	100.539	20.438	2.984	1.081	898.625
80.001	143.818	80.010	19.977	100.541	20.442	2.752	1.070	898.632
80.501	144.311	80.014	19.977	100.541	20.442	2.731	1.016	898.660
81.002	144.858	80.014	19.978	100.535	20.437	3.172	1.039	898.627
81.502	145.382	80.015	19.978	100.529	20.441	2.933	1.072	898.650
82.001	145.840	80.014	19.977	100.526	20.438	3.164	0.983	898.638
82.501	146.382	80.015	19.978	100.522	20.440	2.968	1.000	898.661
83.002	146.931	80.014	19.978	100.511	20.437	3.234	1.090	898.635
83.502	147.451	80.011	19.978	100.507	20.436	3.335	1.070	898.645
84.001	147.944	80.012	19.978	100.508	20.440	3.062	1.014	898.656
84.501	148.468	80.012	19.977	100.510	20.439	3.067	1.017	898.624
85.001	148.966	80.014	19.976	100.516	20.435	3.385	1.021	898.632
85.502	149.499	80.011	19.978	100.527	20.437	3.280	1.031	898.667
86.002	149.999	80.012	19.976	100.530	20.435	3.501	1.034	898.666
86.501	150.525	80.013	19.977	100.530	20.434	3.717	1.026	898.658
87.002	151.034	80.012	19.977	100.527	20.433	3.778	1.035	898.671
87.502	151.549	80.015	19.978	100.521	20.436	3.639	1.023	898.610
88.002	152.092	80.015	19.977	100.519	20.435	3.703	1.058	898.621
88.502	152.598	80.012	19.978	100.518	20.436	3.695	1.050	898.613
89.001	153.105	80.012	19.977	100.517	20.435	3.861	1.014	898.658
89.501	153.630	80.011	19.977	100.517	20.435	3.852	1.032	898.673
90.001	154.130	80.013	19.978	100.518	20.437	3.697	1.025	898.673
90.501	154.655	80.012	19.979	100.514	20.438	3.615	1.026	898.629
91.001	155.178	80.011	19.980	100.515	20.436	3.787	1.048	898.685
91.501	155.666	80.013	19.978	100.515	20.432	4.000	1.011	898.657
92.001	156.187	80.012	19.979	100.516	20.430	4.094	1.008	898.660
92.501	156.737	80.010	19.978	100.515	20.429	4.185	1.071	898.660
93.001	157.212	80.012	19.977	100.511	20.431	3.946	1.025	898.669
93.502	157.758	80.013	19.977	100.504	20.427	4.163	1.020	898.679
94.002	158.260	80.012	19.977	100.501	20.428	4.070	1.048	898.631
94.502	158.781	80.012	19.977	100.496	20.425	4.289	1.024	898.659
95.001	159.279	80.012	19.975	100.494	20.428	4.003	1.020	898.635
95.502	159.797	80.013	19.976	100.493	20.428	3.995	1.015	898.605
96.002	160.316	80.012	19.975	100.492	20.427	4.134	1.036	898.634
96.502	160.814	80.010	19.977	100.486	20.424	4.461	1.017	898.619
97.002	161.316	80.012	19.976	100.484	20.423	4.657	1.001	898.612
97.501	161.847	80.013	19.976	100.483	20.422	4.743	1.034	898.633
98.002	162.348	80.013	19.977	100.484	20.418	4.996	1.032	898.669
98.502	162.869	80.015	19.977	100.488	20.417	5.061	1.022	898.664
99.001	163.328	80.015	19.977	100.494	20.421	4.865	0.980	898.625
99.502	163.832	80.014	19.979	100.496	20.419	4.985	0.962	898.647
100.002	164.403	80.013	19.978	100.499	20.417	5.277	1.075	898.630
100.501	164.874	80.010	19.978	100.503	20.419	5.137	1.043	898.654
101.002	165.414	80.011	19.977	100.508	20.419	5.200	1.010	898.657
101.502	165.929	80.013	19.978	100.512	20.414	5.693	1.056	898.658
102.001	166.449	80.011	19.979	100.515	20.413	5.718	1.036	898.652
102.501	166.984	80.013	19.978	100.513	20.415	5.539	1.054	898.642
103.002	167.460	80.012	19.978	100.513	20.410	5.799	1.011	898.665
103.502	167.979	80.011	19.978	100.506	20.414	5.499	0.995	898.629
104.001	168.497	80.012	19.979	100.499	20.408	5.940	1.037	898.679
104.501	169.029	80.012	19.978	100.497	20.408	5.945	1.051	898.695
105.002	169.533	80.013	19.979	100.497	20.406	6.165	1.036	898.653
105.502	170.043	80.012	19.978	100.496	20.404	6.353	1.013	898.651
106.002	170.537	80.010	19.978	100.499	20.403	6.488	1.005	898.675
106.502	171.070	80.014	19.978	100.497	20.401	6.666	1.027	898.639
107.002	171.567	80.010	19.976	100.493	20.396	7.046	1.029	898.645
107.502	172.070	80.010	19.978	100.485	20.396	6.967	1.000	898.663
108.002	172.555	80.013	19.979	100.481	20.394	7.129	0.989	898.663
108.502	173.064	80.012	19.978	100.478	20.393	7.251	0.995	898.661
109.001	173.587	80.012	19.978	100.477	20.391	7.469	1.033	898.686
109.501	174.128	80.015	19.978	100.478	20.390	7.588	1.063	898.686
110.002	174.605	80.013	19.978	100.485	20.390	7.654	1.017	898.659
110.502	175.128	80.011	19.980	100.488	20.388	7.825	1.000	898.647
111.002	175.662	80.011	19.980	100.488	20.387	7.869	1.057	898.659
111.502	176.160	80.011	19.978	100.490	20.383	8.125	1.032	898.674
112.002	176.646	80.011	19.978	100.488	20.382	8.257	0.984	898.682
112.502	177.185	80.011	19.978	100.485	20.380	8.442	1.025	898.661
113.002	177.683	80.012	19.979	100.480	20.380	8.520	1.038	898.657
113.502	178.205	80.012	19.979	100.478	20.377	8.854	1.019	898.657
114.002	178.700	80.012	19.978	100.478	20.377	8.857	1.017	898.666
114.502	179.231	80.012	19.979	100.482	20.374	9.076	1.027	898.713
115.001	179.735	80.013	19.978	100.484	20.372	9.213	1.035	898.672
115.502	180.232	80.011	19.978	100.484	20.372	9.134	1.001	898.662
116.002	180.732	80.012	19.980	100.480	20.369	9.266	0.997	898.684
116.502	181.277	80.012	19.978	100.476	20.364	9.602	1.044	898.664
117.002	181.797	80.011	19.979	100.470	20.368	9.263	1.066	898.672
117.502	182.271	80.011	19.977	100.466	20.369	9.151	0.995	898.703
118.002	182.814	80.011	19.978	100.468	20.366	9.329	1.017	898.713
118.502	183.330	80.011	19.978	100.474	20.365	9.380	1.059	898.684
119.002	183.822	80.010	19.978	100.475	20.366	9.323	1.008	898.701
119.502	184.314	80.010	19.978	100.473	20.362	9.718	0.984	898.705
120.002	184.853	80.009	19.976	100.470	20.360	9.929	1.031	898.674
120.502	185.347	80.013	19.978	100.461	20.362	9.833	1.032	898.691
121.002	185.859	80.009	19.977	100.453	20.362	9.858	1.006	898.698
121.502	186.370	80.009	19.978	100.455	20.363	9.859	1.024	898.702
122.002	186.877	80.009	19.978	100.460	20.363	9.847	1.018	898.687
122.501	187.378	80.010	19.977	100.463	20.361	9.998	1.007	898.687
123.002	187.868	80.011	19.978	100.470	20.364	9.915	0.991	898.703
123.502	188.407	80.009	19.978	100.477	20.362	10.068	1.029	898.664
124.002	188.904	80.010	19.978	100.478	20.362	10.141	1.037	898.655
124.502	189.434	80.010	19.979	100.481	20.360	10.333	1.028	898.728
125.002	189.903	80.007	19.978	100.486	20.358	10.482	0.999	898.716
125.502	190.434	80.010	19.978	100.488	20.360	10.328	0.999	898.692
126.002	190.937	80.011	19.979	100.486	20.360	10.316	1.033	898.693
126.502	191.415	80.012	19.977	100.483	20.359	10.417	0.980	898.685
127.003	191.931	80.012	19.978	100.478	20.360	10.328	0.994	898.698
127.503	192.456	80.011	19.978	100.475	20.361	10.278	1.042	898.689
128.002	192.994	80.011	19.977	100.469	20.363	10.240	1.064	898.693
128.502	193.485	80.012	19.978	100.466	20.362	10.307	1.029	898.703
129.002	194.001	80.011	19.976	100.465	20.363	10.101	1.006	898.718
129.502	194.522	80.011	19.975	100.466	20.361	10.270	1.037	898.690
130.002	195.002	80.012	19.977	100.463	20.365	9.923	1.001	898.701
130.503	195.522	80.011	19.977	100.457	20.365	9.928	1.000	898.670
131.003	196.061	80.012	19.977	100.453	20.365	9.904	1.059	898.717
131.502	196.559	80.013	19.978	100.449	20.367	9.800	1.039	898.731
132.001	197.059	80.011	19.977	100.447	20.367	9.838	0.999	898.682
132.502	197.593	80.012	19.978	100.447	20.369	9.633	1.032	898.724
133.003	198.115	80.010	19.978	100.450	20.370	9.646	1.055	898.730
133.502	198.621	80.012	19.977	100.450	20.374	9.302	1.029	898.710
134.002	199.114	80.013	19.978	100.451	20.371	9.428	0.999	898.730
134.502	199.611	80.011	19.977	100.448	20.374	9.219	0.990	898.747
135.002	200.128	80.013	19.977	100.444	20.378	8.839	1.014	898.740
135.502	200.621	80.011	19.978	100.441	20.373	9.252	1.010	898.723
136.002	201.142	80.011	19.977	100.443	20.377	8.916	1.014	898.704
136.502	201.620	80.013	19.977	100.445	20.379	8.758	0.999	898.725
137.002	202.132	80.012	19.978	100.447	20.378	8.910	0.989	898.732
137.502	202.650	80.010	19.976	100.451	20.379	8.899	1.029	898.684
138.002	203.141	80.010	19.977	100.455	20.380	8.835	1.009	898.712
138.502	203.657	80.009	19.979	100.452	20.385	8.498	1.006	898.745
139.003	204.189	80.011	19.977	100.447	20.381	8.803	1.047	898.721
139.503	204.699	80.009	19.978	100.444	20.381	8.839	1.042	898.708
140.002	205.194	80.007	19.977	100.444	20.385	8.486	1.006	898.740
140.502	205.719	80.011	19.977	100.443	20.386	8.459	1.021	898.755
141.002	206.188	80.012	19.977	100.446	20.385	8.526	0.994	898.733
141.502	206.715	80.012	19.977	100.452	20.382	8.823	0.996	898.758
142.002	207.211	80.017	19.977	100.455	20.387	8.505	1.023	898.758
142.502	207.730	80.015	19.978	100.453	20.386	8.626	1.015	898.724
143.002	208.224	80.014	19.977	100.456	20.390	8.274	1.012	898.715
143.503	208.755	80.014	19.977	100.458	20.391	8.157	1.025	898.722
144.002	209.245	80.013	19.979	100.451	20.392	8.138	1.022	898.729
144.502	209.756	80.013	19.979	100.448	20.392	8.094	1.001	898.746
145.003	210.280	80.012	19.978	100.445	20.390	8.188	1.034	898.739
145.503	210.770	80.013	19.978	100.442	20.393	7.865	1.015	898.734
146.002	211.321	80.014	19.978	100.438	20.395	7.751	1.042	898.737
146.502	211.803	80.013	19.979	100.440	20.395	7.773	1.033	898.748
147.002	212.338	80.010	19.979	100.441	20.393	7.840	1.016	898.732
147.502	212.838	80.010	19.979	100.439	20.396	7.580	1.034	898.758
148.003	213.325	80.010	19.978	100.438	20.394	7.809	0.987	898.769
148.502	213.834	80.011	19.978	100.436	20.392	8.087	0.996	898.761
149.002	214.320	80.008	19.976	100.431	20.392	8.128	0.995	898.742
149.503	214.836	80.007	19.978	100.428	20.392	8.102	1.002	898.734
150.003	215.334	80.008	19.978	100.427	20.393	8.081	1.014	898.737
150.502	215.843	80.009	19.978	100.428	20.393	8.057	1.008	898.739
151.002	216.349	80.009	19.978	100.429	20.395	7.874	1.015	898.745
151.502	216.843	80.009	19.977	100.430	20.394	7.862	0.999	898.789
152.002	217.367	80.009	19.978	100.430	20.394	7.826	1.018	898.760
152.502	217.862	80.011	19.978	100.434	20.393	7.859	1.019	898.771
153.002	218.373	80.012	19.978	100.437	20.393	7.857	1.006	898.757
153.502	218.885	80.012	19.978	100.436	20.392	7.907	1.024	898.739
154.002	219.400	80.013	19.979	100.440	20.394	7.819	1.027	898.752
154.502	219.898	80.010	19.978	100.443	20.393	7.878	1.012	898.780
155.003	220.409	80.010	19.978	100.442	20.391	8.126	1.009	898.790
155.502	220.914	80.011	19.979	100.433	20.393	8.023	1.017	898.725
156.002	221.383	80.011	19.978	100.427	20.391	8.301	0.974	898.742
156.502	221.928	80.011	19.978	100.423	20.392	8.330	1.013	898.765
157.003	222.405	80.013	19.977	100.425	20.392	8.299	1.021	898.779
157.503	222.915	80.011	19.978	100.425	20.390	8.496	0.987	898.766
158.003	223.425	80.012	19.978	100.431	20.388	8.659	1.021	898.809
158.503	223.944	80.014	19.977	100.435	20.390	8.449	1.029	898.812
159.003	224.454	80.013	19.977	100.437	20.389	8.485	1.029	898.804
159.502	224.958	80.012	19.978	100.438	20.386	8.701	1.014	898.768
160.003	225.465	80.010	19.977	100.439	20.388	8.445	1.011	898.808
160.503	225.990	80.010	19.978	100.443	20.391	8.194	1.032	898.760
161.003	226.503	80.014	19.979	100.445	20.386	8.610	1.038	898.778
161.503	226.997	80.010	19.977	100.441	20.390	8.295	1.006	898.790
162.003	227.474	80.009	19.977	100.437	20.388	8.484	0.971	898.783
162.503	228.003	80.009	19.978	100.432	20.388	8.449	1.007	898.784
163.002	228.494	80.009	19.978	100.422	20.387	8.470	1.020	898.791
163.503	228.997	80.008	19.978	100.419	20.389	8.333	0.994	898.789
164.003	229.498	80.010	19.977	100.417	20.390	8.166	1.004	898.793
164.502	230.029	80.011	19.978	100.412	20.388	8.223	1.032	898.781
165.002	230.493	80.010	19.978	100.413	20.388	8.194	0.995	898.801
165.503	231.035	80.007	19.979	100.413	20.385	8.445	1.005	898.785
166.003	231.530	80.010	19.979	100.414	20.387	8.427	1.037	898.801
166.503	232.023	80.011	19.979	100.420	20.385	8.574	0.988	898.773
167.003	232.539	80.010	19.979	100.424	20.383	8.814	1.009	898.781
167.503	233.036	80.008	19.978	100.426	20.385	8.606	1.014	898.806
168.003	233.534	80.011	19.979	100.429	20.382	8.908	0.995	898.817
168.503	234.048	80.011	19.978	100.426	20.384	8.783	1.011	898.812
169.003	234.542	80.013	19.979	100.423	20.382	9.009	1.009	898.802
169.502	235.045	80.014	19.979	100.423	20.381	9.069	0.998	898.782
170.002	235.535	80.012	19.978	100.425	20.378	9.304	0.993	898.812
170.502	236.040	80.011	19.979	100.428	20.382	9.122	0.995	898.813
171.003	236.567	80.010	19.978	100.436	20.380	9.310	1.032	898.806
171.503	237.030	80.012	19.978	100.441	20.379	9.430	0.990	898.804
172.003	237.559	80.012	19.979	100.443	20.376	9.722	0.992	898.810
172.502	238.046	80.013	19.979	100.442	20.378	9.665	1.017	898.847
173.002	238.533	80.013	19.978	100.439	20.376	9.818	0.973	898.809
173.503	239.045	80.014	19.978	100.435	20.378	9.718	0.998	898.839
174.003	239.584	80.013	19.978	100.430	20.378	9.704	1.052	898.787
174.503	240.054	80.013	19.979	100.427	20.379	9.542	1.010	898.828
175.002	240.565	80.013	19.978	100.429	20.374	9.921	0.980	898.797
175.503	241.089	80.012	19.978	100.427	20.377	9.651	1.033	898.830
176.004	241.582	80.012	19.978	100.424	20.375	9.815	1.017	898.841
176.503	242.098	80.010	19.979	100.423	20.376	9.691	1.010	898.828
177.002	242.588	80.012	19.977	100.422	20.373	9.960	1.006	898.857
177.502	243.088	80.013	19.979	100.416	20.376	9.721	0.990	898.831
178.002	243.618	80.011	19.979	100.413	20.376	9.728	1.030	898.868
178.502	244.092	80.012	19.977	100.411	20.374	9.843	1.004	898.857
179.003	244.605	80.011	19.978	100.407	20.374	9.859	0.987	898.855
179.503	245.089	80.008	19.978	100.401	20.374	9.812	0.996	898.845
180.003	245.612	80.012	19.978	100.395	20.373	9.986	1.007	898.834
180.503	246.113	80.010	19.979	100.395	20.371	10.100	1.024	898.847
181.003	246.597	80.013	19.978	100.395	20.376	9.700	0.985	898.864
181.503	247.135	80.010	19.977	100.399	20.373	9.929	1.023	898.867
182.003	247.608	80.012	19.979	100.404	20.372	10.003	1.011	898.836
182.503	248.115	80.014	19.978	100.410	20.373	9.883	0.980	898.860
183.003	248.643	80.013	19.979	100.406	20.372	9.960	1.035	898.873
183.503	249.163	80.010	19.978	100.406	20.374	9.856	1.048	898.844
184.003	249.624	80.012	19.978	100.407	20.373	9.917	0.982	898.847
184.502	250.118	80.012	19.978	100.407	20.373	9.941	0.955	898.892
185.002	250.659	80.012	19.978	100.404	20.370	10.212	1.035	898.842
185.502	251.125	80.014	19.978	100.405	20.370	10.268	1.007	898.851
186.003	251.646	80.013	19.978	100.407	20.368	10.481	0.986	898.849
186.503	252.176	80.014	19.977	100.406	20.369	10.415	1.050	898.866
187.003	252.619	80.011	19.977	100.407	20.369	10.474	0.973	898.876
187.503	253.122	80.011	19.977	100.408	20.370	10.421	0.946	898.874
188.003	253.651	80.014	19.978	100.407	20.370	10.430	1.032	898.869
188.503	254.161	80.012	19.978	100.408	20.370	10.391	1.039	898.879
189.004	254.620	80.011	19.979	100.407	20.371	10.275	0.969	898.919
189.503	255.140	80.011	19.979	100.409	20.367	10.546	0.979	898.882
190.003	255.661	80.011	19.978	100.410	20.367	10.456	1.040	898.898
190.503	256.158	80.011	19.978	100.412	20.365	10.540	1.018	898.873
191.003	256.664	80.012	19.977	100.409	20.367	10.383	1.003	898.871
191.503	257.193	80.010	19.979	100.406	20.362	10.770	1.035	898.911
192.003	257.667	80.009	19.976	100.403	20.364	10.583	1.003	898.916
192.503	258.200	80.009	19.976	100.401	20.361	10.875	1.006	898.897
193.003	258.687	80.009	19.978	100.399	20.362	10.891	1.020	898.896
193.503	259.193	80.012	19.977	100.398	20.362	10.943	0.993	898.878
194.004	259.699	80.013	19.977	100.396	20.359	11.208	1.012	898.893
194.503	260.202	80.012	19.978	100.392	20.361	11.135	1.010	898.894
195.003	260.706	80.014	19.978	100.390	20.361	11.219	1.008	898.923
195.503	261.212	80.012	19.979	100.390	20.365	10.870	1.010	898.902
196.002	261.684	80.013	19.978	100.392	20.361	11.189	0.978	898.891
196.503	262.193	80.016	19.979	100.396	20.364	10.811	0.980	898.910
197.003	262.707	80.015	19.978	100.403	20.360	11.128	1.023	898.916
197.503	263.185	80.014	19.979	100.408	20.358	11.288	0.991	898.888
198.003	263.710	80.012	19.978	100.409	20.356	11.450	1.001	898.889
198.504	264.219	80.012	19.978	100.409	20.356	11.457	1.034	898.901
199.004	264.725	80.015	19.977	100.409	20.354	11.590	1.017	898.903
199.503	265.193	80.014	19.978	100.408	20.354	11.686	0.974	898.900
200.003	265.700	80.012	19.978	100.404	20.354	11.691	0.974	898.857
200.504	266.197	80.014	19.979	100.399	20.353	11.801	1.003	898.926
201.004	266.693	80.011	19.977	100.396	20.351	11.962	0.993	898.924
201.503	267.217	80.011	19.978	100.392	20.351	12.084	1.021	898.909
202.003	267.711	80.009	19.977	100.385	20.351	12.070	1.018	898.877
202.504	268.217	80.011	19.979	100.384	20.350	12.205	0.999	898.916
203.004	268.731	80.010	19.978	100.390	20.346	12.547	1.020	898.927
203.503	269.228	80.010	19.978	100.390	20.346	12.581	1.011	898.964
204.004	269.720	80.013	19.978	100.395	20.344	12.670	0.989	898.955
204.503	270.228	80.014	19.978	100.399	20.344	12.555	1.000	898.942
205.004	270.751	80.011	19.978	100.399	20.343	12.542	1.031	898.941
205.504	271.255	80.011	19.978	100.396	20.343	12.474	1.027	898.949
206.003	271.718	80.010	19.977	100.399	20.342	12.515	0.967	898.976
206.503	272.255	80.008	19.978	100.391	20.341	12.621	1.000	898.927
207.003	272.743	80.011	19.978	100.388	20.338	12.840	1.025	898.939
207.503	273.226	80.013	19.976	100.388	20.337	13.022	0.971	898.934
208.003	273.722	80.011	19.978	100.388	20.333	13.388	0.979	898.972
208.503	274.201	80.014	19.978	100.385	20.332	13.501	0.974	898.934
209.004	274.698	80.009	19.977	100.383	20.331	13.545	0.976	898.955
209.503	275.198	80.012	19.978	100.377	20.330	13.466	0.998	898.916
210.003	275.714	80.012	19.979	100.375	20.327	13.688	1.016	898.913
210.504	276.232	80.011	19.978	100.370	20.325	13.823	1.034	898.976
211.003	276.714	80.011	19.979	100.371	20.326	13.765	1.000	898.940
211.503	277.220	80.013	19.979	100.379	20.325	13.873	0.989	898.935
212.003	277.729	80.012	19.977	100.389	20.323	14.094	1.016	898.952
212.503	278.237	80.014	19.977	100.394	20.322	14.202	1.017	898.927
213.003	278.709	80.013	19.976	100.403	20.320	14.457	0.979	898.938
213.503	279.224	80.011	19.977	100.402	20.316	14.767	0.987	898.975
214.003	279.736	80.011	19.979	100.398	20.316	14.731	1.027	898.973
214.504	280.190	80.011	19.977	100.393	20.315	14.762	0.966	898.945
215.004	280.755	80.012	19.977	100.388	20.312	15.096	1.019	898.959
215.504	281.204	80.011	19.977	100.383	20.309	15.362	1.014	898.973
216.003	281.739	80.011	19.977	100.384	20.310	15.297	0.984	898.972
216.503	282.250	80.010	19.978	100.392	20.307	15.511	1.045	898.973
217.004	282.743	80.010	19.979	100.400	20.302	15.808	1.004	898.992
217.503	283.226	80.011	19.979	100.405	20.302	15.772	0.977	898.998
218.003	283.712	80.012	19.978	100.406	20.298	16.076	0.969	898.966
218.503	284.229	80.011	19.977	100.402	20.296	16.212	1.002	898.992
219.003	284.776	80.010	19.977	100.393	20.292	16.601	1.063	898.999
219.504	285.233	80.010	19.979	100.388	20.288	16.901	1.005	899.013
220.003	285.742	80.010	19.978	100.387	20.285	17.174	0.967	899.008
220.503	286.247	80.010	19.977	100.386	20.281	17.440	1.014	899.024
221.003	286.731	80.009	19.977	100.390	20.281	17.418	0.989	898.968
221.503	287.224	80.008	19.977	100.391	20.277	17.713	0.977	899.004
222.003	287.756	80.009	19.978	100.386	20.274	17.963	1.025	898.972
222.503	288.249	80.012	19.978	100.381	20.274	17.971	1.025	898.992
223.003	288.761	80.011	19.978	100.381	20.274	18.054	1.006	898.993
223.503	289.270	80.012	19.978	100.382	20.269	18.419	1.020	899.000
224.003	289.736	80.012	19.978	100.385	20.265	18.907	0.975	898.995
224.503	290.251	80.010	19.978	100.390	20.260	19.446	0.981	899.033
225.003	290.755	80.010	19.979	100.393	20.256	19.871	1.019	899.032
225.503	291.265	80.009	19.977	100.393	20.253	20.128	1.014	899.017
226.003	291.724	80.008	19.977	100.393	20.249	20.391	0.968	899.013
226.504	292.260	80.009	19.978	100.389	20.246	20.657	0.995	899.025
227.004	292.763	80.008	19.976	100.387	20.238	21.197	1.040	899.029
227.503	293.230	80.008	19.977	100.389	20.238	21.084	0.970	899.020
228.004	293.750	80.009	19.978	100.390	20.231	21.593	0.987	899.038
228.503	294.235	80.008	19.977	100.390	20.228	21.830	1.005	899.038
229.003	294.746	80.010	19.979	100.395	20.226	21.998	0.995	899.065
229.504	295.252	80.010	19.977	100.396	20.224	22.134	1.017	899.004
230.004	295.730	80.010	19.978	100.390	20.218	22.661	0.984	899.014
230.504	296.248	80.008	19.978	100.388	20.220	22.483	0.996	899.058
231.004	296.744	80.008	19.978	100.384	20.213	23.000	1.014	899.051
231.504	297.237	80.008	19.977	100.373	20.210	23.200	0.990	899.073
232.003	297.763	80.008	19.978	100.362	20.209	23.281	1.020	899.016
232.504	298.222	80.008	19.976	100.358	20.202	23.763	0.984	899.024
233.004	298.748	80.007	19.979	100.355	20.197	24.091	0.985	899.061
233.504	299.230	80.008	19.978	100.356	20.194	24.403	1.008	899.070
234.004	299.769	80.008	19.978	100.363	20.191	24.622	1.021	899.094
234.503	300.255	80.010	19.976	100.374	20.186	24.979	1.025	899.065
235.003	300.775	80.010	19.977	100.378	20.181	25.385	1.006	899.082
235.503	301.247	80.011	19.977	100.376	20.179	25.600	0.993	899.056
236.003	301.773	80.009	19.978	100.376	20.174	26.111	0.998	899.060
236.503	302.298	80.009	19.978	100.377	20.171	26.357	1.051	899.063
237.003	302.759	80.012	19.977	100.375	20.169	26.584	0.986	899.059
237.503	303.253	80.011	19.978	100.374	20.165	26.867	0.955	899.052
238.003	303.782	80.011	19.977	100.379	20.157	27.471	1.023	899.069
238.503	304.280	80.012	19.977	100.377	20.155	27.532	1.027	899.066
239.003	304.766	80.011	19.978	100.376	20.152	27.731	0.983	899.108
239.504	305.274	80.012	19.978	100.382	20.145	28.283	0.993	899.055
240.004	305.771	80.014	19.978	100.387	20.143	28.294	1.005	899.099
240.504	306.276	80.013	19.977	100.387	20.139	28.564	1.001	899.105
241.004	306.778	80.013	19.977	100.388	20.137	28.772	1.007	899.086
241.504	307.282	80.013	19.978	100.388	20.132	29.256	1.007	899.085
242.004	307.787	80.012	19.977	100.384	20.130	29.447	1.009	899.115
242.503	308.269	80.012	19.977	100.386	20.126	29.824	0.987	899.112
243.003	308.767	80.009	19.978	100.380	20.122	30.175	0.980	899.113
243.503	309.280	80.010	19.979	100.375	20.117	30.563	1.010	899.101
244.004	309.785	80.013	19.978	100.372	20.111	31.051	1.017	899.102
244.504	310.280	80.012	19.978	100.368	20.110	30.979	1.000	899.105
245.004	310.792	80.014	19.979	100.366	20.103	31.437	1.007	899.095
245.504	311.249	80.015	19.978	100.375	20.101	31.541	0.969	899.117
246.004	311.764	80.014	19.977	100.384	20.094	32.057	0.973	899.105
246.503	312.268	80.014	19.977	100.385	20.086	32.712	1.020	899.110
247.003	312.761	80.013	19.977	100.388	20.079	33.258	0.996	899.123
247.504	313.271	80.014	19.977	100.394	20.079	33.318	1.002	899.128
248.004	313.782	80.012	19.976	100.394	20.071	33.868	1.021	899.149
248.504	314.267	80.012	19.978	100.392	20.067	34.186	0.996	899.138
249.003	314.732	80.012	19.977	100.390	20.057	34.924	0.950	899.117
249.503	315.271	80.012	19.977	100.385	20.053	35.249	1.003	899.138
250.004	315.741	80.009	19.978	100.374	20.048	35.632	1.008	899.132
250.504	316.278	80.012	19.979	100.371	20.034	36.669	1.007	899.130
251.004	316.756	80.013	19.979	100.374	20.030	37.000	1.014	899.145
251.505	317.258	80.012	19.978	100.382	20.019	37.850	0.980	899.127
252.004	317.766	80.011	19.977	100.393	20.013	38.327	1.011	899.143
252.504	318.278	80.010	19.977	100.398	20.001	39.275	1.020	899.143
253.004	318.726	80.012	19.977	100.402	19.996	39.636	0.959	899.163
253.504	319.251	80.012	19.978	100.401	19.987	40.253	0.973	899.140
254.004	319.756	80.013	19.978	100.397	19.974	41.130	1.030	899.170
254.504	320.266	80.012	19.979	100.395	19.963	41.948	1.014	899.202
255.004	320.742	80.013	19.978	100.396	19.954	42.565	0.987	899.180
255.504	321.278	80.014	19.979	100.397	19.941	43.467	1.014	899.172
256.003	321.767	80.016	19.980	100.398	19.931	44.208	1.025	899.182
256.503	322.251	80.015	19.978	100.403	19.918	45.242	0.973	899.172
257.003	322.750	80.014	19.978	100.403	19.902	46.515	0.982	899.181
257.504	323.274	80.012	19.977	100.408	19.889	47.562	1.022	899.188
258.004	323.777	80.013	19.977	100.406	19.871	49.014	1.028	899.161
258.504	324.282	80.015	19.978	100.408	19.860	49.938	1.008	899.185
259.004	324.771	80.011	19.977	100.406	19.845	51.035	0.993	899.193
259.504	325.266	80.012	19.977	100.409	19.824	52.730	0.984	899.211
260.004	325.741	80.015	19.979	100.409	19.810	53.895	0.971	899.206
260.503	326.273	80.014	19.978	100.413	19.791	55.396	1.007	899.213
261.004	326.774	80.015	19.979	100.419	19.772	56.877	1.033	899.176
261.504	327.264	80.015	19.978	100.427	19.755	58.139	0.991	899.192
262.004	327.754	80.014	19.978	100.433	19.732	60.047	0.979	899.214
262.504	328.251	80.014	19.977	100.442	19.715	61.351	0.988	899.219
263.004	328.754	80.015	19.977	100.444	19.689	63.410	1.000	899.209
263.504	329.257	80.015	19.977	100.446	19.669	64.905	1.005	899.231
264.004	329.752	80.015	19.977	100.445	19.647	66.609	0.998	899.200
264.505	330.277	80.014	19.976	100.444	19.621	68.587	1.019	899.219
265.005	330.744	80.012	19.975	100.441	19.603	69.944	0.992	899.204
265.505	331.241	80.014	19.978	100.440	19.577	71.926	0.964	899.230
266.005	331.745	80.012	19.978	100.438	19.551	73.935	1.001	899.226
266.505	332.268	80.011	19.977	100.440	19.527	75.822	1.027	899.239
267.004	332.769	80.012	19.978	100.439	19.500	77.918	1.024	899.276
267.505	333.267	80.011	19.978	100.437	19.472	80.117	1.000	899.232
268.004	333.749	80.013	19.978	100.439	19.446	82.177	0.981	899.250
268.504	334.246	80.013	19.978	100.438	19.417	84.488	0.978	899.266
269.004	334.747	80.009	19.978	100.437	19.389	86.706	0.997	899.238
269.504	335.271	80.012	19.979	100.434	19.355	89.365	1.025	899.266
270.005	335.739	80.014	19.978	100.435	19.327	91.644	0.991	899.251
270.505	336.262	80.013	19.978	100.436	19.292	94.360	0.992	899.251
271.004	336.738	80.014	19.979	100.441	19.259	96.971	1.000	899.270
271.504	337.261	80.014	19.977	100.443	19.227	99.453	0.998	899.306
272.004	337.745	80.011	19.976	100.448	19.196	101.830	1.007	899.247
272.504	338.277	80.014	19.978	100.454	19.159	104.812	1.016	899.285
273.004	338.754	80.013	19.977	100.457	19.127	107.322	1.009	899.261
273.504	339.243	80.016	19.978	100.456	19.090	110.221	0.966	899.278
274.004	339.727	80.015	19.977	100.458	19.055	113.018	0.974	899.283
274.504	340.270	80.016	19.977	100.461	19.016	116.040	1.028	899.288
275.004	340.752	80.013	19.976	100.461	18.984	118.541	1.025	899.287
275.504	341.228	80.012	19.977	100.461	18.950	121.149	0.958	899.324
276.004	341.733	80.012	19.975	100.459	18.912	124.151	0.980	899.306
276.504	342.209	80.017	19.976	100.452	18.871	127.399	0.981	899.294
277.004	342.698	80.014	19.977	100.449	18.834	130.254	0.965	899.311
277.504	343.217	80.014	19.977	100.448	18.799	133.058	1.008	899.337
278.004	343.725	80.015	19.978	100.447	18.760	136.192	1.028	899.317
278.504	344.260	80.014	19.978	100.449	18.723	139.084	1.043	899.307
279.004	344.729	80.014	19.978	100.454	18.680	142.433	1.004	899.288
279.504	345.219	80.012	19.977	100.453	18.637	145.701	0.959	899.319
280.004	345.724	80.013	19.977	100.448	18.598	148.769	0.994	899.324
280.505	346.218	80.016	19.977	100.448	18.554	152.185	0.999	899.362
281.004	346.698	80.012	19.977	100.448	18.510	155.615	0.975	899.359
281.504	347.223	80.015	19.977	100.445	18.469	158.845	1.004	899.348
282.004	347.723	80.017	19.978	100.446	18.426	162.148	1.026	899.341
282.504	348.225	80.016	19.979	100.452	18.383	165.580	1.002	899.346
283.004	348.724	80.015	19.977	100.452	18.339	169.023	1.000	899.327
283.504	349.199	80.015	19.979	100.452	18.292	172.673	0.974	899.342
284.005	349.705	80.016	19.979	100.449	18.250	175.982	0.981	899.339
284.505	350.214	80.015	19.977	100.447	18.202	179.723	1.015	899.352
285.004	350.705	80.014	19.977	100.441	18.156	183.241	1.000	899.339
285.504	351.199	80.016	19.977	100.438	18.113	186.539	0.985	899.363
286.004	351.671	80.016	19.977	100.438	18.067	190.082	0.966	899.376
286.505	352.189	80.012	19.978	100.442	18.022	193.569	0.990	899.359
287.004	352.680	80.014	19.977	100.445	17.976	197.067	1.009	899.367
287.504	353.212	80.013	19.977	100.448	17.931	200.525	1.023	899.380
288.004	353.692	80.013	19.977	100.449	17.886	204.041	1.012	899.376
288.504	354.195	80.013	19.975	100.447	17.840	207.621	0.983	899.400
289.004	354.698	80.015	19.977	100.447	17.794	211.214	1.005	899.382
289.504	355.183	80.014	19.977	100.444	17.747	214.926	0.988	899.426
290.004	355.723	80.016	19.977	100.440	17.700	218.649	1.024	899.394
290.505	356.172	80.014	19.976	100.439	17.652	222.434	0.989	899.391
291.005	356.629	80.015	19.975	100.442	17.608	225.827	0.907	899.395
291.504	357.150	80.016	19.974	100.441	17.563	229.317	0.979	899.393
292.004	357.659	80.015	19.976	100.443	17.521	232.637	1.029	899.386
292.504	358.142	80.017	19.976	100.445	17.477	235.999	0.991	899.403
293.005	358.637	80.016	19.975	100.447	17.431	239.569	0.978	899.416
293.505	359.153	80.016	19.976	100.451	17.388	242.879	1.011	899.435
294.005	359.663	80.018	19.977	100.458	17.344	246.297	1.025	899.423
294.505	360.146	80.016	19.977	100.462	17.299	249.785	0.993	899.428
295.004	360.649	80.015	19.978	100.465	17.261	252.759	0.987	899.445
295.504	361.142	80.016	19.977	100.465	17.215	256.280	0.996	899.429
296.005	361.646	80.013	19.978	100.463	17.170	259.764	0.996	899.419
296.505	362.134	80.015	19.977	100.459	17.129	262.955	0.992	899.436
297.005	362.626	80.015	19.978	100.454	17.089	265.924	0.982	899.437
297.504	363.087	80.013	19.979	100.449	17.048	269.081	0.953	899.434
298.004	363.620	80.016	19.977	100.446	17.004	272.444	0.993	899.437
298.505	364.088	80.014	19.976	100.445	16.963	275.591	1.000	899.440
299.005	364.605	80.014	19.978	100.444	16.925	278.502	0.985	899.469
299.505	365.096	80.015	19.977	100.444	16.883	281.705	1.009	899.463
300.005	365.588	80.015	19.976	100.446	16.845	284.606	0.984	899.473
300.504	366.054	80.015	19.978	100.449	16.806	287.622	0.958	899.438
301.005	366.565	80.013	19.977	100.450	16.768	290.438	0.977	899.451
301.505	367.056	80.014	19.976	100.445	16.730	293.339	1.001	899.451
