Repository: FireDynamics/BESKID_ExperimentalData

# Experimental Data of the BESKID Project

The repository contains the public experimental data of the BESKID project.

The primary material investigate is Poly(methyl methacrylate) (PMMA).

The materials have been examined in various experimental setups, across different sizes, from micro- to real-scale. Data of the following setups is available:
- Thermogravimetric analysis (TGA)
- Micro-scale combustion calorimetry (MCC)
- Differential scanning calorimetry (DSC)
- Cone calorimetry
- Flame spread experiments

File: Materials/PMMA/CN_6mm/MCC/20240802_PMMA_CN_6mm_60Kmin_4mg_R1.txt (part 2 of 2)
Baseline O2:	20.276
Instrument ID:	2700
@
Time (s)	Temperature (C)	N2 Flow (cc/min)	O2 Flow (cc/min)	Total Flow (cc/min)	Oxygen (%)	HRR (W/g)	Heating Rate (C/s)	Combustor Temp (C)
302.004	366.873	80.059	19.998	100.192	16.429	283.442	0.996	900.003
302.503	367.352	80.057	19.998	100.190	16.389	286.258	0.937	899.980
303.003	367.889	80.057	19.999	100.185	16.352	288.893	1.016	899.997
303.503	368.393	80.056	19.999	100.181	16.318	291.248	1.041	899.985
304.003	368.878	80.054	19.998	100.184	16.279	294.008	0.989	899.975
304.503	369.336	80.055	19.999	100.197	16.242	296.686	0.943	900.007
305.003	369.866	80.054	19.998	100.208	16.198	299.883	0.989	900.012
305.503	370.354	80.056	19.998	100.212	16.155	303.056	1.018	899.982
306.003	370.864	80.057	19.997	100.221	16.116	305.986	0.997	899.983
306.503	371.360	80.051	19.998	100.227	16.077	308.856	1.005	899.995
307.004	371.834	80.053	19.999	100.225	16.034	312.067	0.970	900.002
307.504	372.352	80.054	19.999	100.227	15.987	315.581	0.993	899.984
308.004	372.846	80.054	19.999	100.237	15.944	318.799	1.012	899.985
308.504	373.373	80.053	20.000	100.242	15.902	322.024	1.021	900.035
309.004	373.826	80.053	19.999	100.251	15.856	325.565	0.980	900.010
309.504	374.336	80.052	19.999	100.267	15.817	328.578	0.963	900.016
310.004	374.821	80.053	19.999	100.282	15.777	331.791	0.995	900.028
310.503	375.324	80.051	19.999	100.294	15.736	334.986	0.988	899.996
311.004	375.800	80.053	20.000	100.313	15.699	337.787	0.979	899.983
311.504	376.313	80.052	19.998	100.325	15.657	341.059	0.988	900.012
312.004	376.792	80.054	19.998	100.331	15.617	344.114	0.992	900.046
312.504	377.281	80.055	19.999	100.334	15.579	347.038	0.968	900.021
313.004	377.812	80.056	19.998	100.336	15.541	349.924	1.021	900.016
313.503	378.284	80.060	19.998	100.333	15.510	352.346	1.004	900.044
314.004	378.782	80.057	19.999	100.335	15.483	354.591	0.970	900.002
314.504	379.283	80.054	19.998	100.340	15.460	356.381	0.999	900.019
315.003	379.765	80.054	19.998	100.339	15.446	357.335	0.983	900.034
315.503	380.255	80.054	19.998	100.334	15.431	358.369	0.972	900.017
316.003	380.760	80.052	19.999	100.325	15.417	359.326	0.995	900.021
316.503	381.251	80.055	19.999	100.309	15.405	360.047	0.996	900.027
317.003	381.790	80.055	19.998	100.293	15.394	360.714	1.030	900.020
317.503	382.303	80.054	19.998	100.280	15.385	361.368	1.051	900.099
318.003	382.774	80.054	20.000	100.268	15.375	362.143	0.984	900.055
318.503	383.240	80.055	19.998	100.258	15.358	363.491	0.938	900.087
319.003	383.764	80.055	19.999	100.249	15.353	363.985	0.990	900.057
319.503	384.225	80.054	20.000	100.239	15.349	364.452	0.984	900.041
320.004	384.782	80.053	20.000	100.231	15.346	364.742	1.018	900.022
320.504	385.202	80.056	19.999	100.225	15.330	365.909	0.977	900.012
321.004	385.706	80.055	19.999	100.212	15.300	368.099	0.925	900.026
321.503	386.223	80.053	19.999	100.190	15.272	370.112	1.020	900.016
322.003	386.719	80.054	19.999	100.181	15.259	370.960	1.013	900.046
322.504	387.242	80.053	19.999	100.188	15.264	370.493	1.019	900.049
323.004	387.739	80.054	19.998	100.201	15.281	369.104	1.020	900.074
323.504	388.235	80.056	19.998	100.216	15.311	366.662	0.993	900.090
324.003	388.729	80.054	19.997	100.246	15.333	364.788	0.990	900.064
324.504	389.240	80.052	19.997	100.255	15.369	361.846	1.005	900.062
325.004	389.738	80.051	19.998	100.240	15.413	358.219	1.010	900.087
325.503	390.245	80.050	19.998	100.230	15.463	353.969	1.006	900.082
326.003	390.752	80.052	19.998	100.226	15.500	350.730	1.014	900.077
326.503	391.209	80.051	19.998	100.210	15.508	349.686	0.964	900.104
327.003	391.761	80.051	19.997	100.200	15.480	351.531	1.009	900.108
327.503	392.252	80.051	19.998	100.199	15.440	354.521	1.043	900.085
328.004	392.777	80.049	19.997	100.195	15.421	356.154	1.016	900.114
328.504	393.246	80.051	19.998	100.199	15.424	356.336	0.994	900.065
329.004	393.725	80.053	19.998	100.212	15.436	355.810	0.948	900.062
329.503	394.232	80.052	19.998	100.225	15.452	354.959	0.987	900.052
330.003	394.732	80.050	19.998	100.235	15.477	353.261	1.008	900.070
330.503	395.248	80.049	19.999	100.248	15.505	351.125	1.015	900.090
331.003	395.754	80.052	19.999	100.264	15.528	349.259	1.022	900.076
331.503	396.281	80.054	19.999	100.286	15.546	347.753	1.034	900.085
332.003	396.771	80.051	19.998	100.319	15.566	346.255	1.017	900.119
332.503	397.229	80.053	19.998	100.361	15.578	345.372	0.947	900.077
333.003	397.764	80.053	19.999	100.412	15.581	345.386	0.992	900.105
333.503	398.308	80.051	19.999	100.457	15.585	345.470	1.079	900.113
334.003	398.790	80.052	19.998	100.496	15.591	345.426	1.026	900.116
334.503	399.256	80.052	20.000	100.514	15.615	344.006	0.948	900.084
335.003	399.752	80.050	19.999	100.506	15.643	342.217	0.963	900.134
335.503	400.268	80.051	19.999	100.468	15.678	339.925	1.012	900.109
336.003	400.771	80.050	20.000	100.420	15.716	337.287	1.018	900.147
336.503	401.289	80.050	19.999	100.376	15.763	333.701	1.020	900.101
337.004	401.805	80.051	19.998	100.353	15.823	329.182	1.035	900.108
337.503	402.279	80.050	19.997	100.355	15.884	324.568	0.991	900.132
338.003	402.816	80.050	19.997	100.372	15.947	319.805	1.011	900.116
338.503	403.343	80.049	19.998	100.390	16.012	314.847	1.063	900.131
339.003	403.806	80.049	19.999	100.405	16.083	309.506	0.989	900.140
339.503	404.311	80.052	19.998	100.401	16.146	304.706	0.968	900.135
340.003	404.812	80.052	19.999	100.388	16.221	299.123	1.006	900.141
340.504	405.313	80.050	19.999	100.363	16.280	294.681	1.002	900.156
341.004	405.840	80.049	19.999	100.326	16.341	290.078	1.027	900.167
341.504	406.351	80.051	20.000	100.279	16.412	284.792	1.037	900.137
342.004	406.843	80.053	19.999	100.250	16.486	279.208	1.004	900.156
342.504	407.329	80.052	19.999	100.221	16.559	273.716	0.978	900.166
343.004	407.876	80.050	19.999	100.200	16.643	267.307	1.033	900.125
343.503	408.380	80.053	19.998	100.198	16.730	260.600	1.052	900.152
344.003	408.897	80.051	20.000	100.208	16.815	253.927	1.021	900.140
344.504	409.377	80.051	19.999	100.212	16.909	246.579	0.997	900.151
345.004	409.896	80.052	19.998	100.219	17.003	239.135	0.999	900.152
345.504	410.401	80.051	20.000	100.230	17.099	231.539	1.024	900.124
346.003	410.896	80.050	19.998	100.239	17.195	223.984	1.000	900.154
346.503	411.418	80.049	19.999	100.244	17.288	216.592	1.017	900.203
347.004	411.930	80.048	20.001	100.249	17.380	209.289	1.033	900.163
347.504	412.450	80.049	20.000	100.253	17.473	201.823	1.032	900.147
348.004	412.927	80.050	20.000	100.257	17.561	194.834	0.997	900.144
348.504	413.448	80.050	20.000	100.257	17.645	188.074	0.999	900.155
349.003	413.958	80.051	19.999	100.255	17.735	181.005	1.032	900.162
349.503	414.481	80.051	20.000	100.258	17.816	174.534	1.033	900.178
350.004	415.001	80.051	20.000	100.266	17.898	168.116	1.042	900.162
350.504	415.499	80.054	19.999	100.280	17.983	161.545	1.018	900.186
351.004	416.019	80.053	20.000	100.302	18.063	155.230	1.019	900.184
351.504	416.522	80.054	20.000	100.328	18.142	149.070	1.023	900.195
352.003	417.034	80.051	20.000	100.358	18.220	142.955	1.015	900.191
352.503	417.512	80.052	20.000	100.392	18.296	136.984	0.990	900.145
353.003	418.032	80.053	20.000	100.420	18.375	130.803	0.999	900.195
353.503	418.575	80.051	20.000	100.451	18.451	124.970	1.062	900.208
354.004	419.048	80.052	20.000	100.483	18.519	119.756	1.015	900.159
354.504	419.540	80.053	19.999	100.514	18.596	113.936	0.965	900.171
355.004	420.079	80.053	20.000	100.548	18.660	109.032	1.032	900.192
355.503	420.589	80.054	20.000	100.582	18.732	103.544	1.050	900.217
356.003	421.114	80.053	19.998	100.615	18.799	98.447	1.034	900.195
356.503	421.606	80.052	19.999	100.639	18.866	93.375	1.017	900.221
357.003	422.120	80.051	19.999	100.659	18.927	88.661	1.007	900.209
357.504	422.642	80.050	20.000	100.671	18.992	83.759	1.036	900.210
358.004	423.131	80.052	20.001	100.685	19.051	79.230	1.011	900.188
358.504	423.637	80.051	20.000	100.700	19.112	74.700	0.995	900.232
359.004	424.160	80.050	20.000	100.718	19.165	70.651	1.029	900.243
359.504	424.677	80.050	20.000	100.736	19.219	66.571	1.041	900.229
360.004	425.153	80.051	20.000	100.747	19.270	62.753	0.993	900.244
360.503	425.631	80.050	20.000	100.759	19.316	59.240	0.954	900.248
361.003	426.176	80.053	20.000	100.763	19.364	55.579	1.022	900.252
361.504	426.691	80.052	20.000	100.765	19.411	52.044	1.060	900.249
362.004	427.142	80.052	20.001	100.759	19.448	49.267	0.966	900.293
362.504	427.666	80.051	20.000	100.761	19.492	45.995	0.975	900.251
363.004	428.194	80.050	19.999	100.759	19.528	43.404	1.052	900.258
363.504	428.701	80.053	20.000	100.756	19.569	40.389	1.034	900.276
364.004	429.181	80.054	19.998	100.758	19.603	37.875	0.987	900.237
364.504	429.687	80.053	19.998	100.764	19.637	35.428	0.987	900.273
365.004	430.201	80.055	19.998	100.763	19.673	32.794	1.020	900.247
365.504	430.690	80.054	19.997	100.759	19.704	30.563	1.003	900.261
366.004	431.189	80.054	19.998	100.753	19.731	28.575	0.988	900.299
366.504	431.701	80.057	19.998	100.750	19.757	26.788	1.012	900.273
367.003	432.195	80.055	19.997	100.744	19.786	24.799	1.007	900.237
367.503	432.713	80.052	19.998	100.743	19.809	23.236	1.011	900.283
368.004	433.170	80.051	19.998	100.743	19.834	21.450	0.974	900.281
368.504	433.687	80.052	19.997	100.746	19.856	19.969	0.974	900.249
369.004	434.168	80.052	19.998	100.738	19.875	18.775	0.998	900.241
369.504	434.701	80.051	19.999	100.731	19.894	17.520	1.014	900.282
370.004	435.211	80.051	19.998	100.721	19.913	16.283	1.044	900.253
370.504	435.715	80.055	19.999	100.710	19.931	15.100	1.013	900.289
371.004	436.193	80.054	19.998	100.699	19.949	13.838	0.982	900.314
371.504	436.688	80.052	19.999	100.695	19.962	13.038	0.973	900.296
372.004	437.201	80.053	19.999	100.686	19.977	12.139	1.008	900.294
372.504	437.686	80.053	19.999	100.676	19.993	11.265	0.998	900.266
373.004	438.177	80.053	19.999	100.669	20.002	10.866	0.975	900.291
373.504	438.702	80.052	20.001	100.660	20.016	10.174	1.017	900.301
374.004	439.195	80.051	19.999	100.643	20.029	9.553	1.018	900.303
374.504	439.696	80.052	20.000	100.630	20.039	9.060	0.994	900.311
375.004	440.200	80.051	20.001	100.618	20.046	8.787	1.006	900.338
375.504	440.689	80.051	19.999	100.604	20.055	8.239	0.993	900.316
376.004	441.191	80.052	19.999	100.587	20.066	7.486	0.990	900.326
376.504	441.726	80.051	19.999	100.571	20.072	7.099	1.037	900.317
377.004	442.184	80.053	19.998	100.555	20.084	6.400	0.993	900.325
377.504	442.720	80.057	19.999	100.542	20.092	5.967	0.994	900.309
378.004	443.205	80.055	19.998	100.531	20.097	5.820	1.021	900.355
378.504	443.717	80.054	19.999	100.521	20.105	5.440	0.997	900.336
379.004	444.196	80.050	20.000	100.508	20.110	5.321	0.992	900.345
379.504	444.691	80.051	19.998	100.490	20.116	5.061	0.974	900.354
380.004	445.244	80.052	19.999	100.463	20.121	4.825	1.048	900.358
380.504	445.697	80.050	20.000	100.435	20.125	4.521	1.007	900.366
381.004	446.194	80.051	19.999	100.408	20.130	4.296	0.950	900.342
381.504	446.688	80.053	19.999	100.386	20.134	4.077	0.990	900.356
382.004	447.201	80.051	19.998	100.367	20.142	3.566	1.006	900.340
382.504	447.685	80.052	19.998	100.357	20.145	3.433	0.997	900.372
383.004	448.226	80.053	19.999	100.349	20.153	2.854	1.025	900.332
383.504	448.712	80.052	19.999	100.341	20.154	2.870	1.027	900.360
384.004	449.205	80.052	19.999	100.336	20.159	2.510	0.980	900.392
384.504	449.695	80.051	19.999	100.323	20.163	2.325	0.983	900.349
385.004	450.204	80.053	19.998	100.306	20.168	1.970	0.999	900.406
385.503	450.682	80.054	19.998	100.289	20.175	1.531	0.987	900.385
386.004	451.173	80.051	19.999	100.271	20.180	1.155	0.968	900.389
386.504	451.687	80.054	19.998	100.250	20.187	0.715	1.004	900.393
387.004	452.187	80.052	19.998	100.242	20.196	-0.003	1.014	900.380
387.504	452.669	80.050	19.997	100.237	20.199	-0.302	0.983	900.380
388.004	453.191	80.052	19.997	100.234	20.206	-0.832	1.003	900.377
388.504	453.689	80.053	19.998	100.226	20.211	-1.188	1.020	900.421
389.004	454.166	80.054	19.997	100.219	20.216	-1.553	0.976	900.398
389.504	454.685	80.051	19.997	100.209	20.219	-1.707	0.996	900.422
390.004	455.210	80.052	19.997	100.205	20.222	-1.944	1.043	900.438
390.504	455.695	80.053	19.997	100.202	20.223	-1.993	1.009	900.414
391.004	456.189	80.052	19.998	100.200	20.227	-2.347	0.979	900.411
391.504	456.687	80.051	19.998	100.196	20.229	-2.492	0.993	900.459
392.004	457.156	80.052	19.998	100.191	20.230	-2.527	0.967	900.433
392.504	457.662	80.052	19.998	100.181	20.231	-2.521	0.975	900.428
393.004	458.154	80.052	19.997	100.174	20.232	-2.579	0.998	900.434
393.504	458.663	80.054	19.997	100.174	20.233	-2.569	1.002	900.434
394.004	459.166	80.050	19.998	100.177	20.233	-2.452	1.011	900.437
394.504	459.670	80.049	19.997	100.181	20.237	-2.743	1.006	900.453
395.004	460.164	80.049	19.998	100.183	20.234	-2.409	0.997	900.440
395.504	460.653	80.049	19.998	100.181	20.239	-2.801	0.983	900.467
396.004	461.143	80.050	19.997	100.176	20.237	-2.627	0.980	900.438
396.504	461.658	80.050	19.998	100.174	20.241	-2.902	1.005	900.464
397.004	462.160	80.051	19.999	100.172	20.237	-2.542	1.017	900.458
397.504	462.664	80.055	19.998	100.171	20.238	-2.553	1.006	900.474
398.004	463.190	80.054	19.998	100.171	20.239	-2.567	1.030	900.486
398.505	463.669	80.052	19.997	100.173	20.243	-2.860	1.005	900.481
399.005	464.155	80.054	19.998	100.173	20.240	-2.565	0.965	900.490
399.504	464.692	80.053	19.998	100.170	20.239	-2.409	1.023	900.470
400.003	465.175	80.052	19.997	100.166	20.242	-2.553	1.020	900.480
400.504	465.669	80.050	19.997	100.159	20.242	-2.607	0.978	900.529
401.004	466.166	80.050	19.998	100.151	20.243	-2.674	0.991	900.517
401.504	466.648	80.049	19.997	100.148	20.245	-2.794	0.978	900.509
402.004	467.168	80.049	19.998	100.145	20.244	-2.713	1.002	900.520
402.504	467.650	80.047	19.998	100.141	20.242	-2.552	1.001	900.493
403.004	468.132	80.051	19.998	100.139	20.243	-2.634	0.963	900.492
403.504	468.617	80.051	19.998	100.138	20.242	-2.535	0.966	900.493
404.005	469.124	80.052	19.997	100.137	20.245	-2.721	0.992	900.509
404.505	469.609	80.054	19.997	100.133	20.245	-2.671	0.993	900.529
405.004	470.111	80.053	19.999	100.129	20.244	-2.590	0.987	900.512
405.504	470.655	80.052	19.998	100.126	20.246	-2.778	1.045	900.540
406.004	471.137	80.051	19.999	100.123	20.245	-2.748	1.027	900.539
406.504	471.646	80.052	19.999	100.115	20.247	-2.843	0.992	900.533
407.004	472.137	80.052	19.998	100.111	20.244	-2.598	1.000	900.513
407.504	472.655	80.050	19.999	100.111	20.244	-2.524	1.008	900.550
408.004	473.140	80.052	19.999	100.111	20.241	-2.268	1.003	900.527
408.504	473.617	80.052	19.999	100.111	20.243	-2.329	0.962	900.526
409.004	474.114	80.050	19.999	100.111	20.244	-2.355	0.975	900.546
409.504	474.616	80.052	19.999	100.111	20.245	-2.403	1.000	900.543
410.004	475.108	80.053	19.998	100.109	20.244	-2.354	0.994	900.575
410.504	475.625	80.053	19.999	100.106	20.246	-2.583	1.009	900.537
411.004	476.114	80.052	19.999	100.104	20.245	-2.464	1.006	900.539
411.504	476.604	80.051	19.998	100.102	20.246	-2.550	0.979	900.546
412.004	477.103	80.052	19.999	100.101	20.244	-2.371	0.989	900.561
412.504	477.573	80.052	19.998	100.104	20.243	-2.180	0.969	900.560
413.004	478.070	80.051	19.999	100.106	20.246	-2.391	0.966	900.533
413.504	478.596	80.052	19.999	100.106	20.247	-2.427	1.024	900.590
414.004	479.101	80.052	19.999	100.104	20.244	-2.125	1.031	900.563
414.504	479.580	80.052	19.999	100.101	20.245	-2.234	0.984	900.569
415.004	480.086	80.053	19.997	100.093	20.242	-2.103	0.984	900.562
415.504	480.586	80.053	19.997	100.088	20.245	-2.305	1.005	900.581
416.004	481.069	80.054	19.998	100.084	20.246	-2.433	0.984	900.577
416.504	481.581	80.053	19.998	100.082	20.246	-2.349	0.996	900.574
417.004	482.071	80.050	19.998	100.083	20.244	-2.171	1.002	900.567
417.504	482.553	80.051	19.998	100.089	20.245	-2.225	0.971	900.563
418.004	483.062	80.052	19.998	100.089	20.243	-2.060	0.991	900.581
418.504	483.575	80.049	19.998	100.089	20.245	-2.256	1.023	900.596
419.004	484.101	80.051	19.999	100.088	20.247	-2.321	1.039	900.591
419.504	484.563	80.050	19.998	100.082	20.248	-2.378	0.989	900.595
420.004	485.063	80.050	19.997	100.076	20.244	-2.137	0.962	900.625
420.504	485.547	80.053	19.997	100.073	20.243	-2.204	0.983	900.631
421.004	486.055	80.052	19.997	100.071	20.248	-2.572	0.992	900.583
421.504	486.583	80.052	19.998	100.069	20.246	-2.443	1.037	900.616
422.004	487.033	80.052	19.996	100.074	20.247	-2.550	0.978	900.587
422.504	487.560	80.050	19.997	100.078	20.247	-2.511	0.977	900.598
423.004	488.062	80.052	19.998	100.079	20.247	-2.528	1.030	900.607
423.504	488.570	80.050	19.997	100.078	20.246	-2.421	1.009	900.616
424.004	489.054	80.049	19.998	100.077	20.250	-2.601	0.991	900.626
424.504	489.565	80.051	19.998	100.071	20.251	-2.664	0.996	900.617
425.004	490.074	80.051	19.998	100.067	20.246	-2.275	1.020	900.651
425.504	490.554	80.051	19.998	100.069	20.247	-2.427	0.988	900.634
426.004	491.089	80.052	19.997	100.069	20.247	-2.409	1.014	900.645
426.504	491.535	80.050	19.997	100.068	20.249	-2.503	0.981	900.691
427.004	492.068	80.051	19.998	100.068	20.244	-2.136	0.979	900.630
427.504	492.538	80.053	19.998	100.074	20.250	-2.575	1.003	900.663
428.004	493.062	80.054	19.997	100.076	20.247	-2.385	0.994	900.678
428.504	493.561	80.056	19.998	100.078	20.246	-2.230	1.023	900.664
429.004	494.064	80.053	19.997	100.083	0.000	0.000	1.002	900.653
429.504	494.545	80.052	19.997	100.086	0.000	0.000	0.984	900.658
430.004	495.023	80.053	19.998	100.080	0.000	0.000	0.958	900.642
430.505	495.545	80.051	19.997	100.075	0.000	0.000	0.999	900.653
431.005	496.050	80.053	19.997	100.073	0.000	0.000	1.027	900.683
431.504	496.547	80.055	19.997	100.072	0.000	0.000	1.003	900.685
432.004	497.034	80.055	19.997	100.069	0.000	0.000	0.985	900.664
432.504	497.518	80.054	19.997	100.071	0.000	0.000	0.971	900.674
433.004	498.023	80.051	19.997	100.073	0.000	0.000	0.988	900.647
433.504	498.525	80.051	19.997	100.069	0.000	0.000	1.006	900.698
434.004	499.021	80.050	19.998	100.071	0.000	0.000	0.998	900.682
434.505	499.509	80.051	19.997	100.070	0.000	0.000	0.983	900.696
435.005	500.007	80.051	19.997	100.070	0.000	0.000	0.986	900.649
435.504	500.506	80.051	19.998	100.068	0.000	0.000	0.998	900.672
436.004	501.012	80.051	19.998	100.065	0.000	0.000	1.005	900.673
436.505	501.525	80.053	19.998	100.062	0.000	0.000	1.019	900.668
437.004	502.016	80.054	19.997	100.064	0.000	0.000	1.005	900.698
437.504	502.497	80.052	19.997	100.064	0.000	0.000	0.971	900.705
438.005	502.994	80.052	19.998	100.062	0.000	0.000	0.977	900.704
438.506	503.481	80.051	19.998	100.066	0.000	0.000	0.984	900.698
