Repository: FireDynamics/BESKID_ExperimentalData

# Experimental Data of the BESKID Project

The repository contains the public experimental data of the BESKID project.

The primary material investigate is Poly(methyl methacrylate) (PMMA).

The materials have been examined in various experimental setups, across different sizes, from micro- to real-scale. Data of the following setups is available:
- Thermogravimetric analysis (TGA)
- Micro-scale combustion calorimetry (MCC)
- Differential scanning calorimetry (DSC)
- Cone calorimetry
- Flame spread experiments

File: Materials/PMMA/DE_10mm/MCC/20240807_PMMA_DE_10mm_60Kmin_4mg_R1.txt (part 1 of 2)
File Name:	PMMA_DE_10mm_60Kmin_4mg_R1.txt	Version: 8.3.7.3						
Date:	07 Aug 2024
Operator:	KH
Test ID:	PMMA_DE_10mm_4mg_60K_R1
Sample ID:	PMMA_DE_10mm_4mg
Sample Mass (mg):	4.0100
Sample Cup Mass (mg):	182.3200
End Total Mass (mg):
Heating Rate (C/s):	1.0000
Combuster Temperature (C):	900.0
N2 Flow Rate (cc/min):	80.0
O2 Flow Rate (cc/min):	20.0
Calibration File:	Coeff.txt
T Correction Coefficients:	0.308738730	0.013615500	0.000000000
Time Shift (s):	10.0
Pre-Test Comments:
Post-Test Comments:
Baseline Flow:	99.785
Baseline O2:	20.457
Instrument ID:	2700
@
Time (s)	Temperature (C)	N2 Flow (cc/min)	O2 Flow (cc/min)	Total Flow (cc/min)	Oxygen (%)	HRR (W/g)	Heating Rate (C/s)	Combustor Temp (C)
0.000	74.925	80.010	19.978	99.785	20.429	-10.772	-0.046	899.230
0.500	74.951	80.011	19.978	99.800	20.404	-8.914	-0.014	899.272
1.000	74.932	80.012	19.978	99.809	20.379	-7.109	0.007	899.263
1.500	74.944	80.010	19.979	99.834	20.357	-5.418	-0.006	899.277
2.000	74.930	80.014	19.979	99.909	20.337	-4.021	-0.002	899.260
2.499	74.932	80.012	19.978	100.040	20.328	-3.374	-0.013	899.298
2.999	74.957	80.010	19.979	100.192	20.322	-2.874	0.027	899.286
3.499	75.005	80.012	19.979	100.352	20.311	-2.034	0.073	899.282
3.999	75.050	80.012	19.979	100.496	20.304	-1.495	0.092	899.271
4.499	75.097	80.011	19.980	100.589	20.297	-1.088	0.092	899.300
4.999	75.123	80.009	19.980	100.624	20.294	-1.285	0.073	899.284
5.500	75.209	80.006	19.979	100.631	20.294	-2.341	0.112	899.295
6.000	75.270	80.009	19.978	100.632	20.290	-3.678	0.147	899.292
6.500	75.337	80.011	19.978	100.631	20.293	-6.065	0.128	899.306
7.000	75.439	80.009	19.978	100.636	20.291	-8.280	0.169	899.310
7.500	75.502	80.010	19.980	100.642	20.288	-10.439	0.166	899.287
8.000	75.638	80.010	19.979	100.650	20.287	-12.246	0.199	899.299
8.501	75.751	80.006	19.979	100.660	20.283	-13.083	0.249	899.279
9.000	75.838	80.009	19.978	100.664	20.285	-13.749	0.201	899.289
9.499	75.955	80.009	19.977	100.666	20.285	-13.472	0.204	899.295
9.999	76.083	80.010	19.978	100.670	20.283	-12.789	0.244	899.287
10.500	76.191	80.009	19.979	100.670	20.267	-10.920	0.236	899.303
11.000	76.344	80.009	19.978	100.666	20.246	-8.668	0.261	899.293
11.499	76.464	80.011	19.978	100.672	20.214	-5.518	0.273	899.285
12.000	76.632	80.008	19.977	100.680	20.185	-2.685	0.288	899.288
12.500	76.839	80.007	19.978	100.710	20.159	-0.161	0.375	899.306
13.000	77.025	80.008	19.978	100.801	20.138	1.918	0.392	899.283
13.500	77.230	80.007	19.978	100.936	20.130	3.060	0.391	899.304
14.000	77.474	80.009	19.979	101.114	20.126	3.907	0.449	899.270
14.500	77.736	80.013	19.980	101.302	20.122	4.713	0.506	899.280
15.000	77.950	80.011	19.978	101.469	20.127	4.751	0.476	899.322
15.500	78.250	80.011	19.980	101.569	20.129	5.018	0.515	899.271
16.000	78.519	80.007	19.980	101.622	20.130	5.447	0.569	899.296
16.500	78.835	80.007	19.980	101.614	20.138	5.262	0.585	899.265
16.999	79.170	80.009	19.979	101.578	20.142	5.484	0.652	899.266
17.500	79.508	80.008	19.979	101.530	20.147	5.496	0.673	899.248
18.000	79.841	80.008	19.978	101.489	20.157	5.189	0.671	899.249
18.500	80.202	80.011	19.979	101.442	20.161	5.260	0.694	899.253
19.000	80.551	80.006	19.978	101.404	20.171	4.973	0.710	899.293
19.500	80.969	80.009	19.978	101.368	20.177	4.969	0.767	899.273
20.000	81.375	80.010	19.979	101.335	20.181	5.028	0.823	899.266
20.501	81.766	80.009	19.978	101.298	20.192	4.543	0.796	899.293
21.000	82.175	80.008	19.979	101.265	20.201	4.196	0.801	899.273
21.500	82.603	80.009	19.980	101.232	20.208	3.962	0.837	899.297
22.000	83.062	80.011	19.979	101.201	20.210	4.050	0.887	899.275
22.500	83.440	80.012	19.979	101.170	20.222	3.339	0.837	899.281
23.000	83.881	80.011	19.978	101.139	20.221	3.659	0.820	899.259
23.500	84.372	80.008	19.978	101.106	20.226	3.436	0.932	899.271
24.000	84.828	80.009	19.980	101.072	20.230	3.256	0.946	899.277
24.500	85.267	80.007	19.978	101.041	20.236	2.993	0.894	899.298
25.000	85.753	80.011	19.978	101.008	20.240	2.744	0.925	899.297
25.500	86.209	80.011	19.979	100.978	20.241	2.704	0.943	899.292
26.000	86.671	80.010	19.977	100.951	20.244	2.580	0.918	899.276
26.500	87.123	80.010	19.978	100.917	20.248	2.347	0.914	899.296
27.000	87.631	80.010	19.980	100.884	20.252	2.176	0.960	899.316
27.500	88.136	80.011	19.979	100.860	20.256	1.942	1.013	899.285
28.000	88.603	80.011	19.978	100.835	20.257	1.983	0.972	899.304
28.500	89.078	80.010	19.978	100.812	20.261	1.794	0.942	899.276
29.000	89.556	80.011	19.978	100.801	20.264	1.665	0.953	899.275
29.500	90.105	80.012	19.979	100.785	20.267	1.545	1.027	899.274
30.000	90.583	80.010	19.980	100.764	20.273	1.110	1.027	899.260
30.500	91.046	80.009	19.978	100.750	20.275	1.150	0.942	899.296
31.000	91.555	80.010	19.979	100.741	20.276	1.184	0.971	899.278
31.500	92.093	80.008	19.979	100.726	20.280	0.900	1.045	899.276
32.001	92.621	80.005	19.979	100.721	20.283	0.835	1.065	899.298
32.501	93.112	80.005	19.980	100.719	20.286	0.691	1.020	899.298
33.000	93.602	80.007	19.980	100.711	20.287	0.679	0.982	899.267
33.500	94.139	80.009	19.979	100.704	20.288	0.601	1.027	899.286
34.000	94.638	80.007	19.979	100.700	20.288	0.692	1.036	899.278
34.500	95.169	80.007	19.979	100.691	20.292	0.438	1.029	899.271
35.000	95.688	80.007	19.980	100.684	20.293	0.520	1.049	899.291
35.500	96.222	80.007	19.980	100.677	20.296	0.496	1.054	899.252
36.000	96.750	80.011	19.979	100.666	20.298	0.476	1.062	899.268
36.500	97.256	80.010	19.980	100.660	20.298	0.544	1.033	899.273
37.001	97.790	80.010	19.980	100.660	20.301	0.527	1.040	899.245
37.500	98.333	80.010	19.979	100.650	20.305	0.286	1.078	899.304
38.000	98.822	80.010	19.980	100.641	20.303	0.370	1.033	899.283
38.500	99.340	80.009	19.979	100.634	20.301	0.574	1.006	899.241
39.000	99.885	80.009	19.980	100.625	20.302	0.524	1.063	899.269
39.500	100.419	80.008	19.979	100.615	20.302	0.493	1.079	899.288
40.000	100.948	80.010	19.978	100.614	20.301	0.541	1.061	899.254
40.501	101.458	80.011	19.978	100.612	20.306	0.227	1.039	899.292
41.000	102.008	80.009	19.979	100.607	20.307	0.205	1.060	899.283
41.500	102.550	80.010	19.978	100.603	20.310	0.028	1.091	899.278
42.001	103.080	80.009	19.979	100.597	20.312	-0.083	1.073	899.247
42.500	103.615	80.008	19.978	100.582	20.310	0.173	1.065	899.228
43.000	104.140	80.008	19.978	100.572	20.315	-0.222	1.059	899.272
43.500	104.656	80.010	19.980	100.564	20.314	-0.059	1.040	899.238
44.000	105.184	80.008	19.979	100.553	20.317	-0.216	1.045	899.271
44.501	105.715	80.008	19.979	100.544	20.315	-0.011	1.059	899.265
45.001	106.272	80.007	19.980	100.544	20.318	-0.130	1.087	899.230
45.501	106.805	80.007	19.979	100.545	20.315	0.174	1.091	899.255
46.001	107.358	80.007	19.979	100.543	20.318	0.034	1.086	899.289
46.501	107.885	80.007	19.980	100.542	20.319	-0.053	1.079	899.251
47.001	108.412	80.010	19.979	100.547	20.320	-0.088	1.054	899.275
47.501	108.986	80.008	19.978	100.544	20.321	-0.171	1.103	899.300
48.000	109.506	80.008	19.979	100.541	20.323	-0.332	1.094	899.265
48.500	110.043	80.007	19.979	100.538	20.321	-0.282	1.056	899.280
49.000	110.575	80.006	19.979	100.535	20.322	-0.243	1.070	899.267
49.500	111.118	80.010	19.980	100.526	20.322	-0.158	1.075	899.290
50.001	111.676	80.010	19.980	100.524	20.327	-0.504	1.100	899.285
50.501	112.178	80.009	19.980	100.519	20.325	-0.253	1.059	899.300
51.001	112.709	80.012	19.979	100.515	20.324	-0.209	1.034	899.301
51.500	113.264	80.010	19.979	100.511	20.324	-0.234	1.087	899.286
52.000	113.749	80.007	19.979	100.509	20.321	-0.030	1.038	899.282
52.501	114.299	80.010	19.978	100.500	20.322	-0.120	1.035	899.290
53.001	114.845	80.009	19.978	100.491	20.324	-0.215	1.096	899.267
53.501	115.370	80.010	19.978	100.489	20.321	0.010	1.071	899.277
54.001	115.910	80.008	19.978	100.489	20.325	-0.209	1.065	899.294
54.500	116.467	80.009	19.978	100.488	20.325	-0.134	1.098	899.313
55.000	117.004	80.009	19.979	100.493	20.322	0.104	1.094	899.243
55.501	117.530	80.007	19.979	100.496	20.324	-0.017	1.062	899.260
56.001	118.048	80.008	19.978	100.494	20.328	-0.325	1.045	899.273
56.500	118.579	80.011	19.978	100.487	20.324	-0.031	1.049	899.272
57.000	119.115	80.006	19.978	100.481	20.324	-0.051	1.067	899.258
57.500	119.657	80.007	19.979	100.475	20.324	-0.056	1.078	899.274
58.001	120.204	80.010	19.979	100.474	20.324	-0.013	1.089	899.301
58.501	120.762	80.007	19.977	100.476	20.325	-0.052	1.105	899.268
59.001	121.274	80.009	19.977	100.479	20.328	-0.367	1.070	899.273
59.501	121.824	80.009	19.977	100.481	20.328	-0.256	1.063	899.259
60.000	122.323	80.010	19.978	100.481	20.330	-0.272	1.050	899.315
60.500	122.887	80.011	19.979	100.477	20.328	0.001	1.063	899.280
61.000	123.429	80.008	19.977	100.471	20.328	-0.035	1.107	899.272
61.500	123.941	80.010	19.979	100.466	20.331	-0.301	1.054	899.293
62.000	124.470	80.010	19.979	100.464	20.328	-0.051	1.040	899.289
62.500	125.002	80.009	19.979	100.465	20.325	0.098	1.060	899.282
63.001	125.523	80.011	19.979	100.463	20.330	-0.428	1.052	899.302
63.501	126.053	80.011	19.979	100.463	20.329	-0.399	1.051	899.310
64.001	126.606	80.012	19.978	100.463	20.330	-0.395	1.083	899.285
64.501	127.118	80.009	19.979	100.466	20.330	-0.365	1.067	899.311
65.000	127.664	80.007	19.978	100.465	20.330	-0.290	1.059	899.266
65.500	128.177	80.008	19.978	100.461	20.331	-0.222	1.058	899.295
66.001	128.726	80.012	19.981	100.462	20.329	-0.005	1.062	899.313
66.501	129.224	80.010	19.980	100.463	20.329	0.076	1.047	899.301
67.001	129.764	80.009	19.980	100.456	20.324	0.451	1.038	899.307
67.501	130.280	80.010	19.979	100.446	20.327	0.277	1.056	899.311
68.001	130.814	80.010	19.979	100.443	20.325	0.517	1.050	899.309
68.500	131.384	80.011	19.980	100.440	20.325	0.484	1.105	899.316
69.001	131.881	80.012	19.979	100.440	20.325	0.402	1.066	899.350
69.501	132.423	80.012	19.979	100.444	20.323	0.579	1.038	899.311
70.001	132.954	80.011	19.980	100.458	20.327	0.322	1.074	899.334
70.501	133.478	80.012	19.980	100.466	20.323	0.549	1.055	899.325
71.001	134.017	80.010	19.980	100.465	20.325	0.424	1.062	899.294
71.501	134.535	80.011	19.981	100.457	20.322	0.706	1.058	899.313
72.000	135.059	80.010	19.981	100.452	20.329	0.285	1.042	899.306
72.501	135.578	80.011	19.981	100.443	20.321	0.896	1.042	899.304
73.001	136.104	80.010	19.980	100.436	20.322	0.819	1.046	899.335
73.501	136.628	80.009	19.980	100.432	20.320	1.068	1.051	899.322
74.000	137.170	80.012	19.981	100.434	20.317	1.281	1.067	899.345
74.500	137.655	80.012	19.980	100.430	20.316	1.276	1.026	899.331
75.001	138.198	80.009	19.979	100.423	20.314	1.449	1.028	899.305
75.501	138.734	80.010	19.979	100.422	20.318	1.199	1.080	899.343
76.000	139.265	80.009	19.979	100.423	20.316	1.304	1.066	899.346
76.501	139.774	80.012	19.979	100.425	20.317	1.210	1.040	899.310
77.001	140.289	80.010	19.980	100.426	20.315	1.404	1.025	899.323
77.501	140.785	80.007	19.980	100.429	20.315	1.424	1.011	899.323
78.001	141.333	80.008	19.979	100.432	20.312	1.678	1.044	899.346
78.501	141.834	80.007	19.979	100.428	20.310	1.915	1.049	899.319
79.001	142.385	80.007	19.979	100.419	20.307	2.186	1.053	899.326
79.501	142.886	80.012	19.979	100.416	20.309	2.104	1.052	899.328
80.001	143.427	80.009	19.979	100.417	20.310	2.060	1.042	899.300
80.500	143.963	80.009	19.977	100.410	20.311	2.005	1.077	899.343
81.001	144.459	80.008	19.979	100.409	20.309	2.119	1.031	899.353
81.501	144.966	80.007	19.979	100.416	20.306	2.260	1.004	899.304
82.000	145.503	80.009	19.979	100.417	20.307	2.148	1.044	899.335
82.501	146.041	80.008	19.980	100.412	20.305	2.281	1.074	899.346
83.001	146.547	80.007	19.980	100.415	20.306	2.129	1.044	899.330
83.501	147.094	80.011	19.980	100.417	20.307	2.081	1.054	899.337
84.000	147.616	80.008	19.979	100.415	20.306	2.173	1.069	899.367
84.501	148.124	80.008	19.980	100.414	20.306	2.215	1.029	899.333
85.001	148.611	80.009	19.980	100.413	20.305	2.400	0.995	899.349
85.501	149.140	80.010	19.980	100.409	20.303	2.600	1.016	899.329
86.001	149.673	80.008	19.979	100.402	20.301	2.792	1.062	899.323
86.501	150.197	80.008	19.979	100.396	20.302	2.682	1.057	899.343
87.001	150.698	80.007	19.980	100.394	20.300	2.856	1.025	899.347
87.501	151.229	80.009	19.979	100.394	20.300	2.910	1.032	899.357
88.001	151.735	80.010	19.980	100.396	20.294	3.301	1.037	899.330
88.501	152.225	80.009	19.980	100.402	20.298	3.061	0.996	899.354
89.001	152.758	80.010	19.980	100.405	20.296	3.281	1.023	899.354
89.501	153.243	80.010	19.980	100.408	20.295	3.293	1.018	899.337
90.001	153.776	80.010	19.979	100.409	20.293	3.437	1.017	899.364
90.501	154.305	80.012	19.979	100.412	20.294	3.360	1.061	899.368
91.001	154.837	80.009	19.980	100.410	20.284	4.113	1.062	899.341
91.501	155.339	80.008	19.979	100.409	20.286	3.969	1.035	899.343
92.001	155.849	80.007	19.979	100.404	20.287	3.891	1.011	899.342
92.501	156.354	80.008	19.980	100.398	20.283	4.175	1.014	899.338
93.001	156.891	80.011	19.979	100.393	20.286	3.950	1.042	899.351
93.502	157.430	80.010	19.980	100.392	20.284	4.137	1.076	899.341
94.001	157.921	80.010	19.981	100.391	20.284	4.207	1.030	899.379
94.501	158.408	80.011	19.980	100.392	20.279	4.514	0.979	899.366
95.001	158.926	80.010	19.979	100.394	20.277	4.729	1.006	899.327
95.501	159.484	80.009	19.980	100.395	20.277	4.673	1.075	899.324
96.001	159.970	80.010	19.979	100.389	20.275	4.832	1.043	899.371
96.502	160.503	80.009	19.980	100.387	20.270	5.228	1.019	899.390
97.002	161.006	80.012	19.979	100.388	20.270	5.229	1.036	899.367
97.501	161.498	80.011	19.979	100.388	20.268	5.362	0.996	899.354
98.001	162.014	80.009	19.980	100.390	20.264	5.607	1.008	899.354
98.501	162.504	80.012	19.979	100.394	20.260	5.931	1.005	899.356
99.001	163.056	80.010	19.979	100.393	20.257	6.190	1.042	899.350
99.501	163.552	80.011	19.979	100.392	20.257	6.241	1.048	899.377
100.001	164.062	80.011	19.980	100.392	20.251	6.742	1.005	899.353
100.501	164.578	80.010	19.979	100.389	20.250	6.926	1.026	899.377
101.001	165.088	80.012	19.979	100.388	20.245	7.299	1.026	899.387
101.501	165.599	80.012	19.979	100.390	20.246	7.152	1.021	899.357
102.001	166.123	80.011	19.979	100.389	20.240	7.527	1.035	899.363
102.501	166.612	80.011	19.979	100.389	20.239	7.657	1.012	899.378
103.001	167.142	80.010	19.978	100.389	20.234	7.975	1.020	899.340
103.501	167.668	80.012	19.980	100.390	20.231	8.178	1.057	899.371
104.001	168.197	80.014	19.980	100.391	20.228	8.444	1.054	899.393
104.502	168.665	80.012	19.979	100.391	20.227	8.628	0.995	899.376
105.002	169.182	80.011	19.980	100.394	20.220	9.218	0.986	899.394
105.501	169.697	80.009	19.980	100.398	20.215	9.554	1.033	899.387
106.001	170.237	80.010	19.980	100.396	20.211	9.861	1.055	899.380
106.501	170.697	80.012	19.980	100.391	20.206	10.256	1.000	899.351
107.001	171.230	80.013	19.979	100.391	20.200	10.760	0.993	899.383
107.501	171.722	80.013	19.980	100.384	20.195	11.138	1.025	899.395
108.001	172.249	80.013	19.980	100.375	20.188	11.763	1.019	899.386
108.502	172.754	80.012	19.980	100.381	20.185	12.059	1.032	899.394
109.002	173.291	80.013	19.980	100.388	20.181	12.477	1.042	899.398
109.501	173.787	80.013	19.980	100.390	20.178	12.801	1.033	899.391
110.001	174.316	80.011	19.980	100.395	20.170	13.373	1.026	899.385
110.501	174.807	80.011	19.980	100.399	20.168	13.497	1.020	899.399
111.001	175.298	80.012	19.981	100.393	20.160	14.051	0.982	899.404
111.501	175.811	80.010	19.980	100.388	20.159	14.226	1.004	899.388
112.001	176.346	80.011	19.979	100.383	20.154	14.554	1.047	899.384
112.502	176.858	80.011	19.979	100.382	20.148	14.996	1.046	899.364
113.002	177.361	80.011	19.981	100.384	20.142	15.559	1.015	899.374
113.502	177.858	80.009	19.981	100.386	20.133	16.387	1.001	899.373
114.001	178.423	80.010	19.979	100.386	20.126	16.963	1.062	899.379
114.501	178.922	80.011	19.979	100.383	20.121	17.338	1.064	899.402
115.001	179.406	80.014	19.979	100.380	20.120	17.593	0.983	899.423
115.501	179.915	80.012	19.978	100.372	20.116	17.857	0.993	899.418
116.001	180.429	80.013	19.979	100.365	20.109	18.316	1.023	899.403
116.501	180.962	80.010	19.979	100.359	20.102	18.874	1.046	899.397
117.001	181.456	80.010	19.979	100.359	20.102	18.893	1.026	899.410
117.502	181.967	80.012	19.979	100.358	20.096	19.359	1.004	899.428
118.002	182.490	80.011	19.979	100.362	20.090	19.800	1.034	899.430
118.502	183.018	80.009	19.979	100.366	20.085	20.204	1.051	899.416
119.001	183.477	80.008	19.980	100.366	20.080	20.687	0.986	899.424
119.502	184.026	80.009	19.979	100.368	20.074	21.172	1.008	899.393
120.002	184.509	80.008	19.978	100.365	20.067	21.791	1.033	899.396
120.501	185.050	80.008	19.978	100.355	20.066	21.900	1.025	899.387
121.001	185.509	80.011	19.978	100.343	20.062	22.272	1.001	899.387
121.501	186.036	80.012	19.979	100.346	20.061	22.323	0.985	899.404
122.001	186.532	80.011	19.980	100.342	20.058	22.502	1.023	899.425
122.501	187.096	80.010	19.979	100.335	20.056	22.575	1.061	899.439
123.001	187.556	80.010	19.979	100.340	20.049	23.245	1.024	899.419
123.501	188.070	80.011	19.979	100.347	20.050	23.243	0.973	899.433
124.001	188.584	80.012	19.979	100.343	20.044	23.657	1.028	899.442
124.501	189.091	80.012	19.980	100.343	20.041	23.927	1.021	899.427
125.001	189.602	80.012	19.978	100.347	20.036	24.436	1.018	899.443
125.501	190.106	80.013	19.978	100.344	20.036	24.571	1.015	899.428
126.001	190.657	80.011	19.978	100.341	20.037	24.412	1.053	899.439
126.502	191.157	80.010	19.977	100.335	20.037	24.408	1.051	899.447
127.001	191.614	80.012	19.978	100.330	20.034	24.695	0.958	899.422
127.502	192.139	80.012	19.978	100.330	20.032	24.865	0.982	899.428
128.002	192.640	80.012	19.978	100.327	20.031	24.950	1.025	899.438
128.502	193.162	80.013	19.976	100.322	20.033	24.793	1.023	899.436
129.002	193.682	80.013	19.976	100.327	20.035	24.712	1.042	899.431
129.502	194.164	80.011	19.977	100.330	20.036	24.693	1.002	899.401
130.001	194.687	80.010	19.977	100.333	20.036	24.707	1.004	899.394
130.502	195.194	80.011	19.977	100.325	20.039	24.397	1.030	899.424
131.002	195.701	80.012	19.977	100.323	20.041	24.219	1.015	899.431
131.501	196.226	80.010	19.978	100.320	20.042	24.126	1.032	899.432
132.001	196.709	80.011	19.977	100.315	20.042	24.071	1.008	899.477
132.501	197.278	80.011	19.977	100.307	20.047	23.738	1.052	899.456
133.002	197.741	80.009	19.978	100.308	20.049	23.612	1.032	899.420
133.502	198.252	80.012	19.978	100.307	20.052	23.372	0.973	899.424
134.002	198.787	80.013	19.978	100.308	20.059	22.837	1.046	899.436
134.502	199.257	80.012	19.978	100.304	20.062	22.582	1.006	899.441
135.002	199.777	80.011	19.977	100.303	20.066	22.220	0.991	899.449
135.501	200.280	80.009	19.977	100.304	20.071	21.831	1.023	899.453
136.001	200.827	80.009	19.977	100.301	20.076	21.454	1.050	899.464
136.502	201.335	80.013	19.977	100.293	20.087	20.605	1.054	899.473
137.002	201.847	80.010	19.979	100.291	20.090	20.352	1.020	899.467
137.501	202.346	80.011	19.978	100.295	20.099	19.616	1.012	899.443
138.001	202.836	80.011	19.978	100.301	20.103	19.219	0.990	899.447
138.501	203.348	80.009	19.979	100.305	20.109	18.723	1.001	899.457
139.001	203.842	80.010	19.978	100.307	20.112	18.444	1.005	899.440
139.502	204.332	80.012	19.978	100.305	20.122	17.697	0.984	899.418
140.002	204.870	80.011	19.978	100.302	20.125	17.568	1.027	899.428
140.502	205.383	80.011	19.977	100.296	20.133	16.974	1.051	899.438
141.001	205.879	80.010	19.978	100.296	20.140	16.459	1.009	899.432
141.502	206.377	80.011	19.978	100.302	20.145	16.094	0.993	899.455
142.002	206.896	80.010	19.977	100.305	20.154	15.401	1.017	899.432
142.501	207.382	80.009	19.978	100.304	20.161	14.756	1.006	899.452
143.002	207.932	80.008	19.978	100.305	20.170	13.947	1.035	899.462
143.502	208.433	80.009	19.977	100.304	20.174	13.598	1.051	899.444
144.001	208.955	80.006	19.978	100.301	20.185	12.695	1.024	899.461
144.501	209.457	80.010	19.978	100.304	20.188	12.401	1.024	899.438
145.002	209.963	80.012	19.978	100.312	20.197	11.678	1.007	899.462
145.502	210.469	80.010	19.978	100.315	20.203	11.170	1.013	899.476
146.001	210.990	80.010	19.977	100.317	20.210	10.599	1.027	899.456
146.501	211.497	80.008	19.977	100.320	20.214	10.240	1.027	899.418
147.002	212.007	80.009	19.978	100.318	20.226	9.368	1.016	899.450
147.502	212.520	80.011	19.977	100.311	20.229	9.036	1.023	899.451
148.002	212.992	80.008	19.977	100.310	20.235	8.529	0.986	899.452
148.502	213.525	80.009	19.978	100.307	20.238	8.398	1.005	899.458
149.002	214.051	80.008	19.977	100.305	20.241	8.186	1.059	899.457
149.502	214.540	80.008	19.978	100.310	20.246	7.818	1.016	899.472
150.001	215.041	80.012	19.979	100.317	20.252	7.269	0.990	899.495
150.502	215.526	80.011	19.978	100.322	20.257	6.962	0.986	899.473
151.002	216.021	80.011	19.978	100.328	20.259	6.808	0.980	899.447
151.501	216.568	80.011	19.978	100.333	20.266	6.250	1.041	899.464
152.002	217.065	80.009	19.977	100.332	20.266	6.261	1.044	899.455
152.502	217.576	80.011	19.978	100.334	20.270	5.926	1.008	899.452
153.002	218.034	80.010	19.977	100.337	20.272	5.780	0.970	899.445
153.501	218.571	80.008	19.977	100.342	20.275	5.565	0.995	899.449
154.002	219.079	80.011	19.978	100.342	20.277	5.437	1.044	899.465
154.502	219.597	80.010	19.977	100.344	20.277	5.383	1.026	899.478
155.002	220.107	80.010	19.978	100.346	20.281	5.102	1.028	899.487
155.502	220.623	80.013	19.978	100.346	20.285	4.777	1.026	899.464
156.002	221.113	80.009	19.978	100.342	20.288	4.574	1.006	899.462
156.502	221.625	80.008	19.977	100.341	20.289	4.500	1.002	899.475
157.002	222.150	80.007	19.977	100.342	20.292	4.282	1.038	899.482
157.502	222.632	80.007	19.978	100.342	20.293	4.236	1.008	899.456
158.002	223.159	80.009	19.978	100.339	20.298	3.862	1.008	899.493
158.502	223.649	80.009	19.977	100.342	20.298	3.882	1.017	899.518
159.002	224.129	80.006	19.977	100.345	20.298	3.857	0.970	899.473
159.502	224.658	80.006	19.979	100.342	20.302	3.604	1.009	899.459
160.002	225.162	80.006	19.978	100.339	20.300	3.869	1.033	899.469
160.502	225.690	80.006	19.979	100.340	20.299	3.990	1.032	899.492
161.002	226.171	80.008	19.980	100.337	20.298	4.076	1.009	899.511
161.503	226.690	80.008	19.979	100.339	20.300	3.936	0.999	899.496
162.002	227.178	80.007	19.978	100.344	20.299	3.932	1.007	899.479
162.502	227.697	80.007	19.979	100.342	20.299	3.959	1.007	899.484
163.002	228.198	80.007	19.979	100.341	20.297	4.061	1.020	899.463
163.503	228.727	80.008	19.979	100.339	20.300	3.890	1.030	899.481
164.003	229.213	80.007	19.978	100.336	20.300	3.981	1.015	899.470
164.502	229.712	80.008	19.978	100.336	20.302	3.823	0.985	899.479
165.002	230.219	80.007	19.979	100.338	20.302	3.832	1.007	899.489
165.502	230.723	80.005	19.978	100.337	20.300	4.102	1.012	899.492
166.002	231.215	80.005	19.979	100.338	20.299	4.171	0.995	899.477
166.502	231.718	80.009	19.980	100.332	20.298	4.297	0.995	899.488
167.002	232.244	80.008	19.979	100.325	20.299	4.301	1.029	899.489
167.502	232.762	80.006	19.978	100.320	20.296	4.568	1.044	899.487
168.002	233.249	80.005	19.978	100.320	20.300	4.348	1.005	899.506
168.501	233.754	80.007	19.978	100.320	20.301	4.284	0.992	899.519
169.002	234.259	80.009	19.979	100.320	20.297	4.571	1.008	899.516
169.503	234.753	80.010	19.979	100.324	20.299	4.367	0.998	899.489
170.002	235.279	80.009	19.979	100.327	20.298	4.442	1.021	899.527
170.502	235.781	80.008	19.979	100.324	20.297	4.503	1.028	899.509
171.002	236.282	80.008	19.978	100.320	20.296	4.629	1.002	899.507
171.502	236.781	80.011	19.979	100.319	20.297	4.557	1.000	899.496
172.002	237.260	80.011	19.979	100.315	20.294	4.750	0.978	899.499
172.502	237.774	80.010	19.979	100.312	20.298	4.499	0.993	899.500
173.002	238.301	80.010	19.979	100.309	20.297	4.564	1.041	899.520
173.501	238.800	80.007	19.978	100.307	20.295	4.736	1.026	899.488
174.002	239.327	80.007	19.978	100.302	20.296	4.604	1.026	899.546
174.502	239.804	80.009	19.979	100.298	20.298	4.418	1.003	899.498
175.002	240.281	80.006	19.979	100.294	20.298	4.428	0.954	899.518
175.502	240.791	80.007	19.980	100.291	20.298	4.396	0.988	899.529
176.002	241.311	80.008	19.979	100.289	20.295	4.644	1.030	899.518
176.502	241.807	80.006	19.979	100.292	20.297	4.606	1.014	899.487
177.002	242.308	80.007	19.979	100.294	20.298	4.555	0.997	899.511
177.502	242.809	80.008	19.980	100.295	20.301	4.254	1.003	899.529
178.002	243.314	80.007	19.979	100.299	20.294	4.807	1.006	899.509
178.502	243.830	80.005	19.979	100.296	20.296	4.679	1.020	899.516
179.002	244.331	80.006	19.979	100.293	20.295	4.748	1.017	899.500
179.502	244.839	80.007	19.978	100.291	20.293	4.803	1.009	899.540
180.002	245.329	80.011	19.979	100.290	20.296	4.687	0.997	899.536
180.502	245.831	80.010	19.979	100.288	20.292	5.022	0.992	899.516
181.002	246.335	80.010	19.978	100.293	20.298	4.632	1.006	899.489
181.502	246.853	80.011	19.979	100.299	20.295	4.825	1.021	899.511
182.002	247.359	80.009	19.979	100.298	20.297	4.672	1.024	899.498
182.502	247.867	80.013	19.979	100.299	20.296	4.737	1.015	899.503
183.002	248.365	80.012	19.980	100.298	20.296	4.767	1.006	899.495
183.503	248.867	80.009	19.980	100.295	20.297	4.643	0.999	899.556
184.003	249.387	80.009	19.979	100.288	20.299	4.520	1.022	899.518
184.502	249.866	80.010	19.979	100.291	20.296	4.763	1.000	899.543
185.002	250.380	80.011	19.978	100.291	20.298	4.590	0.992	899.538
185.502	250.868	80.010	19.977	100.293	20.299	4.454	1.000	899.517
186.003	251.385	80.010	19.979	100.292	20.300	4.404	1.005	899.556
186.503	251.886	80.009	19.977	100.296	20.298	4.556	1.019	899.535
187.002	252.384	80.008	19.978	100.294	20.298	4.488	1.000	899.537
187.502	252.889	80.007	19.978	100.289	20.296	4.604	1.003	899.550
188.002	253.402	80.009	19.977	100.285	20.297	4.555	1.018	899.569
188.502	253.922	80.013	19.977	100.285	20.295	4.752	1.034	899.534
189.002	254.396	80.010	19.978	100.283	20.300	4.428	0.994	899.512
189.502	254.896	80.010	19.978	100.283	20.299	4.524	0.973	899.550
190.003	255.404	80.009	19.978	100.285	20.298	4.644	1.008	899.532
190.502	255.923	80.008	19.977	100.286	20.300	4.515	1.028	899.575
191.002	256.399	80.009	19.978	100.289	20.301	4.407	0.995	899.544
191.503	256.903	80.009	19.978	100.288	20.298	4.715	0.978	899.563
192.003	257.433	80.011	19.977	100.284	20.299	4.665	1.034	899.537
192.503	257.909	80.011	19.978	100.285	20.297	4.835	1.006	899.533
193.003	258.397	80.011	19.978	100.290	20.298	4.694	0.964	899.538
193.503	258.921	80.014	19.977	100.289	20.298	4.758	1.013	899.547
194.002	259.411	80.014	19.979	100.291	20.299	4.630	1.014	899.549
194.503	259.922	80.013	19.978	100.296	20.298	4.697	1.002	899.531
195.002	260.436	80.013	19.979	100.294	20.296	4.823	1.025	899.540
195.502	260.932	80.012	19.978	100.289	20.294	4.983	1.010	899.546
196.002	261.422	80.012	19.976	100.289	20.296	4.820	0.987	899.520
196.502	261.930	80.012	19.975	100.288	20.298	4.728	0.998	899.531
197.002	262.457	80.012	19.977	100.284	20.299	4.608	1.035	899.552
197.502	262.955	80.013	19.977	100.281	20.296	4.904	1.026	899.552
198.002	263.423	80.012	19.977	100.280	20.301	4.529	0.966	899.556
198.502	263.925	80.010	19.977	100.278	20.297	4.796	0.969	899.554
199.002	264.447	80.011	19.975	100.277	20.298	4.657	1.024	899.544
199.503	264.945	80.010	19.976	100.275	20.297	4.778	1.020	899.522
200.003	265.449	80.008	19.978	100.277	20.291	5.257	1.002	899.566
200.503	265.960	80.007	19.977	100.275	20.293	5.105	1.015	899.529
201.003	266.460	80.007	19.976	100.275	20.291	5.321	1.012	899.584
201.502	266.950	80.009	19.977	100.275	20.291	5.407	0.990	899.566
202.002	267.469	80.008	19.976	100.278	20.288	5.636	1.009	899.577
202.502	267.975	80.008	19.977	100.280	20.286	5.752	1.025	899.535
203.002	268.445	80.009	19.976	100.280	20.285	5.825	0.976	899.564
203.502	268.974	80.010	19.976	100.278	20.283	5.955	0.999	899.554
204.003	269.476	80.011	19.977	100.277	20.282	6.142	1.030	899.566
204.503	269.971	80.014	19.975	100.276	20.282	6.084	0.997	899.565
205.002	270.458	80.013	19.976	100.273	20.284	5.912	0.982	899.550
205.502	270.974	80.015	19.977	100.274	20.280	6.295	1.003	899.568
206.002	271.460	80.012	19.976	100.279	20.280	6.264	1.002	899.578
206.503	271.962	80.011	19.976	100.280	20.276	6.541	0.987	899.560
207.003	272.483	80.012	19.976	100.279	20.275	6.560	1.024	899.603
207.502	272.999	80.009	19.976	100.276	20.273	6.668	1.038	899.561
208.002	273.486	80.009	19.977	100.274	20.272	6.778	1.002	899.593
208.503	274.001	80.012	19.976	100.271	20.268	7.049	1.002	899.594
209.002	274.478	80.008	19.976	100.266	20.267	7.196	0.993	899.613
209.502	274.999	80.010	19.977	100.268	20.267	7.154	0.998	899.588
210.003	275.459	80.011	19.977	100.271	20.263	7.483	0.980	899.604
210.503	275.981	80.010	19.976	100.269	20.260	7.686	0.982	899.600
211.003	276.465	80.011	19.977	100.269	20.259	7.762	1.006	899.602
211.503	276.977	80.008	19.978	100.268	20.251	8.396	0.997	899.600
212.002	277.479	80.010	19.977	100.264	20.247	8.660	1.014	899.603
212.503	277.975	80.011	19.976	100.266	20.246	8.827	0.997	899.583
213.003	278.501	80.010	19.977	100.268	20.245	8.896	1.021	899.644
213.503	278.974	80.011	19.976	100.267	20.239	9.416	1.000	899.586
214.003	279.492	80.013	19.976	100.273	20.236	9.615	0.990	899.594
214.503	280.004	80.011	19.976	100.276	20.232	9.869	1.030	899.600
215.003	280.505	80.012	19.976	100.273	20.230	10.010	1.014	899.601
215.502	280.987	80.013	19.977	100.274	20.224	10.430	0.983	899.583
216.003	281.443	80.011	19.976	100.274	20.221	10.735	0.937	899.609
216.503	281.976	80.010	19.977	100.271	20.217	11.030	0.989	899.596
217.003	282.499	80.011	19.977	100.271	20.211	11.421	1.056	899.596
217.503	282.990	80.010	19.977	100.272	20.209	11.657	1.013	899.609
218.003	283.496	80.013	19.977	100.275	20.202	12.103	0.997	899.610
218.503	283.991	80.011	19.976	100.275	20.200	12.307	1.002	899.644
219.003	284.508	80.014	19.976	100.276	20.198	12.452	1.012	899.635
219.503	284.979	80.013	19.978	100.275	20.191	13.061	0.988	899.624
220.002	285.483	80.012	19.977	100.274	20.187	13.319	0.976	899.624
220.503	285.986	80.014	19.978	100.270	20.182	13.699	1.007	899.600
221.003	286.524	80.015	19.979	100.268	20.179	13.956	1.041	899.647
221.502	287.006	80.015	19.977	100.270	20.174	14.356	1.020	899.605
222.003	287.494	80.012	19.978	100.273	20.166	14.973	0.970	899.622
222.502	287.975	80.011	19.979	100.275	20.155	15.731	0.969	899.635
223.002	288.504	80.014	19.978	100.276	20.152	16.061	1.010	899.641
223.502	288.977	80.016	19.978	100.276	20.143	16.753	1.001	899.622
224.003	289.497	80.014	19.977	100.274	20.136	17.338	0.993	899.629
224.503	289.993	80.013	19.976	100.274	20.131	17.695	1.016	899.610
225.002	290.475	80.013	19.977	100.276	20.124	18.195	0.979	899.645
225.502	290.983	80.011	19.977	100.278	20.122	18.433	0.990	899.603
226.003	291.491	80.016	19.978	100.277	20.116	18.857	1.015	899.616
226.502	291.974	80.016	19.978	100.276	20.108	19.575	0.991	899.593
227.002	292.500	80.015	19.977	100.272	20.103	19.946	1.009	899.596
227.503	292.974	80.016	19.978	100.273	20.097	20.376	1.000	899.617
228.003	293.504	80.015	19.979	100.273	20.091	20.807	1.004	899.636
228.502	294.011	80.016	19.978	100.275	20.086	21.251	1.037	899.635
229.003	294.485	80.015	19.978	100.275	20.077	21.909	0.980	899.645
229.504	295.001	80.012	19.977	100.278	20.073	22.169	0.990	899.622
230.004	295.499	80.013	19.977	100.275	20.067	22.727	1.014	899.614
230.503	295.990	80.013	19.979	100.271	20.059	23.356	0.990	899.618
231.003	296.507	80.013	19.978	100.271	20.055	23.697	1.009	899.603
231.503	297.016	80.014	19.979	100.270	20.047	24.319	1.025	899.638
232.003	297.502	80.012	19.979	100.271	20.042	24.714	0.994	899.642
232.503	297.999	80.013	19.978	100.271	20.036	25.248	0.985	899.637
233.002	298.535	80.013	19.980	100.270	20.026	26.060	1.034	899.627
233.502	299.001	80.012	19.979	100.267	20.024	26.278	1.001	899.649
234.003	299.490	80.014	19.979	100.266	20.018	26.687	0.953	899.627
234.504	300.003	80.012	19.978	100.265	20.008	27.476	1.001	899.612
235.004	300.479	80.011	19.978	100.264	20.004	27.780	0.989	899.622
235.504	300.994	80.014	19.978	100.268	19.995	28.468	0.991	899.632
236.004	301.522	80.013	19.978	100.267	19.991	28.709	1.044	899.647
236.503	301.993	80.014	19.978	100.269	19.987	28.989	1.001	899.626
237.002	302.525	80.016	19.978	100.269	19.979	29.705	1.004	899.623
237.502	303.025	80.016	19.978	100.266	19.977	29.956	1.032	899.689
238.002	303.514	80.015	19.978	100.262	19.968	30.620	0.988	899.650
238.503	304.014	80.014	19.978	100.261	19.966	30.855	0.988	899.630
239.004	304.526	80.014	19.979	100.261	19.958	31.422	1.011	899.667
239.504	305.013	80.015	19.978	100.259	19.957	31.445	0.999	899.614
240.004	305.517	80.012	19.977	100.255	19.952	31.796	0.991	899.647
240.503	306.027	80.013	19.978	100.252	19.945	32.251	1.015	899.661
241.003	306.503	80.017	19.977	100.249	19.941	32.559	0.987	899.649
241.503	307.029	80.015	19.979	100.248	19.937	32.881	1.000	899.643
242.004	307.547	80.014	19.978	100.251	19.932	33.267	1.043	899.661
242.503	308.042	80.018	19.977	100.252	19.928	33.526	1.013	899.633
243.003	308.543	80.016	19.978	100.254	19.921	34.065	0.997	899.637
243.503	309.043	80.016	19.978	100.258	19.920	34.173	1.002	899.641
244.003	309.517	80.013	19.978	100.257	19.915	34.522	0.974	899.629
244.503	310.025	80.011	19.979	100.248	19.908	35.026	0.982	899.643
245.003	310.519	80.014	19.978	100.245	19.908	35.085	1.002	899.656
245.503	311.052	80.014	19.978	100.242	19.904	35.513	1.026	899.646
246.003	311.525	80.015	19.977	100.240	19.897	36.056	1.006	899.676
246.503	312.008	80.016	19.977	100.243	19.896	36.052	0.956	899.682
247.003	312.510	80.015	19.977	100.250	19.890	36.453	0.984	899.651
247.504	313.026	80.015	19.977	100.257	19.887	36.597	1.018	899.645
248.004	313.516	80.014	19.977	100.261	19.882	36.930	1.006	899.649
248.504	313.988	80.014	19.977	100.259	19.881	36.933	0.961	899.658
249.004	314.518	80.015	19.977	100.257	19.879	37.108	1.002	899.645
249.504	315.015	80.014	19.977	100.257	19.870	37.719	1.028	899.653
250.003	315.510	80.016	19.979	100.259	19.869	37.803	0.992	899.676
250.503	316.049	80.015	19.977	100.258	19.865	38.169	1.033	899.688
251.003	316.524	80.013	19.977	100.258	19.862	38.400	1.013	899.672
251.504	317.044	80.016	19.977	100.259	19.859	38.557	0.995	899.652
252.004	317.517	80.014	19.978	100.260	19.851	39.126	0.994	899.669
252.504	318.034	80.012	19.978	100.252	19.842	39.761	0.989	899.673
253.004	318.526	80.014	19.978	100.251	19.839	40.010	1.009	899.638
253.503	319.020	80.013	19.977	100.252	19.833	40.509	0.987	899.676
254.003	319.525	80.016	19.978	100.254	19.823	41.187	0.999	899.679
254.503	320.004	80.016	19.977	100.258	19.819	41.529	0.984	899.688
255.003	320.518	80.014	19.977	100.268	19.811	42.118	0.992	899.638
255.504	321.015	80.014	19.978	100.275	19.804	42.617	1.010	899.667
256.004	321.469	80.012	19.978	100.278	19.797	43.110	0.951	899.671
256.504	322.018	80.010	19.978	100.277	19.786	43.865	1.004	899.687
257.003	322.519	80.013	19.978	100.275	19.779	44.330	1.051	899.669
257.503	323.033	80.013	19.977	100.275	19.767	45.256	1.014	899.648
258.003	323.519	80.013	19.978	100.275	19.757	45.908	1.000	899.658
258.503	324.040	80.015	19.978	100.278	19.747	46.581	1.009	899.691
259.003	324.523	80.012	19.977	100.285	19.734	47.590	1.004	899.671
259.503	325.031	80.011	19.979	100.285	19.722	48.494	0.989	899.694
260.004	325.515	80.011	19.978	100.285	19.710	49.403	0.991	899.708
260.504	326.020	80.008	19.978	100.285	19.692	50.745	0.989	899.683
261.004	326.512	80.010	19.979	100.284	19.680	51.668	0.997	899.665
261.504	327.026	80.010	19.979	100.285	19.658	53.342	1.007	899.669
262.003	327.521	80.011	19.979	100.290	19.643	54.490	1.010	899.678
262.503	328.016	80.012	19.978	100.291	19.624	55.869	0.990	899.678
263.003	328.518	80.011	19.978	100.291	19.607	57.199	0.997	899.678
263.503	329.002	80.013	19.978	100.296	19.590	58.547	0.986	899.701
264.003	329.530	80.014	19.978	100.301	19.567	60.353	1.011	899.667
264.503	329.993	80.012	19.978	100.305	19.547	61.918	0.991	899.691
265.003	330.512	80.013	19.977	100.313	19.524	63.593	0.982	899.686
265.503	330.996	80.012	19.978	100.321	19.504	65.111	1.003	899.690
266.004	331.520	80.009	19.977	100.327	19.476	67.161	1.007	899.672
266.504	332.010	80.012	19.978	100.322	19.454	68.834	1.014	899.689
267.004	332.517	80.012	19.979	100.321	19.424	71.078	0.998	899.689
267.504	333.037	80.012	19.977	100.325	19.405	72.591	1.028	899.691
268.003	333.543	80.013	19.978	100.327	19.375	74.902	1.026	899.691
268.504	334.042	80.013	19.976	100.327	19.352	76.707	1.004	899.732
269.003	334.531	80.014	19.977	100.332	19.323	78.984	0.988	899.687
269.504	335.017	80.012	19.978	100.333	19.297	80.985	0.974	899.672
270.004	335.530	80.014	19.978	100.329	19.266	83.415	1.000	899.711
270.503	336.039	80.013	19.978	100.328	19.235	85.755	1.023	899.723
271.004	336.531	80.012	19.979	100.327	19.203	88.121	1.000	899.724
271.504	337.006	80.013	19.978	100.325	19.175	90.332	0.966	899.714
272.004	337.560	80.013	19.979	100.328	19.145	92.659	1.028	899.707
272.504	338.032	80.014	19.980	100.335	19.108	95.486	1.026	899.687
273.004	338.526	80.014	19.979	100.336	19.076	97.870	0.967	899.710
273.504	339.032	80.015	19.979	100.343	19.040	100.735	0.999	899.683
274.004	339.519	80.014	19.977	100.348	19.006	103.388	0.994	899.698
274.503	340.024	80.012	19.977	100.347	18.972	105.962	0.992	899.711
275.004	340.493	80.014	19.978	100.344	18.937	108.625	0.974	899.709
275.504	341.003	80.013	19.978	100.341	18.900	111.444	0.979	899.691
276.003	341.502	80.012	19.978	100.338	18.863	114.378	1.010	899.698
276.503	342.014	80.010	19.977	100.334	18.826	117.156	1.012	899.699
277.003	342.491	80.011	19.978	100.334	18.786	120.222	0.988	899.693
277.504	342.984	80.013	19.978	100.334	18.745	123.381	0.969	899.699
278.004	343.487	80.011	19.979	100.340	18.704	126.539	0.996	899.729
278.503	343.998	80.012	19.978	100.340	18.667	129.478	1.014	899.716
279.003	344.496	80.013	19.979	100.341	18.625	132.799	1.009	899.709
279.504	344.986	80.013	19.979	100.339	18.579	136.256	0.987	899.719
280.004	345.515	80.013	19.977	100.339	18.544	139.004	1.019	899.703
280.504	346.016	80.014	19.977	100.337	18.498	142.561	1.031	899.724
281.004	346.509	80.013	19.978	100.336	18.458	145.618	0.994	899.745
281.504	347.009	80.012	19.976	100.333	18.416	148.668	0.994	899.750
282.003	347.501	80.010	19.977	100.335	18.374	151.866	0.993	899.726
282.503	348.013	80.012	19.977	100.333	18.331	155.249	1.004	899.774
283.003	348.504	80.012	19.977	100.331	18.287	158.649	1.003	899.747
283.503	348.988	80.011	19.977	100.330	18.242	162.045	0.974	899.764
284.004	349.493	80.012	19.978	100.334	18.196	165.562	0.989	899.755
284.504	349.979	80.012	19.978	100.333	18.152	168.977	0.992	899.770
285.004	350.507	80.010	19.977	100.334	18.108	172.374	1.013	899.773
285.504	350.994	80.013	19.976	100.328	18.064	175.675	1.015	899.799
286.004	351.461	80.013	19.977	100.318	18.015	179.436	0.954	899.768
286.504	351.997	80.012	19.978	100.311	17.974	182.561	1.003	899.798
287.004	352.468	80.011	19.977	100.314	17.929	185.995	1.007	899.769
287.504	352.978	80.009	19.977	100.311	17.883	189.451	0.981	899.791
288.004	353.475	80.012	19.979	100.311	17.838	192.920	1.007	899.758
288.504	353.956	80.012	19.978	100.319	17.793	196.395	0.979	899.783
289.003	354.461	80.008	19.979	100.323	17.745	200.111	0.986	899.754
289.504	355.004	80.012	19.978	100.317	17.705	203.127	1.047	899.805
290.004	355.455	80.012	19.979	100.312	17.660	206.559	0.994	899.793
290.503	355.925	80.012	19.979	100.314	17.614	210.039	0.921	899.770
291.003	356.440	80.013	19.978	100.314	17.570	213.383	0.985	899.752
291.503	356.950	80.012	19.978	100.310	17.528	216.605	1.025	899.774
292.004	357.431	80.014	19.979	100.308	17.482	220.142	0.990	899.798
292.504	357.942	80.012	19.977	100.310	17.438	223.623	0.992	899.765
293.004	358.462	80.011	19.979	100.307	17.394	227.014	1.032	899.771
293.503	358.916	80.012	19.979	100.307	17.353	230.205	0.975	899.734
294.003	359.438	80.012	19.977	100.310	17.310	233.476	0.976	899.775
294.504	359.919	80.009	19.979	100.309	17.271	236.503	1.002	899.772
295.004	360.428	80.011	19.978	100.311	17.226	239.932	0.990	899.841
295.504	360.909	80.010	19.978	100.306	17.187	242.816	0.989	899.831
296.004	361.399	80.010	19.978	100.300	17.146	245.922	0.971	899.781
296.504	361.913	80.015	19.978	100.298	17.106	248.821	1.005	899.789
297.004	362.393	80.014	19.977	100.299	17.069	251.611	0.993	899.815
297.505	362.910	80.013	19.978	100.299	17.034	254.202	0.997	899.812
298.005	363.390	80.011	19.977	100.305	16.997	256.947	0.998	899.775
298.504	363.899	80.009	19.978	100.303	16.963	259.539	0.989	899.806
299.004	364.392	80.009	19.978	100.297	16.929	262.060	1.002	899.797
299.505	364.869	80.009	19.979	100.288	16.896	264.572	0.971	899.825
300.004	365.373	80.010	19.977	100.279	16.862	267.115	0.982	899.794
300.504	365.860	80.011	19.977	100.273	16.828	269.581	0.991	899.802
301.003	366.375	80.008	19.978	100.270	16.797	271.805	1.002	899.812
