Repository: FireDynamics/BESKID_ExperimentalData

# Experimental Data of the BESKID Project

The repository contains the public experimental data of the BESKID project.

The primary material investigate is Poly(methyl methacrylate) (PMMA).

The materials have been examined in various experimental setups, across different sizes, from micro- to real-scale. Data of the following setups is available:
- Thermogravimetric analysis (TGA)
- Micro-scale combustion calorimetry (MCC)
- Differential scanning calorimetry (DSC)
- Cone calorimetry
- Flame spread experiments

File: Materials/PMMA/DE_10mm/MCC/20240814_PS_18.txt (part 1 of 2)
File Name:	PS_18.txt	Version: 8.3.7.3						
Date:	14 Aug 2024
Operator:	KH
Test ID:	PS_18
Sample ID:	PS_18
Sample Mass (mg):	3.2100
Sample Cup Mass (mg):	184.4800
End Total Mass (mg):
Heating Rate (C/s):	1.0000
Combuster Temperature (C):	900.0
N2 Flow Rate (cc/min):	80.0
O2 Flow Rate (cc/min):	20.0
Calibration File:	Coeff.txt
T Correction Coefficients:	0.308738730	0.013615500	0.000000000
Time Shift (s):	10.0
Pre-Test Comments:
Post-Test Comments:
Baseline Flow:	100.136
Baseline O2:	20.233
Instrument ID:	2700
@
Time (s)	Temperature (C)	N2 Flow (cc/min)	O2 Flow (cc/min)	Total Flow (cc/min)	Oxygen (%)	HRR (W/g)	Heating Rate (C/s)	Combustor Temp (C)
0.000	74.835	80.099	19.978	100.136	20.180	-8.742	-0.015	899.628
0.500	74.807	80.099	19.978	100.147	20.157	-6.380	-0.027	899.630
1.000	74.817	80.101	19.977	100.147	20.137	-4.408	-0.018	899.623
1.500	74.801	80.099	19.977	100.161	20.117	-2.338	-0.006	899.622
2.001	74.840	80.097	19.978	100.212	20.102	-0.788	0.023	899.584
2.500	74.868	80.097	19.977	100.287	20.090	0.335	0.067	899.621
3.001	74.870	80.099	19.978	100.382	20.082	1.147	0.029	899.590
3.501	74.932	80.099	19.980	100.500	20.075	1.869	0.065	899.613
4.001	74.974	80.099	19.979	100.614	20.074	1.951	0.104	899.593
4.500	75.027	80.099	19.979	100.704	20.069	2.277	0.095	899.639
5.001	75.074	80.100	19.978	100.762	20.068	1.815	0.100	899.595
5.501	75.137	80.101	19.979	100.799	20.065	0.739	0.110	899.640
6.000	75.227	80.099	19.979	100.813	20.064	-1.079	0.153	899.629
6.501	75.313	80.100	19.978	100.816	20.065	-3.390	0.175	899.623
7.001	75.391	80.099	19.978	100.809	20.062	-5.603	0.165	899.610
7.501	75.492	80.099	19.978	100.803	20.064	-8.402	0.179	899.646
8.000	75.590	80.101	19.978	100.799	20.064	-10.600	0.199	899.600
8.501	75.682	80.101	19.978	100.795	20.064	-11.801	0.189	899.605
9.001	75.822	80.102	19.979	100.787	20.061	-12.302	0.231	899.609
9.502	75.945	80.101	19.978	100.785	20.059	-12.178	0.263	899.633
10.001	76.046	80.101	19.978	100.788	20.058	-11.821	0.224	899.619
10.500	76.170	80.102	19.977	100.785	20.047	-10.325	0.225	899.610
11.001	76.326	80.101	19.978	100.785	20.023	-7.337	0.281	899.629
11.501	76.468	80.102	19.978	100.789	19.994	-4.001	0.298	899.597
12.001	76.641	80.104	19.977	100.795	19.966	-0.488	0.315	899.624
12.501	76.804	80.103	19.977	100.831	19.940	2.613	0.336	899.584
13.001	76.979	80.102	19.978	100.924	19.920	5.063	0.337	899.602
13.501	77.240	80.101	19.978	101.046	19.906	7.075	0.436	899.604
14.001	77.436	80.102	19.978	101.197	19.900	8.224	0.457	899.639
14.500	77.741	80.103	19.979	101.360	19.903	8.597	0.501	899.638
15.001	77.971	80.100	19.978	101.498	19.904	9.101	0.535	899.621
15.501	78.233	80.100	19.977	101.587	19.907	9.480	0.492	899.629
16.001	78.549	80.103	19.977	101.637	19.914	9.469	0.578	899.605
16.500	78.881	80.100	19.977	101.658	19.918	9.724	0.648	899.627
17.001	79.214	80.101	19.977	101.651	19.923	9.833	0.665	899.610
17.501	79.532	80.103	19.977	101.625	19.933	9.432	0.651	899.619
18.001	79.905	80.101	19.976	101.592	19.940	9.407	0.691	899.610
18.502	80.216	80.103	19.977	101.559	19.947	9.234	0.685	899.594
19.001	80.640	80.100	19.977	101.521	19.952	9.152	0.735	899.596
19.501	81.006	80.101	19.977	101.487	19.959	8.952	0.789	899.621
20.001	81.399	80.101	19.978	101.453	19.970	8.319	0.760	899.590
20.500	81.794	80.099	19.978	101.424	19.972	8.451	0.788	899.607
21.001	82.220	80.101	19.978	101.390	19.979	8.030	0.820	899.610
21.502	82.641	80.102	19.978	101.355	19.980	8.198	0.847	899.573
22.001	83.064	80.100	19.977	101.322	19.991	7.456	0.845	899.593
22.501	83.484	80.100	19.978	101.289	19.994	7.275	0.844	899.589
23.000	83.934	80.101	19.978	101.246	20.000	6.923	0.871	899.586
23.501	84.395	80.101	19.977	101.209	20.007	6.383	0.911	899.630
24.001	84.807	80.100	19.978	101.173	20.008	6.489	0.873	899.576
24.501	85.302	80.098	19.977	101.139	20.014	6.057	0.907	899.595
25.001	85.782	80.098	19.978	101.107	20.019	5.757	0.974	899.603
25.501	86.237	80.098	19.978	101.079	20.026	5.333	0.936	899.592
26.001	86.689	80.096	19.978	101.050	20.027	5.376	0.907	899.605
26.501	87.198	80.098	19.977	101.025	20.029	5.363	0.961	899.603
27.001	87.666	80.098	19.977	100.998	20.032	5.234	0.977	899.611
27.501	88.167	80.097	19.977	100.974	20.036	4.906	0.968	899.599
28.001	88.637	80.100	19.978	100.961	20.037	4.866	0.971	899.618
28.501	89.146	80.099	19.978	100.952	20.040	4.717	0.980	899.599
29.001	89.605	80.099	19.977	100.934	20.045	4.384	0.969	899.620
29.501	90.114	80.097	19.979	100.922	20.046	4.336	0.968	899.623
30.000	90.626	80.096	19.978	100.914	20.049	4.183	1.021	899.616
30.500	91.141	80.098	19.978	100.900	20.050	4.201	1.027	899.605
31.001	91.640	80.098	19.978	100.890	20.056	3.739	1.013	899.597
31.501	92.142	80.096	19.978	100.886	20.057	3.810	1.000	899.593
32.002	92.651	80.098	19.978	100.875	20.060	3.584	1.010	899.620
32.501	93.146	80.097	19.977	100.861	20.059	3.862	1.004	899.588
33.001	93.669	80.098	19.977	100.848	20.059	4.008	1.019	899.620
33.501	94.167	80.102	19.978	100.837	20.061	3.856	1.021	899.608
34.001	94.688	80.101	19.977	100.832	20.064	3.696	1.019	899.620
34.501	95.182	80.099	19.977	100.828	20.063	3.816	1.015	899.605
35.001	95.712	80.098	19.977	100.823	20.066	3.624	1.024	899.607
35.501	96.250	80.097	19.977	100.821	20.068	3.419	1.068	899.648
36.001	96.747	80.098	19.977	100.813	20.071	3.362	1.036	899.565
36.501	97.271	80.097	19.978	100.800	20.073	3.403	1.021	899.606
37.001	97.787	80.097	19.978	100.799	20.073	3.589	1.039	899.566
37.501	98.336	80.098	19.977	100.788	20.078	3.253	1.065	899.566
38.000	98.885	80.097	19.978	100.784	20.079	3.271	1.099	899.581
38.501	99.401	80.099	19.977	100.780	20.079	3.327	1.065	899.599
39.001	99.915	80.102	19.977	100.773	20.081	3.178	1.030	899.607
39.501	100.457	80.100	19.978	100.761	20.082	3.101	1.056	899.615
40.001	100.977	80.099	19.977	100.757	20.082	3.071	1.062	899.587
40.501	101.512	80.098	19.978	100.745	20.083	2.988	1.055	899.608
41.001	102.049	80.099	19.977	100.740	20.085	2.762	1.072	899.619
41.501	102.599	80.102	19.977	100.739	20.087	2.601	1.087	899.638
42.001	103.125	80.101	19.979	100.736	20.089	2.383	1.076	899.628
42.501	103.662	80.099	19.979	100.736	20.088	2.343	1.062	899.589
43.001	104.168	80.099	19.977	100.735	20.086	2.535	1.042	899.635
43.501	104.708	80.096	19.977	100.719	20.090	2.241	1.046	899.603
44.001	105.234	80.098	19.976	100.706	20.089	2.443	1.066	899.615
44.501	105.774	80.098	19.976	100.693	20.091	2.345	1.066	899.625
45.001	106.323	80.097	19.976	100.685	20.092	2.346	1.090	899.602
45.501	106.848	80.098	19.976	100.679	20.091	2.523	1.074	899.645
46.001	107.386	80.096	19.977	100.681	20.093	2.451	1.062	899.610
46.501	107.905	80.097	19.976	100.680	20.095	2.223	1.057	899.620
47.002	108.443	80.098	19.976	100.681	20.094	2.293	1.056	899.600
47.502	108.955	80.095	19.977	100.678	20.096	2.118	1.050	899.626
48.002	109.519	80.098	19.978	100.677	20.097	2.212	1.077	899.648
48.501	110.017	80.100	19.978	100.678	20.098	2.106	1.063	899.635
49.001	110.583	80.098	19.977	100.682	20.100	2.022	1.064	899.601
49.501	111.140	80.100	19.977	100.684	20.103	1.777	1.122	899.610
50.001	111.659	80.100	19.978	100.687	20.103	1.765	1.076	899.610
50.501	112.165	80.098	19.979	100.686	20.104	1.734	1.025	899.625
51.002	112.724	80.097	19.978	100.680	20.101	2.005	1.064	899.618
51.502	113.243	80.097	19.978	100.673	20.102	1.894	1.078	899.625
52.002	113.804	80.098	19.979	100.666	20.104	1.725	1.080	899.638
52.502	114.327	80.099	19.978	100.663	20.106	1.525	1.084	899.597
53.002	114.869	80.098	19.979	100.657	20.104	1.668	1.066	899.632
53.501	115.401	80.099	19.979	100.657	20.102	1.827	1.074	899.645
54.001	115.945	80.099	19.979	100.657	20.104	1.548	1.076	899.636
54.501	116.502	80.098	19.979	100.657	20.104	1.613	1.101	899.663
55.001	117.045	80.101	19.978	100.650	20.105	1.462	1.100	899.643
55.502	117.528	80.101	19.979	100.649	20.108	1.227	1.026	899.640
56.001	118.059	80.100	19.979	100.644	20.109	1.305	1.015	899.631
56.501	118.636	80.097	19.978	100.641	20.110	1.269	1.108	899.651
57.002	119.170	80.095	19.978	100.639	20.108	1.539	1.110	899.661
57.502	119.692	80.098	19.979	100.638	20.110	1.401	1.055	899.626
58.002	120.178	80.100	19.978	100.637	20.109	1.463	1.008	899.638
58.502	120.729	80.098	19.979	100.639	20.108	1.614	1.037	899.653
59.002	121.268	80.100	19.980	100.637	20.108	1.608	1.089	899.682
59.502	121.779	80.099	19.979	100.635	20.105	1.935	1.050	899.698
60.001	122.328	80.099	19.978	100.636	20.106	1.765	1.061	899.641
60.501	122.879	80.100	19.978	100.640	20.111	1.275	1.100	899.643
61.002	123.391	80.100	19.978	100.640	20.112	1.171	1.062	899.687
61.501	123.925	80.099	19.979	100.646	20.110	1.451	1.047	899.645
62.001	124.470	80.099	19.978	100.648	20.111	1.421	1.079	899.624
62.501	125.017	80.099	19.978	100.642	20.115	1.060	1.092	899.657
63.001	125.508	80.100	19.979	100.638	20.114	1.232	1.039	899.685
63.501	126.054	80.099	19.978	100.632	20.111	1.618	1.036	899.647
64.002	126.597	80.098	19.979	100.623	20.112	1.536	1.089	899.636
64.502	127.137	80.102	19.979	100.620	20.114	1.348	1.084	899.659
65.001	127.649	80.101	19.979	100.621	20.114	1.309	1.052	899.669
65.502	128.181	80.100	19.979	100.621	20.116	1.294	1.043	899.636
66.002	128.696	80.100	19.978	100.624	20.115	1.402	1.047	899.617
66.502	129.248	80.099	19.978	100.623	20.116	1.389	1.067	899.651
67.002	129.796	80.101	19.979	100.620	20.115	1.481	1.101	899.701
67.501	130.319	80.100	19.978	100.623	20.112	1.843	1.070	899.655
68.002	130.815	80.100	19.978	100.623	20.116	1.386	1.018	899.651
68.502	131.354	80.099	19.979	100.622	20.115	1.369	1.035	899.692
69.002	131.899	80.100	19.978	100.619	20.116	1.167	1.083	899.674
69.502	132.415	80.101	19.978	100.614	20.112	1.522	1.062	899.684
70.001	132.967	80.101	19.979	100.609	20.113	1.466	1.069	899.654
70.502	133.504	80.101	19.978	100.606	20.115	1.297	1.090	899.654
71.001	134.019	80.101	19.978	100.604	20.119	1.051	1.052	899.657
71.501	134.539	80.103	19.977	100.607	20.117	1.180	1.035	899.660
72.001	135.072	80.102	19.978	100.609	20.117	1.259	1.054	899.662
72.501	135.595	80.099	19.978	100.604	20.117	1.328	1.056	899.691
73.001	136.108	80.100	19.978	100.594	20.120	1.013	1.035	899.662
73.502	136.620	80.099	19.978	100.591	20.116	1.412	1.024	899.675
74.002	137.135	80.100	19.979	100.587	20.118	1.216	1.027	899.640
74.502	137.646	80.098	19.978	100.587	20.117	1.284	1.026	899.663
75.002	138.198	80.099	19.979	100.588	20.120	1.068	1.062	899.706
75.502	138.721	80.100	19.979	100.597	20.119	1.237	1.075	899.652
76.002	139.244	80.098	19.979	100.599	20.118	1.371	1.046	899.649
76.502	139.748	80.100	19.978	100.603	20.118	1.373	1.027	899.666
77.002	140.261	80.101	19.978	100.605	20.121	1.222	1.018	899.653
77.501	140.816	80.100	19.978	100.603	20.118	1.566	1.068	899.694
78.002	141.331	80.102	19.979	100.596	20.120	1.469	1.069	899.666
78.502	141.862	80.101	19.977	100.593	20.119	1.507	1.046	899.658
79.002	142.390	80.101	19.977	100.591	20.117	1.757	1.059	899.653
79.501	142.899	80.100	19.977	100.589	20.119	1.447	1.037	899.657
80.001	143.414	80.099	19.976	100.591	20.120	1.306	1.024	899.674
80.501	143.942	80.101	19.978	100.592	20.121	1.144	1.043	899.652
81.001	144.477	80.100	19.979	100.589	20.120	1.119	1.062	899.664
81.502	144.970	80.100	19.978	100.588	20.123	0.860	1.028	899.657
82.002	145.537	80.102	19.978	100.589	20.121	1.030	1.061	899.673
82.502	146.052	80.100	19.978	100.587	20.122	0.978	1.082	899.660
83.002	146.574	80.097	19.978	100.584	20.125	0.681	1.038	899.673
83.501	147.068	80.096	19.979	100.583	20.123	0.901	1.016	899.637
84.002	147.618	80.095	19.979	100.579	20.124	0.964	1.043	899.671
84.502	148.082	80.096	19.978	100.570	20.121	1.325	1.014	899.689
85.001	148.605	80.096	19.979	100.565	20.124	1.024	0.987	899.694
85.502	149.108	80.094	19.978	100.565	20.124	1.074	1.026	899.662
86.002	149.671	80.095	19.978	100.565	20.123	1.133	1.066	899.635
86.502	150.159	80.094	19.979	100.566	20.122	1.212	1.051	899.668
87.001	150.692	80.094	19.979	100.573	20.127	0.787	1.022	899.652
87.501	151.192	80.097	19.979	100.577	20.124	1.107	1.033	899.668
88.002	151.726	80.098	19.979	100.581	20.125	1.093	1.034	899.661
88.502	152.245	80.097	19.978	100.584	20.126	1.056	1.053	899.688
89.001	152.745	80.096	19.979	100.586	20.125	1.246	1.019	899.676
89.501	153.276	80.096	19.978	100.585	20.126	1.134	1.031	899.667
90.001	153.803	80.095	19.978	100.583	20.127	1.073	1.058	899.657
90.501	154.294	80.095	19.978	100.581	20.131	0.711	1.018	899.660
91.001	154.817	80.096	19.977	100.576	20.128	1.051	1.014	899.654
91.502	155.304	80.096	19.978	100.569	20.127	1.179	1.009	899.640
92.002	155.838	80.093	19.979	100.566	20.128	1.095	1.021	899.638
92.502	156.357	80.093	19.978	100.564	20.129	0.991	1.053	899.647
93.002	156.920	80.097	19.978	100.565	20.127	1.108	1.082	899.651
93.502	157.371	80.097	19.978	100.567	20.130	0.830	1.014	899.635
94.002	157.909	80.099	19.978	100.569	20.130	0.762	0.989	899.654
94.502	158.424	80.099	19.979	100.566	20.129	0.764	1.053	899.671
95.002	158.945	80.096	19.979	100.563	20.127	0.911	1.037	899.681
95.502	159.450	80.097	19.978	100.558	20.132	0.481	1.026	899.675
96.002	159.956	80.095	19.979	100.551	20.127	0.988	1.011	899.649
96.501	160.475	80.096	19.979	100.550	20.128	0.889	1.025	899.641
97.001	160.955	80.097	19.977	100.548	20.129	0.733	0.999	899.643
97.502	161.487	80.094	19.978	100.549	20.126	1.024	1.011	899.645
98.002	162.016	80.097	19.978	100.547	20.125	1.136	1.061	899.664
98.502	162.511	80.099	19.977	100.545	20.126	1.098	1.024	899.662
99.002	163.052	80.098	19.976	100.543	20.129	0.835	1.036	899.648
99.502	163.543	80.097	19.976	100.543	20.128	0.850	1.033	899.675
100.002	164.059	80.093	19.977	100.544	20.128	0.873	1.008	899.652
100.502	164.567	80.096	19.977	100.548	20.124	1.296	1.024	899.654
101.002	165.117	80.098	19.977	100.552	20.129	0.763	1.058	899.677
101.502	165.620	80.099	19.977	100.554	20.127	1.004	1.054	899.678
102.001	166.133	80.098	19.978	100.557	20.134	0.377	1.016	899.673
102.502	166.594	80.100	19.978	100.556	20.133	0.448	0.973	899.648
103.002	167.142	80.098	19.979	100.555	20.134	0.356	1.009	899.678
103.502	167.637	80.098	19.979	100.556	20.132	0.506	1.043	899.694
104.002	168.156	80.100	19.979	100.554	20.130	0.854	1.014	899.679
104.501	168.644	80.100	19.978	100.554	20.130	0.834	1.007	899.660
105.002	169.182	80.098	19.978	100.556	20.131	0.793	1.026	899.681
105.502	169.715	80.097	19.978	100.556	20.132	0.813	1.072	899.668
106.002	170.199	80.096	19.978	100.552	20.134	0.828	1.016	899.706
106.502	170.694	80.099	19.978	100.554	20.133	0.999	0.978	899.676
107.002	171.201	80.098	19.979	100.554	20.132	1.118	1.003	899.704
107.502	171.701	80.099	19.979	100.553	20.134	0.912	1.007	899.687
108.002	172.254	80.100	19.979	100.551	20.131	1.214	1.053	899.689
108.502	172.748	80.098	19.979	100.558	20.132	1.041	1.047	899.673
109.002	173.269	80.099	19.979	100.554	20.135	0.662	1.014	899.685
109.502	173.763	80.099	19.979	100.551	20.133	0.752	1.015	899.689
110.002	174.262	80.098	19.978	100.551	20.136	0.434	0.994	899.702
110.502	174.774	80.097	19.978	100.556	20.134	0.590	1.011	899.687
111.002	175.294	80.096	19.979	100.548	20.132	0.770	1.033	899.687
111.502	175.826	80.098	19.978	100.546	20.133	0.667	1.052	899.669
112.002	176.329	80.098	19.977	100.544	20.132	0.677	1.034	899.667
112.502	176.839	80.096	19.977	100.540	20.132	0.629	1.012	899.704
113.002	177.330	80.096	19.978	100.528	20.132	0.812	1.000	899.661
113.502	177.815	80.098	19.977	100.523	20.129	1.196	0.977	899.686
114.002	178.367	80.098	19.978	100.519	20.132	1.020	1.037	899.704
114.502	178.877	80.100	19.978	100.517	20.134	1.042	1.062	899.705
115.002	179.370	80.100	19.978	100.515	20.136	1.056	1.005	899.708
115.501	179.891	80.098	19.977	100.522	20.138	0.799	1.013	899.706
116.002	180.383	80.097	19.977	100.530	20.136	0.995	1.011	899.698
116.503	180.916	80.096	19.978	100.534	20.136	0.920	1.025	899.662
117.002	181.440	80.097	19.979	100.533	20.134	0.952	1.058	899.697
117.501	181.951	80.097	19.978	100.538	20.135	0.792	1.035	899.678
118.002	182.430	80.097	19.978	100.538	20.134	0.902	0.990	899.696
118.502	182.958	80.099	19.978	100.537	20.136	0.831	1.008	899.709
119.002	183.465	80.098	19.977	100.542	20.133	1.128	1.036	899.691
119.502	184.001	80.099	19.978	100.548	20.136	0.823	1.042	899.722
120.002	184.507	80.101	19.978	100.541	20.138	0.736	1.041	899.713
120.502	185.000	80.100	19.978	100.537	20.137	0.838	1.000	899.697
121.002	185.512	80.099	19.978	100.530	20.140	0.559	1.005	899.690
121.502	186.021	80.098	19.978	100.519	20.137	0.769	1.021	899.677
122.002	186.492	80.098	19.978	100.506	20.136	0.989	0.980	899.685
122.502	187.006	80.099	19.978	100.499	20.136	1.004	0.985	899.689
123.002	187.529	80.097	19.978	100.505	20.137	0.879	1.036	899.692
123.502	188.043	80.098	19.978	100.508	20.138	0.826	1.037	899.691
124.002	188.553	80.098	19.978	100.513	20.140	0.650	1.025	899.704
124.502	189.047	80.097	19.977	100.525	20.137	0.951	1.004	899.675
125.002	189.575	80.096	19.978	100.527	20.132	1.426	1.021	899.709
125.502	190.093	80.099	19.978	100.517	20.138	0.944	1.046	899.675
126.002	190.589	80.098	19.977	100.513	20.142	0.654	1.015	899.732
126.501	191.106	80.097	19.977	100.514	20.142	0.741	1.014	899.707
127.001	191.598	80.096	19.977	100.507	20.141	0.784	1.009	899.714
127.501	192.122	80.096	19.977	100.510	20.141	0.706	1.016	899.698
128.002	192.617	80.098	19.977	100.512	20.141	0.735	1.018	899.698
128.502	193.141	80.099	19.977	100.512	20.140	0.780	1.018	899.678
129.002	193.652	80.099	19.977	100.508	20.141	0.807	1.035	899.683
129.502	194.181	80.100	19.977	100.504	20.145	0.432	1.040	899.707
130.002	194.660	80.099	19.977	100.500	20.141	0.902	1.008	899.701
130.502	195.201	80.099	19.978	100.505	20.139	1.100	1.019	899.715
131.002	195.723	80.103	19.978	100.505	20.146	0.330	1.062	899.727
131.503	196.195	80.101	19.978	100.505	20.148	0.183	0.994	899.666
132.002	196.699	80.099	19.977	100.507	20.146	0.200	0.976	899.708
132.502	197.205	80.096	19.977	100.503	20.146	0.196	1.011	899.732
133.003	197.718	80.094	19.977	100.494	20.144	0.492	1.019	899.695
133.502	198.223	80.098	19.978	100.491	20.140	0.876	1.018	899.717
134.002	198.750	80.097	19.977	100.487	20.143	0.810	1.032	899.730
134.502	199.248	80.099	19.977	100.488	20.144	0.717	1.024	899.744
135.002	199.742	80.100	19.977	100.495	20.146	0.483	0.992	899.700
135.502	200.254	80.097	19.977	100.496	20.143	0.711	1.007	899.700
136.002	200.758	80.097	19.977	100.496	20.145	0.541	1.016	899.737
136.502	201.256	80.099	19.978	100.492	20.143	0.656	1.002	899.745
137.002	201.791	80.098	19.978	100.484	20.142	0.619	1.032	899.719
137.502	202.273	80.099	19.978	100.479	20.144	0.466	1.016	899.722
138.003	202.814	80.099	19.977	100.483	20.144	0.629	1.023	899.733
138.502	203.298	80.100	19.977	100.489	20.144	0.695	1.026	899.734
139.002	203.818	80.100	19.978	100.495	20.149	0.202	1.004	899.743
139.503	204.325	80.098	19.977	100.499	20.150	0.138	1.026	899.704
140.002	204.835	80.099	19.978	100.495	20.147	0.560	1.018	899.683
140.502	205.322	80.097	19.979	100.491	20.147	0.592	0.997	899.733
141.002	205.821	80.096	19.979	100.482	20.148	0.405	0.985	899.701
141.502	206.329	80.098	19.978	100.478	20.145	0.643	1.007	899.739
142.002	206.852	80.098	19.980	100.476	20.145	0.657	1.031	899.729
142.503	207.350	80.099	19.979	100.482	20.144	0.814	1.021	899.741
143.003	207.900	80.098	19.979	100.485	20.145	0.600	1.050	899.726
143.502	208.372	80.098	19.978	100.483	20.149	0.061	1.023	899.737
144.002	208.862	80.098	19.978	100.490	20.149	0.215	0.962	899.725
144.502	209.383	80.098	19.978	100.497	20.150	0.132	1.010	899.707
145.002	209.874	80.096	19.978	100.489	20.148	0.277	1.011	899.732
145.502	210.441	80.098	19.978	100.482	20.146	0.487	1.058	899.719
146.002	210.900	80.097	19.979	100.479	20.147	0.561	1.027	899.707
146.502	211.408	80.096	19.979	100.478	20.148	0.605	0.967	899.728
147.002	211.923	80.099	19.978	100.473	20.146	0.800	1.022	899.759
147.502	212.426	80.099	19.979	100.471	20.146	0.936	1.018	899.732
148.003	212.924	80.098	19.979	100.470	20.147	0.752	1.001	899.748
148.503	213.448	80.096	19.978	100.478	20.151	0.496	1.021	899.743
149.003	213.926	80.097	19.978	100.472	20.149	0.647	1.002	899.746
149.503	214.424	80.097	19.978	100.472	20.150	0.426	0.977	899.760
150.002	214.943	80.099	19.979	100.477	20.149	0.435	1.017	899.719
150.502	215.439	80.098	19.979	100.486	20.148	0.498	1.015	899.760
151.002	215.944	80.099	19.979	100.485	20.149	0.433	1.001	899.726
151.502	216.457	80.099	19.979	100.482	20.146	0.695	1.017	899.734
152.003	216.970	80.097	19.978	100.480	20.150	0.312	1.026	899.754
152.502	217.485	80.100	19.978	100.479	20.150	0.304	1.028	899.767
153.003	217.943	80.098	19.979	100.476	20.148	0.599	0.973	899.713
153.503	218.488	80.098	19.978	100.471	20.147	0.894	1.003	899.713
154.003	218.992	80.097	19.978	100.466	20.148	0.880	1.050	899.721
154.502	219.498	80.097	19.977	100.458	20.151	0.658	1.010	899.756
155.002	219.984	80.098	19.977	100.455	20.151	0.709	0.991	899.750
155.503	220.506	80.096	19.978	100.451	20.151	0.682	1.008	899.721
156.002	221.005	80.096	19.978	100.451	20.149	0.883	1.022	899.752
156.502	221.492	80.098	19.978	100.457	20.153	0.462	0.986	899.751
157.002	222.022	80.096	19.978	100.467	20.152	0.618	1.017	899.737
157.502	222.523	80.097	19.978	100.469	20.154	0.418	1.031	899.742
158.002	223.008	80.099	19.978	100.469	20.155	0.346	0.986	899.749
158.503	223.522	80.098	19.979	100.470	20.153	0.551	0.998	899.738
159.003	224.046	80.099	19.979	100.468	20.152	0.649	1.038	899.745
159.503	224.553	80.097	19.980	100.467	20.150	0.704	1.031	899.748
160.003	225.066	80.096	19.979	100.469	20.155	0.206	1.019	899.737
160.503	225.547	80.098	19.978	100.462	20.155	0.178	0.994	899.736
161.003	226.079	80.097	19.979	100.453	20.155	0.203	1.013	899.765
161.503	226.566	80.096	19.979	100.446	20.156	0.031	1.018	899.784
162.003	227.093	80.097	19.978	100.441	20.153	0.364	1.014	899.749
162.503	227.589	80.095	19.978	100.436	20.157	0.047	1.023	899.782
163.003	228.110	80.097	19.977	100.442	20.158	-0.014	1.017	899.746
163.503	228.601	80.098	19.978	100.449	20.155	0.436	1.013	899.760
164.002	229.102	80.097	19.980	100.445	20.153	0.629	0.992	899.742
164.502	229.595	80.098	19.979	100.442	20.153	0.654	0.994	899.749
165.002	230.089	80.096	19.979	100.442	20.155	0.508	0.986	899.773
165.503	230.595	80.096	19.979	100.437	20.153	0.694	1.000	899.756
166.003	231.135	80.096	19.978	100.436	20.155	0.549	1.047	899.780
166.502	231.632	80.096	19.979	100.445	20.153	0.725	1.038	899.784
167.002	232.120	80.099	19.979	100.450	20.157	0.270	0.985	899.782
167.502	232.641	80.098	19.978	100.449	20.151	0.882	1.009	899.740
168.003	233.132	80.095	19.979	100.452	20.153	0.763	1.011	899.776
168.503	233.619	80.099	19.979	100.452	20.159	0.224	0.978	899.790
169.002	234.147	80.097	19.979	100.450	20.158	0.199	1.016	899.756
169.503	234.620	80.095	19.979	100.448	20.156	0.440	1.001	899.769
170.003	235.093	80.095	19.979	100.446	20.156	0.491	0.945	899.739
170.502	235.616	80.095	19.980	100.440	20.151	0.959	0.997	899.737
171.002	236.115	80.096	19.979	100.436	20.155	0.453	1.022	899.748
171.502	236.662	80.097	19.978	100.433	20.158	0.185	1.045	899.773
172.003	237.100	80.095	19.978	100.430	20.156	0.546	0.984	899.770
172.503	237.652	80.095	19.979	100.430	20.156	0.606	0.990	899.790
173.003	238.170	80.094	19.978	100.431	20.153	0.880	1.070	899.801
173.503	238.649	80.094	19.978	100.430	20.154	0.741	0.997	899.781
174.003	239.147	80.096	19.977	100.430	20.156	0.601	0.977	899.777
174.503	239.636	80.096	19.977	100.432	20.156	0.650	0.987	899.780
175.003	240.153	80.095	19.978	100.430	20.155	0.658	1.007	899.747
175.503	240.631	80.095	19.979	100.427	20.157	0.338	0.996	899.785
176.002	241.144	80.096	19.979	100.428	20.156	0.348	0.990	899.805
176.503	241.651	80.098	19.978	100.431	20.155	0.399	1.019	899.757
177.003	242.153	80.098	19.978	100.429	20.156	0.426	1.009	899.781
177.503	242.643	80.096	19.978	100.428	20.158	0.196	0.992	899.788
178.002	243.179	80.097	19.979	100.428	20.156	0.374	1.026	899.780
178.503	243.674	80.096	19.978	100.433	20.159	0.072	1.031	899.779
179.003	244.160	80.097	19.978	100.430	20.156	0.469	0.981	899.786
179.502	244.684	80.099	19.979	100.423	20.158	0.311	1.010	899.770
180.003	245.169	80.098	19.978	100.421	20.155	0.574	1.009	899.760
180.503	245.658	80.098	19.979	100.423	20.159	0.201	0.974	899.781
181.003	246.172	80.097	19.980	100.417	20.160	0.174	1.002	899.786
181.503	246.682	80.096	19.979	100.422	20.161	0.060	1.025	899.768
182.003	247.203	80.098	19.980	100.423	20.157	0.520	1.032	899.795
182.502	247.701	80.097	19.979	100.429	20.160	0.289	1.019	899.788
183.003	248.179	80.098	19.979	100.430	20.161	0.207	0.976	899.787
183.503	248.670	80.098	19.979	100.437	20.163	-0.006	0.969	899.784
184.003	249.209	80.095	19.979	100.432	20.160	0.224	1.030	899.780
184.503	249.722	80.095	19.978	100.436	20.164	-0.049	1.051	899.802
185.004	250.246	80.098	19.980	100.432	20.162	-0.039	1.036	899.806
185.504	250.743	80.097	19.979	100.432	20.160	0.237	1.022	899.800
186.003	251.232	80.098	19.979	100.428	20.160	0.194	0.987	899.795
186.502	251.739	80.099	19.980	100.428	20.162	0.093	0.996	899.803
187.003	252.226	80.099	19.979	100.424	20.163	-0.007	0.993	899.820
187.503	252.727	80.100	19.980	100.429	20.161	0.302	0.988	899.788
188.003	253.222	80.097	19.978	100.426	20.158	0.680	0.996	899.816
188.503	253.710	80.097	19.978	100.423	20.157	0.718	0.983	899.806
189.003	254.237	80.098	19.979	100.423	20.162	0.265	1.014	899.791
189.503	254.721	80.097	19.978	100.420	20.159	0.608	1.010	899.793
190.004	255.249	80.098	19.979	100.416	20.161	0.439	1.011	899.816
190.504	255.755	80.100	19.979	100.415	20.162	0.324	1.034	899.824
191.003	256.240	80.098	19.979	100.418	20.160	0.618	0.992	899.804
191.502	256.740	80.100	19.979	100.416	20.162	0.422	0.986	899.830
192.003	257.227	80.099	19.980	100.421	20.163	0.217	0.987	899.829
192.503	257.769	80.099	19.979	100.424	20.161	0.442	1.029	899.833
193.002	258.291	80.099	19.979	100.421	20.160	0.578	1.064	899.818
193.503	258.763	80.097	19.979	100.417	20.166	-0.004	0.993	899.819
194.003	259.264	80.096	19.979	100.417	20.162	0.446	0.973	899.809
194.503	259.763	80.097	19.980	100.415	20.166	0.210	1.000	899.815
195.003	260.289	80.096	19.980	100.409	20.164	0.409	1.025	899.841
195.503	260.769	80.098	19.980	100.409	20.165	0.316	1.006	899.792
196.003	261.285	80.100	19.981	100.410	20.166	0.284	0.996	899.858
196.503	261.776	80.097	19.980	100.404	20.163	0.451	1.007	899.842
197.003	262.296	80.097	19.980	100.405	20.162	0.491	1.010	899.801
197.503	262.773	80.097	19.981	100.403	20.164	0.291	0.996	899.856
198.003	263.309	80.097	19.980	100.401	20.165	0.103	1.013	899.837
198.503	263.733	80.096	19.980	100.398	20.163	0.186	0.961	899.815
199.003	264.298	80.096	19.979	100.403	20.163	0.194	0.990	899.812
199.502	264.789	80.097	19.979	100.402	20.163	0.206	1.055	899.846
200.003	265.287	80.098	19.980	100.402	20.165	-0.016	0.988	899.791
200.503	265.777	80.097	19.979	100.403	20.163	0.107	0.988	899.829
201.003	266.288	80.097	19.979	100.399	20.163	0.043	1.001	899.852
201.503	266.801	80.096	19.979	100.391	20.162	0.059	1.025	899.842
202.003	267.290	80.095	19.979	100.388	20.162	0.065	1.002	899.843
202.504	267.782	80.096	19.978	100.388	20.162	0.256	0.980	899.841
203.004	268.269	80.097	19.978	100.384	20.162	0.239	0.979	899.827
203.503	268.766	80.099	19.979	100.388	20.164	0.098	0.985	899.849
204.003	269.286	80.097	19.978	100.394	20.164	0.277	1.017	899.850
204.503	269.773	80.096	19.978	100.394	20.166	0.067	1.006	899.851
205.003	270.270	80.097	19.979	100.398	20.166	0.140	0.984	899.837
205.503	270.753	80.097	19.980	100.407	20.164	0.165	0.982	899.818
206.003	271.251	80.098	19.979	100.404	20.165	0.056	0.981	899.832
206.503	271.770	80.101	19.978	100.404	20.167	-0.019	1.016	899.849
207.003	272.284	80.098	19.979	100.410	20.164	0.243	1.032	899.804
207.503	272.775	80.098	19.979	100.409	20.163	0.422	1.005	899.830
208.003	273.249	80.097	19.979	100.409	20.164	0.386	0.965	899.835
208.503	273.759	80.097	19.980	100.418	20.164	0.564	0.983	899.835
209.003	274.259	80.098	19.979	100.420	20.162	0.751	1.010	899.820
209.503	274.738	80.097	19.979	100.414	20.160	0.856	0.979	899.842
210.003	275.272	80.097	19.979	100.412	20.165	0.473	1.012	899.826
210.503	275.757	80.098	19.979	100.406	20.164	0.559	1.018	899.831
211.003	276.264	80.098	19.979	100.398	20.168	0.154	0.992	899.827
211.504	276.768	80.096	19.978	100.393	20.166	0.348	1.011	899.849
212.003	277.259	80.100	19.978	100.395	20.170	0.032	0.996	899.826
212.503	277.781	80.098	19.979	100.396	20.166	0.470	1.014	899.859
213.003	278.283	80.097	19.979	100.401	20.168	0.173	1.024	899.839
213.503	278.781	80.095	19.979	100.403	20.168	0.042	1.000	899.853
214.003	279.298	80.095	19.980	100.399	20.167	0.101	1.014	899.851
214.503	279.765	80.096	19.980	100.395	20.165	0.358	0.984	899.807
215.003	280.286	80.095	19.980	100.392	20.166	0.426	0.989	899.853
215.503	280.781	80.095	19.980	100.382	20.167	0.371	1.016	899.838
216.003	281.303	80.096	19.979	100.375	20.167	0.445	1.017	899.843
216.503	281.800	80.094	19.980	100.384	20.169	0.302	1.019	899.841
217.003	282.287	80.095	19.979	100.385	20.164	0.796	0.983	899.859
217.503	282.809	80.098	19.978	100.380	20.168	0.351	1.009	899.856
218.003	283.288	80.097	19.979	100.379	20.167	0.367	1.002	899.841
218.503	283.784	80.098	19.979	100.383	20.167	0.410	0.974	899.856
219.003	284.301	80.097	19.978	100.374	20.166	0.444	1.013	899.887
219.503	284.796	80.097	19.979	100.376	20.166	0.365	1.012	899.855
220.004	285.296	80.098	19.979	100.380	20.164	0.572	0.995	899.853
220.503	285.795	80.097	19.978	100.384	20.167	0.244	1.000	899.849
221.003	286.308	80.097	19.977	100.386	20.166	0.378	1.011	899.873
221.503	286.795	80.096	19.978	100.392	20.165	0.472	1.000	899.816
222.003	287.294	80.094	19.979	100.384	20.170	0.018	0.986	899.844
222.503	287.781	80.096	19.979	100.377	20.166	0.390	0.985	899.851
223.004	288.255	80.100	19.978	100.373	20.163	0.648	0.960	899.853
223.503	288.793	80.099	19.979	100.368	20.164	0.534	1.013	899.840
224.003	289.267	80.097	19.979	100.364	20.165	0.453	1.013	899.828
224.503	289.772	80.097	19.978	100.369	20.168	0.184	0.978	899.866
225.003	290.271	80.096	19.979	100.374	20.164	0.553	1.004	899.841
225.503	290.783	80.098	19.979	100.373	20.168	0.123	1.012	899.823
226.003	291.311	80.097	19.979	100.376	20.168	0.163	1.039	899.849
226.504	291.808	80.098	19.979	100.378	20.171	-0.146	1.023	899.850
227.004	292.316	80.099	19.979	100.381	20.170	-0.126	1.005	899.842
227.504	292.818	80.096	19.979	100.382	20.171	-0.167	1.011	899.886
228.003	293.306	80.099	19.980	100.383	20.169	0.164	0.990	899.818
228.503	293.816	80.099	19.979	100.382	20.175	-0.257	0.998	899.845
229.003	294.288	80.099	19.980	100.380	20.167	0.511	0.983	899.842
229.503	294.783	80.097	19.981	100.379	20.170	0.231	0.967	899.867
230.004	295.302	80.096	19.980	100.379	20.169	0.364	1.013	899.876
230.504	295.792	80.098	19.981	100.382	20.168	0.414	1.009	899.842
231.003	296.313	80.098	19.981	100.381	20.167	0.451	1.011	899.865
231.503	296.803	80.097	19.980	100.379	20.168	0.348	1.011	899.845
232.004	297.290	80.098	19.979	100.379	20.168	0.392	0.977	899.845
232.503	297.796	80.098	19.980	100.382	20.169	0.287	0.993	899.847
233.003	298.340	80.097	19.980	100.384	20.169	0.285	1.050	899.854
233.503	298.825	80.101	19.980	100.385	20.170	0.189	1.030	899.862
234.003	299.327	80.099	19.979	100.385	20.168	0.301	0.987	899.877
234.503	299.785	80.098	19.978	100.387	20.168	0.360	0.959	899.862
235.004	300.326	80.097	19.980	100.379	20.167	0.363	0.999	899.893
235.503	300.804	80.097	19.979	100.370	20.171	-0.017	1.020	899.870
236.003	301.316	80.098	19.980	100.365	20.169	0.214	0.990	899.879
236.504	301.817	80.097	19.980	100.367	20.168	0.314	1.012	899.876
237.003	302.318	80.097	19.980	100.362	20.169	0.201	1.003	899.863
237.503	302.820	80.099	19.979	100.364	20.167	0.391	1.003	899.871
238.004	303.303	80.097	19.979	100.368	20.169	0.316	0.984	899.854
238.504	303.798	80.097	19.979	100.374	20.171	0.176	0.978	899.853
239.003	304.309	80.099	19.980	100.371	20.169	0.292	1.006	899.865
239.503	304.814	80.098	19.979	100.370	20.160	1.227	1.015	899.902
240.004	305.345	80.098	19.980	100.372	20.168	0.391	1.036	899.866
240.503	305.802	80.097	19.980	100.371	20.167	0.577	0.988	899.860
241.003	306.330	80.098	19.979	100.368	20.170	0.367	0.985	899.848
241.504	306.788	80.097	19.979	100.372	20.167	0.604	0.986	899.844
242.003	307.295	80.096	19.980	100.372	20.172	0.242	0.965	899.868
242.503	307.782	80.096	19.979	100.374	20.169	0.513	0.994	899.861
243.003	308.337	80.098	19.979	100.376	20.162	1.246	1.042	899.896
243.503	308.804	80.096	19.978	100.373	20.163	1.066	1.023	899.869
244.003	309.305	80.097	19.979	100.371	20.170	0.341	0.968	899.862
244.503	309.823	80.098	19.979	100.372	20.165	0.840	1.018	899.854
245.003	310.306	80.098	19.978	100.370	20.164	0.915	1.001	899.867
245.503	310.828	80.097	19.979	100.368	20.166	0.672	1.005	899.875
246.003	311.297	80.096	19.979	100.369	20.167	0.645	0.991	899.864
246.503	311.832	80.096	19.978	100.369	20.165	0.821	1.004	899.849
247.003	312.304	80.097	19.979	100.367	20.166	0.739	1.007	899.862
247.503	312.829	80.096	19.980	100.367	20.160	1.326	0.997	899.905
248.004	313.292	80.097	19.979	100.364	20.167	0.762	0.988	899.897
248.503	313.855	80.098	19.979	100.360	20.164	1.084	1.026	899.892
249.003	314.337	80.099	19.979	100.356	20.169	0.540	1.045	899.898
249.504	314.855	80.101	19.980	100.357	20.172	0.208	1.000	899.886
250.004	315.331	80.100	19.977	100.356	20.165	0.825	0.995	899.890
250.503	315.794	80.102	19.978	100.356	20.166	0.666	0.940	899.922
251.004	316.320	80.100	19.978	100.361	20.166	0.583	0.988	899.895
251.504	316.825	80.098	19.979	100.358	20.161	1.138	1.030	899.901
252.004	317.299	80.099	19.978	100.356	20.168	0.424	0.979	899.893
252.504	317.807	80.100	19.979	100.358	20.163	0.922	0.982	899.898
253.004	318.308	80.098	19.980	100.363	20.161	1.172	1.009	899.895
253.504	318.820	80.098	19.979	100.362	20.162	1.064	1.013	899.892
254.004	319.293	80.100	19.978	100.361	20.159	1.410	0.985	899.904
254.504	319.815	80.099	19.979	100.361	20.165	0.756	0.995	899.866
255.004	320.331	80.100	19.978	100.358	20.165	0.689	1.039	899.876
255.503	320.789	80.101	19.978	100.351	20.164	0.806	0.975	899.872
256.003	321.315	80.101	19.978	100.352	20.162	1.084	0.984	899.916
256.503	321.845	80.101	19.978	100.355	20.166	0.637	1.056	899.857
257.003	322.319	80.100	19.979	100.358	20.162	1.202	1.004	899.886
257.503	322.825	80.102	19.979	100.360	20.165	1.064	0.979	899.876
258.004	323.340	80.101	19.978	100.366	20.170	0.679	1.020	899.913
258.503	323.842	80.098	19.979	100.370	20.166	1.064	1.017	899.880
259.003	324.319	80.099	19.979	100.367	20.166	1.146	0.979	899.954
259.503	324.778	80.099	19.979	100.367	20.168	1.114	0.937	899.930
260.003	325.316	80.098	19.978	100.365	20.170	0.855	0.998	899.924
260.503	325.827	80.101	19.978	100.363	20.169	0.967	1.049	899.917
261.003	326.316	80.100	19.980	100.361	20.171	0.762	1.000	899.907
261.504	326.820	80.100	19.979	100.365	20.168	0.977	0.992	899.875
262.004	327.312	80.098	19.979	100.367	20.170	0.760	0.996	899.946
262.504	327.832	80.097	19.980	100.367	20.169	0.863	1.012	899.889
263.004	328.347	80.097	19.979	100.368	20.167	1.031	1.035	899.905
263.504	328.818	80.096	19.979	100.364	20.171	0.559	0.987	899.916
264.004	329.327	80.092	19.981	100.363	20.167	0.990	0.980	899.874
264.504	329.815	80.095	19.980	100.354	20.170	0.793	0.996	899.920
265.004	330.320	80.095	19.979	100.345	20.167	1.030	0.992	899.922
265.504	330.830	80.095	19.978	100.341	20.169	0.875	1.016	899.949
266.003	331.313	80.096	19.978	100.340	20.167	1.060	0.993	899.915
266.504	331.810	80.095	19.978	100.331	20.167	1.103	0.980	899.924
267.004	332.327	80.096	19.979	100.330	20.162	1.609	1.014	899.891
267.504	332.809	80.096	19.978	100.333	20.165	1.318	0.999	899.896
268.004	333.328	80.096	19.978	100.331	20.164	1.480	1.002	899.886
268.503	333.837	80.098	19.978	100.332	20.162	1.646	1.030	899.915
269.003	334.325	80.096	19.978	100.339	20.166	1.292	0.997	899.918
269.504	334.849	80.096	19.978	100.339	20.164	1.422	1.011	899.892
270.003	335.309	80.097	19.978	100.340	20.165	1.273	0.984	899.935
270.504	335.823	80.097	19.978	100.343	20.167	1.059	0.974	899.949
271.004	336.324	80.098	19.978	100.340	20.161	1.654	1.016	899.929
271.503	336.810	80.100	19.977	100.338	20.164	1.270	0.987	899.944
272.003	337.321	80.099	19.978	100.342	20.156	2.107	0.996	899.925
272.504	337.834	80.099	19.978	100.340	20.158	1.852	1.023	899.916
273.004	338.318	80.098	19.977	100.338	20.160	1.667	0.997	899.932
273.504	338.791	80.098	19.978	100.338	20.161	1.536	0.957	899.941
274.004	339.330	80.100	19.977	100.335	20.164	1.340	1.012	899.894
274.503	339.817	80.096	19.977	100.332	20.169	0.859	1.027	899.908
275.004	340.310	80.098	19.978	100.329	20.160	1.838	0.979	899.942
275.504	340.823	80.099	19.978	100.330	20.168	1.161	1.006	899.918
276.004	341.301	80.096	19.978	100.330	20.160	1.988	0.992	899.924
276.504	341.846	80.098	19.979	100.330	20.166	1.499	1.023	899.932
277.004	342.323	80.099	19.978	100.336	20.168	1.292	1.021	899.928
277.504	342.832	80.097	19.978	100.337	20.166	1.311	0.986	899.922
278.004	343.332	80.098	19.978	100.335	20.161	1.760	1.009	899.940
278.505	343.831	80.096	19.978	100.338	20.164	1.467	0.999	899.951
279.005	344.319	80.098	19.979	100.340	20.164	1.310	0.988	899.944
279.504	344.842	80.100	19.978	100.337	20.163	1.322	1.012	899.950
280.004	345.334	80.097	19.978	100.340	20.171	0.634	1.015	899.951
280.504	345.809	80.096	19.979	100.342	20.161	1.691	0.967	899.944
281.004	346.354	80.099	19.979	100.339	20.167	1.277	1.020	899.930
281.504	346.804	80.097	19.978	100.338	20.168	1.219	0.995	899.946
282.004	347.364	80.099	19.980	100.335	20.162	1.867	1.011	899.922
282.503	347.865	80.099	19.978	100.329	20.165	1.566	1.062	899.892
283.004	348.325	80.097	19.978	100.324	20.168	1.268	0.960	899.916
283.505	348.849	80.098	19.979	100.320	20.169	1.184	0.983	899.917
284.005	349.318	80.097	19.978	100.315	20.164	1.561	0.994	899.934
284.504	349.784	80.098	19.978	100.320	20.163	1.559	0.936	899.943
285.004	350.355	80.099	19.978	100.327	20.167	1.240	1.037	899.942
285.504	350.814	80.095	19.976	100.333	20.157	2.294	1.029	899.933
286.004	351.370	80.098	19.979	100.337	20.168	1.365	1.015	899.941
286.504	351.818	80.097	19.978	100.342	20.163	1.865	1.004	899.962
287.004	352.281	80.097	19.978	100.342	20.162	1.982	0.911	899.963
287.504	352.809	80.098	19.977	100.339	20.162	1.989	0.992	899.960
288.004	353.325	80.098	19.977	100.333	20.167	1.498	1.044	899.981
288.503	353.807	80.097	19.978	100.326	20.160	2.001	0.997	899.994
289.004	354.284	80.095	19.978	100.319	20.162	1.856	0.958	899.981
289.504	354.818	80.095	19.977	100.315	20.167	1.446	1.011	899.988
290.004	355.295	80.097	19.979	100.314	20.156	2.526	1.011	900.012
290.504	355.837	80.099	19.979	100.319	20.157	2.497	1.019	899.963
291.004	356.320	80.098	19.979	100.327	20.148	3.307	1.025	899.975
291.504	356.804	80.099	19.979	100.331	20.156	2.508	0.967	899.977
292.004	357.333	80.096	19.978	100.331	20.161	1.975	1.011	899.978
292.505	357.826	80.096	19.979	100.325	20.149	3.063	1.020	899.986
293.005	358.286	80.099	19.979	100.316	20.152	2.702	0.953	899.984
293.505	358.813	80.098	19.978	100.313	20.160	1.879	0.989	899.983
294.004	359.301	80.097	19.978	100.312	20.161	1.752	1.016	899.997
294.504	359.811	80.096	19.979	100.312	20.159	2.106	0.997	899.994
295.005	360.278	80.095	19.979	100.314	20.161	1.949	0.977	900.014
295.504	360.814	80.095	19.980	100.317	20.159	2.238	1.004	899.942
296.004	361.289	80.094	19.979	100.321	20.151	3.106	1.012	899.998
296.503	361.811	80.094	19.979	100.322	20.158	2.577	0.997	900.006
297.004	362.321	80.096	19.980	100.315	20.154	2.922	1.030	899.984
297.504	362.827	80.095	19.980	100.315	20.153	2.958	1.015	899.991
298.004	363.294	80.096	19.979	100.312	20.148	3.518	0.974	900.025
298.504	363.811	80.099	19.979	100.310	20.156	2.770	0.985	899.990
299.004	364.312	80.099	19.979	100.312	20.157	2.609	1.018	899.977
299.504	364.796	80.095	19.978	100.321	20.147	3.589	0.985	900.057
300.004	365.302	80.098	19.979	100.326	20.159	2.397	0.990	899.992
300.504	365.827	80.099	19.979	100.330	20.149	3.319	1.030	899.970
301.004	366.379	80.098	19.978	100.332	20.148	3.388	1.078	899.945
301.504	366.837	80.098	19.979	100.329	20.150	3.222	1.011	899.983
302.004	367.275	80.099	19.980	100.322	20.150	3.201	0.896	900.023
302.504	367.882	80.098	19.979	100.317	20.145	3.624	1.045	899.963
303.004	368.353	80.096	19.980	100.312	20.155	2.646	1.077	899.983
303.504	368.824	80.098	19.978	100.303	20.143	3.848	0.941	900.009
304.005	369.298	80.099	19.978	100.302	20.146	3.485	0.944	900.006
