Repository: FireDynamics/BESKID_ExperimentalData

# Experimental Data of the BESKID Project

The repository contains the public experimental data of the BESKID project.

The primary material investigate is Poly(methyl methacrylate) (PMMA).

The materials have been examined in various experimental setups, across different sizes, from micro- to real-scale. Data of the following setups is available:
- Thermogravimetric analysis (TGA)
- Micro-scale combustion calorimetry (MCC)
- Differential scanning calorimetry (DSC)
- Cone calorimetry
- Flame spread experiments

File: Materials/PMMA/DE_10mm/MCC/20240807_PMMA_DE_10mm_60Kmin_4mg_R1.txt (part 2 of 2)
Baseline O2:	20.457
Instrument ID:	2700
@
Time (s)	Temperature (C)	N2 Flow (cc/min)	O2 Flow (cc/min)	Total Flow (cc/min)	Oxygen (%)	HRR (W/g)	Heating Rate (C/s)	Combustor Temp (C)
301.504	366.839	80.008	19.977	100.269	16.765	274.097	0.979	899.794
302.004	367.349	80.011	19.977	100.268	16.736	276.111	0.973	899.785
302.504	367.839	80.010	19.978	100.265	16.702	278.581	1.000	899.830
303.004	368.372	80.010	19.977	100.267	16.671	280.743	1.024	899.836
303.504	368.838	80.010	19.977	100.273	16.639	283.087	0.999	899.828
304.004	369.352	80.009	19.977	100.278	16.604	285.657	0.979	899.803
304.504	369.878	80.009	19.977	100.286	16.566	288.522	1.040	899.852
305.004	370.337	80.008	19.977	100.293	16.527	291.513	0.984	899.861
305.504	370.827	80.008	19.979	100.293	16.491	294.250	0.948	899.792
306.005	371.369	80.007	19.980	100.292	16.459	296.749	1.032	899.826
306.505	371.805	80.007	19.979	100.291	16.417	299.852	0.979	899.812
307.005	372.327	80.009	19.978	100.291	16.385	302.226	0.958	899.833
307.505	372.809	80.010	19.978	100.294	16.350	304.769	1.004	899.832
308.005	373.335	80.009	19.977	100.305	16.320	306.982	1.009	899.819
308.504	373.844	80.010	19.979	100.316	16.291	309.151	1.036	899.850
309.004	374.326	80.007	19.979	100.329	16.259	311.544	0.992	899.859
309.503	374.802	80.007	19.978	100.344	16.227	314.008	0.958	899.834
310.004	375.315	80.010	19.978	100.359	16.198	316.233	0.988	899.857
310.504	375.838	80.009	19.978	100.368	16.160	319.200	1.036	899.858
311.004	376.292	80.010	19.978	100.376	16.123	322.080	0.978	899.845
311.504	376.811	80.011	19.979	100.376	16.092	324.564	0.971	899.815
312.005	377.289	80.005	19.978	100.373	16.063	326.941	0.996	899.858
312.504	377.797	80.009	19.978	100.367	16.032	329.420	0.987	899.854
313.003	378.302	80.011	19.977	100.366	15.997	332.243	1.015	899.855
313.503	378.801	80.009	19.978	100.362	15.961	335.056	1.003	899.834
314.004	379.286	80.010	19.980	100.366	15.927	337.743	0.982	899.892
314.504	379.793	80.010	19.978	100.374	15.901	339.875	0.992	899.884
315.004	380.296	80.010	19.978	100.382	15.879	341.580	1.010	899.866
315.505	380.789	80.012	19.979	100.389	15.877	341.790	0.996	899.900
316.004	381.288	80.010	19.978	100.393	15.875	341.907	0.993	899.852
316.504	381.787	80.010	19.977	100.390	15.877	341.695	0.998	899.888
317.004	382.270	80.012	19.978	100.383	15.882	341.206	0.982	899.871
317.504	382.782	80.010	19.976	100.379	15.881	341.053	0.995	899.857
318.004	383.305	80.011	19.978	100.366	15.880	340.890	1.034	899.866
318.505	383.790	80.012	19.976	100.354	15.884	340.375	1.008	899.855
319.005	384.266	80.010	19.977	100.344	15.883	340.340	0.961	899.896
319.505	384.734	80.009	19.977	100.326	15.892	339.571	0.944	899.854
320.005	385.272	80.010	19.977	100.306	15.901	338.768	1.007	899.852
320.504	385.783	80.010	19.977	100.295	15.909	338.160	1.049	899.894
321.004	386.239	80.012	19.978	100.284	15.914	337.867	0.966	899.855
321.504	386.747	80.009	19.978	100.272	15.914	337.824	0.965	899.886
322.004	387.245	80.010	19.978	100.264	15.905	338.397	1.006	899.881
322.504	387.741	80.010	19.978	100.258	15.893	339.224	0.994	899.848
323.004	388.257	80.009	19.978	100.251	15.888	339.337	1.012	899.865
323.504	388.748	80.012	19.976	100.254	15.892	338.725	1.007	899.860
324.004	389.270	80.011	19.977	100.265	15.894	338.371	1.013	899.877
324.504	389.750	80.007	19.976	100.283	15.894	338.153	1.000	899.888
325.005	390.237	80.008	19.978	100.305	15.888	338.434	0.967	899.840
325.504	390.758	80.008	19.977	100.329	15.891	338.126	1.009	899.890
326.004	391.293	80.009	19.977	100.344	15.912	336.546	1.056	899.872
326.504	391.773	80.009	19.978	100.354	15.942	334.295	1.015	899.889
327.004	392.273	80.008	19.978	100.360	15.979	331.429	0.980	899.860
327.504	392.776	80.009	19.977	100.364	16.002	329.469	1.003	899.910
328.004	393.267	80.011	19.979	100.359	16.009	328.795	0.994	899.911
328.504	393.789	80.009	19.979	100.361	15.975	331.249	1.013	899.909
329.004	394.275	80.010	19.978	100.364	15.920	335.502	1.007	899.888
329.504	394.762	80.011	19.978	100.373	15.876	339.143	0.972	899.910
330.005	395.263	80.010	19.978	100.380	15.875	339.711	0.988	899.922
330.504	395.748	80.010	19.979	100.407	15.904	337.963	0.986	899.913
331.005	396.273	80.010	19.978	100.440	15.945	335.194	1.009	899.897
331.505	396.759	80.013	19.977	100.461	15.977	332.910	1.013	899.869
332.004	397.279	80.013	19.978	100.476	15.998	331.283	1.007	899.905
332.504	397.757	80.014	19.977	100.491	16.005	330.463	0.997	899.919
333.005	398.279	80.016	19.977	100.487	16.019	329.200	1.000	899.903
333.505	398.797	80.015	19.979	100.478	16.038	327.541	1.041	899.939
334.004	399.279	80.016	19.978	100.488	16.056	326.234	1.001	899.922
334.504	399.783	80.017	19.978	100.499	16.071	325.356	0.985	899.905
335.004	400.291	80.015	19.977	100.517	16.084	324.655	1.011	899.916
335.504	400.783	80.013	19.977	100.538	16.098	323.735	1.000	899.908
336.004	401.269	80.010	19.976	100.544	16.119	322.308	0.979	899.917
336.504	401.773	80.010	19.978	100.527	16.149	320.170	0.990	899.960
337.004	402.288	80.011	19.978	100.486	16.185	317.459	1.018	899.935
337.504	402.797	80.010	19.977	100.433	16.214	315.178	1.024	899.916
338.004	403.306	80.008	19.977	100.383	16.241	313.029	1.019	899.931
338.504	403.798	80.011	19.977	100.359	16.267	311.081	1.002	899.966
339.004	404.317	80.011	19.978	100.363	16.291	309.210	1.011	899.957
339.504	404.813	80.010	19.978	100.393	16.331	306.181	1.015	899.953
340.004	405.318	80.012	19.978	100.423	16.385	302.152	1.000	899.954
340.504	405.790	80.013	19.978	100.446	16.442	297.779	0.977	899.935
341.004	406.298	80.012	19.976	100.451	16.493	293.959	0.981	899.955
341.504	406.809	80.012	19.975	100.435	16.530	291.106	1.019	899.962
342.004	407.323	80.011	19.976	100.407	16.561	288.759	1.024	899.967
342.504	407.786	80.013	19.977	100.386	16.597	286.054	0.977	899.967
343.004	408.334	80.012	19.978	100.370	16.637	283.179	1.010	899.953
343.505	408.822	80.010	19.978	100.355	16.677	280.288	1.036	899.963
344.004	409.309	80.010	19.976	100.351	16.722	277.086	0.976	899.981
344.504	409.813	80.009	19.980	100.358	16.776	273.189	0.990	899.997
345.005	410.314	80.011	19.980	100.367	16.825	269.530	1.005	899.963
345.505	410.830	80.012	19.978	100.377	16.875	265.857	1.017	899.951
346.004	411.312	80.011	19.978	100.384	16.930	261.849	0.998	899.964
346.505	411.857	80.013	19.978	100.382	16.989	257.467	1.027	899.987
347.005	412.333	80.012	19.978	100.379	17.050	252.898	1.021	899.937
347.505	412.846	80.013	19.979	100.378	17.114	248.079	0.989	899.974
348.005	413.365	80.015	19.976	100.377	17.183	242.957	1.033	899.961
348.504	413.869	80.012	19.978	100.382	17.254	237.656	1.025	899.982
349.004	414.401	80.012	19.977	100.391	17.325	232.321	1.035	899.962
349.505	414.874	80.013	19.976	100.390	17.404	226.341	1.004	899.978
350.005	415.404	80.010	19.977	100.383	17.486	220.175	1.003	899.944
350.504	415.898	80.012	19.979	100.369	17.571	213.675	1.024	899.972
351.005	416.405	80.014	19.979	100.351	17.664	206.484	1.001	900.010
351.505	416.914	80.012	19.977	100.335	17.763	198.787	1.017	899.981
352.004	417.428	80.013	19.977	100.324	17.864	190.870	1.022	900.000
352.505	417.958	80.011	19.978	100.318	17.963	182.936	1.044	899.995
353.005	418.451	80.011	19.978	100.311	18.064	174.823	1.023	900.018
353.505	418.985	80.013	19.979	100.302	18.166	166.598	1.027	900.020
354.005	419.485	80.012	19.978	100.295	18.259	159.074	1.035	900.036
354.504	420.006	80.013	19.977	100.290	18.357	151.158	1.022	900.015
355.004	420.511	80.013	19.979	100.282	18.450	143.556	1.027	900.026
355.504	421.011	80.012	19.978	100.277	18.540	136.132	1.005	900.010
356.004	421.508	80.012	19.979	100.275	18.627	128.947	0.997	900.022
356.504	422.014	80.014	19.980	100.272	18.708	122.358	1.003	900.027
357.004	422.543	80.011	19.977	100.268	18.790	115.772	1.035	900.003
357.504	423.055	80.012	19.977	100.264	18.865	109.805	1.041	900.038
358.004	423.534	80.011	19.976	100.269	18.936	104.144	0.991	900.035
358.504	424.065	80.012	19.978	100.283	19.013	97.984	1.009	900.047
359.005	424.560	80.012	19.979	100.301	19.081	92.640	1.025	900.018
359.505	425.064	80.011	19.976	100.328	19.147	87.333	0.999	900.060
360.005	425.589	80.013	19.977	100.360	19.212	82.124	1.029	900.048
360.505	426.073	80.012	19.977	100.390	19.273	77.206	1.008	900.026
361.005	426.565	80.012	19.977	100.423	19.328	72.791	0.976	900.050
361.504	427.075	80.015	19.979	100.456	19.383	68.472	1.002	900.049
362.005	427.585	80.016	19.979	100.494	19.436	64.394	1.020	900.057
362.505	428.062	80.014	19.980	100.532	19.488	60.442	0.988	900.041
363.005	428.580	80.012	19.979	100.572	19.539	56.540	0.995	900.052
363.505	429.107	80.011	19.978	100.608	19.580	53.450	1.045	900.051
364.004	429.596	80.011	19.979	100.636	19.625	50.156	1.016	900.026
364.504	430.088	80.012	19.979	100.651	19.670	46.834	0.981	900.054
365.004	430.573	80.012	19.978	100.665	19.709	43.961	0.977	900.044
365.504	431.056	80.013	19.978	100.677	19.747	41.135	0.968	900.047
366.004	431.587	80.012	19.979	100.690	19.785	38.283	1.014	900.083
366.504	432.113	80.009	19.978	100.704	19.820	35.690	1.057	900.054
367.005	432.566	80.012	19.980	100.722	19.850	33.387	0.979	900.031
367.504	433.089	80.014	19.979	100.738	19.883	31.000	0.976	900.061
368.004	433.601	80.016	19.979	100.748	19.913	28.816	1.034	900.077
368.504	434.081	80.014	19.979	100.754	19.942	26.784	0.992	900.079
369.005	434.566	80.013	19.977	100.762	19.970	24.830	0.965	900.056
369.505	435.093	80.016	19.977	100.762	19.994	23.179	1.012	900.068
370.004	435.579	80.013	19.977	100.757	20.018	21.512	1.013	900.076
370.505	436.061	80.013	19.977	100.749	20.041	19.993	0.968	900.069
371.005	436.566	80.015	19.977	100.738	20.064	18.390	0.987	900.094
371.504	437.085	80.013	19.977	100.723	20.088	16.792	1.024	900.096
372.004	437.556	80.014	19.976	100.715	20.106	15.609	0.990	900.076
372.504	438.066	80.015	19.977	100.711	20.121	14.600	0.980	900.075
373.005	438.570	80.014	19.978	100.703	20.138	13.549	1.013	900.065
373.506	439.067	80.013	19.977	100.695	20.155	12.475	1.001	900.079
374.005	439.547	80.012	19.977	100.691	20.169	11.563	0.978	900.073
374.504	440.050	80.013	19.977	100.685	20.181	10.811	0.984	900.088
375.005	440.532	80.016	19.977	100.673	20.196	9.914	0.985	900.085
375.505	441.031	80.015	19.978	100.664	20.209	9.084	0.981	900.056
376.004	441.538	80.014	19.976	100.649	20.221	8.388	1.007	900.060
376.504	442.047	80.016	19.977	100.633	20.233	7.690	1.016	900.081
377.004	442.525	80.015	19.977	100.615	20.243	7.143	0.987	900.074
377.505	443.042	80.016	19.978	100.601	20.254	6.520	0.994	900.100
378.005	443.528	80.017	19.978	100.586	20.265	5.860	1.003	900.100
378.505	444.037	80.015	19.979	100.572	20.273	5.504	0.995	900.117
379.004	444.539	80.014	19.977	100.558	20.278	5.267	1.011	900.084
379.505	445.053	80.013	19.978	100.544	20.289	4.543	1.016	900.095
380.005	445.529	80.013	19.978	100.529	20.294	4.179	0.989	900.107
380.504	446.033	80.012	19.977	100.514	20.303	3.583	0.980	900.102
381.005	446.524	80.012	19.978	100.497	20.309	3.142	0.995	900.097
381.505	447.025	80.011	19.977	100.483	20.316	2.707	0.993	900.095
382.004	447.529	80.014	19.978	100.469	20.324	2.125	1.006	900.101
382.504	448.054	80.012	19.979	100.454	20.328	1.922	1.028	900.149
383.005	448.541	80.015	19.978	100.441	20.332	1.748	1.011	900.084
383.505	449.043	80.016	19.978	100.428	20.339	1.285	0.990	900.128
384.005	449.564	80.014	19.979	100.410	20.342	1.155	1.024	900.139
384.504	450.041	80.014	19.977	100.393	20.347	0.847	0.998	900.126
385.004	450.590	80.014	19.977	100.377	20.347	0.891	1.026	900.140
385.505	451.056	80.014	19.976	100.363	20.354	0.460	1.014	900.124
386.005	451.538	80.016	19.977	100.350	20.356	0.347	0.949	900.137
386.504	452.051	80.015	19.978	100.340	20.364	-0.155	0.995	900.145
387.004	452.519	80.017	19.977	100.334	20.364	-0.120	0.980	900.147
387.505	453.045	80.016	19.978	100.328	20.366	-0.260	0.994	900.169
388.005	453.532	80.017	19.979	100.325	20.370	-0.575	1.013	900.152
388.505	454.054	80.018	19.977	100.323	20.374	-0.890	1.009	900.161
389.005	454.518	80.017	19.978	100.319	20.381	-1.404	0.986	900.157
389.505	455.051	80.016	19.978	100.314	20.377	-1.110	0.997	900.166
390.005	455.551	80.015	19.979	100.307	20.379	-1.295	1.033	900.151
390.505	456.034	80.012	19.979	100.297	20.381	-1.341	0.983	900.184
391.005	456.566	80.015	19.977	100.290	20.384	-1.494	1.016	900.156
391.505	457.035	80.016	19.978	100.284	20.383	-1.435	1.001	900.161
392.005	457.554	80.014	19.978	100.279	20.383	-1.353	0.988	900.171
392.505	458.054	80.016	19.977	100.275	20.388	-1.647	1.018	900.206
393.006	458.527	80.016	19.977	100.271	20.386	-1.396	0.972	900.197
393.506	459.048	80.014	19.978	100.265	20.387	-1.397	0.994	900.207
394.006	459.567	80.016	19.977	100.262	20.392	-1.761	1.040	900.171
394.506	460.013	80.018	19.977	100.257	20.391	-1.564	0.966	900.202
395.005	460.520	80.017	19.978	100.255	20.398	-1.995	0.954	900.191
395.505	461.044	80.015	19.978	100.258	20.397	-1.884	1.031	900.177
396.005	461.496	80.015	19.978	100.259	20.397	-1.923	0.976	900.214
396.505	462.000	80.016	19.978	100.261	20.400	-2.170	0.956	900.183
397.005	462.506	80.017	19.978	100.262	20.398	-1.995	1.009	900.187
397.505	463.015	80.015	19.978	100.258	20.400	-2.084	1.015	900.213
398.005	463.513	80.018	19.979	100.251	20.398	-1.969	1.008	900.202
398.505	464.021	80.017	19.978	100.246	20.401	-2.249	1.006	900.238
399.006	464.528	80.015	19.978	100.246	20.402	-2.411	1.014	900.211
399.506	465.015	80.017	19.978	100.242	20.402	-2.376	0.995	900.240
400.005	465.527	80.016	19.978	100.235	20.401	-2.360	0.999	900.214
400.505	465.992	80.015	19.979	100.231	20.401	-2.411	0.977	900.220
401.006	466.520	80.015	19.979	100.224	20.401	-2.446	0.994	900.233
401.505	467.030	80.015	19.978	100.217	20.403	-2.585	1.038	900.231
402.005	467.494	80.017	19.978	100.210	20.400	-2.230	0.974	900.232
402.506	468.028	80.017	19.977	100.206	20.403	-2.362	0.998	900.247
403.005	468.518	80.018	19.978	100.206	20.401	-2.253	1.024	900.237
403.505	469.018	80.021	19.978	100.210	20.404	-2.346	0.989	900.245
404.006	469.498	80.020	19.977	100.209	20.404	-2.292	0.980	900.243
404.506	469.996	80.019	19.978	100.209	20.403	-2.172	0.978	900.216
405.005	470.499	80.021	19.979	100.207	20.402	-2.086	1.001	900.245
405.505	471.021	80.019	19.978	100.206	20.403	-2.088	1.025	900.253
406.006	471.507	80.021	19.979	100.207	20.405	-2.215	1.008	900.272
406.505	471.999	80.018	19.979	100.212	20.404	-2.111	0.978	900.261
407.005	472.509	80.016	19.978	100.218	20.401	-1.848	1.002	900.257
407.506	472.969	80.021	19.978	100.221	20.400	-1.732	0.970	900.279
408.006	473.501	80.019	19.977	100.224	20.405	-2.044	0.992	900.273
408.505	473.986	80.020	19.977	100.222	20.404	-1.997	1.018	900.269
409.005	474.484	80.020	19.977	100.216	20.405	-2.050	0.983	900.260
409.506	474.989	80.017	19.977	100.209	20.406	-2.061	1.002	900.318
410.006	475.489	80.017	19.978	100.209	20.406	-2.067	1.004	900.323
410.506	475.987	80.019	19.979	100.205	20.406	-2.073	0.998	900.261
411.005	476.496	80.017	19.977	100.199	20.405	-2.009	1.008	900.301
411.505	476.996	80.017	19.979	100.196	20.406	-2.106	1.010	900.294
412.006	477.498	80.014	19.979	100.195	20.407	-2.133	1.003	900.332
412.505	477.979	80.014	19.978	100.191	20.409	-2.361	0.983	900.284
413.005	478.477	80.015	19.978	100.188	20.407	-2.214	0.978	900.302
413.505	478.978	80.014	19.977	100.186	20.407	-2.201	0.999	900.319
414.006	479.478	80.013	19.977	100.182	20.406	-2.081	1.001	900.313
414.506	479.976	80.012	19.977	100.178	20.405	-1.973	0.998	900.324
415.006	480.475	80.014	19.977	100.176	20.405	-1.977	0.997	900.304
415.506	480.987	80.016	19.977	100.175	20.406	-1.998	1.010	900.315
416.005	481.468	80.017	19.977	100.175	20.407	-2.024	0.993	900.321
416.505	481.944	80.014	19.977	100.175	20.411	-2.349	0.957	900.296
417.005	482.486	80.013	19.977	100.172	20.410	-2.261	1.018	900.300
417.506	482.941	80.012	19.978	100.171	20.409	-2.208	0.997	900.335
418.006	483.471	80.012	19.979	100.170	20.409	-2.250	0.985	900.334
418.505	483.961	80.014	19.977	100.168	20.410	-2.270	1.021	900.323
419.005	484.454	80.012	19.978	100.171	20.411	-2.440	0.983	900.350
419.506	484.972	80.013	19.978	100.175	20.408	-2.200	1.010	900.316
420.006	485.438	80.014	19.977	100.176	20.410	-2.344	0.984	900.326
420.506	485.940	80.013	19.977	100.174	20.410	-2.391	0.969	900.377
421.005	486.407	80.015	19.976	100.175	20.405	-2.033	0.970	900.349
421.505	486.951	80.015	19.977	100.171	20.411	-2.494	1.010	900.325
422.006	487.460	80.015	19.977	100.169	20.407	-2.222	1.052	900.329
422.506	487.941	80.013	19.977	100.167	20.411	-2.415	0.991	900.305
423.006	488.448	80.012	19.979	100.167	20.411	-2.398	0.988	900.331
423.506	488.966	80.013	19.978	100.162	20.409	-2.209	1.026	900.366
424.005	489.465	80.014	19.978	100.162	20.410	-2.157	1.017	900.352
424.506	489.961	80.014	19.977	100.166	20.414	-2.412	0.994	900.347
425.005	490.439	80.013	19.977	100.166	20.412	-2.267	0.974	900.350
425.506	490.935	80.014	19.979	100.166	20.412	-2.325	0.975	900.370
426.005	491.445	80.015	19.978	100.168	20.410	-2.198	1.007	900.376
426.505	491.962	80.014	19.976	100.168	20.409	-2.151	1.027	900.374
427.005	492.450	80.015	19.979	100.168	20.411	-2.292	1.005	900.333
427.505	492.935	80.016	19.978	100.168	20.413	-2.417	0.973	900.349
428.005	493.457	80.017	19.978	100.170	20.412	-2.381	1.007	900.387
428.505	493.941	80.014	19.979	100.173	20.413	-2.428	1.006	900.393
429.005	494.459	80.015	19.978	100.175	20.412	-2.318	1.001	900.394
429.506	494.958	80.014	19.977	100.173	20.412	-2.280	1.016	900.359
430.006	495.467	80.013	19.977	100.170	20.415	-2.554	1.007	900.377
430.506	495.949	80.014	19.976	100.167	20.414	-2.527	0.992	900.390
431.006	496.456	80.014	19.978	100.161	20.413	-2.434	0.989	900.378
431.506	496.933	80.013	19.979	100.153	20.412	-2.285	0.983	900.373
432.006	497.418	80.014	19.977	100.150	20.410	-2.155	0.962	900.422
432.506	497.929	80.014	19.977	100.152	20.411	-2.233	0.995	900.382
433.006	498.429	80.016	19.978	100.153	20.408	-2.007	1.011	900.411
433.506	498.953	80.014	19.977	100.159	20.408	-1.998	1.025	900.399
434.006	499.443	80.011	19.977	100.163	20.414	-2.479	1.014	900.404
434.506	499.938	80.014	19.978	100.160	20.410	-2.218	0.985	900.388
435.005	500.470	80.016	19.976	100.160	20.413	-2.389	1.027	900.427
435.506	500.935	80.014	19.978	100.158	20.414	-2.558	0.996	900.412
436.005	501.462	80.014	19.976	100.156	20.413	-2.486	0.992	900.437
436.505	501.927	80.014	19.979	100.155	20.413	-2.472	0.992	900.418
437.006	502.454	80.011	19.978	100.158	20.411	-2.340	0.991	900.441
437.506	502.974	80.013	19.976	100.156	20.412	-2.373	1.048	900.456
438.005	503.473	80.015	19.978	100.157	20.413	-2.468	1.019	900.470
438.505	503.961	80.012	19.978	100.157	20.416	-2.582	0.987	900.450
439.005	504.440	80.014	19.978	100.155	20.416	-2.509	0.967	900.427
439.505	504.913	80.013	19.980	100.155	20.412	-2.171	0.952	900.451
440.005	505.458	80.015	19.979	100.155	20.415	-2.389	1.018	900.488
440.505	505.956	80.016	19.979	100.154	20.413	-2.244	1.042	900.461
441.005	506.436	80.014	19.978	100.157	20.414	-2.375	0.978	900.484
441.506	506.911	80.014	19.977	100.161	20.416	-2.518	0.956	900.468
442.005	507.409	80.014	19.977	100.160	20.414	-2.355	0.973	900.483
442.506	507.869	80.014	19.978	100.158	20.414	-2.400	0.957	900.482
443.006	508.390	80.016	19.976	100.160	20.411	-2.186	0.980	900.450
443.506	508.889	80.016	19.977	100.159	20.412	-2.283	1.019	900.449
444.006	509.385	80.015	19.978	100.163	20.410	-2.043	0.995	900.478
444.506	509.866	80.013	19.977	100.164	20.411	-2.108	0.978	900.471
445.005	510.373	80.013	19.978	100.165	20.410	-2.096	0.989	900.485
445.505	510.868	80.017	19.979	100.159	20.411	-2.210	1.002	900.465
446.006	511.425	80.014	19.978	100.151	20.414	-2.337	1.051	900.493
446.506	511.903	80.011	19.977	100.144	20.415	-2.338	1.036	900.464
447.006	512.410	80.012	19.977	100.146	20.414	-2.328	0.984	900.480
447.506	512.893	80.011	19.978	100.146	20.416	-2.504	0.989	900.478
448.006	513.414	80.013	19.978	100.148	20.415	-2.300	1.005	900.504
448.506	513.902	80.013	19.976	100.154	20.412	-1.958	1.009	900.488
449.006	514.433	80.013	19.977	100.151	20.415	-2.311	1.019	900.522
449.506	514.906	80.012	19.977	100.146	20.412	-2.021	1.004	900.486
450.006	515.426	80.011	19.977	100.151	20.412	-2.029	0.993	900.506
450.506	515.930	80.011	19.978	100.153	20.412	-1.965	1.024	900.444
451.005	516.419	80.012	19.977	100.149	20.411	-2.009	0.993	900.493
451.506	516.925	80.011	19.977	100.149	20.411	-2.050	0.995	900.523
452.006	517.433	80.013	19.977	100.150	20.411	-2.011	1.014	900.517
452.506	517.912	80.013	19.975	100.149	20.412	-2.145	0.987	900.502
453.006	518.422	80.013	19.976	100.151	20.415	-2.351	0.988	900.525
453.506	518.934	80.013	19.978	100.146	20.415	-2.274	1.021	900.552
454.006	519.403	80.014	19.977	100.145	20.417	-2.321	0.982	900.540
454.506	519.905	80.012	19.977	100.146	20.414	-2.097	0.971	900.527
455.005	520.403	80.011	19.978	100.145	20.412	-1.967	1.000	900.534
455.505	520.901	80.013	19.977	100.133	20.414	-2.098	0.996	900.544
456.005	521.433	80.012	19.979	100.138	20.415	-2.209	1.030	900.523
456.506	521.905	80.012	19.978	100.139	20.415	-2.204	1.004	900.529
457.006	522.388	80.011	19.977	100.135	20.416	-2.309	0.955	900.541
457.506	522.897	80.012	19.978	100.130	20.414	-2.249	0.992	900.557
458.006	523.384	80.013	19.977	100.137	20.417	-2.447	0.996	900.563
458.506	523.883	80.011	19.977	100.141	20.417	-2.435	0.986	900.519
459.006	524.400	80.013	19.977	100.143	20.418	-2.563	1.017	900.547
459.506	524.892	80.014	19.978	100.145	20.421	-2.827	1.009	900.546
460.006	525.403	80.012	19.977	100.144	20.418	-2.566	1.003	900.535
460.505	525.921	80.011	19.978	100.140	20.418	-2.595	1.029	900.589
461.005	526.378	80.011	19.978	100.135	20.420	-2.791	0.975	900.561
461.505	526.894	80.011	19.978	100.129	20.420	-2.760	0.973	900.557
462.006	527.399	80.010	19.979	100.130	20.417	-2.507	1.021	900.551
462.506	527.893	80.008	19.978	100.130	20.417	-2.401	0.999	900.591
463.005	528.396	80.009	19.979	100.132	20.417	-2.404	0.998	900.560
463.505	528.907	80.011	19.977	100.131	20.415	-2.279	1.014	900.562
464.005	529.424	80.010	19.977	100.134	20.420	-2.638	1.028	900.584
464.506	529.899	80.013	19.979	100.135	20.419	-2.590	0.991	900.586
465.006	530.421	80.015	19.979	100.140	20.420	-2.723	0.997	900.587
465.506	530.894	80.015	19.978	100.140	20.421	-2.811	0.995	900.577
466.006	531.406	80.013	19.979	100.141	20.420	-2.810	0.984	900.584
466.506	531.894	80.010	19.978	100.144	20.421	-2.864	1.000	900.595
467.006	532.395	80.010	19.978	100.145	20.421	-2.874	0.989	900.615
467.506	532.907	80.010	19.978	100.141	20.419	-2.648	1.012	900.583
468.007	533.385	80.010	19.979	100.146	20.417	-2.392	0.990	900.620
468.506	533.870	80.013	19.979	100.148	20.420	-2.629	0.963	900.605
469.006	534.381	80.011	19.978	100.145	20.419	-2.549	0.995	900.618
469.507	534.884	80.012	19.977	100.142	20.421	-2.701	1.015	900.652
470.006	535.401	80.015	19.979	100.137	20.418	-2.523	1.021	900.626
470.506	535.869	80.014	19.979	100.132	20.419	-2.642	0.984	900.613
471.006	536.372	80.014	19.978	100.135	20.419	-2.742	0.971	900.641
471.506	536.892	80.013	19.978	100.135	20.416	-2.497	1.023	900.656
472.006	537.386	80.012	19.977	100.138	20.420	-2.731	1.013	900.640
472.506	537.862	80.015	19.977	100.146	20.418	-2.611	0.971	900.639
473.006	538.393	80.016	19.979	100.145	20.423	-2.946	1.008	900.657
473.506	538.880	80.014	19.978	100.145	20.420	-2.767	1.018	900.652
474.006	539.409	80.014	19.978	100.149	20.419	-2.746	1.016	900.627
474.506	539.897	80.013	19.977	100.146	20.419	-2.650	1.016	900.690
475.006	540.377	80.014	19.977	100.140	20.423	-3.073	0.968	900.663
475.506	540.905	80.015	19.979	100.137	20.420	-2.954	1.008	900.658
476.006	541.397	80.018	19.979	100.133	20.419	-2.890	1.019	900.635
476.506	541.905	80.016	19.978	100.134	20.419	-2.805	0.999	900.677
477.007	542.383	80.015	19.979	100.134	20.417	-2.635	0.986	900.669
477.506	542.889	80.016	19.979	100.140	20.415	-2.484	0.984	900.678
478.006	543.367	80.018	19.978	100.146	20.416	-2.468	0.984	900.705
478.507	543.894	80.016	19.978	100.149	20.419	-2.557	1.005	900.687
479.007	544.376	80.013	19.978	100.149	20.420	-2.620	1.009	900.678
479.506	544.910	80.015	19.977	100.145	20.423	-2.861	1.017	900.691
480.006	545.382	80.013	19.977	100.142	20.419	-2.549	1.007	900.685
480.506	545.885	80.013	19.978	100.140	20.420	-2.647	0.974	900.721
481.006	546.371	80.015	19.978	100.144	20.418	-2.504	0.989	900.702
481.506	546.878	80.015	19.978	100.146	20.415	-2.338	0.994	900.683
482.006	547.378	80.015	19.977	100.149	20.416	-2.425	1.007	900.707
482.506	547.892	80.015	19.977	100.155	20.416	-2.337	1.014	900.697
483.006	548.397	80.014	19.978	100.160	20.418	-2.400	1.018	900.736
483.507	548.889	80.015	19.977	100.155	20.419	-2.465	0.996	900.726
484.006	549.366	80.013	19.977	100.149	20.418	-2.525	0.969	900.749
484.506	549.870	80.014	19.978	100.153	20.420	-2.718	0.982	900.728
485.006	550.378	80.014	19.976	100.148	20.416	-2.420	1.012	900.716
485.506	550.877	80.012	19.976	100.139	20.417	-2.567	1.006	900.749
486.006	551.382	80.015	19.975	100.133	20.418	-2.683	1.004	900.742
486.506	551.895	80.017	19.977	100.132	20.417	-2.650	1.018	900.730
487.006	552.363	80.015	19.976	100.132	20.419	-2.716	0.980	900.750
487.507	552.871	80.016	19.978	100.137	20.416	-2.425	0.976	900.706
488.007	553.385	80.013	19.976	100.138	20.418	-2.545	1.021	900.762
488.507	553.848	80.015	19.979	100.143	20.412	-2.229	0.977	900.759
489.007	554.363	80.017	19.978	100.143	20.418	-2.672	0.978	900.769
489.507	554.880	80.017	19.977	100.137	20.417	-2.609	1.032	900.762
490.007	555.341	80.016	19.977	100.132	20.419	-2.769	0.979	900.744
490.506	555.852	80.017	19.977	100.131	20.417	-2.535	0.972	900.782
491.006	556.338	80.016	19.977	100.132	20.419	-2.703	0.997	900.770
491.507	556.857	80.017	19.978	100.139	20.422	-2.783	1.005	900.777
492.006	557.334	80.018	19.977	100.145	20.421	-2.621	0.996	900.770
492.506	557.845	80.015	19.978	100.148	20.424	-2.844	0.988	900.784
493.006	558.337	80.014	19.977	100.148	20.422	-2.713	1.004	900.778
493.506	558.860	80.013	19.977	100.151	20.419	-2.526	1.016	900.762
494.006	559.347	80.016	19.977	100.148	20.417	-2.365	1.010	900.800
494.506	559.824	80.019	19.978	100.144	20.418	-2.556	0.963	900.761
495.006	560.355	80.014	19.978	100.143	20.417	-2.497	1.008	900.776
495.507	560.821	80.016	19.978	100.144	20.415	-2.359	0.997	900.781
496.006	561.340	80.016	19.978	100.148	20.418	-2.591	0.984	900.775
496.507	561.818	80.014	19.977	100.149	20.419	-2.674	0.997	900.797
497.007	562.323	80.015	19.978	100.150	20.421	-2.918	0.983	900.794
497.507	562.841	80.015	19.977	100.150	20.420	-2.801	1.023	900.796
498.007	563.337	80.016	19.977	100.146	20.420	-2.688	1.014	900.771
498.507	563.814	80.014	19.976	100.138	20.417	-2.369	0.973	900.784
499.007	564.316	80.014	19.978	100.131	20.417	-2.450	0.979	900.791
499.507	564.828	80.014	19.978	100.128	20.418	-2.432	1.014	900.782
500.007	565.341	80.014	19.977	100.127	20.416	-2.263	1.025	900.823
500.507	565.865	80.013	19.977	100.132	20.421	-2.684	1.037	900.808
501.007	566.345	80.013	19.977	100.134	20.420	-2.739	1.004	900.835
501.507	566.832	80.015	19.978	100.136	20.421	-2.795	0.967	900.810
502.007	567.333	80.015	19.978	100.142	20.423	-2.933	0.988	900.831
502.506	567.881	80.017	19.977	100.145	20.419	-2.632	1.049	900.848
503.007	568.355	80.017	19.979	100.144	20.423	-2.907	1.022	900.843
503.507	568.861	80.015	19.978	100.142	20.421	-2.757	0.980	900.851
504.007	569.340	80.017	19.979	100.146	20.422	-2.840	0.984	900.840
504.507	569.849	80.013	19.977	100.147	20.419	-2.728	0.989	900.799
505.007	570.323	80.012	19.977	100.145	20.423	-3.019	0.984	900.816
505.507	570.803	80.015	19.978	100.138	20.423	-3.098	0.954	900.813
506.007	571.303	80.013	19.978	100.136	20.426	-3.234	0.980	900.827
506.507	571.836	80.015	19.980	100.132	20.422	-2.882	1.033	900.835
507.007	572.338	80.014	19.979	100.127	20.425	-3.060	1.035	900.860
507.507	572.836	80.014	19.980	100.130	20.425	-3.022	1.000	900.813
508.007	573.328	80.017	19.979	100.139	20.420	-2.539	0.991	900.856
508.506	573.845	80.014	19.979	100.145	20.423	-2.804	1.009	900.827
509.007	574.336	80.014	19.978	100.141	20.424	-2.874	1.007	900.860
509.507	574.795	80.013	19.979	100.140	20.421	-2.653	0.950	900.840
510.006	575.308	80.012	19.977	100.138	20.423	-2.776	0.972	900.835
510.506	575.813	80.014	19.979	100.137	20.423	-2.771	1.018	900.846
511.007	576.356	80.014	19.978	100.136	20.425	-2.882	1.048	900.855
511.506	576.831	80.012	19.979	100.143	20.425	-2.839	1.018	900.862
512.006	577.330	80.014	19.980	100.147	20.423	-2.580	0.975	900.857
512.506	577.865	80.014	19.981	100.150	20.424	-2.738	1.034	900.888
513.007	578.347	80.014	19.980	100.150	20.424	-2.731	1.017	900.866
513.506	578.837	80.015	19.978	100.146	20.422	-2.562	0.972	900.881
514.007	579.343	80.015	19.979	100.140	20.423	-2.745	0.996	900.883
514.506	579.831	80.014	19.979	100.134	20.422	-2.674	0.994	900.863
515.006	580.310	80.012	19.979	100.131	20.426	-2.970	0.966	900.851
515.507	580.850	80.013	19.978	100.126	20.424	-2.797	1.019	900.891
516.007	581.356	80.014	19.979	100.130	20.425	-2.882	1.046	900.848
516.507	581.857	80.011	19.980	100.132	20.424	-2.825	1.007	900.855
517.007	582.349	80.013	19.977	100.131	20.426	-2.916	0.994	900.876
517.506	582.841	80.012	19.979	100.129	20.425	-2.880	0.984	900.894
518.007	583.348	80.012	19.979	100.129	20.422	-2.766	0.998	900.913
518.507	583.841	80.012	19.979	100.122	20.421	-2.753	1.001	900.955
519.007	584.322	80.013	19.978	100.120	20.422	-2.793	0.975	900.892
519.507	584.841	80.013	19.978	100.118	20.422	-2.786	0.999	900.922
520.006	585.327	80.013	19.978	100.119	20.421	-2.675	1.005	900.911
520.507	585.856	80.011	19.977	100.118	20.423	-2.791	1.014	900.917
521.007	586.361	80.013	19.978	100.122	20.423	-2.790	1.034	900.921
521.507	586.856	80.014	19.978	100.127	20.423	-2.843	1.001	900.928
522.007	587.353	80.009	19.978	100.129	20.426	-3.134	0.992	900.916
522.507	587.851	80.011	19.977	100.128	20.426	-3.113	0.995	900.923
523.007	588.339	80.014	19.980	100.128	20.423	-2.849	0.986	900.955
523.507	588.837	80.012	19.979	100.126	20.420	-2.619	0.984	900.908
524.008	589.349	80.014	19.978	100.123	20.421	-2.753	1.009	900.899
524.507	589.822	80.014	19.978	100.126	20.425	-2.983	0.986	900.959
525.007	590.325	80.016	19.978	100.129	20.423	-2.818	0.977	900.918
525.507	590.837	80.015	19.977	100.136	20.423	-2.775	1.016	900.934
526.007	591.327	80.014	19.977	100.139	20.423	-2.897	1.002	900.943
526.507	591.825	80.014	19.977	100.139	20.425	-3.086	0.988	900.925
527.007	592.341	80.014	19.976	100.137	20.422	-2.820	1.014	900.946
527.506	592.837	80.013	19.978	100.136	20.420	-2.720	1.012	900.951
528.006	593.325	80.012	19.978	100.129	20.423	-2.916	0.984	900.970
528.506	593.840	80.016	19.977	100.128	20.423	-2.860	1.003	900.941
529.007	594.315	80.016	19.979	100.133	20.424	-2.881	0.989	900.947
529.507	594.849	80.017	19.978	100.138	20.425	-2.933	1.009	900.989
530.007	595.327	80.018	19.978	100.139	20.426	-2.982	1.012	900.959
530.507	595.848	80.014	19.979	100.136	20.428	-3.117	0.998	900.957
531.007	596.316	80.014	19.977	100.137	20.425	-2.805	0.989	900.936
531.507	596.793	80.012	19.978	100.136	20.426	-2.963	0.946	900.952
532.007	597.363	80.013	19.978	100.130	20.423	-2.759	1.047	900.959
532.507	597.843	80.014	19.978	100.130	20.424	-2.699	1.050	900.997
533.007	598.351	80.012	19.979	100.136	20.419	-2.251	0.989	900.963
533.507	598.823	80.015	19.978	100.139	20.427	-2.816	0.980	900.984
534.007	599.300	80.014	19.978	100.137	20.425	-2.705	0.948	900.995
534.507	599.820	80.013	19.980	100.142	20.427	-2.818	0.997	900.973
535.007	600.324	80.014	19.978	100.142	20.425	-2.611	1.025	900.952
535.507	600.820	80.015	19.979	100.140	20.427	-2.801	1.000	901.006
536.007	601.317	80.012	19.978	100.132	20.425	-2.720	0.993	900.981
536.507	601.819	80.012	19.978	100.128	20.424	-2.777	0.999	900.979
537.007	602.316	80.012	19.979	100.128	20.425	-2.884	0.999	900.987
537.507	602.804	80.012	19.978	100.127	20.426	-2.985	0.984	901.001
538.007	603.295	80.011	19.977	100.124	20.425	-2.959	0.979	900.991
538.507	603.843	80.012	19.978	100.124	20.423	-2.872	1.040	901.002
539.007	604.324	80.014	19.978	100.126	20.422	-2.798	1.029	901.035
539.507	604.835	80.013	19.977	100.124	20.425	-3.010	0.992	901.043
540.007	605.328	80.009	19.978	100.118	20.426	-3.114	1.004	901.037
540.507	605.815	80.013	19.978	100.114	20.423	-2.781	0.979	901.021
541.007	606.319	80.014	19.977	100.111	20.423	-2.853	0.992	901.052
541.507	606.810	80.013	19.976	100.110	20.420	-2.618	0.995	901.032
542.008	607.291	80.013	19.978	100.108	20.422	-2.694	0.971	901.010
542.508	607.791	80.013	19.978	100.108	20.419	-2.455	0.982	901.003
543.007	608.344	80.013	19.977	100.112	20.423	-2.636	1.054	900.974
543.507	608.816	80.013	19.976	100.123	20.417	-2.236	1.024	901.022
544.008	609.313	80.012	19.977	100.124	20.422	-2.568	0.968	901.076
544.508	609.798	80.013	19.976	100.126	20.424	-2.719	0.983	901.011
545.007	610.336	80.011	19.975	100.135	20.424	-2.791	1.024	901.014
545.507	610.835	80.012	19.976	100.137	20.421	-2.584	1.037	901.057
546.007	611.313	80.014	19.977	100.136	20.421	-2.646	0.977	901.012
546.507	611.815	80.014	19.977	100.139	20.420	-2.670	0.980	901.025
547.007	612.329	80.013	19.976	100.138	20.419	-2.623	1.016	901.038
547.507	612.819	80.013	19.975	100.134	20.420	-2.636	1.004	901.060
548.007	613.310	80.014	19.977	100.132	20.424	-2.843	0.981	901.045
548.507	613.830	80.018	19.978	100.132	20.424	-2.820	1.012	901.053
549.007	614.313	80.016	19.976	100.130	20.423	-2.713	1.003	901.059
549.507	614.822	80.015	19.978	100.130	20.419	-2.283	0.992	901.092
550.007	615.314	80.016	19.977	100.126	20.421	-2.363	1.001	901.042
550.507	615.814	80.013	19.976	100.124	20.422	-2.467	0.992	901.038
551.007	616.312	80.015	19.977	100.119	20.419	-2.202	0.998	901.039
551.507	616.804	80.017	19.976	100.116	20.423	-2.482	0.990	901.042
552.007	617.339	80.016	19.977	100.119	20.422	-2.392	1.026	901.064
552.507	617.825	80.014	19.976	100.127	20.421	-2.444	1.022	901.042
553.007	618.304	80.015	19.975	100.135	20.421	-2.509	0.965	901.077
553.507	618.801	80.016	19.976	100.137	20.421	-2.423	0.975	901.065
554.007	619.312	80.017	19.975	100.142	20.422	-2.463	1.008	901.076
554.508	619.830	80.015	19.976	100.138	20.423	-2.543	1.028	901.087
555.008	620.325	80.015	19.977	100.130	20.427	-2.876	1.013	901.072
555.507	620.769	80.018	19.976	100.126	20.424	-2.552	0.940	901.066
556.007	621.316	80.013	19.976	100.130	20.423	-2.416	0.991	901.108
556.507	621.823	80.014	19.977	100.122	20.421	-2.311	1.053	901.114
557.007	622.337	80.015	19.977	100.115	20.427	-2.822	1.020	901.084
557.508	622.805	80.013	19.976	100.114	20.423	-2.499	0.981	901.094
558.008	623.334	80.014	19.978	100.114	20.424	-2.646	0.997	901.084
558.508	623.827	80.014	19.978	100.106	20.421	-2.415	1.023	901.113
559.007	624.320	80.014	19.978	100.109	20.422	-2.598	0.986	901.108
559.507	624.818	80.015	19.976	100.116	20.420	-2.502	0.991	901.116
560.007	625.344	80.015	19.977	100.119	20.424	-2.721	1.025	901.077
560.507	625.832	80.016	19.976	100.122	20.425	-2.764	1.015	901.101
561.007	626.338	80.016	19.977	100.122	20.422	-2.509	0.994	901.124
561.507	626.840	80.013	19.976	100.114	20.426	-2.751	1.008	901.110
562.007	627.313	80.016	19.977	100.115	20.426	-2.639	0.975	901.101
562.507	627.840	80.014	19.977	100.113	20.424	-2.459	1.000	901.130
563.007	628.333	80.012	19.976	100.106	20.422	-2.362	1.019	901.087
563.508	628.836	80.012	19.976	100.104	20.421	-2.398	0.995	901.114
564.007	629.330	80.012	19.977	100.111	20.426	-2.830	0.998	901.127
564.507	629.825	80.015	19.976	100.113	20.427	-2.922	0.990	901.095
565.007	630.361	80.015	19.977	100.113	20.425	-2.822	1.030	901.124
565.508	630.803	80.012	19.977	100.116	20.426	-2.920	0.978	901.157
566.008	631.335	80.013	19.978	100.122	20.427	-2.911	0.974	901.117
566.507	631.852	80.013	19.977	100.125	20.426	-2.805	1.049	901.128
567.007	632.338	80.013	19.978	100.127	20.427	-2.859	1.003	901.137
567.507	632.827	80.015	19.979	100.124	20.430	-3.040	0.975	901.118
568.007	633.340	80.015	19.980	100.120	20.429	-3.040	1.002	901.137
568.507	633.860	80.013	19.979	100.116	20.429	-3.026	1.033	901.149
569.008	634.314	80.013	19.980	100.109	20.429	-3.073	0.974	901.139
569.508	634.846	80.013	19.978	100.100	20.426	-2.934	0.985	901.162
570.008	635.329	80.013	19.978	100.103	20.428	-3.117	1.016	901.175
570.507	635.819	80.014	19.978	100.108	20.426	-2.954	0.973	901.161
571.008	636.311	80.012	19.976	100.114	20.427	-2.987	0.981	901.161
571.508	636.804	80.015	19.978	100.122	20.426	-2.904	0.985	901.145
572.008	637.341	80.015	19.979	100.125	20.428	-3.032	1.029	901.150
572.508	637.829	80.015	19.977	100.124	20.428	-2.952	1.025	901.172
573.008	638.335	80.016	19.979	100.124	20.430	-3.101	0.995	901.150
573.508	638.800	80.013	19.980	100.116	20.428	-2.922	0.972	901.186
574.008	639.343	80.012	19.979	100.111	20.428	-2.892	1.009	901.152
574.507	639.825	80.012	19.979	100.114	20.429	-2.964	1.025	901.207
575.007	640.336	80.010	19.978	100.114	20.427	-2.748	0.993	901.209
575.508	640.828	80.012	19.979	100.114	20.426	-2.606	1.003	901.185
576.008	641.334	80.013	19.979	100.120	20.424	-2.439	0.997	901.209
576.508	641.828	80.012	19.977	100.122	20.425	-2.568	1.000	901.186
577.008	642.335	80.012	19.978	100.125	20.423	-2.429	1.001	901.209
577.508	642.854	80.015	19.979	100.130	20.428	-2.863	1.027	901.186
578.007	643.361	80.014	19.977	100.129	20.427	-2.776	1.027	901.231
578.507	643.835	80.017	19.979	100.123	20.431	-3.035	0.981	901.221
579.007	644.323	80.014	19.980	100.121	0.000	0.000	0.961	901.216
579.508	644.840	80.016	19.979	100.115	0.000	0.000	1.005	901.206
580.008	645.355	80.016	19.979	100.114	0.000	0.000	1.032	901.246
580.508	645.839	80.014	19.979	100.114	0.000	0.000	1.000	901.227
581.007	646.351	80.015	19.978	100.116	0.000	0.000	0.996	901.229
581.508	646.848	80.011	19.979	100.112	0.000	0.000	1.008	901.214
582.008	647.300	80.013	19.979	100.109	0.000	0.000	0.949	901.207
582.508	647.823	80.014	19.978	100.103	0.000	0.000	0.975	901.245
583.008	648.310	80.014	19.980	100.097	0.000	0.000	1.011	901.233
583.508	648.837	80.016	19.978	100.101	0.000	0.000	1.014	901.225
584.008	649.298	80.017	19.977	100.106	0.000	0.000	0.988	901.217
584.508	649.823	80.017	19.980	100.107	0.000	0.000	0.986	901.242
585.007	650.299	80.016	19.978	100.111	0.000	0.000	1.001	901.244
585.507	650.813	80.013	19.978	100.112	0.000	0.000	0.990	901.224
586.008	651.332	80.012	19.978	100.104	0.000	0.000	1.032	901.244
586.508	651.807	80.012	19.978	100.102	0.000	0.000	0.994	901.226
587.008	652.316	80.011	19.979	100.107	0.000	0.000	0.985	901.238
587.508	652.840	80.012	19.978	100.110	0.000	0.000	1.033	901.252
588.008	653.325	80.015	19.979	100.118	0.000	0.000	1.007	901.248
588.508	653.841	80.012	19.979	100.126	0.000	0.000	1.000	901.213
