Repository: FireDynamics/BESKID_ExperimentalData

# Experimental Data of the BESKID Project

The repository contains the public experimental data of the BESKID project.

The primary material investigate is Poly(methyl methacrylate) (PMMA).

The materials have been examined in various experimental setups, across different sizes, from micro- to real-scale. Data of the following setups is available:
- Thermogravimetric analysis (TGA)
- Micro-scale combustion calorimetry (MCC)
- Differential scanning calorimetry (DSC)
- Cone calorimetry
- Flame spread experiments

File: Materials/PMMA/DE_10mm/MCC/20240905_PMMA_DE_10mm_60Kmin_4mg_R3.txt (part 2 of 2)
Baseline O2:	20.251
Instrument ID:	2700
@
Time (s)	Temperature (C)	N2 Flow (cc/min)	O2 Flow (cc/min)	Total Flow (cc/min)	Oxygen (%)	HRR (W/g)	Heating Rate (C/s)	Combustor Temp (C)
301.502	367.388	80.012	19.977	100.764	16.450	279.542	0.982	899.731
302.002	367.892	80.013	19.977	100.762	16.417	281.842	1.025	899.723
302.503	368.370	80.014	19.976	100.764	16.384	284.159	0.981	899.772
303.003	368.882	80.015	19.977	100.767	16.356	286.068	0.990	899.766
303.503	369.377	80.011	19.976	100.771	16.323	288.401	1.007	899.755
304.003	369.884	80.012	19.978	100.775	16.288	290.883	1.002	899.750
304.502	370.393	80.011	19.977	100.781	16.257	293.130	1.017	899.779
305.002	370.877	80.013	19.978	100.788	16.228	295.223	0.993	899.746
305.502	371.370	80.013	19.977	100.790	16.196	297.580	0.976	899.780
306.003	371.880	80.012	19.978	100.792	16.162	300.082	1.003	899.749
306.503	372.369	80.010	19.978	100.795	16.124	302.967	1.000	899.776
307.002	372.901	80.009	19.976	100.800	16.094	305.288	1.022	899.815
307.502	373.368	80.013	19.977	100.802	16.056	308.079	0.999	899.794
308.002	373.881	80.009	19.977	100.812	16.019	310.821	0.979	899.778
308.502	374.347	80.009	19.977	100.826	15.980	313.726	0.978	899.786
309.003	374.842	80.012	19.977	100.839	15.942	316.673	0.961	899.734
309.503	375.323	80.014	19.978	100.851	15.903	319.608	0.977	899.802
310.002	375.836	80.012	19.977	100.869	15.864	322.597	0.994	899.758
310.502	376.367	80.015	19.977	100.883	15.826	325.543	1.043	899.769
311.003	376.838	80.014	19.977	100.894	15.794	328.127	1.002	899.811
311.502	377.337	80.014	19.976	100.902	15.771	330.020	0.969	899.791
312.003	377.836	80.012	19.977	100.909	15.753	331.529	0.997	899.794
312.504	378.334	80.012	19.977	100.910	15.734	333.029	0.998	899.805
313.003	378.823	80.013	19.976	100.915	15.706	335.192	0.988	899.824
313.503	379.332	80.013	19.976	100.914	15.675	337.629	0.998	899.812
314.003	379.857	80.010	19.975	100.909	15.642	340.208	1.034	899.824
314.503	380.316	80.011	19.976	100.907	15.615	342.229	0.984	899.832
315.003	380.815	80.012	19.978	100.909	15.600	343.423	0.957	899.832
315.504	381.318	80.011	19.977	100.907	15.594	343.962	1.001	899.823
316.004	381.817	80.011	19.977	100.907	15.593	344.144	1.003	899.834
316.503	382.311	80.011	19.976	100.905	15.593	344.164	0.994	899.857
317.003	382.791	80.012	19.976	100.899	15.596	344.118	0.973	899.829
317.504	383.318	80.011	19.977	100.884	15.599	343.912	1.006	899.838
318.004	383.801	80.008	19.976	100.869	15.604	343.632	1.011	899.831
318.503	384.310	80.010	19.976	100.853	15.598	344.015	0.994	899.846
319.003	384.797	80.010	19.976	100.839	15.590	344.673	0.996	899.848
319.503	385.322	80.010	19.976	100.825	15.571	346.123	1.012	899.838
320.002	385.818	80.011	19.975	100.815	15.554	347.467	1.022	899.874
320.502	386.325	80.010	19.978	100.807	15.545	347.978	1.003	899.857
321.003	386.820	80.011	19.977	100.797	15.548	347.534	1.001	899.866
321.503	387.322	80.014	19.976	100.791	15.566	345.894	0.997	899.878
322.002	387.829	80.012	19.976	100.785	15.591	343.577	1.009	899.845
322.503	388.312	80.013	19.976	100.782	15.621	340.903	0.989	899.893
323.004	388.789	80.014	19.977	100.768	15.650	338.229	0.959	899.842
323.503	389.301	80.013	19.977	100.764	15.690	334.857	0.989	899.877
324.003	389.810	80.014	19.975	100.756	15.729	331.701	1.021	899.885
324.504	390.310	80.015	19.976	100.746	15.755	329.516	1.010	899.859
325.003	390.824	80.013	19.977	100.737	15.769	328.325	1.015	899.880
325.503	391.321	80.011	19.976	100.740	15.775	327.675	1.012	899.870
326.002	391.806	80.009	19.977	100.736	15.767	328.224	0.982	899.863
326.503	392.318	80.010	19.977	100.732	15.735	330.674	0.995	899.894
327.004	392.832	80.010	19.975	100.732	15.698	333.477	1.026	899.878
327.503	393.300	80.009	19.975	100.727	15.670	335.830	0.984	899.876
328.002	393.819	80.011	19.975	100.735	15.663	336.532	0.987	899.903
328.503	394.360	80.012	19.976	100.763	15.668	336.345	1.059	899.912
329.003	394.817	80.010	19.976	100.806	15.672	336.219	0.997	899.904
329.503	395.342	80.013	19.975	100.854	15.679	335.807	0.982	899.893
330.003	395.825	80.011	19.975	100.902	15.682	335.610	1.008	899.918
330.503	396.327	80.008	19.975	100.941	15.680	335.818	0.985	899.891
331.003	396.825	80.010	19.975	100.971	15.672	336.562	1.001	899.925
331.503	397.327	80.010	19.976	100.987	15.668	337.067	1.000	899.889
332.003	397.812	80.010	19.976	101.006	15.678	336.533	0.986	899.901
332.504	398.312	80.011	19.976	101.025	15.701	335.112	0.984	899.933
333.004	398.817	80.009	19.975	101.038	15.724	333.670	1.006	899.937
333.503	399.332	80.010	19.976	101.040	15.740	332.687	1.020	899.908
334.003	399.829	80.011	19.976	101.035	15.763	331.233	1.012	899.926
334.504	400.337	80.010	19.975	101.016	15.794	329.125	1.006	899.934
335.003	400.868	80.011	19.975	100.994	15.815	327.733	1.039	899.949
335.503	401.341	80.009	19.977	100.973	15.829	326.815	1.004	899.903
336.003	401.805	80.011	19.977	100.955	15.853	325.203	0.937	899.943
336.504	402.318	80.011	19.976	100.943	15.890	322.620	0.976	899.924
337.004	402.787	80.009	19.977	100.941	15.937	319.296	0.981	899.932
337.504	403.355	80.010	19.977	100.941	15.973	316.663	1.038	899.909
338.003	403.847	80.011	19.977	100.933	16.018	313.414	1.062	899.931
338.503	404.369	80.009	19.976	100.916	16.075	309.168	1.013	899.950
339.003	404.849	80.010	19.976	100.899	16.143	304.065	1.001	899.952
339.503	405.368	80.009	19.976	100.872	16.207	299.214	0.999	899.959
340.004	405.869	80.008	19.978	100.843	16.267	294.559	1.019	899.927
340.504	406.348	80.011	19.976	100.817	16.319	290.654	0.979	899.924
341.003	406.853	80.008	19.977	100.799	16.375	286.352	0.984	899.972
341.504	407.365	80.012	19.977	100.780	16.426	282.497	1.017	899.966
342.003	407.873	80.012	19.976	100.763	16.477	278.795	1.021	899.979
342.503	408.362	80.011	19.977	100.750	16.528	275.077	0.997	899.964
343.003	408.868	80.013	19.977	100.737	16.583	271.129	0.995	899.952
343.503	409.368	80.012	19.977	100.718	16.636	267.282	1.007	899.986
344.003	409.883	80.013	19.976	100.704	16.699	262.658	1.014	899.968
344.503	410.399	80.013	19.976	100.694	16.766	257.769	1.031	899.961
345.003	410.870	80.011	19.976	100.688	16.830	253.033	0.989	899.972
345.503	411.393	80.010	19.976	100.683	16.898	247.945	0.994	899.985
346.003	411.904	80.014	19.976	100.686	16.973	242.339	1.033	899.961
346.503	412.424	80.012	19.977	100.694	17.049	236.725	1.030	900.008
347.004	412.936	80.012	19.978	100.703	17.131	230.621	1.031	899.967
347.504	413.429	80.009	19.976	100.713	17.214	224.370	1.006	899.966
348.003	413.944	80.007	19.976	100.725	17.297	218.004	1.008	899.972
348.503	414.480	80.010	19.977	100.733	17.386	211.185	1.050	900.001
349.004	414.967	80.010	19.977	100.728	17.477	204.153	1.024	899.991
349.503	415.480	80.009	19.976	100.718	17.568	197.117	1.002	900.013
350.002	416.010	80.008	19.977	100.702	17.662	189.823	1.043	899.979
350.503	416.505	80.010	19.977	100.690	17.759	182.161	1.023	900.016
351.004	417.030	80.012	19.977	100.680	17.857	174.484	1.018	899.997
351.504	417.524	80.008	19.976	100.675	17.952	166.992	1.019	900.015
352.004	418.029	80.008	19.976	100.674	18.047	159.553	1.001	900.026
352.503	418.550	80.009	19.976	100.669	18.142	152.017	1.027	899.979
353.003	419.047	80.010	19.976	100.668	18.230	145.009	1.017	900.040
353.503	419.544	80.010	19.977	100.661	18.321	137.794	0.994	900.015
354.003	420.071	80.013	19.977	100.656	18.407	130.937	1.023	899.994
354.504	420.599	80.014	19.976	100.655	18.491	124.313	1.054	900.028
355.004	421.106	80.013	19.976	100.662	18.569	118.143	1.036	900.027
355.503	421.583	80.013	19.976	100.669	18.648	111.875	0.985	900.018
356.003	422.119	80.012	19.975	100.685	18.722	105.988	1.013	900.020
356.503	422.611	80.012	19.976	100.706	18.797	100.131	1.028	900.032
357.003	423.115	80.013	19.976	100.723	18.866	94.793	0.997	900.009
357.503	423.635	80.011	19.976	100.744	18.935	89.420	1.024	900.018
358.003	424.120	80.011	19.977	100.769	18.997	84.595	1.003	900.037
358.504	424.624	80.011	19.976	100.794	19.059	79.830	0.988	900.022
359.003	425.127	80.012	19.977	100.819	19.117	75.299	1.008	900.013
359.503	425.642	80.013	19.978	100.849	19.168	71.362	1.017	900.037
360.004	426.127	80.012	19.978	100.875	19.223	67.043	0.999	900.050
360.504	426.666	80.012	19.977	100.900	19.272	63.218	1.025	900.053
361.004	427.181	80.011	19.977	100.925	19.325	59.173	1.054	900.037
361.504	427.633	80.009	19.976	100.952	19.371	55.636	0.966	900.014
362.004	428.138	80.010	19.978	100.971	19.414	52.399	0.958	900.049
362.503	428.630	80.009	19.978	100.990	19.455	49.372	0.999	900.039
363.003	429.150	80.009	19.977	101.009	19.497	46.227	1.012	900.061
363.503	429.667	80.011	19.978	101.024	19.534	43.609	1.036	900.071
364.003	430.147	80.009	19.977	101.032	19.570	40.999	0.996	900.059
364.504	430.663	80.012	19.975	101.045	19.604	38.595	0.995	900.076
365.004	431.141	80.014	19.977	101.055	19.636	36.222	0.994	900.087
365.504	431.644	80.012	19.976	101.058	19.669	33.822	0.980	900.068
366.004	432.135	80.014	19.977	101.061	19.698	31.691	0.993	900.057
366.504	432.651	80.013	19.976	101.068	19.723	29.834	1.008	900.072
367.004	433.148	80.013	19.976	101.074	19.756	27.443	1.014	900.086
367.503	433.631	80.013	19.977	101.080	19.779	25.759	0.980	900.084
368.003	434.147	80.010	19.977	101.087	19.803	24.095	0.998	900.075
368.504	434.657	80.012	19.977	101.089	19.825	22.526	1.025	900.109
369.003	435.139	80.012	19.978	101.089	19.845	21.241	0.993	900.107
369.503	435.654	80.012	19.978	101.083	19.863	20.068	0.998	900.066
370.003	436.094	80.013	19.975	101.075	19.886	18.466	0.954	900.071
370.504	436.589	80.014	19.977	101.065	19.905	17.221	0.934	900.103
371.004	437.089	80.013	19.977	101.052	19.920	16.212	0.995	900.095
371.504	437.567	80.012	19.976	101.038	19.935	15.228	0.979	900.076
372.004	438.088	80.010	19.976	101.027	19.951	14.201	1.000	900.085
372.503	438.614	80.012	19.975	101.019	19.969	13.008	1.048	900.107
373.003	439.080	80.014	19.976	101.013	19.982	12.160	0.992	900.129
373.504	439.586	80.012	19.977	101.011	19.999	11.004	0.972	900.103
374.004	440.077	80.013	19.976	101.009	20.009	10.396	0.997	900.083
374.503	440.588	80.013	19.976	101.002	20.024	9.427	1.003	900.126
375.003	441.067	80.012	19.976	100.989	20.031	9.071	0.990	900.150
375.503	441.577	80.016	19.976	100.976	20.043	8.263	0.988	900.141
376.003	442.050	80.015	19.977	100.963	20.054	7.612	0.981	900.109
376.504	442.550	80.014	19.978	100.950	20.063	7.019	0.974	900.116
377.003	443.063	80.012	19.977	100.938	20.073	6.446	1.015	900.153
377.503	443.546	80.013	19.977	100.925	20.081	5.937	0.996	900.104
378.003	444.086	80.012	19.977	100.912	20.092	5.091	1.023	900.153
378.504	444.555	80.012	19.976	100.899	20.100	4.589	1.007	900.111
379.004	445.086	80.010	19.978	100.887	20.108	4.082	1.000	900.085
379.503	445.578	80.011	19.976	100.876	20.114	3.748	1.025	900.129
380.003	446.068	80.013	19.976	100.865	20.125	3.046	0.982	900.149
380.503	446.540	80.011	19.977	100.853	20.126	3.112	0.961	900.131
381.004	447.055	80.015	19.977	100.843	20.132	2.850	0.987	900.142
381.504	447.548	80.015	19.976	100.831	20.139	2.470	1.009	900.144
382.003	448.041	80.014	19.977	100.819	20.145	2.111	0.986	900.145
382.503	448.563	80.012	19.976	100.807	20.153	1.601	1.015	900.155
383.003	449.047	80.012	19.976	100.797	20.157	1.457	1.005	900.179
383.504	449.535	80.014	19.976	100.785	20.164	0.900	0.971	900.184
384.004	450.029	80.015	19.976	100.777	20.170	0.514	0.983	900.174
384.503	450.564	80.013	19.977	100.769	20.178	-0.062	1.031	900.143
385.003	451.050	80.015	19.976	100.762	20.176	0.192	1.020	900.172
385.503	451.547	80.013	19.977	100.759	20.183	-0.237	0.982	900.155
386.004	452.014	80.012	19.976	100.753	20.184	-0.267	0.964	900.181
386.504	452.552	80.016	19.976	100.743	20.192	-0.704	1.004	900.157
387.004	453.040	80.014	19.976	100.737	20.193	-0.682	1.025	900.198
387.504	453.539	80.012	19.978	100.729	20.197	-0.882	0.987	900.189
388.004	454.062	80.012	19.976	100.711	20.200	-1.060	1.023	900.194
388.503	454.553	80.009	19.976	100.698	20.200	-1.028	1.015	900.193
389.003	455.085	80.014	19.976	100.690	20.202	-1.181	1.024	900.163
389.503	455.559	80.012	19.976	100.681	20.210	-1.796	1.005	900.167
390.004	456.087	80.013	19.977	100.675	20.210	-1.760	1.000	900.152
390.504	456.532	80.011	19.976	100.671	20.214	-2.088	0.974	900.199
391.003	457.050	80.011	19.976	100.672	20.214	-2.077	0.965	900.181
391.503	457.564	80.011	19.976	100.667	20.212	-1.833	1.032	900.183
392.003	458.053	80.011	19.975	100.663	20.213	-1.833	1.002	900.214
392.503	458.518	80.011	19.976	100.654	20.216	-1.986	0.954	900.194
393.004	459.043	80.010	19.976	100.647	20.218	-2.082	0.990	900.171
393.504	459.510	80.008	19.976	100.638	20.219	-2.159	0.990	900.207
394.005	460.054	80.006	19.975	100.632	20.219	-2.041	1.011	900.220
394.504	460.530	80.009	19.975	100.623	20.219	-2.014	1.022	900.214
395.004	461.045	80.008	19.975	100.618	20.218	-1.972	0.992	900.215
395.503	461.500	80.010	19.976	100.616	20.218	-1.942	0.970	900.200
396.003	462.013	80.013	19.975	100.613	20.221	-2.119	0.968	900.219
396.503	462.539	80.011	19.975	100.615	20.222	-2.120	1.038	900.228
397.004	463.022	80.011	19.975	100.618	20.218	-1.744	1.009	900.217
397.503	463.537	80.013	19.975	100.618	20.220	-1.942	0.998	900.238
398.003	464.048	80.012	19.975	100.614	20.218	-1.744	1.026	900.231
398.504	464.571	80.009	19.975	100.612	20.217	-1.540	1.034	900.225
399.003	465.074	80.009	19.975	100.603	20.219	-1.715	1.027	900.247
399.503	465.557	80.010	19.976	100.597	20.224	-2.064	0.986	900.241
400.003	466.061	80.012	19.975	100.595	20.221	-1.818	0.986	900.245
400.504	466.546	80.010	19.974	100.593	20.226	-2.179	0.989	900.240
401.004	467.070	80.011	19.976	100.590	20.226	-2.104	1.010	900.265
401.504	467.591	80.012	19.976	100.588	20.225	-2.084	1.045	900.252
402.004	468.050	80.010	19.976	100.583	20.227	-2.125	0.979	900.259
402.504	468.543	80.010	19.976	100.581	20.228	-2.180	0.952	900.275
403.004	469.084	80.011	19.975	100.582	20.227	-2.166	1.035	900.280
403.503	469.558	80.010	19.976	100.577	20.230	-2.394	1.016	900.236
404.003	470.045	80.010	19.977	100.574	20.227	-2.176	0.961	900.270
404.503	470.546	80.008	19.977	100.571	20.227	-2.152	0.987	900.259
405.004	471.056	80.009	19.977	100.569	20.228	-2.216	1.009	900.245
405.504	471.535	80.011	19.976	100.562	20.230	-2.393	0.989	900.245
406.004	472.046	80.008	19.975	100.558	20.226	-2.059	0.990	900.247
406.504	472.573	80.010	19.976	100.564	20.226	-2.077	1.038	900.291
407.004	473.074	80.010	19.976	100.563	20.230	-2.301	1.028	900.266
407.505	473.559	80.007	19.976	100.559	20.227	-2.071	0.986	900.288
408.004	474.058	80.009	19.977	100.554	20.229	-2.170	0.984	900.261
408.504	474.548	80.012	19.977	100.554	20.226	-2.024	0.990	900.290
409.004	475.072	80.011	19.976	100.549	20.226	-2.030	1.015	900.299
409.503	475.530	80.010	19.978	100.548	20.231	-2.339	0.982	900.310
410.004	476.022	80.007	19.977	100.548	20.228	-2.106	0.949	900.312
410.504	476.578	80.009	19.976	100.552	20.230	-2.319	1.048	900.348
411.004	477.043	80.012	19.977	100.551	20.226	-2.001	1.022	900.313
411.504	477.569	80.010	19.977	100.548	20.232	-2.315	0.991	900.346
412.004	478.079	80.010	19.976	100.547	20.232	-2.222	1.036	900.332
412.504	478.541	80.008	19.977	100.549	20.230	-2.184	0.972	900.318
413.004	479.039	80.008	19.976	100.549	20.229	-2.156	0.959	900.362
413.504	479.536	80.011	19.976	100.550	20.232	-2.189	0.995	900.319
414.004	480.030	80.010	19.976	100.549	20.231	-2.111	0.991	900.318
414.504	480.554	80.010	19.976	100.546	20.236	-2.504	1.019	900.358
415.004	481.043	80.008	19.976	100.538	20.229	-2.030	1.014	900.336
415.503	481.542	80.008	19.978	100.539	20.230	-1.995	0.988	900.328
416.004	482.022	80.007	19.976	100.542	20.231	-2.059	0.978	900.325
416.504	482.535	80.009	19.977	100.547	20.231	-2.105	0.992	900.367
417.004	483.040	80.009	19.976	100.545	20.230	-2.035	1.018	900.332
417.504	483.536	80.009	19.977	100.546	20.233	-2.263	1.001	900.357
418.004	484.019	80.010	19.977	100.547	20.232	-2.107	0.979	900.337
418.504	484.543	80.010	19.976	100.540	20.232	-2.092	1.006	900.355
419.005	485.057	80.013	19.977	100.531	20.230	-1.970	1.038	900.377
419.504	485.537	80.011	19.976	100.532	20.233	-2.205	0.996	900.363
420.003	486.048	80.010	19.976	100.537	20.230	-2.075	0.991	900.362
420.504	486.533	80.008	19.976	100.534	20.229	-1.996	0.995	900.367
421.005	487.028	80.006	19.976	100.526	20.232	-2.181	0.979	900.383
421.505	487.535	80.007	19.976	100.527	20.231	-2.121	1.003	900.386
422.004	488.021	80.008	19.976	100.529	20.232	-2.248	0.993	900.388
422.504	488.505	80.007	19.976	100.525	20.232	-2.255	0.969	900.394
423.004	489.042	80.009	19.977	100.523	20.231	-2.140	1.022	900.370
423.504	489.524	80.006	19.978	100.529	20.233	-2.334	1.020	900.402
424.003	490.032	80.005	19.976	100.530	20.230	-2.158	0.990	900.389
424.503	490.520	80.007	19.977	100.523	20.229	-2.080	0.995	900.395
425.004	491.034	80.007	19.977	100.521	20.230	-2.087	1.000	900.403
425.504	491.543	80.007	19.976	100.521	20.228	-1.915	1.023	900.390
426.004	491.979	80.007	19.975	100.518	20.233	-2.251	0.945	900.376
426.504	492.528	80.007	19.977	100.520	20.233	-2.216	0.985	900.413
427.004	492.998	80.008	19.977	100.527	20.235	-2.273	1.019	900.382
427.504	493.523	80.008	19.977	100.527	20.233	-2.014	0.995	900.399
428.004	493.992	80.007	19.977	100.527	20.231	-1.816	0.994	900.380
428.504	494.512	80.010	19.977	100.529	20.231	-1.733	0.990	900.382
429.004	495.030	80.010	19.977	100.529	20.231	-1.824	1.037	900.387
429.504	495.526	80.008	19.977	100.531	20.233	-2.087	1.013	900.371
430.005	496.031	80.010	19.976	100.533	20.228	-1.726	1.001	900.415
430.505	496.519	80.011	19.977	100.531	20.230	-1.973	0.993	900.391
431.004	497.002	80.010	19.976	100.530	20.230	-2.080	0.972	900.419
431.504	497.529	80.009	19.976	100.533	20.229	-2.022	1.009	900.427
432.004	498.019	80.011	19.976	100.530	20.229	-1.945	1.017	900.450
432.504	498.507	80.013	19.976	100.531	20.231	-2.079	0.979	900.423
433.004	499.019	80.010	19.976	100.531	20.233	-2.239	0.999	900.452
433.504	499.533	80.010	19.976	100.527	20.235	-2.354	1.026	900.418
434.004	500.018	80.012	19.975	100.520	20.234	-2.165	1.000	900.436
434.504	500.491	80.009	19.976	100.514	20.234	-2.161	0.958	900.425
435.005	501.019	80.010	19.977	100.504	20.234	-2.184	1.001	900.414
435.505	501.508	80.012	19.976	100.500	20.234	-2.195	1.017	900.431
436.004	502.006	80.010	19.976	100.500	20.233	-2.041	0.987	900.452
436.504	502.494	80.012	19.976	100.507	20.233	-2.039	0.987	900.423
437.004	503.006	80.010	19.976	100.516	20.230	-1.781	1.000	900.455
437.504	503.483	80.012	19.977	100.520	20.231	-1.854	0.989	900.454
438.004	503.992	80.014	19.975	100.525	20.233	-1.968	0.986	900.456
438.504	504.492	80.013	19.975	100.531	20.233	-1.937	1.009	900.450
439.004	504.995	80.012	19.976	100.528	20.231	-1.908	1.003	900.465
439.504	505.508	80.012	19.975	100.524	20.236	-2.309	1.016	900.459
440.004	506.001	80.010	19.976	100.524	20.230	-1.848	1.006	900.444
440.504	506.504	80.010	19.975	100.523	20.235	-2.226	0.995	900.492
441.005	506.988	80.012	19.975	100.517	20.231	-2.037	0.986	900.467
441.505	507.472	80.011	19.976	100.514	20.234	-2.298	0.968	900.484
442.004	507.949	80.010	19.976	100.513	20.232	-2.128	0.962	900.483
442.504	508.472	80.008	19.975	100.513	20.237	-2.491	1.000	900.486
443.005	508.966	80.009	19.976	100.513	20.236	-2.411	1.016	900.506
443.504	509.489	80.011	19.976	100.511	20.238	-2.501	1.017	900.508
444.004	509.979	80.007	19.977	100.511	20.236	-2.328	1.013	900.520
444.504	510.492	80.008	19.977	100.508	20.234	-2.162	1.003	900.525
445.004	511.014	80.008	19.975	100.507	20.234	-2.077	1.036	900.506
445.504	511.508	80.007	19.977	100.503	20.235	-2.093	1.016	900.516
446.004	511.996	80.008	19.976	100.506	20.234	-2.071	0.981	900.506
446.504	512.492	80.010	19.975	100.509	20.230	-1.729	0.984	900.528
447.005	512.972	80.007	19.976	100.513	20.232	-1.845	0.976	900.502
447.504	513.505	80.008	19.976	100.513	20.233	-1.975	1.013	900.510
448.004	513.992	80.010	19.975	100.518	20.234	-2.063	1.020	900.531
448.504	514.489	80.009	19.976	100.521	20.232	-1.888	0.984	900.526
449.004	514.995	80.011	19.976	100.521	20.236	-2.176	1.003	900.497
449.504	515.510	80.009	19.976	100.521	20.238	-2.356	1.021	900.541
450.004	515.999	80.009	19.976	100.523	20.237	-2.304	1.005	900.561
450.504	516.516	80.008	19.975	100.519	20.235	-2.203	1.006	900.534
451.004	517.002	80.006	19.975	100.518	20.236	-2.221	1.003	900.531
451.504	517.520	80.010	19.976	100.514	20.238	-2.393	1.003	900.540
452.004	517.991	80.011	19.975	100.508	20.236	-2.229	0.989	900.577
452.504	518.492	80.010	19.976	100.502	20.235	-2.134	0.972	900.527
453.004	519.019	80.007	19.976	100.505	20.232	-1.861	1.028	900.531
453.504	519.472	80.008	19.975	100.505	20.236	-2.219	0.980	900.555
454.004	519.999	80.009	19.976	100.501	20.238	-2.343	0.981	900.544
454.504	520.500	80.010	19.976	100.502	20.237	-2.350	1.029	900.541
455.004	521.010	80.009	19.975	100.506	20.237	-2.373	1.010	900.542
455.505	521.495	80.011	19.977	100.505	20.238	-2.428	0.994	900.580
456.005	522.030	80.012	19.976	100.504	20.236	-2.189	1.020	900.532
456.504	522.505	80.012	19.976	100.505	20.236	-2.131	1.010	900.547
457.004	522.991	80.013	19.976	100.507	20.238	-2.219	0.961	900.560
457.504	523.502	80.012	19.976	100.509	20.238	-2.257	0.998	900.558
458.004	524.011	80.013	19.977	100.509	20.239	-2.314	1.020	900.568
458.505	524.483	80.009	19.977	100.510	20.238	-2.280	0.981	900.554
459.004	525.011	80.009	19.977	100.508	20.236	-2.211	1.001	900.578
459.504	525.516	80.010	19.976	100.510	20.237	-2.340	1.033	900.605
460.004	526.003	80.010	19.977	100.505	20.235	-2.181	0.992	900.591
460.504	526.517	80.010	19.976	100.504	20.239	-2.444	1.000	900.584
461.004	526.987	80.012	19.976	100.506	20.235	-2.106	0.983	900.594
461.505	527.507	80.011	19.975	100.510	20.236	-2.207	0.990	900.580
462.005	528.008	80.012	19.975	100.507	20.234	-2.026	1.020	900.587
462.504	528.510	80.014	19.976	100.512	20.236	-2.192	1.004	900.579
463.004	529.014	80.013	19.974	100.509	20.236	-2.198	1.007	900.614
463.504	529.501	80.013	19.974	100.502	20.237	-2.307	0.991	900.582
464.005	529.981	80.011	19.974	100.499	20.238	-2.356	0.967	900.573
464.505	530.514	80.012	19.974	100.497	20.235	-2.218	1.013	900.626
465.004	530.966	80.012	19.976	100.497	20.238	-2.432	0.985	900.612
465.504	531.485	80.012	19.976	100.501	20.237	-2.303	0.971	900.603
466.004	531.999	80.012	19.976	100.505	20.240	-2.569	1.033	900.617
466.504	532.483	80.012	19.975	100.511	20.235	-2.102	0.998	900.606
467.004	533.007	80.012	19.975	100.511	20.236	-2.174	1.009	900.603
467.504	533.471	80.013	19.975	100.508	20.237	-2.192	0.988	900.626
468.004	533.983	80.014	19.975	100.505	20.235	-2.011	0.975	900.635
468.504	534.486	80.013	19.975	100.502	20.235	-2.082	1.014	900.649
469.005	534.996	80.012	19.976	100.502	20.237	-2.265	1.013	900.622
469.504	535.483	80.012	19.976	100.505	20.236	-2.215	0.998	900.633
470.004	536.012	80.009	19.976	100.504	20.235	-2.137	1.016	900.647
470.504	536.490	80.011	19.976	100.507	20.238	-2.286	1.007	900.644
471.004	536.973	80.009	19.977	100.510	20.237	-2.222	0.961	900.625
471.504	537.489	80.011	19.977	100.507	20.235	-1.997	0.999	900.655
472.004	538.001	80.010	19.976	100.509	20.237	-2.231	1.028	900.662
472.504	538.505	80.009	19.975	100.511	20.237	-2.306	1.015	900.668
473.005	539.019	80.013	19.975	100.509	20.238	-2.410	1.017	900.657
473.505	539.505	80.014	19.976	100.506	20.235	-2.169	1.000	900.667
474.005	540.003	80.013	19.975	100.503	20.237	-2.325	0.983	900.684
474.505	540.476	80.012	19.975	100.499	20.238	-2.310	0.971	900.674
475.005	540.980	80.012	19.976	100.498	20.236	-2.096	0.978	900.684
475.505	541.501	80.014	19.975	100.499	20.238	-2.141	1.025	900.636
476.004	541.954	80.016	19.977	100.502	20.237	-2.062	0.975	900.702
476.505	542.456	80.013	19.976	100.505	20.238	-2.225	0.955	900.666
477.005	542.978	80.015	19.976	100.507	20.239	-2.360	1.024	900.663
477.504	543.458	80.014	19.976	100.505	20.240	-2.483	1.003	900.690
478.004	543.965	80.012	19.976	100.503	20.239	-2.391	0.987	900.657
478.504	544.461	80.013	19.976	100.498	0.000	0.000	1.003	900.660
479.004	544.982	80.014	19.977	100.497	0.000	0.000	1.017	900.685
479.504	545.455	80.014	19.977	100.503	0.000	0.000	0.994	900.717
480.004	546.001	80.014	19.976	100.509	0.000	0.000	1.019	900.691
480.504	546.464	80.013	19.977	100.512	0.000	0.000	1.008	900.729
481.004	547.000	80.012	19.976	100.514	0.000	0.000	0.998	900.683
481.505	547.489	80.011	19.975	100.508	0.000	0.000	1.026	900.713
482.005	547.986	80.010	19.977	100.497	0.000	0.000	0.987	900.717
482.504	548.483	80.011	19.977	100.490	0.000	0.000	0.994	900.702
483.004	548.995	80.013	19.977	100.488	0.000	0.000	1.009	900.735
483.504	549.474	80.012	19.976	100.490	0.000	0.000	0.990	900.705
484.005	549.955	80.013	19.976	100.501	0.000	0.000	0.960	900.702
484.504	550.510	80.014	19.977	100.504	0.000	0.000	1.036	900.718
485.004	551.006	80.013	19.977	100.505	0.000	0.000	1.051	900.729
485.504	551.496	80.013	19.976	100.504	0.000	0.000	0.986	900.705
486.005	551.947	80.013	19.977	100.507	0.000	0.000	0.941	900.738
486.505	552.458	80.014	19.978	100.502	0.000	0.000	0.961	900.710
487.005	552.979	80.015	19.977	100.499	0.000	0.000	1.032	900.761
487.505	553.469	80.011	19.979	100.502	0.000	0.000	1.011	900.746
488.004	553.983	80.015	19.978	100.499	0.000	0.000	1.005	900.745
