Repository: FireDynamics/BESKID_ExperimentalData

# Experimental Data of the BESKID Project

The repository contains the public experimental data of the BESKID project.

The primary material investigate is Poly(methyl methacrylate) (PMMA).

The materials have been examined in various experimental setups, across different sizes, from micro- to real-scale. Data of the following setups is available:
- Thermogravimetric analysis (TGA)
- Micro-scale combustion calorimetry (MCC)
- Differential scanning calorimetry (DSC)
- Cone calorimetry
- Flame spread experiments

# Cone Calorimeter Experiments

Experiments have been conducted, with sample in horizontal orientation. Samples were wrapped in aluminium foil. No retainer frame or grid have been used.

Different types of insulation material have been used below the PMMA samples: CaSiO3 and Al2O3. The goal was to an insulation material that has a more reproducible behaviour compared to the common fiber blankets. The CaSiO3 block below the sample was manufactured from the same boards used as backing of the large scale experiments. However, it was found that these boards contain a lot of moisture making the mass loss measurements unreliable. For this reason new cone experiments were conducted using a block of Al2O3 as insulation material.

File: Materials/PMMA/DE_6mm/Cone/Al2O3/02072026_PMMA_DE_6mm_q25_Al2O3_R1.csv (part 1 of 11)
General information;;time (s);O2;CO2;CO;Pdiff;Light;Mass;Methane;AmbP;AmbH;HFM;TC stack;TC smoke;TC amb.;TC cone;T PK;Soot;TC cone1;TC cone2;TC cone3;TC aux;CH4;CO;CO2;Ethene;H2O;n.u.;n.u.;UOX Bin;n.u.;UOX Hum.;UOX Temp;n.u.;TEext1;TEext2;TEext3;TEext4;TEext5;TEext6;TEext7;TEext8;TEext9;TEext10;TEext11;TEext12;TEext13;TEext14;TEext15;n.u.;n.u.;n.u.;n.u.;n.u.;n.u.;n.u.;n.u.;n.u.;n.u.;n.u.;n.u.;n.u.;n.u.;n.u.;n.u.;n.u.;HRR/a;EHC;SEA;MLR;MLR/a;COY;CO2Y/sh;THR/a;MFR;K;Vstack;Vsmoke;SPR;RSR;TSP;TSR;COP;CO2P;O2C;TOC;ARHE;Mass;HRR;O2/sh;CO2/sh;CO/sh;phi;FU27;FU28;FU29;FU30;FU31;
;;;%;%;%;Pa;-;g;g/s;Pa;%;kW/m²;°C;°C;°C;°C;°C;g/min;°C;°C;°C;°C;ppm;ppm;%;ppm;ppm;no;no;;no;%;°C;no;°C;°C;°C;°C;°C;°C;°C;°C;°C;°C;°C;°C;°C;°C;°C;no;no;no;no;no;no;no;no;no;no;no;no;no;no;no;no;no;kW/m²;MJ/kg;m²/kg;g/s;g/(s*m²);[kg/kg];[kg/kg];MJ/m²;g/s;1/m;l/s;l/s;m²/s;(m²/s)/m²;m²;m²;g/s;g/s;g/s;g;kW/m²;g;kW;[%];[%];%;;;;;;;
Test;;0;20,94700;0,04900;-0,004000;113,575;100,03;0,0000;0,000;101,052;35,600;0,005;322,150;323,750;27,00;849,250;263,190;0,000;585,200;585,900;557,200;313,050;;;;;0,00;0,00;0,00;3,00;2,46;15,835;27,130;0,59;0,58;999998,00;999998,00;999998,00;999998,00;999998,00;999998,00;999998,00;999998,00;999998,00;999998,00;999998,00;999998,00;999998,00;999998,00;999998,00;;;;;;;;;;;;;;;;;1,6402;;;0,00000000;0,00000000;-0,00129;Infinity;0,0016;25,947394;0,000004;23,667487;23,785034;0,0000;0,0001;0,00;0,00;0,00;0,00;0,12;;;;0,0164892;20,94800;0,04900;-0,00200;0,0002130;;71,22;0,00;;;
Standard used;ISO 5660-1;1;20,94700;0,04900;0,015000;112,825;100,04;0,0000;0,000;101,052;35,600;0,005;322,050;323,750;27,00;849,183;263,190;0,000;585,300;585,700;557,100;313,050;;;;;0,00;0,00;0,00;3,00;2,46;15,812;27,130;0,59;0,58;999998,00;999998,00;999998,00;999998,00;999998,00;999998,00;999998,00;999998,00;999998,00;999998,00;999998,00;999998,00;999998,00;999998,00;999998,00;;;;;;;;;;;;;;;;;0,9759;;;-0,00084432;-0,00084432;-0,00060;-2,04583;0,0026;25,865595;-0,000100;23,585552;23,710052;0,0000;-0,0021;0,00;0,00;0,00;0,00;0,09;;0,488;0,976;0,0098102;20,94900;0,04800;0,00100;0,0001273;;71,22;1,00;;;
Date of test;02.07.2026;2;20,94400;0,04800;-0,001000;116,525;100,04;0,0000;0,000;101,052;35,700;0,005;322,050;323,650;27,00;847,550;263,190;0,000;580,700;585,500;557,000;313,050;;;;;0,00;0,00;0,00;3,00;2,46;15,807;27,127;0,59;0,58;999998,00;999998,00;999998,00;999998,00;999998,00;999998,00;999998,00;999998,00;999998,00;999998,00;999998,00;999998,00;999998,00;999998,00;999998,00;;;;;;;;;;;;;;;;;0,6672;;;0,00758870;0,00758870;0,00148;0,17835;0,0033;26,286293;-0,000048;23,969166;24,088248;0,0000;-0,0010;0,00;0,00;0,00;0,00;0,12;;0,655;0,976;0,0067071;20,94800;0,04700;0,01000;0,0000865;;71,22;2,00;;;
Time of test;11:01;3;20,94600;0,05000;0,006000;114,425;100,05;-0,0101;0,000;101,060;35,600;0,005;322,050;323,750;27,00;846,117;263,190;0,000;576,700;585,400;556,800;313,050;;;;;0,00;0,00;0,00;3,00;2,47;15,839;27,108;0,59;0,58;999998,00;999998,00;999998,00;999998,00;999998,00;999998,00;999998,00;999998,00;999998,00;999998,00;999998,00;999998,00;999998,00;999998,00;999998,00;;;;;;;;;;;;;;;;;0,0000;;;-0,00583903;-0,00583903;0,00376;-0,22969;0,0033;26,048351;-0,000202;23,752198;23,877579;0,0000;-0,0042;0,00;0,00;0,00;0,00;0,12;;0,548;0,651;0,0000000;20,94800;0,04700;0,02000;-0,0000401;;71,21;3,00;;;
Heat flux (kW/m²);25;4;20,94400;0,05000;0,003000;116,050;100,02;0,0100;0,000;101,052;35,600;0,005;322,050;323,650;27,00;845,050;263,190;0,000;573,800;585,200;556,700;313,050;;;;;0,00;0,00;0,00;3,00;2,47;15,856;27,130;0,58;0,58;999998,00;999998,00;999998,00;999998,00;999998,00;999998,00;999998,00;999998,00;999998,00;999998,00;999998,00;999998,00;999998,00;999998,00;999998,00;;;;;;;;;;;;;;;;;0,0000;;;-0,01259359;-0,01259359;0,00286;-0,10725;0,0033;26,232661;0,000125;23,920262;24,039102;0,0000;0,0026;0,00;0,00;0,00;0,00;0,09;;0,411;0,651;0,0000000;20,94900;0,04700;0,01600;-0,0000499;;71,23;4,00;;;
Nominal duct flow rate (l/s);24,0;5;20,94500;0,05100;0,021000;118,825;100,02;0,0100;0,000;101,052;35,600;0,005;322,050;323,650;27,00;844,183;263,190;0,000;571,400;585,100;556,600;313,050;;;;;0,00;0,00;0,00;3,00;2,47;15,751;27,119;0,58;0,58;999998,00;999998,00;999998,00;999998,00;999998,00;999998,00;999998,00;999998,00;999998,00;999998,00;999998,00;999998,00;999998,00;999998,00;999998,00;;;;;;;;;;;;;;;;;0,5734;;;0,00084432;0,00084432;0,00172;1,61872;0,0039;26,544448;0,000125;24,204564;24,324817;0,0000;0,0027;0,00;0,01;0,00;0,00;0,12;;0,386;0,505;0,0057645;20,94800;0,04700;0,01100;0,0000738;;71,23;5,00;;;
Sampling interval (s);1;6;20,94500;0,05000;0,011000;120,475;100,03;0,0100;0,000;101,060;35,600;0,005;322,050;323,650;27,00;843,450;263,190;0,000;569,700;584,800;556,400;313,050;;;;;0,00;0,00;0,00;3,00;2,47;15,856;27,119;0,58;0,58;999998,00;999998,00;999998,00;999998,00;999998,00;999998,00;999998,00;999998,00;999998,00;999998,00;999998,00;999998,00;999998,00;999998,00;999998,00;;;;;;;;;;;;;;;;;0,5781;;;0,00499471;0,00499471;0,00150;0,35737;0,0044;26,728110;-0,000029;24,372037;24,493121;0,0000;-0,0006;0,00;0,01;0,00;0,00;0,12;;0,418;0,505;0,0058113;20,94800;0,04800;0,01000;0,0000738;;71,23;6,00;;;
Separation (mm);25;7;20,94300;0,05000;0,009000;114,300;100,05;0,0000;0,000;101,052;35,600;0,005;322,050;323,650;27,00;842,917;263,190;0,000;568,300;584,700;556,300;313,050;;;;;0,00;0,00;0,00;3,00;2,47;15,824;27,119;0,58;0,58;999998,00;999998,00;999998,00;999998,00;999998,00;999998,00;999998,00;999998,00;999998,00;999998,00;999998,00;999998,00;999998,00;999998,00;999998,00;;;;;;;;;;;;;;;;;1,1789;;;0,01174927;0,01174927;-0,00106;0,14797;0,0056;26,034120;-0,000218;23,739222;23,857163;0,0000;-0,0045;0,00;0,01;0,00;0,00;0,09;;0,483;0,611;0,0118518;20,94900;0,04800;-0,00100;0,0001526;;71,22;7,00;;;
Orientation;hor;8;20,94400;0,04900;0,000000;114,950;100,02;-0,0101;0,000;101,060;35,600;0,005;322,050;323,650;27,00;842,483;263,190;0,000;567,200;584,600;556,200;313,050;;;;;0,00;0,00;0,00;3,00;2,47;15,820;27,132;0,58;0,58;999998,00;999998,00;999998,00;999998,00;999998,00;999998,00;999998,00;999998,00;999998,00;999998,00;999998,00;999998,00;999998,00;999998,00;999998,00;;;;;;;;;;;;;;;;;2,4893;;;0,00592041;0,00592041;-0,00498;0,22705;0,0081;26,108039;0,000109;23,806625;23,924901;0,0000;0,0023;0,00;0,01;0,00;0,00;0,06;;0,652;0,611;0,0250250;20,95000;0,04700;-0,01800;0,0003200;;71,21;8,00;;;
Edge frame?;N;9;20,94500;0,04900;-0,005000;112,450;100,02;-0,0101;0,000;101,060;35,600;0,005;322,050;323,650;27,00;842,117;263,190;0,000;566,200;584,600;556,100;313,050;;;;;0,00;0,00;0,00;3,00;2,47;15,832;27,122;0,58;0,58;999998,00;999998,00;999998,00;999998,00;999998,00;999998,00;999998,00;999998,00;999998,00;999998,00;999998,00;999998,00;999998,00;999998,00;999998,00;;;;;;;;;;;;;;;;;3,0933;;;-0,00675456;-0,00675456;-0,00402;-0,13837;0,0112;25,822573;0,000075;23,546322;23,663304;0,0000;0,0015;0,00;0,01;0,00;0,00;0,12;;0,890;0,950;0,0310970;20,94800;0,04600;-0,01400;0,0004028;;71,21;9,00;;;
Grid?;N;10;20,94400;0,04900;-0,004000;116,600;100,01;0,0000;0,000;101,060;35,600;0,005;321,950;323,650;27,00;841,817;263,196;0,000;565,400;584,500;556,100;313,050;;;;;0,00;0,00;0,00;3,00;2,47;15,843;27,114;0,58;0,58;999998,00;999998,00;999998,00;999998,00;999998,00;999998,00;999998,00;999998,00;999998,00;999998,00;999998,00;999998,00;999998,00;999998,00;999998,00;;;;;;;;;;;;;;;;;1,0909;0,00000;0,0000;-0,00675456;-0,00675456;-0,00061;-0,20047;0,0123;26,298835;0,000161;23,973156;24,099742;0,0000;0,0034;0,00;0,01;0,00;0,00;0,09;;1,010;0,950;0,0109667;20,94900;0,04700;0,00100;0,0001400;;71,22;10,00;;;
Non-scrubbed?;;11;20,94600;0,04800;-0,002000;114,200;100,02;0,0000;0,000;101,054;35,700;0,005;322,050;323,650;27,00;841,517;263,196;0,000;564,700;584,400;556,000;313,050;;;;;0,00;0,00;0,00;3,00;2,48;15,812;27,138;0,58;0,58;999998,00;999998,00;999998,00;999998,00;999998,00;999998,00;999998,00;999998,00;999998,00;999998,00;999998,00;999998,00;999998,00;999998,00;999998,00;;;;;;;;;;;;;;;;;0,0000;0,00000;0,0000;0,00675456;0,00675456;0,00169;0,25728;0,0123;26,022729;0,000110;23,728835;23,846724;0,0000;0,0023;0,00;0,01;0,00;0,00;0,06;;0,968;1,058;0,0000000;20,95000;0,04800;0,01100;-0,0000597;;71,22;11,00;;;
Substrate used? {Y/N};;12;20,94800;0,04700;0,001000;114,700;100,01;-0,0101;0,000;101,060;35,700;0,005;322,050;323,650;27,00;841,350;263,196;0,000;564,200;584,400;556,000;313,050;;;;;0,00;0,00;0,00;3,00;2,48;15,786;27,149;0,58;0,58;999998,00;999998,00;999998,00;999998,00;999998,00;999998,00;999998,00;999998,00;999998,00;999998,00;999998,00;999998,00;999998,00;999998,00;999998,00;;;;;;;;;;;;;;;;;0,0000;0,00000;0,0000;0,00591024;0,00591024;0,00307;0,22720;0,0123;26,079634;0,000196;23,780724;23,898870;0,0000;0,0041;0,00;0,02;0,00;0,00;0,06;;0,887;1,058;0,0000000;20,95000;0,04700;0,01700;-0,0001230;;71,21;12,00;;;
Substrate;;13;20,94900;0,04700;0,010000;114,800;100,00;-0,0101;0,000;101,060;35,700;0,005;321,950;323,650;27,00;841,217;263,196;0,000;563,800;584,400;556,000;313,050;;;;;0,00;0,00;0,00;3,00;2,48;15,780;27,116;0,58;0,58;999998,00;999998,00;999998,00;999998,00;999998,00;999998,00;999998,00;999998,00;999998,00;999998,00;999998,00;999998,00;999998,00;999998,00;999998,00;;;;;;;;;;;;;;;;;1,5497;0,00000;0,0000;-0,00084432;-0,00084432;-0,00061;-1,59131;0,0138;26,095053;0,000352;23,787394;23,913000;0,0001;0,0073;0,00;0,03;0,00;0,00;0,12;;0,879;1,015;0,0155787;20,94800;0,04700;0,00100;0,0002004;;71,21;13,00;;;
Additional preparation details;;14;20,94800;0,04700;0,020000;119,950;100,01;-0,0101;0,000;101,064;35,700;0,005;321,950;323,650;27,00;840,883;263,196;0,000;562,800;584,500;555,900;313,050;;;;;0,00;0,00;0,00;3,00;2,48;15,782;27,146;0,58;0,58;999998,00;999998,00;999998,00;999998,00;999998,00;999998,00;999998,00;999998,00;999998,00;999998,00;999998,00;999998,00;999998,00;999998,00;999998,00;;;;;;;;;;;;;;;;;0,6025;0,00000;0,0000;0,00000000;0,00000000;0,00056;Infinity;0,0144;26,673951;0,000197;24,315099;24,443491;0,0000;0,0042;0,00;0,03;0,00;0,00;0,09;;0,893;1,015;0,0060572;20,94900;0,04700;0,00600;0,0000767;;71,21;14,00;;;
;;15;20,94800;0,04700;0,016000;119,675;100,02;-0,0101;0,000;101,060;35,700;0,005;321,950;323,550;27,00;840,883;263,196;0,000;562,900;584,400;555,900;313,050;;;;;0,00;0,00;0,00;3,00;2,48;15,790;27,143;0,58;0,58;999998,00;999998,00;999998,00;999998,00;999998,00;999998,00;999998,00;999998,00;999998,00;999998,00;999998,00;999998,00;999998,00;999998,00;999998,00;;;;;;;;;;;;;;;;;0,2998;0,00000;0,0000;0,00084432;0,00084432;0,00126;1,62475;0,0147;26,643357;0,000111;24,287210;24,407911;0,0000;0,0024;0,00;0,03;0,00;0,00;0,09;;0,863;1,003;0,0030139;20,94900;0,04700;0,00900;0,0000387;;71,21;15,00;;;
Specimen;;16;20,94900;0,04800;0,011000;118,725;100,03;-0,0101;0,000;101,052;35,700;0,005;321,950;323,550;27,00;841,017;263,196;0,000;563,100;584,600;555,900;313,050;;;;;0,00;0,00;0,00;3,00;2,48;15,841;27,119;0,58;0,58;999998,00;999998,00;999998,00;999998,00;999998,00;999998,00;999998,00;999998,00;999998,00;999998,00;999998,00;999998,00;999998,00;999998,00;999998,00;;;;;;;;;;;;;;;;;0,3727;0,00000;0,0000;-0,00591024;-0,00591024;0,00219;-0,23118;0,0151;26,537396;-0,000009;24,190620;24,310841;0,0000;-0,0002;0,00;0,03;0,00;0,00;0,12;;0,830;1,003;0,0037467;20,94800;0,04700;0,01300;0,0000485;;71,21;16,00;;;
Sample description;PMMA_DE_6mm_q25_Al2O3_R1;17;20,94800;0,04800;0,010000;115,725;100,04;0,0000;0,000;101,054;35,700;0,005;321,950;323,650;27,00;841,017;263,196;0,000;563,200;584,500;555,900;313,050;;;;;0,00;0,00;0,00;3,00;2,48;15,786;27,154;0,58;0,58;999998,00;999998,00;999998,00;999998,00;999998,00;999998,00;999998,00;999998,00;999998,00;999998,00;999998,00;999998,00;999998,00;999998,00;999998,00;;;;;;;;;;;;;;;;;0,4928;0,00000;0,0000;-0,00591024;-0,00591024;0,00078;-0,22824;0,0156;26,199971;-0,000129;23,883035;24,009145;0,0000;-0,0027;0,00;0,03;0,00;0,00;0,09;;0,807;0,931;0,0049543;20,94900;0,04700;0,00700;0,0000640;;71,22;17,00;;;
Material name/ID;PMMA_DE_6mm;18;20,94800;0,04700;-0,001000;119,175;100,05;0,0000;0,000;101,062;35,700;0,005;322,050;323,850;27,00;841,117;263,196;0,000;563,300;584,600;556,000;313,050;;;;;0,00;0,00;0,00;3,00;2,48;15,820;27,151;0,58;0,58;999998,00;999998,00;999998,00;999998,00;999998,00;999998,00;999998,00;999998,00;999998,00;999998,00;999998,00;999998,00;999998,00;999998,00;999998,00;;;;;;;;;;;;;;;;;2,0058;0,00000;0,0000;0,00084432;0,00084432;-0,00249;1,13959;0,0176;26,583512;-0,000197;24,240185;24,375668;0,0000;-0,0042;0,00;0,03;0,00;0,00;0,09;;0,832;0,931;0,0201646;20,94900;0,04600;-0,00700;0,0002539;;71,22;18,00;;;
Specimen number;R1;19;20,94900;0,04600;-0,018000;118,875;100,05;0,0000;0,000;101,062;35,700;0,005;322,150;323,950;27,00;841,217;263,196;0,000;563,500;584,700;556,000;313,050;;;;;0,00;0,00;0,00;3,00;2,49;15,820;27,141;0,58;0,58;999998,00;999998,00;999998,00;999998,00;999998,00;999998,00;999998,00;999998,00;999998,00;999998,00;999998,00;999998,00;999998,00;999998,00;999998,00;;;;;;;;;;;;;;;;;1,2269;0,00000;0,0000;0,00000000;0,00000000;-0,00179;Infinity;0,0188;26,545911;-0,000145;24,213414;24,348706;0,0000;-0,0031;0,00;0,03;0,00;0,00;0,07;;0,873;0,924;0,0123342;20,95000;0,04600;-0,00400;0,0001555;;71,22;19,00;;;
E (MJ/kg);13,10;20;20,95000;0,04700;-0,014000;117,500;100,04;0,0000;0,000;101,064;35,700;0,005;322,150;324,050;27,00;841,183;263,203;0,000;563,300;584,800;556,000;313,050;;;;;0,00;0,00;0,00;3,00;2,49;15,814;27,141;0,58;0,58;999998,00;999998,00;999998,00;999998,00;999998,00;999998,00;999998,00;999998,00;999998,00;999998,00;999998,00;999998,00;999998,00;999998,00;999998,00;;;;;;;;;;;;;;;;;0,0000;0,00000;0,0000;0,00000000;0,00000000;0,00102;Infinity;0,0188;26,391939;-0,000042;24,072972;24,214951;0,0000;-0,0009;0,00;0,03;0,00;0,00;0,04;;0,860;0,924;0,0000000;20,95100;0,04500;0,00800;-0,0000441;;71,22;20,00;;;
Initial mass (g);71,22;21;20,94800;0,04800;0,001000;117,500;100,04;0,0000;0,000;101,064;35,700;0,005;322,150;324,050;27,00;841,083;263,203;0,000;563,000;584,800;556,000;313,050;;;;;0,00;0,00;0,00;3,00;2,49;15,807;27,151;0,58;0,58;999998,00;999998,00;999998,00;999998,00;999998,00;999998,00;999998,00;999998,00;999998,00;999998,00;999998,00;999998,00;999998,00;999998,00;999998,00;;;;;;;;;;;;;;;;;0,0000;0,00000;0,0000;-0,00084432;-0,00084432;0,00055;-0,65333;0,0188;26,391939;-0,000042;24,072972;24,214951;0,0000;-0,0009;0,00;0,03;0,00;0,00;0,04;;0,819;0,894;0,0000000;20,95100;0,04500;0,00600;-0,0000188;;71,22;21,00;;;
Thickness (mm);5,98;22;20,94900;0,04700;0,011000;114,000;100,03;0,0000;0,000;101,062;35,700;0,005;322,150;324,150;27,00;841,117;263,203;0,000;563,000;584,900;556,000;313,050;;;;;0,00;0,00;0,00;3,00;2,49;15,856;27,127;0,58;0,58;999998,00;999998,00;999998,00;999998,00;999998,00;999998,00;999998,00;999998,00;999998,00;999998,00;999998,00;999998,00;999998,00;999998,00;999998,00;;;;;;;;;;;;;;;;;0,0000;0,00000;0,0000;0,00591024;0,00591024;0,00306;0,15920;0,0188;25,995897;0,000045;23,711728;23,858937;0,0000;0,0009;0,00;0,03;0,00;0,00;0,01;;0,782;0,894;0,0000000;20,95200;0,04600;0,01700;-0,0002311;;71,22;22,00;;;
Surface area (cm²);100,53;23;20,95000;0,04700;0,017000;114,500;100,05;-0,0101;0,000;101,062;35,700;0,005;322,150;324,150;27,00;841,183;263,203;0,000;563,200;584,900;556,000;313,050;;;;;0,00;0,00;0,00;3,00;2,49;15,849;27,146;0,58;0,58;999998,00;999998,00;999998,00;999998,00;999998,00;999998,00;999998,00;999998,00;999998,00;999998,00;999998,00;999998,00;999998,00;999998,00;999998,00;;;;;;;;;;;;;;;;;0,0000;0,00000;0,0000;0,00591024;0,00591024;0,00422;0,15955;0,0188;26,052843;-0,000144;23,763671;23,911202;0,0000;-0,0030;0,00;0,03;0,00;0,00;0,06;;0,748;0,817;0,0000000;20,95000;0,04600;0,02200;-0,0001736;;71,21;23,00;;;
Sponsor;;24;20,95000;0,04700;0,001000;119,750;100,05;-0,0101;0,000;101,054;35,800;0,005;322,150;324,050;27,00;841,283;263,203;0,000;563,300;585,000;556,100;313,050;;;;;0,00;0,00;0,00;3,00;2,49;15,814;27,135;0,58;0,58;999998,00;999998,00;999998,00;999998,00;999998,00;999998,00;999998,00;999998,00;999998,00;999998,00;999998,00;999998,00;999998,00;999998,00;999998,00;;;;;;;;;;;;;;;;;0,0000;0,00000;0,0000;0,00000000;0,00000000;0,00596;Infinity;0,0188;26,643430;-0,000212;24,302365;24,445698;0,0000;-0,0045;0,00;0,03;0,01;0,00;0,07;;0,717;0,817;0,0000000;20,95000;0,04500;0,02900;-0,0002496;;71,21;24,00;;;
Manufacturer;;25;20,94800;0,04700;0,006000;117,000;100,05;-0,0101;0,000;101,054;35,800;0,005;322,150;324,050;27,00;841,317;263,203;0,000;563,300;585,100;556,100;313,050;;;;;0,00;0,00;0,00;3,00;2,49;15,820;27,130;0,58;0,58;999998,00;999998,00;999998,00;999998,00;999998,00;999998,00;999998,00;999998,00;999998,00;999998,00;999998,00;999998,00;999998,00;999998,00;999998,00;;;;;;;;;;;;;;;;;0,0000;0,00000;0,0000;-0,00675456;-0,00675456;0,00334;-0,08149;0,0188;26,335726;-0,000194;24,021698;24,163375;0,0000;-0,0041;0,00;0,03;0,00;0,00;0,04;;0,688;0,751;0,0000000;20,95100;0,04500;0,01800;-0,0001707;;71,21;25,00;;;
Test start time (s);60;26;20,94900;0,04700;0,009000;113,850;100,04;0,0000;0,000;101,064;35,800;0,005;322,150;323,950;27,00;841,317;263,203;0,000;563,300;585,100;556,100;313,050;;;;;0,00;0,00;0,00;3,00;2,49;15,828;27,141;0,58;0,58;999998,00;999998,00;999998,00;999998,00;999998,00;999998,00;999998,00;999998,00;999998,00;999998,00;999998,00;999998,00;999998,00;999998,00;999998,00;;;;;;;;;;;;;;;;;0,0000;0,00000;0,0000;0,00000000;0,00000000;0,00077;Infinity;0,0188;25,978788;-0,000125;23,696123;23,828524;0,0000;-0,0026;0,00;0,03;0,00;0,00;0,04;;0,661;0,751;0,0000000;20,95100;0,04500;0,00700;-0,0000314;;71,22;26,00;;;
Time to ignition (s);85;27;20,94900;0,04700;0,013000;116,550;100,07;-0,0101;0,000;101,054;35,800;0,005;322,150;323,950;27,00;841,350;263,203;0,000;563,100;585,300;556,200;313,050;;;;;0,00;0,00;0,00;3,00;2,50;15,828;27,141;0,58;0,58;999998,00;999998,00;999998,00;999998,00;999998,00;999998,00;999998,00;999998,00;999998,00;999998,00;999998,00;999998,00;999998,00;999998,00;999998,00;;;;;;;;;;;;;;;;;0,8429;0,00000;0,0000;0,00675456;0,00675456;-0,00177;0,08134;0,0197;26,285032;-0,000348;23,975458;24,109420;-0,0001;-0,0073;0,00;0,03;0,00;0,00;0,04;;0,653;0,727;0,0084735;20,95100;0,04500;-0,00400;0,0001078;;71,21;27,00;;;
Time to flameout (s);511;28;20,94800;0,04600;0,007000;121,125;100,03;-0,0101;0,000;101,056;35,800;0,005;322,150;323,850;27,00;841,417;263,203;0,000;563,200;585,400;556,200;313,050;;;;;0,00;0,00;0,00;3,00;2,50;15,826;27,138;0,58;0,58;999998,00;999998,00;999998,00;999998,00;999998,00;999998,00;999998,00;999998,00;999998,00;999998,00;999998,00;999998,00;999998,00;999998,00;999998,00;;;;;;;;;;;;;;;;;0,8593;0,00000;0,0000;-0,00084432;-0,00084432;-0,00180;-0,66333;0,0205;26,795956;0,000014;24,441490;24,570468;0,0000;0,0003;0,00;0,03;0,00;0,00;0,04;;0,660;0,727;0,0086382;20,95100;0,04500;-0,00400;0,0001078;;71,21;28,00;;;
End of test criteria;User end of test;29;20,94900;0,04600;-0,007000;114,825;100,03;-0,0101;0,000;101,054;35,800;0,005;322,150;323,950;27,00;841,517;263,203;0,000;563,500;585,400;556,200;313,050;;;;;0,00;0,00;0,00;3,00;2,50;15,812;27,143;0,58;0,58;999998,00;999998,00;999998,00;999998,00;999998,00;999998,00;999998,00;999998,00;999998,00;999998,00;999998,00;999998,00;999998,00;999998,00;999998,00;;;;;;;;;;;;;;;;;1,0816;0,00000;0,0000;0,00000000;0,00000000;-0,00038;Infinity;0,0216;26,089791;0,000015;23,797372;23,930339;0,0000;0,0003;0,00;0,03;0,00;0,00;0,09;;0,670;0,743;0,0108729;20,94900;0,04600;0,00200;0,0001400;;71,21;29,00;;;
User EOT time (s);666;30;20,94900;0,04500;-0,004000;118,425;100,02;-0,0101;0,000;101,054;35,800;0,005;322,150;324,050;27,00;841,617;263,203;0,000;563,600;585,500;556,300;313,050;;;;;0,00;0,00;0,00;3,00;2,50;15,830;27,157;0,58;0,58;999998,00;999998,00;999998,00;999998,00;999998,00;999998,00;999998,00;999998,00;999998,00;999998,00;999998,00;999998,00;999998,00;999998,00;999998,00;;;;;;;;;;;;;;;;;1,4988;0,00000;0,0000;0,00000000;0,00000000;-0,00132;Infinity;0,0231;26,495619;0,000067;24,167542;24,310079;0,0000;0,0014;0,00;0,04;0,00;0,00;0,09;;0,691;0,743;0,0150671;20,94900;0,04600;-0,00200;0,0001906;;71,21;30,00;;;
MLR EOT mass (g/m²);;31;20,95000;0,04500;0,008000;115,850;100,02;-0,0101;0,000;101,056;35,800;0,005;322,150;324,050;27,00;841,850;263,203;0,000;564,200;585,600;556,300;313,050;;;;;0,00;0,00;0,00;3,00;2,50;15,812;27,154;0,58;0,58;999998,00;999998,00;999998,00;999998,00;999998,00;999998,00;999998,00;999998,00;999998,00;999998,00;999998,00;999998,00;999998,00;999998,00;999998,00;;;;;;;;;;;;;;;;;0,0000;0,00000;0,0000;-0,00083415;-0,00083415;0,00263;-1,61757;0,0231;26,205979;0,000086;23,903351;24,044330;0,0000;0,0018;0,00;0,04;0,00;0,00;0,09;;0,693;0,730;0,0000000;20,94900;0,04700;0,01500;-0,0000372;;71,21;31,00;;;
MLR time period (s);;32;20,95100;0,04600;0,006000;119,925;100,03;-0,0101;0,000;101,052;35,800;0,005;322,250;324,150;27,00;841,950;263,203;0,000;564,200;585,800;556,400;313,050;;;;;0,00;0,00;0,00;3,00;2,50;15,833;27,143;0,58;0,58;999998,00;999998,00;999998,00;999998,00;999998,00;999998,00;999998,00;999998,00;999998,00;999998,00;999998,00;999998,00;999998,00;999998,00;999998,00;;;;;;;;;;;;;;;;;0,0978;0,00000;0,0000;0,00583903;0,00583903;0,00197;0,16525;0,0232;26,658754;0,000001;24,323890;24,467305;0,0000;0,0000;0,00;0,04;0,00;0,00;0,09;;0,673;0,730;0,0009832;20,94900;0,04600;0,01200;0,0000134;;71,21;32,00;;;
Truncate graphs at EOT;;33;20,95100;0,04600;0,017000;114,325;100,02;-0,0201;0,000;101,056;35,800;0,005;322,250;324,150;27,00;842,017;263,203;0,000;564,400;585,800;556,400;313,050;;;;;0,00;0,00;0,00;3,00;2,50;15,826;27,159;0,58;0,58;999998,00;999998,00;999998,00;999998,00;999998,00;999998,00;999998,00;999998,00;999998,00;999998,00;999998,00;999998,00;999998,00;999998,00;999998,00;;;;;;;;;;;;;;;;;0,3656;0,00000;0,0000;0,00583903;0,00583903;0,00215;0,22952;0,0236;26,028886;0,000140;23,749189;23,889215;0,0000;0,0029;0,00;0,04;0,00;0,00;0,12;;0,659;0,697;0,0036749;20,94800;0,04700;0,01300;0,0000485;;71,20;33,00;;;
Smooth data?;;34;20,95200;0,04500;0,022000;119,575;100,02;-0,0201;0,000;101,056;35,800;0,005;322,250;324,050;27,00;842,050;263,209;0,000;564,300;585,900;556,500;313,050;;;;;0,00;0,00;0,00;3,00;2,50;15,854;27,151;0,58;0,58;999998,00;999998,00;999998,00;999998,00;999998,00;999998,00;999998,00;999998,00;999998,00;999998,00;999998,00;999998,00;999998,00;999998,00;999998,00;;;;;;;;;;;;;;;;;0,0000;0,00000;0,0000;-0,00083415;-0,00083415;0,00384;-1,64311;0,0236;26,619824;0,000106;24,288370;24,424039;0,0000;0,0023;0,00;0,04;0,00;0,00;0,12;;0,645;0,697;0,0000000;20,94800;0,04700;0,02000;-0,0000401;;71,20;34,00;;;
Correct O2 for pressure?;;35;20,95000;0,04500;0,029000;118,200;100,00;-0,0201;0,000;101,056;35,800;0,005;322,150;323,950;27,00;842,150;263,209;0,000;564,500;586,000;556,500;313,050;;;;;0,00;0,00;0,00;3,00;2,51;15,812;27,143;0,58;0,58;999998,00;999998,00;999998,00;999998,00;999998,00;999998,00;999998,00;999998,00;999998,00;999998,00;999998,00;999998,00;999998,00;999998,00;999998,00;;;;;;;;;;;;;;;;;0,0000;0,00000;0,0000;0,00000000;0,00000000;0,00242;Infinity;0,0236;26,470436;0,000280;24,144572;24,279479;0,0001;0,0059;0,00;0,05;0,00;0,00;0,09;;0,627;0,667;0,0000000;20,94900;0,04700;0,01400;-0,0000246;;71,20;35,00;;;
;;36;20,95000;0,04500;0,018000;114,900;100,02;-0,0201;0,000;101,056;35,800;0,005;322,150;323,850;27,00;842,317;263,209;0,000;564,800;586,100;556,600;313,050;;;;;0,00;0,00;0,00;3,00;2,51;15,797;27,157;0,58;0,58;999998,00;999998,00;999998,00;999998,00;999998,00;999998,00;999998,00;999998,00;999998,00;999998,00;999998,00;999998,00;999998,00;999998,00;999998,00;;;;;;;;;;;;;;;;;0,9582;0,00000;0,0000;0,00000000;0,00000000;0,00077;Infinity;0,0245;26,098310;0,000143;23,805142;23,930763;0,0000;0,0030;0,00;0,05;0,00;0,00;0,12;;0,623;0,667;0,0096332;20,94800;0,04700;0,00700;0,0001244;;71,20;36,00;;;
Apparatus;;37;20,95100;0,04500;0,007000;119,525;100,01;-0,0201;0,000;101,052;35,800;0,005;322,050;323,750;27,00;842,483;263,209;0,000;565,200;586,200;556,600;313,050;;;;;0,00;0,00;0,00;3,00;2,51;15,856;27,138;0,58;0,58;999998,00;999998,00;999998,00;999998,00;999998,00;999998,00;999998,00;999998,00;999998,00;999998,00;999998,00;999998,00;999998,00;999998,00;999998,00;;;;;;;;;;;;;;;;;1,7078;0,00000;0,0000;0,00000000;0,00000000;-0,00203;Infinity;0,0262;26,622519;0,000231;24,275754;24,403898;0,0000;0,0049;0,00;0,06;0,00;0,00;0,09;;0,642;0,678;0,0171681;20,94900;0,04700;-0,00500;0,0002159;;71,20;37,00;;;
C-factor (SI units);0,0437;38;20,95100;0,04500;-0,004000;116,225;100,00;-0,0201;0,000;101,056;35,800;0,005;322,050;323,850;27,00;842,583;263,209;0,000;565,300;586,300;556,700;313,050;;;;;0,00;0,00;0,00;3,00;2,51;15,845;27,151;0,58;0,58;999998,00;999998,00;999998,00;999998,00;999998,00;999998,00;999998,00;999998,00;999998,00;999998,00;999998,00;999998,00;999998,00;999998,00;999998,00;;;;;;;;;;;;;;;;;1,3858;0,00000;0,0000;0,00000000;0,00000000;-0,00107;Infinity;0,0276;26,252433;0,000267;23,938290;24,072086;0,0001;0,0056;0,00;0,06;0,00;0,00;0,09;;0,666;0,678;0,0139319;20,94900;0,04600;-0,00100;0,0001779;;71,20;38,00;;;
OD correction factor;1;39;20,95100;0,04600;-0,004000;117,300;100,01;-0,0201;0,000;101,052;35,800;0,005;322,150;323,950;27,00;842,617;263,209;0,000;565,400;586,300;556,700;313,050;;;;;0,00;0,00;0,00;3,00;2,51;15,864;27,157;0,58;0,58;999998,00;999998,00;999998,00;999998,00;999998,00;999998,00;999998,00;999998,00;999998,00;999998,00;999998,00;999998,00;999998,00;999998,00;999998,00;;;;;;;;;;;;;;;;;2,1895;0,00000;0,0000;0,00000000;0,00000000;-0,00317;Infinity;0,0298;26,369469;0,000182;24,052476;24,186868;0,0000;0,0038;0,00;0,07;0,00;0,00;0,09;;0,695;0,743;0,0220115;20,94900;0,04700;-0,01000;0,0002792;;71,20;39,00;;;
Duct diameter (m);0,114;40;20,95100;0,04600;0,002000;117,700;100,02;-0,0201;0,000;101,056;35,800;0,005;322,150;323,950;27,00;842,617;263,209;0,000;565,200;586,400;556,800;313,050;;;;;0,00;0,00;0,00;3,00;2,51;15,828;27,119;0,58;0,58;999998,00;999998,00;999998,00;999998,00;999998,00;999998,00;999998,00;999998,00;999998,00;999998,00;999998,00;999998,00;999998,00;999998,00;999998,00;;;;;;;;;;;;;;;;;1,7935;0,00000;0,0000;0,00000000;0,00000000;-0,00201;Infinity;0,0316;26,414391;0,000080;24,093451;24,228072;0,0000;0,0017;0,00;0,07;0,00;0,00;0,09;;0,727;0,743;0,0180303;20,94900;0,04600;-0,00500;0,0002286;;71,20;40,00;;;
O2 delay time (s);12;41;20,94900;0,04700;-0,002000;113,275;100,01;-0,0201;0,000;101,056;35,800;0,005;322,150;323,850;27,00;842,650;263,209;0,000;565,200;586,500;556,800;313,050;;;;;0,00;0,00;0,00;3,00;2,51;15,799;27,146;0,58;0,58;999998,00;999998,00;999998,00;999998,00;999998,00;999998,00;999998,00;999998,00;999998,00;999998,00;999998,00;999998,00;999998,00;999998,00;999998,00;;;;;;;;;;;;;;;;;0,5379;0,00000;0,0000;0,00000000;0,00000000;-0,00129;Infinity;0,0322;25,913102;0,000219;23,636208;23,760937;0,0000;0,0045;0,00;0,07;0,00;0,00;0,04;;0,738;0,773;0,0054075;20,95100;0,04600;-0,00200;0,0000698;;71,20;41,00;;;
CO2 delay time (s);10;42;20,94900;0,04600;0,015000;111,450;100,04;-0,0201;0,000;101,056;35,800;0,005;322,050;323,850;27,00;842,750;263,209;0,000;565,400;586,600;556,800;313,050;;;;;0,00;0,00;0,00;3,00;2,51;15,805;27,154;0,58;0,58;999998,00;999998,00;999998,00;999998,00;999998,00;999998,00;999998,00;999998,00;999998,00;999998,00;999998,00;999998,00;999998,00;999998,00;999998,00;;;;;;;;;;;;;;;;;0,0000;0,00000;0,0000;-0,00083415;-0,00083415;0,00167;-0,64415;0,0322;25,707498;-0,000108;23,441392;23,572410;0,0000;-0,0022;0,00;0,07;0,00;0,00;0,06;;0,727;0,773;0,0000000;20,95000;0,04500;0,01100;-0,0000217;;71,20;42,00;;;
CO delay time (s);10;43;20,94900;0,04700;0,012000;118,950;100,03;-0,0201;0,000;101,052;35,800;0,005;322,050;323,750;27,00;842,817;263,209;0,000;565,500;586,600;556,900;313,050;;;;;0,00;0,00;0,00;3,00;2,52;15,774;27,162;0,58;0,58;999998,00;999998,00;999998,00;999998,00;999998,00;999998,00;999998,00;999998,00;999998,00;999998,00;999998,00;999998,00;999998,00;999998,00;999998,00;;;;;;;;;;;;;;;;;0,0000;0,00000;0,0000;0,00583903;0,00583903;0,00079;0,09507;0,0322;26,558406;0,000050;24,217292;24,345128;0,0000;0,0011;0,00;0,07;0,00;0,00;0,04;;0,710;0,750;0,0000000;20,95100;0,04500;0,00700;-0,0000314;;71,20;43,00;;;
;;44;20,94900;0,04700;0,013000;116,500;100,02;-0,0302;0,000;101,058;35,800;0,005;322,050;323,550;27,00;842,850;263,209;0,000;565,500;586,700;556,900;313,050;;;;;0,00;0,00;0,00;3,00;2,52;15,805;27,162;0,58;0,58;999998,00;999998,00;999998,00;999998,00;999998,00;999998,00;999998,00;999998,00;999998,00;999998,00;999998,00;999998,00;999998,00;999998,00;999998,00;;;;;;;;;;;;;;;;;0,0000;0,00000;0,0000;0,00583903;0,00583903;0,00333;0,09408;0,0322;26,283473;0,000137;23,966594;24,078223;0,0000;0,0029;0,00;0,08;0,00;0,00;0,01;;0,694;0,750;0,0000000;20,95200;0,04500;0,01800;-0,0002311;;71,19;44,00;;;
Laboratory;;45;20,94800;0,04700;0,020000;118,425;100,02;-0,0302;0,000;101,056;35,800;0,005;321,950;323,650;27,00;842,883;263,209;0,000;565,400;586,800;557,000;313,050;;;;;0,00;0,00;0,00;3,00;2,52;15,822;27,162;0,58;0,58;999998,00;999998,00;999998,00;999998,00;999998,00;999998,00;999998,00;999998,00;999998,00;999998,00;999998,00;999998,00;999998,00;999998,00;999998,00;;;;;;;;;;;;;;;;;0,0000;0,00000;0,0000;-0,00083415;-0,00083415;0,00172;-0,66410;0,0322;26,503848;0,000138;24,160039;24,287612;0,0000;0,0029;0,00;0,08;0,00;0,00;0,04;;0,678;0,716;0,0000000;20,95100;0,04500;0,01100;-0,0000821;;71,19;45,00;;;
Laboratory name;FZJ IAS-7;46;20,94800;0,04700;0,014000;115,575;100,01;-0,0302;0,000;101,058;35,800;0,005;322,050;323,650;27,00;842,917;263,209;0,000;565,400;586,800;557,100;313,050;;;;;0,00;0,00;0,00;3,00;2,52;15,837;27,173;0,58;0,58;999998,00;999998,00;999998,00;999998,00;999998,00;999998,00;999998,00;999998,00;999998,00;999998,00;999998,00;999998,00;999998,00;999998,00;999998,00;;;;;;;;;;;;;;;;;0,0000;0,00000;0,0000;0,00000000;0,00000000;0,00516;Infinity;0,0322;26,178920;0,000209;23,871258;23,989854;0,0000;0,0044;0,00;0,08;0,01;0,00;0,06;;0,663;0,716;0,0000000;20,95000;0,04500;0,02600;-0,0002116;;71,19;46,00;;;
Operator;MF;47;20,94900;0,04700;0,007000;117,425;100,01;-0,0302;0,000;101,054;35,800;0,005;322,050;323,650;27,00;842,950;263,209;0,000;565,400;586,900;557,100;313,050;;;;;0,00;0,00;0,00;3,00;2,52;15,828;27,167;0,58;0,58;999998,00;999998,00;999998,00;999998,00;999998,00;999998,00;999998,00;999998,00;999998,00;999998,00;999998,00;999998,00;999998,00;999998,00;999998,00;;;;;;;;;;;;;;;;;0,0000;0,00000;0,0000;0,00000000;0,00000000;0,00171;Infinity;0,0322;26,387611;0,000193;24,061553;24,181095;0,0000;0,0041;0,00;0,09;0,00;0,00;0,06;;0,649;0,686;0,0000000;20,95000;0,04500;0,01100;-0,0000217;;71,19;47,00;;;
Filename;02072026_PMMA_DE_6mm_q25_Al2O3_R1,csv;48;20,94800;0,04600;-0,005000;119,225;100,02;-0,0302;0,000;101,054;35,800;0,005;321,950;323,550;27,00;843,017;263,209;0,000;565,500;587,000;557,100;313,050;;;;;0,00;0,00;0,00;3,00;2,52;15,828;27,143;0,58;0,58;999998,00;999998,00;999998,00;999998,00;999998,00;999998,00;999998,00;999998,00;999998,00;999998,00;999998,00;999998,00;999998,00;999998,00;999998,00;;;;;;;;;;;;;;;;;0,3241;0,00000;0,0000;0,00000000;0,00000000;0,00056;Infinity;0,0325;26,593217;0,000159;24,241505;24,361978;0,0000;0,0034;0,00;0,09;0,00;0,00;0,07;;0,639;0,686;0,0032585;20,95000;0,04500;0,00600;0,0000416;;71,19;48,00;;;
Report name;;49;20,94900;0,04700;-0,001000;117,650;100,01;-0,0302;0,000;101,052;35,800;0,005;321,950;323,550;27,00;843,083;263,209;0,000;565,500;587,100;557,200;313,050;;;;;0,00;0,00;0,00;3,00;2,52;15,820;27,138;0,58;0,58;999998,00;999998,00;999998,00;999998,00;999998,00;999998,00;999998,00;999998,00;999998,00;999998,00;999998,00;999998,00;999998,00;999998,00;999998,00;;;;;;;;;;;;;;;;;1,2203;0,00000;0,0000;0,00000000;0,00000000;-0,00155;Infinity;0,0337;26,416981;0,000230;24,080854;24,200529;0,0000;0,0049;0,00;0,10;0,00;0,00;0,06;;0,642;0,683;0,0122675;20,95000;0,04500;-0,00300;0,0001555;;71,19;49,00;;;
;;50;20,94900;0,04600;-0,010000;118,175;100,03;-0,0302;0,000;101,058;35,800;0,005;321,950;323,650;27,00;843,083;263,209;0,000;565,500;587,100;557,200;313,050;;;;;0,00;0,00;0,00;3,00;2,52;15,822;27,162;0,58;0,58;999998,00;999998,00;999998,00;999998,00;999998,00;999998,00;999998,00;999998,00;999998,00;999998,00;999998,00;999998,00;999998,00;999998,00;999998,00;;;;;;;;;;;;;;;;;0,9229;0,00000;0,0000;-0,00082397;-0,00082397;-0,00085;-0,67159;0,0346;26,475857;0,000006;24,134523;24,261961;0,0000;0,0001;0,00;0,10;0,00;0,00;0,07;;0,650;0,683;0,0092782;20,95000;0,04500;0,00000;0,0001176;;71,19;50,00;;;
Pre-test conditions;;51;20,94900;0,04600;-0,005000;120,175;100,02;-0,0302;0,000;101,054;35,800;0,005;321,950;323,650;27,00;843,150;263,209;0,000;565,500;587,200;557,300;313,050;;;;;0,00;0,00;0,00;3,00;2,53;15,822;27,154;0,58;0,58;999998,00;999998,00;999998,00;999998,00;999998,00;999998,00;999998,00;999998,00;999998,00;999998,00;999998,00;999998,00;999998,00;999998,00;999998,00;;;;;;;;;;;;;;;;;0,7296;0,00000;0,0000;0,00576782;0,00576782;-0,00062;0,16754;0,0354;26,698956;0,000146;24,337893;24,466405;0,0000;0,0031;0,00;0,10;0,00;0,00;0,07;;0,654;0,694;0,0073350;20,95000;0,04600;0,00100;0,0000922;;71,19;51,00;;;
Ambient temperature (°C);26,8;52;20,94900;0,04500;-0,002000;114,300;100,02;-0,0400;0,000;101,054;35,800;0,005;321,950;323,650;27,00;843,250;263,209;0,000;565,600;587,300;557,400;313,050;;;;;0,00;0,00;0,00;3,00;2,53;15,826;27,159;0,58;0,58;999998,00;999998,00;999998,00;999998,00;999998,00;999998,00;999998,00;999998,00;999998,00;999998,00;999998,00;999998,00;999998,00;999998,00;999998,00;;;;;;;;;;;;;;;;;0,2930;0,00000;0,0000;0,00576782;0,00576782;0,00123;0,23244;0,0356;26,038163;0,000112;23,735536;23,860868;0,0000;0,0023;0,00;0,10;0,00;0,00;0,09;;0,651;0,694;0,0029454;20,94900;0,04700;0,00900;0,0000387;;71,18;52,00;;;
Barometric pressure (Pa);101058;53;20,95100;0,04500;0,011000;117,675;100,02;-0,0400;0,000;101,052;35,800;0,005;321,950;323,650;27,00;843,350;263,209;0,000;565,800;587,400;557,400;313,050;;;;;0,00;0,00;0,00;3,00;2,53;15,851;27,165;0,58;0,58;999998,00;999998,00;999998,00;999998,00;999998,00;999998,00;999998,00;999998,00;999998,00;999998,00;999998,00;999998,00;999998,00;999998,00;999998,00;;;;;;;;;;;;;;;;;0,0000;0,00000;0,0000;-0,00082397;-0,00082397;0,00544;-1,65090;0,0356;26,419788;0,000061;24,083412;24,210581;0,0000;0,0013;0,00;0,10;0,01;0,00;0,09;;0,642;0,682;0,0000000;20,94900;0,04700;0,02700;-0,0001892;;71,18;53,00;;;
Relative hunidity (%);36,1;54;20,95000;0,04500;0,007000;119,675;100,01;-0,0400;0,000;101,050;35,900;0,005;321,950;323,650;27,00;843,483;263,215;0,000;566,000;587,500;557,500;313,050;;;;;0,00;0,00;0,00;3,00;2,53;15,851;27,162;0,58;0,58;999998,00;999998,00;999998,00;999998,00;999998,00;999998,00;999998,00;999998,00;999998,00;999998,00;999998,00;999998,00;999998,00;999998,00;999998,00;;;;;;;;;;;;;;;;;0,7513;0,00000;0,0000;0,00000000;0,00000000;0,00220;Infinity;0,0364;26,643357;0,000201;24,287210;24,415455;0,0000;0,0043;0,00;0,11;0,00;0,00;0,15;;0,637;0,682;0,0075529;20,94700;0,04800;0,01300;0,0000962;;71,18;54,00;;;
;;55;20,95100;0,04500;0,018000;116,075;100,01;-0,0400;0,000;101,054;35,800;0,005;321,950;323,550;27,00;843,550;263,215;0,000;566,100;587,500;557,600;313,050;;;;;0,00;0,00;0,00;3,00;2,53;15,858;27,165;0,58;0,58;999998,00;999998,00;999998,00;999998,00;999998,00;999998,00;999998,00;999998,00;999998,00;999998,00;999998,00;999998,00;999998,00;999998,00;999998,00;;;;;;;;;;;;;;;;;0,4165;0,00000;0,0000;0,00000000;0,00000000;0,00402;Infinity;0,0368;26,239561;0,000184;23,919123;24,037995;0,0000;0,0039;0,00;0,11;0,00;0,00;0,18;;0,636;0,665;0,0041875;20,94600;0,04800;0,02100;0,0000553;;71,18;55,00;;;
Conditioning;;56;20,95200;0,04500;0,011000;118,500;100,00;-0,0400;0,000;101,052;35,900;0,005;321,950;323,550;27,00;843,617;263,215;0,000;566,200;587,600;557,600;313,050;;;;;0,00;0,00;0,00;3,00;2,53;15,835;27,162;0,58;0,58;999998,00;999998,00;999998,00;999998,00;999998,00;999998,00;999998,00;999998,00;999998,00;999998,00;999998,00;999998,00;999998,00;999998,00;999998,00;;;;;;;;;;;;;;;;;0,4477;0,00000;0,0000;0,00000000;0,00000000;0,00266;Infinity;0,0373;26,512238;0,000272;24,167687;24,287794;0,0001;0,0058;0,00;0,12;0,00;0,00;0,15;;0,632;0,665;0,0045009;20,94700;0,04900;0,01500;0,0000582;;71,18;56,00;;;
Conditionet ? (Y/N);N;57;20,95100;0,04500;0,026000;120,475;100,00;-0,0400;0,000;101,054;35,800;0,005;321,850;323,450;27,00;843,750;263,215;0,000;566,500;587,700;557,600;313,050;;;;;0,00;0,00;0,00;3,00;2,53;15,814;27,175;0,58;0,58;999998,00;999998,00;999998,00;999998,00;999998,00;999998,00;999998,00;999998,00;999998,00;999998,00;999998,00;999998,00;999998,00;999998,00;999998,00;;;;;;;;;;;;;;;;;1,4354;0,00000;0,0000;0,00000000;0,00000000;0,00150;Infinity;0,0387;26,736413;0,000325;24,364468;24,485590;0,0001;0,0069;0,00;0,12;0,00;0,00;0,18;;0,638;0,674;0,0144304;20,94600;0,04900;0,01000;0,0001819;;71,18;57,00;;;
Conditioning temperature (°C);;58;20,95000;0,04500;0,011000;117,225;100,01;-0,0400;0,000;101,054;35,800;0,005;321,850;323,450;27,00;843,883;263,215;0,000;566,700;587,800;557,700;313,050;;;;;0,00;0,00;0,00;3,00;2,53;15,814;27,178;0,58;0,58;999998,00;999998,00;999998,00;999998,00;999998,00;999998,00;999998,00;999998,00;999998,00;999998,00;999998,00;999998,00;999998,00;999998,00;999998,00;;;;;;;;;;;;;;;;;2,3604;0,00000;0,0000;0,00000000;0,00000000;0,00148;Infinity;0,0411;26,373319;0,000240;24,033586;24,153063;0,0001;0,0051;0,00;0,13;0,00;0,00;0,24;;0,659;0,674;0,0237292;20,94400;0,04900;0,01000;0,0003027;;71,18;58,00;;;
Conditioning RH (%);;59;20,95000;0,04500;0,006000;115,600;100,02;-0,0400;0,000;101,058;35,800;0,005;321,850;323,450;27,00;843,917;263,215;0,000;566,700;587,900;557,700;313,050;;;;;0,00;0,00;0,00;3,00;2,54;15,828;27,183;0,58;0,58;999998,00;999998,00;999998,00;999998,00;999998,00;999998,00;999998,00;999998,00;999998,00;999998,00;999998,00;999998,00;999998,00;999998,00;999998,00;;;;;;;;;;;;;;;;;3,0886;0,00000;0,0000;-0,00083415;-0,00083415;-0,00269;-3,05708;0,0441;26,189885;0,000102;23,866425;23,985071;0,0000;0,0021;0,00;0,13;0,00;0,00;0,18;;0,694;0,728;0,0310493;20,94600;0,05000;-0,00800;0,0003970;;71,18;59,00;;;
;;60;20,95000;0,04500;-0,003000;116,975;100,03;-0,0400;0,000;101,056;35,700;0,005;321,850;323,550;27,00;843,883;263,215;0,000;566,500;587,900;557,800;313,050;;;;;0,00;0,00;0,00;3,00;2,54;15,835;27,167;0,58;0,58;999998,00;999998,00;999998,00;999998,00;999998,00;999998,00;999998,00;999998,00;999998,00;999998,00;999998,00;999998,00;999998,00;999998,00;999998,00;;;;;;;;;;;;;;;;;2,3102;0,00000;0,0000;0,00583903;0,00583903;-0,00061;0,37031;0,0465;26,345182;0,000000;24,007945;24,134755;0,0000;0,0000;0,00;0,13;0,00;0,00;0,18;;0,728;0,728;0,0232242;20,94600;0,04900;0,00100;0,0002958;;71,18;60,00;;;
Data collected;;61;20,95000;0,04600;0,000000;116,950;100,01;-0,0500;0,000;101,054;35,700;0,005;321,950;323,650;27,00;843,950;263,215;0,000;566,600;588,000;557,800;313,050;;;;;0,00;0,00;0,00;3,00;2,54;15,835;27,157;0,58;0,58;999998,00;999998,00;999998,00;999998,00;999998,00;999998,00;999998,00;999998,00;999998,00;999998,00;999998,00;999998,00;999998,00;999998,00;999998,00;;;;;;;;;;;;;;;;;1,8373;0,00000;0,0000;0,00583903;0,00583903;-0,00038;0,30123;0,0483;26,338276;0,000209;24,009109;24,135885;0,0000;0,0044;0,00;0,14;0,00;0,00;0,15;;0,750;0,784;0,0184708;20,94700;0,04800;0,00200;0,0002354;;71,17;61,00;;;
CO/CO2 data collected?;Yes;62;20,95000;0,04700;0,001000;119,150;100,01;-0,0500;0,000;101,056;35,700;0,005;321,950;323,750;27,00;843,983;263,215;0,000;566,700;588,000;557,800;313,050;;;;;0,00;0,00;0,00;3,00;2,54;15,835;27,175;0,58;0,58;999998,00;999998,00;999998,00;999998,00;999998,00;999998,00;999998,00;999998,00;999998,00;999998,00;999998,00;999998,00;999998,00;999998,00;999998,00;;;;;;;;;;;;;;;;;0,9761;0,00000;0,0000;-0,00083415;-0,00083415;0,00079;-1,64095;0,0493;26,584852;0,000245;24,233880;24,369369;0,0001;0,0052;0,00;0,14;0,00;0,00;0,12;;0,760;0,784;0,0098128;20,94800;0,04700;0,00700;0,0001244;;71,17;62,00;;;
