Repository: FireDynamics/BESKID_ExperimentalData

# Cone Calorimeter Experiments

Experiments have been conducted, with sample in horizontal orientation. Samples were wrapped in aluminium foil. No retainer frame or grid have been used.

Different types of insulation material have been used below the PMMA samples: CaSiO3 and Al2O3. The goal was to an insulation material that has a more reproducible behaviour compared to the common fiber blankets. The CaSiO3 block below the sample was manufactured from the same boards used as backing of the large scale experiments. However, it was found that these boards contain a lot of moisture making the mass loss measurements unreliable.

File: Materials/PMMA/DE_6mm/Cone/Al2O3/02072026_PMMA_DE_6mm_q25_Al2O3_R2.csv (part 1 of 9)
General information;;time (s);O2;CO2;CO;Pdiff;Light;Mass;Methane;AmbP;AmbH;HFM;TC stack;TC smoke;TC amb.;TC cone;T PK;Soot;TC cone1;TC cone2;TC cone3;TC aux;CH4;CO;CO2;Ethene;H2O;n.u.;n.u.;UOX Bin;n.u.;UOX Hum.;UOX Temp;n.u.;TEext1;TEext2;TEext3;TEext4;TEext5;TEext6;TEext7;TEext8;TEext9;TEext10;TEext11;TEext12;TEext13;TEext14;TEext15;n.u.;n.u.;n.u.;n.u.;n.u.;n.u.;n.u.;n.u.;n.u.;n.u.;n.u.;n.u.;n.u.;n.u.;n.u.;n.u.;n.u.;HRR/a;EHC;SEA;MLR;MLR/a;COY;CO2Y/sh;THR/a;MFR;K;Vstack;Vsmoke;SPR;RSR;TSP;TSR;COP;CO2P;O2C;TOC;ARHE;Mass;HRR;O2/sh;CO2/sh;CO/sh;phi;FU27;FU28;FU29;FU30;FU31;
;;;%;%;%;Pa;-;g;g/s;Pa;%;kW/m²;°C;°C;°C;°C;°C;g/min;°C;°C;°C;°C;ppm;ppm;%;ppm;ppm;no;no;;no;%;°C;no;°C;°C;°C;°C;°C;°C;°C;°C;°C;°C;°C;°C;°C;°C;°C;no;no;no;no;no;no;no;no;no;no;no;no;no;no;no;no;no;kW/m²;MJ/kg;m²/kg;g/s;g/(s*m²);[kg/kg];[kg/kg];MJ/m²;g/s;1/m;l/s;l/s;m²/s;(m²/s)/m²;m²;m²;g/s;g/s;g/s;g;kW/m²;g;kW;[%];[%];%;;;;;;;
Test;;0;20,92600;0,06300;0,021000;116,325;100,00;0,0000;0,000;101,008;33,900;0,005;319,250;320,750;28,30;846,617;263,196;0,000;575,000;589,800;555,600;308,850;;;;;0,00;0,00;0,00;3,00;3,73;15,238;27,648;0,58;0,57;999998,00;999998,00;999998,00;999998,00;999998,00;999998,00;999998,00;999998,00;999998,00;999998,00;999998,00;999998,00;999998,00;999998,00;999998,00;;;;;;;;;;;;;;;;;0,0000;;;0,00000000;0,00000000;0,00271;Infinity;0,0000;26,378647;0,000016;23,844251;23,956284;0,0000;0,0003;0,00;0,00;0,00;0,00;-0,07;;;;0,0000000;20,94000;0,04800;0,02100;-0,0004073;;71,38;0,00;;;
Standard used;ISO 5660-1;1;20,92500;0,06100;0,024000;119,750;100,01;0,0000;0,000;101,008;33,900;0,005;319,250;320,750;28,40;847,183;263,196;0,000;576,600;589,900;555,600;308,950;;;;;0,00;0,00;0,00;3,00;3,73;15,185;27,637;0,58;0,57;999998,00;999998,00;999998,00;999998,00;999998,00;999998,00;999998,00;999998,00;999998,00;999998,00;999998,00;999998,00;999998,00;999998,00;999998,00;;;;;;;;;;;;;;;;;0,0000;;;0,00166829;0,00166829;0,00227;-0,23718;0,0000;26,764168;-0,000054;24,192733;24,306403;0,0000;-0,0012;0,00;0,00;0,00;0,00;-0,10;;0,000;0,000;0,0000000;20,94100;0,04700;0,01900;-0,0004297;;71,38;1,00;;;
Date of test;02.07.2026;2;20,92700;0,06000;0,012000;120,075;100,01;0,0000;0,000;101,008;33,900;0,005;319,250;320,650;28,40;846,617;263,196;0,000;574,900;589,900;555,600;308,850;;;;;0,00;0,00;0,00;3,00;3,74;15,160;27,659;0,58;0,57;999998,00;999998,00;999998,00;999998,00;999998,00;999998,00;999998,00;999998,00;999998,00;999998,00;999998,00;999998,00;999998,00;999998,00;999998,00;;;;;;;;;;;;;;;;;0,0000;;;-0,00834147;-0,00834147;0,00015;0,04750;0,0000;26,800463;-0,000054;24,225540;24,331776;0,0000;-0,0012;0,00;0,00;0,00;0,00;-0,07;;0,000;0,000;0,0000000;20,94000;0,04700;0,01000;-0,0002553;;71,38;2,00;;;
Time of test;13:27;3;20,92600;0,05900;0,006000;118,325;100,00;0,0200;0,000;101,008;33,900;0,005;319,250;320,750;28,40;845,983;263,196;0,000;573,000;590,000;555,500;308,950;;;;;0,00;0,00;0,00;3,00;3,74;15,177;27,648;0,58;0,57;999998,00;999998,00;999998,00;999998,00;999998,00;999998,00;999998,00;999998,00;999998,00;999998,00;999998,00;999998,00;999998,00;999998,00;999998,00;;;;;;;;;;;;;;;;;0,0000;;;-0,03503418;-0,03503418;-0,00149;0,01123;0,0000;26,604447;-0,000002;24,048357;24,161349;0,0000;0,0000;0,00;0,00;0,00;0,00;-0,07;;0,000;0,000;0,0000000;20,94000;0,04700;0,00300;-0,0001667;;71,40;3,00;;;
Heat flux (kW/m²);25;4;20,92800;0,05600;-0,018000;121,050;100,01;0,0601;0,000;101,008;33,900;0,005;319,250;320,650;28,30;845,483;263,196;0,000;571,600;589,900;555,500;308,950;;;;;0,00;0,00;0,00;3,00;3,74;15,194;27,664;0,58;0,57;999998,00;999998,00;999998,00;999998,00;999998,00;999998,00;999998,00;999998,00;999998,00;999998,00;999998,00;999998,00;999998,00;999998,00;999998,00;;;;;;;;;;;;;;;;;1,9015;;;-0,02168783;-0,02168783;-0,00816;-0,00063;0,0019;26,909052;-0,000089;24,323696;24,430362;0,0000;-0,0019;0,00;0,00;-0,01;0,00;-0,04;;0,238;0,000;0,0190266;20,93900;0,04800;-0,02500;0,0002354;;71,44;4,00;;;
Nominal duct flow rate (l/s);24,0;5;20,92900;0,05300;-0,009000;113,350;100,00;0,0601;0,000;101,008;33,800;0,005;319,250;320,850;28,30;845,117;263,196;0,000;570,500;589,900;555,500;308,950;;;;;0,00;0,00;0,00;3,00;3,74;15,172;27,645;0,58;0,57;999998,00;999998,00;999998,00;999998,00;999998,00;999998,00;999998,00;999998,00;999998,00;999998,00;999998,00;999998,00;999998,00;999998,00;999998,00;;;;;;;;;;;;;;;;;0,5310;;;0,00333659;0,00333659;-0,00353;-0,11538;0,0024;26,039147;-0,000019;23,537370;23,655333;0,0000;-0,0004;0,00;0,00;0,00;0,00;-0,01;;0,433;0,106;0,0053136;20,93800;0,04700;-0,00600;0,0000680;;71,44;5,00;;;
Sampling interval (s);1;6;20,93000;0,05200;-0,007000;118,075;100,00;0,0601;0,000;101,008;33,800;0,005;319,250;320,750;28,30;844,850;263,196;0,000;569,700;589,900;555,500;308,950;;;;;0,00;0,00;0,00;3,00;3,74;15,202;27,656;0,58;0,57;999998,00;999998,00;999998,00;999998,00;999998,00;999998,00;999998,00;999998,00;999998,00;999998,00;999998,00;999998,00;999998,00;999998,00;999998,00;;;;;;;;;;;;;;;;;0,1650;;;-0,00084432;-0,00084432;-0,00384;0,46537;0,0026;26,576327;0,000033;24,022938;24,135810;0,0000;0,0007;0,00;0,00;0,00;0,00;-0,04;;0,419;0,106;0,0016512;20,93900;0,04700;-0,00700;0,0000203;;71,44;6,00;;;
Separation (mm);25;7;20,93200;0,05100;0,010000;113,125;100,00;0,0601;0,000;101,008;33,800;0,005;319,150;320,750;28,30;844,683;263,196;0,000;569,200;589,900;555,500;308,950;;;;;0,00;0,00;0,00;3,00;3,74;15,179;27,669;0,58;0,57;999998,00;999998,00;999998,00;999998,00;999998,00;999998,00;999998,00;999998,00;999998,00;999998,00;999998,00;999998,00;999998,00;999998,00;999998,00;;;;;;;;;;;;;;;;;0,0000;;;0,00591024;0,00591024;-0,00054;0,00224;0,0026;26,017364;0,000016;23,510313;23,628178;0,0000;0,0003;0,00;0,00;0,00;0,00;-0,04;;0,371;0,152;0,0000000;20,93900;0,04800;0,00700;-0,0001696;;71,44;7,00;;;
Orientation;hor;8;20,93400;0,05000;0,012000;114,925;100,01;0,0499;0,000;101,008;33,800;0,005;319,150;320,550;28,30;844,583;263,196;0,000;568,800;590,000;555,500;308,950;;;;;0,00;0,00;0,00;3,00;3,74;15,210;27,661;0,58;0,57;999998,00;999998,00;999998,00;999998,00;999998,00;999998,00;999998,00;999998,00;999998,00;999998,00;999998,00;999998,00;999998,00;999998,00;999998,00;;;;;;;;;;;;;;;;;0,0000;;;0,00675456;0,00675456;0,00408;-0,05740;0,0026;26,223537;-0,000037;23,696619;23,800568;0,0000;-0,0008;0,00;0,00;0,00;0,00;-0,04;;0,325;0,152;0,0000000;20,93900;0,04700;0,02700;-0,0004102;;71,43;8,00;;;
Edge frame?;N;9;20,93500;0,04900;0,016000;121,450;100,01;0,0499;0,000;101,008;33,800;0,005;319,050;320,450;28,30;844,483;263,196;0,000;568,600;589,900;555,500;308,950;;;;;0,00;0,00;0,00;3,00;3,74;15,181;27,656;0,58;0,57;999998,00;999998,00;999998,00;999998,00;999998,00;999998,00;999998,00;999998,00;999998,00;999998,00;999998,00;999998,00;999998,00;999998,00;999998,00;;;;;;;;;;;;;;;;;0,0000;;;-0,00675456;-0,00675456;0,00348;-0,00203;0,0026;26,961920;-0,000054;24,356217;24,463093;0,0000;-0,0012;0,00;0,00;0,00;0,00;-0,07;;0,289;0,118;0,0000000;20,94000;0,04800;0,02400;-0,0004453;;71,43;9,00;;;
Grid?;N;10;20,93600;0,04800;0,011000;119,375;100,02;0,0601;0,000;101,008;33,800;0,005;319,150;320,550;28,30;844,383;263,196;0,000;568,300;589,900;555,500;308,950;;;;;0,00;0,00;0,00;3,00;3,75;15,210;27,672;0,58;0,57;999998,00;999998,00;999998,00;999998,00;999998,00;999998,00;999998,00;999998,00;999998,00;999998,00;999998,00;999998,00;999998,00;999998,00;999998,00;;;;;;;;;;;;;;;;;0,0000;;;-0,00591024;-0,00591024;0,00109;-0,00231;0,0026;26,726414;-0,000159;24,151039;24,256981;0,0000;-0,0034;0,00;0,00;0,00;0,00;-0,07;;0,260;0,118;0,0000000;20,94000;0,04800;0,01400;-0,0003186;;71,44;10,00;;;
Non-scrubbed?;;11;20,93800;0,04700;0,021000;114,700;100,01;0,0601;0,000;101,010;33,800;0,005;319,150;320,550;28,30;844,383;263,196;0,000;568,200;590,000;555,500;308,950;;;;;0,00;0,00;0,00;3,00;3,75;15,238;27,648;0,58;0,57;999998,00;999998,00;999998,00;999998,00;999998,00;999998,00;999998,00;999998,00;999998,00;999998,00;999998,00;999998,00;999998,00;999998,00;999998,00;;;;;;;;;;;;;;;;;0,0000;;;0,00000000;0,00000000;0,00061;Infinity;0,0026;26,197854;-0,000107;23,673411;23,777258;0,0000;-0,0022;0,00;0,00;0,00;0,00;-0,07;;0,236;0,097;0,0000000;20,94000;0,04900;0,01200;-0,0003060;;71,44;11,00;;;
Substrate used? {Y/N};;12;20,94000;0,04700;0,019000;118,950;100,02;0,0601;0,000;101,010;33,800;0,005;319,150;320,650;28,30;844,283;263,196;0,000;567,900;590,000;555,500;308,950;;;;;0,00;0,00;0,00;3,00;3,75;15,244;27,640;0,58;0,57;999998,00;999998,00;999998,00;999998,00;999998,00;999998,00;999998,00;999998,00;999998,00;999998,00;999998,00;999998,00;999998,00;999998,00;999998,00;;;;;;;;;;;;;;;;;0,0000;;;0,00591024;0,00591024;0,00015;0,20942;0,0026;26,678797;-0,000159;24,108010;24,221317;0,0000;-0,0034;0,00;0,00;0,00;0,00;-0,01;;0,216;0,097;0,0000000;20,93800;0,05100;0,01000;-0,0001851;;71,44;12,00;;;
Substrate;;13;20,94100;0,04700;0,010000;121,275;100,01;0,0499;0,000;101,008;33,800;0,005;319,150;320,650;28,30;844,250;263,196;0,000;567,800;590,000;555,500;308,950;;;;;0,00;0,00;0,00;3,00;3,75;15,221;27,643;0,58;0,57;999998,00;999998,00;999998,00;999998,00;999998,00;999998,00;999998,00;999998,00;999998,00;999998,00;999998,00;999998,00;999998,00;999998,00;999998,00;;;;;;;;;;;;;;;;;2,5909;;;0,00591024;0,00591024;-0,00484;0,21145;0,0052;26,938267;-0,000055;24,342477;24,456887;0,0000;-0,0012;0,00;0,00;0,00;0,00;0,11;;0,299;0,281;0,0259249;20,93400;0,05100;-0,01100;0,0003223;;71,43;13,00;;;
Additional preparation details;;14;20,94000;0,04800;0,003000;118,600;100,02;0,0499;0,000;101,008;33,800;0,005;319,150;320,650;28,30;844,150;263,196;0,000;567,500;590,000;555,500;308,950;;;;;0,00;0,00;0,00;3,00;3,75;15,214;27,651;0,58;0,57;999998,00;999998,00;999998,00;999998,00;999998,00;999998,00;999998,00;999998,00;999998,00;999998,00;999998,00;999998,00;999998,00;999998,00;999998,00;;;;;;;;;;;;;;;;;2,3863;;;-0,00084432;-0,00084432;-0,00549;-1,46376;0,0076;26,639518;-0,000159;24,072516;24,185656;0,0000;-0,0034;0,00;0,00;-0,01;0,00;0,08;;0,456;0,281;0,0238771;20,93500;0,05100;-0,01400;0,0002999;;71,43;14,00;;;
;;15;20,94000;0,04700;-0,025000;119,375;100,00;0,0499;0,000;101,010;33,800;0,005;319,150;320,650;28,30;844,183;263,196;0,000;567,400;590,100;555,600;308,950;;;;;0,00;0,00;0,00;3,00;3,75;15,187;27,659;0,58;0,57;999998,00;999998,00;999998,00;999998,00;999998,00;999998,00;999998,00;999998,00;999998,00;999998,00;999998,00;999998,00;999998,00;999998,00;999998,00;;;;;;;;;;;;;;;;;0,7994;;;0,00000000;0,00000000;-0,00292;Infinity;0,0084;26,726414;-0,000002;24,151039;24,264548;0,0000;0,0000;0,00;0,00;0,00;0,00;0,05;;0,532;0,470;0,0079992;20,93600;0,05100;-0,00300;0,0001003;;71,43;15,00;;;
Specimen;;16;20,93900;0,04700;-0,006000;115,500;100,00;0,0499;0,000;101,008;33,800;0,005;319,150;320,650;28,30;844,083;263,196;0,000;567,300;590,000;555,500;308,950;;;;;0,00;0,00;0,00;3,00;3,75;15,189;27,653;0,58;0,57;999998,00;999998,00;999998,00;999998,00;999998,00;999998,00;999998,00;999998,00;999998,00;999998,00;999998,00;999998,00;999998,00;999998,00;999998,00;;;;;;;;;;;;;;;;;1,2332;;;0,00000000;0,00000000;-0,00171;Infinity;0,0096;26,289057;0,000051;23,755826;23,867478;0,0000;0,0011;0,00;0,00;0,00;0,00;0,11;;0,562;0,470;0,0123399;20,93400;0,05100;0,00200;0,0001578;;71,43;16,00;;;
Sample description;PMMA_DE_6mm_q25_Al2O3_R2;17;20,93800;0,04800;-0,007000;115,300;100,00;0,0499;0,000;101,010;33,800;0,005;319,150;320,650;28,30;844,083;263,196;0,000;567,200;590,000;555,600;308,950;;;;;0,00;0,00;0,00;3,00;3,76;15,202;27,653;0,58;0,57;999998,00;999998,00;999998,00;999998,00;999998,00;999998,00;999998,00;999998,00;999998,00;999998,00;999998,00;999998,00;999998,00;999998,00;999998,00;;;;;;;;;;;;;;;;;0,0886;;;0,00000000;0,00000000;-0,00124;Infinity;0,0097;26,266286;-0,000002;23,735249;23,846804;0,0000;0,0000;0,00;0,00;0,00;0,00;0,05;;0,568;0,467;0,0008868;20,93600;0,05100;0,00400;0,0000117;;71,43;17,00;;;
Material name/ID;PMMA_DE_6mm;18;20,93900;0,04700;0,007000;121,175;100,01;0,0499;0,000;101,010;33,800;0,005;319,050;320,550;28,30;844,083;263,196;0,000;567,100;590,100;555,600;308,950;;;;;0,00;0,00;0,00;3,00;3,76;15,189;27,653;0,58;0,57;999998,00;999998,00;999998,00;999998,00;999998,00;999998,00;999998,00;999998,00;999998,00;999998,00;999998,00;999998,00;999998,00;999998,00;999998,00;;;;;;;;;;;;;;;;;0,0000;;;0,00000000;0,00000000;0,00110;Infinity;0,0097;26,931378;-0,000089;24,328626;24,443006;0,0000;-0,0019;0,00;0,00;0,00;0,00;0,05;;0,539;0,467;0,0000000;20,93600;0,05100;0,01400;-0,0001149;;71,43;18,00;;;
Specimen number;R2;19;20,93900;0,04800;0,027000;119,400;100,00;0,0499;0,000;101,006;33,800;0,005;319,050;320,550;28,40;843,983;263,196;0,000;566,900;590,000;555,600;308,950;;;;;0,00;0,00;0,00;3,00;3,76;15,231;27,656;0,58;0,57;999998,00;999998,00;999998,00;999998,00;999998,00;999998,00;999998,00;999998,00;999998,00;999998,00;999998,00;999998,00;999998,00;999998,00;999998,00;;;;;;;;;;;;;;;;;0,0000;;;-0,00083415;-0,00083415;0,00180;-1,48683;0,0097;26,733402;0,000033;24,149784;24,263323;0,0000;0,0007;0,00;0,00;0,00;0,00;0,08;;0,510;0,422;0,0000000;20,93500;0,05100;0,01700;-0,0000924;;71,43;19,00;;;
E (MJ/kg);13,10;20;20,93900;0,04800;0,024000;116,450;100,01;0,0499;0,000;101,010;33,800;0,005;319,050;320,450;28,40;843,950;263,196;0,000;566,800;590,000;555,600;308,950;;;;;0,00;0,00;0,00;3,00;3,76;15,210;27,669;0,58;0,57;999998,00;999998,00;999998,00;999998,00;999998,00;999998,00;999998,00;999998,00;999998,00;999998,00;999998,00;999998,00;999998,00;999998,00;999998,00;;;;;;;;;;;;;;;;;0,0000;;;0,00583903;0,00583903;0,00364;0,07146;0,0097;26,401087;-0,000090;23,849586;23,954238;0,0000;-0,0019;0,00;0,00;0,00;0,00;0,05;;0,485;0,422;0,0000000;20,93600;0,04900;0,02500;-0,0002289;;71,43;20,00;;;
Initial mass (g);71,38;21;20,94000;0,04900;0,014000;117,800;100,00;0,0399;0,000;101,010;33,800;0,005;319,050;320,550;28,40;843,917;263,196;0,000;566,700;590,000;555,600;308,950;;;;;0,00;0,00;0,00;3,00;3,76;15,202;27,669;0,58;0,57;999998,00;999998,00;999998,00;999998,00;999998,00;999998,00;999998,00;999998,00;999998,00;999998,00;999998,00;999998,00;999998,00;999998,00;999998,00;;;;;;;;;;;;;;;;;0,0000;;;0,00583903;0,00583903;0,00132;0,14142;0,0097;26,553680;0,000051;23,987431;24,100207;0,0000;0,0011;0,00;0,00;0,00;0,00;0,02;;0,462;0,382;0,0000000;20,93700;0,05000;0,01500;-0,0001753;;71,42;21,00;;;
Thickness (mm);6,02;22;20,94000;0,05100;0,012000;119,700;100,00;0,0399;0,000;101,010;33,800;0,005;319,050;320,550;28,40;844,017;263,196;0,000;566,900;590,100;555,600;308,950;;;;;0,00;0,00;0,00;3,00;3,76;15,231;27,669;0,58;0,57;999998,00;999998,00;999998,00;999998,00;999998,00;999998,00;999998,00;999998,00;999998,00;999998,00;999998,00;999998,00;999998,00;999998,00;999998,00;;;;;;;;;;;;;;;;;0,0000;;;-0,00083415;-0,00083415;0,00157;-0,50714;0,0097;26,766965;0,000033;24,180103;24,293785;0,0000;0,0007;0,00;0,00;0,00;0,00;0,02;;0,441;0,382;0,0000000;20,93700;0,04900;0,01600;-0,0001753;;71,42;22,00;;;
Surface area (cm²);100,06;23;20,94000;0,05100;0,010000;117,800;100,00;0,0399;0,000;101,010;33,800;0,005;319,050;320,550;28,30;844,050;263,196;0,000;567,100;590,000;555,600;308,950;;;;;0,00;0,00;0,00;3,00;3,76;15,244;27,659;0,58;0,57;999998,00;999998,00;999998,00;999998,00;999998,00;999998,00;999998,00;999998,00;999998,00;999998,00;999998,00;999998,00;999998,00;999998,00;999998,00;;;;;;;;;;;;;;;;;0,0000;;;0,00000000;0,00000000;0,00155;Infinity;0,0097;26,553680;0,000051;23,987431;24,100207;0,0000;0,0011;0,00;0,01;0,00;0,00;-0,04;;0,422;0,349;0,0000000;20,93900;0,04900;0,01600;-0,0002962;;71,42;23,00;;;
Sponsor;;24;20,93800;0,05100;-0,011000;117,925;100,01;0,0399;0,000;101,008;33,800;0,005;319,050;320,650;28,40;844,117;263,196;0,000;567,200;590,100;555,600;308,950;;;;;0,00;0,00;0,00;3,00;3,76;15,200;27,626;0,58;0,57;999998,00;999998,00;999998,00;999998,00;999998,00;999998,00;999998,00;999998,00;999998,00;999998,00;999998,00;999998,00;999998,00;999998,00;999998,00;;;;;;;;;;;;;;;;;0,0000;;;0,00000000;0,00000000;-0,00243;Infinity;0,0097;26,567765;-0,000072;24,000154;24,120512;0,0000;-0,0015;0,00;0,01;0,00;0,00;-0,01;;0,404;0,349;0,0000000;20,93800;0,04900;-0,00100;-0,0000206;;71,42;24,00;;;
Manufacturer;;25;20,93400;0,05100;-0,014000;121,225;100,00;0,0399;0,000;101,010;33,800;0,005;319,050;320,550;28,40;844,050;263,196;0,000;567,100;590,000;555,600;308,950;;;;;0,00;0,00;0,00;3,00;3,77;15,210;27,672;0,58;0,57;999998,00;999998,00;999998,00;999998,00;999998,00;999998,00;999998,00;999998,00;999998,00;999998,00;999998,00;999998,00;999998,00;999998,00;999998,00;;;;;;;;;;;;;;;;;0,0000;;;0,00000000;0,00000000;-0,00294;Infinity;0,0097;26,936934;0,000068;24,333646;24,448050;0,0000;0,0014;0,00;0,01;0,00;0,00;-0,01;;0,388;0,321;0,0000000;20,93800;0,05000;-0,00300;-0,0000079;;71,42;25,00;;;
Test start time (s);60;26;20,93500;0,05100;-0,003000;121,200;99,99;0,0399;0,000;101,008;33,800;0,005;319,050;320,550;28,40;843,950;263,196;0,000;566,800;590,000;555,600;308,950;;;;;0,00;0,00;0,00;3,00;3,77;15,238;27,656;0,58;0,57;999998,00;999998,00;999998,00;999998,00;999998,00;999998,00;999998,00;999998,00;999998,00;999998,00;999998,00;999998,00;999998,00;999998,00;999998,00;;;;;;;;;;;;;;;;;0,6271;;;0,00000000;0,00000000;-0,00341;Infinity;0,0103;26,934155;0,000120;24,331136;24,445528;0,0000;0,0026;0,00;0,01;0,00;0,00;0,02;;0,385;0,321;0,0062748;20,93700;0,05000;-0,00500;0,0000778;;71,42;26,00;;;
Time to ignition (s);81;27;20,93600;0,05100;0,002000;114,450;100,00;0,0399;0,000;101,010;33,800;0,005;319,050;320,550;28,30;843,950;263,196;0,000;566,800;590,000;555,600;308,950;;;;;0,00;0,00;0,00;3,00;3,77;15,206;27,653;0,58;0,57;999998,00;999998,00;999998,00;999998,00;999998,00;999998,00;999998,00;999998,00;999998,00;999998,00;999998,00;999998,00;999998,00;999998,00;999998,00;;;;;;;;;;;;;;;;;0,7324;;;0,00000000;0,00000000;-0,00078;Infinity;0,0111;26,173388;0,000050;23,643892;23,755053;0,0000;0,0010;0,00;0,01;0,00;0,00;0,11;;0,396;0,324;0,0073282;20,93400;0,05200;0,00600;0,0000946;;71,42;27,00;;;
Time to flameout (s);486;28;20,93400;0,05100;0,004000;116,225;100,01;0,0399;0,000;101,010;33,800;0,005;319,050;320,650;28,40;843,983;263,196;0,000;566,900;590,000;555,600;308,950;;;;;0,00;0,00;0,00;3,00;3,77;15,252;27,667;0,58;0,57;999998,00;999998,00;999998,00;999998,00;999998,00;999998,00;999998,00;999998,00;999998,00;999998,00;999998,00;999998,00;999998,00;999998,00;999998,00;;;;;;;;;;;;;;;;;1,5386;;;0,00000000;0,00000000;-0,00288;Infinity;0,0126;26,375569;-0,000055;23,826533;23,946020;0,0000;-0,0011;0,00;0,01;0,00;0,00;0,11;;0,422;0,324;0,0153950;20,93400;0,05300;-0,00300;0,0001958;;71,42;28,00;;;
End of test criteria;User end of test;29;20,93600;0,05100;0,014000;113,075;100,00;0,0399;0,000;101,010;33,800;0,005;319,150;320,750;28,40;843,983;263,196;0,000;567,000;589,900;555,600;308,950;;;;;0,00;0,00;0,00;3,00;3,77;15,215;27,667;0,58;0,57;999998,00;999998,00;999998,00;999998,00;999998,00;999998,00;999998,00;999998,00;999998,00;999998,00;999998,00;999998,00;999998,00;999998,00;999998,00;;;;;;;;;;;;;;;;;0,1858;;;0,00000000;0,00000000;0,00198;Infinity;0,0128;26,011614;0,000050;23,505118;23,622956;0,0000;0,0010;0,00;0,01;0,00;0,00;0,16;;0,437;0,333;0,0018591;20,93200;0,05500;0,01800;0,0000255;;71,42;29,00;;;
User EOT time (s);537;30;20,93600;0,04900;0,017000;113,500;100,01;0,0399;0,000;101,010;33,800;0,005;319,150;320,750;28,40;843,950;263,196;0,000;567,000;589,900;555,500;308,950;;;;;0,00;0,00;0,00;3,00;3,77;15,238;27,656;0,58;0,57;999998,00;999998,00;999998,00;999998,00;999998,00;999998,00;999998,00;999998,00;999998,00;999998,00;999998,00;999998,00;999998,00;999998,00;999998,00;;;;;;;;;;;;;;;;;1,9630;;;0,00000000;0,00000000;0,00175;Infinity;0,0147;26,060452;-0,000054;23,549249;23,667309;0,0000;-0,0011;0,00;0,01;0,00;0,00;0,28;;0,459;0,333;0,0196414;20,92800;0,05700;0,01700;0,0002546;;71,42;30,00;;;
MLR EOT mass (g/m²);;31;20,93500;0,05000;0,025000;114,975;100,00;0,0399;0,000;101,010;33,800;0,005;319,150;320,750;28,40;843,917;263,196;0,000;566,900;589,900;555,500;308,950;;;;;0,00;0,00;0,00;3,00;3,77;15,246;27,669;0,58;0,57;999998,00;999998,00;999998,00;999998,00;999998,00;999998,00;999998,00;999998,00;999998,00;999998,00;999998,00;999998,00;999998,00;999998,00;999998,00;;;;;;;;;;;;;;;;;2,4479;;;0,00000000;0,00000000;0,00153;Infinity;0,0172;26,229241;0,000050;23,701774;23,820598;0,0000;0,0010;0,00;0,01;0,00;0,00;0,31;;0,515;0,397;0,0244938;20,92700;0,05800;0,01600;0,0003150;;71,42;31,00;;;
MLR time period (s);;32;20,93600;0,04900;0,015000;119,050;100,01;0,0399;0,000;101,010;33,800;0,005;319,150;320,850;28,40;843,983;263,196;0,000;567,000;590,000;555,500;308,950;;;;;0,00;0,00;0,00;3,00;3,77;15,244;27,661;0,58;0,57;999998,00;999998,00;999998,00;999998,00;999998,00;999998,00;999998,00;999998,00;999998,00;999998,00;999998,00;999998,00;999998,00;999998,00;999998,00;;;;;;;;;;;;;;;;;3,7806;;;-0,00083415;-0,00083415;-0,00056;-5,39936;0,0210;26,690008;-0,000037;24,118141;24,246610;0,0000;-0,0008;0,00;0,01;0,00;0,00;0,34;;0,596;0,397;0,0378291;20,92600;0,05900;0,00700;0,0004767;;71,42;32,00;;;
Truncate graphs at EOT;;33;20,93700;0,04900;0,016000;119,300;100,00;0,0399;0,000;101,010;33,800;0,005;319,150;320,850;28,40;843,950;263,196;0,000;567,000;589,900;555,500;308,950;;;;;0,00;0,00;0,00;3,00;3,78;15,231;27,653;0,58;0,57;999998,00;999998,00;999998,00;999998,00;999998,00;999998,00;999998,00;999998,00;999998,00;999998,00;999998,00;999998,00;999998,00;999998,00;999998,00;;;;;;;;;;;;;;;;;4,2396;;;0,00583903;0,00583903;0,00038;0,84213;0,0252;26,718018;-0,000002;24,143451;24,272055;0,0000;0,0000;0,00;0,01;0,00;0,00;0,40;;0,700;0,576;0,0424213;20,92400;0,06000;0,01100;0,0005343;;71,42;33,00;;;
Smooth data?;;34;20,93700;0,04900;0,016000;116,250;100,01;0,0299;0,000;101,010;33,800;0,005;319,150;320,750;28,40;843,883;263,196;0,000;566,800;589,900;555,500;308,950;;;;;0,00;0,00;0,00;3,00;3,78;15,236;27,672;0,58;0,57;999998,00;999998,00;999998,00;999998,00;999998,00;999998,00;999998,00;999998,00;999998,00;999998,00;999998,00;999998,00;999998,00;999998,00;999998,00;;;;;;;;;;;;;;;;;5,6590;;;0,00583903;0,00583903;-0,00218;0,90038;0,0309;26,374272;-0,000037;23,832829;23,952311;0,0000;-0,0008;0,00;0,01;0,00;0,01;0,43;;0,825;0,576;0,0566238;20,92300;0,06100;0,00000;0,0007211;;71,41;34,00;;;
Correct O2 for pressure?;;35;20,93900;0,05000;-0,001000;120,125;100,01;0,0299;0,000;101,006;33,800;0,005;319,150;320,850;28,40;843,917;263,196;0,000;567,000;589,800;555,500;308,950;;;;;0,00;0,00;0,00;3,00;3,78;15,246;27,669;0,58;0,57;999998,00;999998,00;999998,00;999998,00;999998,00;999998,00;999998,00;999998,00;999998,00;999998,00;999998,00;999998,00;999998,00;999998,00;999998,00;;;;;;;;;;;;;;;;;5,7785;;;-0,00083415;-0,00083415;-0,00340;-6,40683;0,0366;26,810241;-0,000107;24,226788;24,355835;0,0000;-0,0023;0,00;0,01;0,00;0,01;0,40;;0,965;0,829;0,0578195;20,92400;0,06100;-0,00500;0,0007240;;71,41;35,00;;;
;;36;20,93800;0,05000;-0,003000;123,125;100,01;0,0299;0,000;101,010;33,800;0,005;319,150;320,850;28,40;843,917;263,196;0,000;567,000;589,800;555,500;308,950;;;;;0,00;0,00;0,00;3,00;3,78;15,172;27,669;0,58;0,57;999998,00;999998,00;999998,00;999998,00;999998,00;999998,00;999998,00;999998,00;999998,00;999998,00;999998,00;999998,00;999998,00;999998,00;999998,00;;;;;;;;;;;;;;;;;6,1323;;;0,00000000;0,00000000;-0,00296;Infinity;0,0428;27,142955;-0,000055;24,527442;24,658091;0,0000;-0,0012;0,00;0,01;0,00;0,01;0,44;;1,103;0,829;0,0613603;20,92300;0,06100;-0,00300;0,0007591;;71,41;36,00;;;
Apparatus;;37;20,93800;0,05200;-0,005000;119,075;100,01;0,0299;0,000;101,010;33,800;0,005;319,150;320,850;28,40;843,850;263,196;0,000;566,700;589,800;555,600;308,950;;;;;0,00;0,00;0,00;3,00;3,78;15,217;27,653;0,58;0,57;999998,00;999998,00;999998,00;999998,00;999998,00;999998,00;999998,00;999998,00;999998,00;999998,00;999998,00;999998,00;999998,00;999998,00;999998,00;;;;;;;;;;;;;;;;;5,5768;;;0,00000000;0,00000000;-0,00409;Infinity;0,0484;26,692811;-0,000037;24,120674;24,249156;0,0000;-0,0008;0,00;0,01;0,00;0,01;0,37;;1,232;1,091;0,0558016;20,92500;0,06100;-0,00800;0,0007015;;71,41;37,00;;;
C-factor (SI units);0,0437;38;20,93700;0,05300;0,006000;119,400;100,01;0,0299;0,000;101,010;33,800;0,005;319,150;320,750;28,40;843,750;263,196;0,000;566,500;589,800;555,500;308,950;;;;;0,00;0,00;0,00;3,00;3,78;15,294;27,653;0,58;0,57;999998,00;999998,00;999998,00;999998,00;999998,00;999998,00;999998,00;999998,00;999998,00;999998,00;999998,00;999998,00;999998,00;999998,00;999998,00;;;;;;;;;;;;;;;;;4,0388;;;0,00000000;0,00000000;0,00086;Infinity;0,0524;26,729214;-0,000090;24,153569;24,274658;0,0000;-0,0019;0,00;0,01;0,00;0,00;0,40;;1,326;1,091;0,0404121;20,92400;0,06000;0,01300;0,0005089;;71,41;38,00;;;
OD correction factor;1;39;20,93400;0,05500;-0,003000;116,375;100,01;0,0299;0,000;101,018;33,800;0,005;319,150;320,750;28,40;843,783;263,196;0,000;566,600;589,800;555,500;308,950;;;;;0,00;0,00;0,00;3,00;3,78;15,227;27,688;0,58;0,57;999998,00;999998,00;999998,00;999998,00;999998,00;999998,00;999998,00;999998,00;999998,00;999998,00;999998,00;999998,00;999998,00;999998,00;999998,00;;;;;;;;;;;;;;;;;2,5384;;;0,00000000;0,00000000;0,00201;Infinity;0,0549;26,388448;-0,000037;23,845640;23,965185;0,0000;-0,0008;0,00;0,01;0,00;0,00;0,34;;1,376;1,243;0,0253995;20,92600;0,06000;0,01800;0,0003248;;71,41;39,00;;;
Duct diameter (m);0,114;40;20,93400;0,05700;0,018000;120,650;99,99;0,0299;0,000;101,010;33,800;0,005;319,150;320,850;28,40;843,717;263,196;0,000;566,400;589,800;555,500;308,950;;;;;0,00;0,00;0,00;3,00;3,78;15,244;27,669;0,58;0,57;999998,00;999998,00;999998,00;999998,00;999998,00;999998,00;999998,00;999998,00;999998,00;999998,00;999998,00;999998,00;999998,00;999998,00;999998,00;;;;;;;;;;;;;;;;;1,1340;;;0,00000000;0,00000000;0,00252;Infinity;0,0561;26,868763;0,000085;24,279671;24,409000;0,0000;0,0018;0,00;0,01;0,00;0,00;0,26;;1,388;1,243;0,0113464;20,92900;0,05800;0,02000;0,0001436;;71,41;40,00;;;
O2 delay time (s);12;41;20,93200;0,05800;0,017000;119,950;100,00;0,0299;0,000;101,012;33,800;0,005;319,150;320,750;28,40;843,750;263,196;0,000;566,600;589,700;555,500;308,950;;;;;0,00;0,00;0,00;3,00;3,79;15,238;27,653;0,58;0,57;999998,00;999998,00;999998,00;999998,00;999998,00;999998,00;999998,00;999998,00;999998,00;999998,00;999998,00;999998,00;999998,00;999998,00;999998,00;;;;;;;;;;;;;;;;;1,8664;;;0,00000000;0,00000000;0,00015;Infinity;0,0579;26,790705;0,000068;24,209134;24,330502;0,0000;0,0014;0,00;0,02;0,00;0,00;0,23;;1,390;1,290;0,0186757;20,93000;0,05600;0,01000;0,0002350;;71,41;41,00;;;
CO2 delay time (s);10;42;20,92800;0,05900;0,016000;116,250;100,00;0,0299;0,000;101,010;33,800;0,005;319,150;320,750;28,40;843,817;263,196;0,000;566,800;589,700;555,500;308,950;;;;;0,00;0,00;0,00;3,00;3,79;15,236;27,680;0,58;0,57;999998,00;999998,00;999998,00;999998,00;999998,00;999998,00;999998,00;999998,00;999998,00;999998,00;999998,00;999998,00;999998,00;999998,00;999998,00;;;;;;;;;;;;;;;;;1,9133;;;0,00000000;0,00000000;-0,00288;Infinity;0,0598;26,374272;0,000015;23,832829;23,952311;0,0000;0,0003;0,00;0,02;0,00;0,00;0,14;;1,402;1,290;0,0191444;20,93300;0,05400;-0,00300;0,0002436;;71,41;42,00;;;
CO delay time (s);10;43;20,92700;0,06000;0,007000;117,475;99,99;0,0299;0,000;101,012;33,800;0,005;319,150;320,750;28,40;843,817;263,196;0,000;566,800;589,700;555,500;308,950;;;;;0,00;0,00;0,00;3,00;3,79;15,223;27,669;0,58;0,57;999998,00;999998,00;999998,00;999998,00;999998,00;999998,00;999998,00;999998,00;999998,00;999998,00;999998,00;999998,00;999998,00;999998,00;999998,00;;;;;;;;;;;;;;;;;2,6002;;;0,00000000;0,00000000;-0,00313;Infinity;0,0624;26,512870;0,000085;23,958072;24,078181;0,0000;0,0018;0,00;0,02;0,00;0,00;0,17;;1,422;1,334;0,0260175;20,93200;0,05300;-0,00400;0,0003293;;71,41;43,00;;;
;;44;20,92600;0,06100;0,011000;118,500;100,02;0,0299;0,000;101,012;33,800;0,005;319,150;320,750;28,40;843,883;263,196;0,000;567,000;589,700;555,500;308,950;;;;;0,00;0,00;0,00;3,00;3,79;15,265;27,669;0,58;0,57;999998,00;999998,00;999998,00;999998,00;999998,00;999998,00;999998,00;999998,00;999998,00;999998,00;999998,00;999998,00;999998,00;999998,00;999998,00;;;;;;;;;;;;;;;;;1,0740;;;0,00000000;0,00000000;-0,00267;Infinity;0,0635;26,628284;-0,000124;24,062365;24,182997;0,0000;-0,0026;0,00;0,02;0,00;0,00;0,08;;1,431;1,334;0,0107462;20,93500;0,05200;-0,00200;0,0001354;;71,41;44,00;;;
Laboratory;;45;20,92400;0,06100;0,000000;114,825;100,01;0,0299;0,000;101,012;33,800;0,005;319,150;320,750;28,40;843,917;263,196;0,000;567,000;589,700;555,600;308,950;;;;;0,00;0,00;0,00;3,00;3,79;15,236;27,667;0,58;0,57;999998,00;999998,00;999998,00;999998,00;999998,00;999998,00;999998,00;999998,00;999998,00;999998,00;999998,00;999998,00;999998,00;999998,00;999998,00;;;;;;;;;;;;;;;;;0,9572;;;0,00000000;0,00000000;-0,00217;Infinity;0,0645;26,212126;-0,000107;23,686308;23,805054;0,0000;-0,0022;0,00;0,02;0,00;0,00;0,08;;1,422;1,354;0,0095774;20,93500;0,05100;0,00000;0,0001227;;71,41;45,00;;;
Laboratory name;FZJ IAS-7;46;20,92300;0,06100;-0,005000;116,150;100,01;0,0299;0,000;101,012;33,800;0,005;319,150;320,850;28,40;843,917;263,196;0,000;566,900;589,800;555,600;308,950;;;;;0,00;0,00;0,00;3,00;3,79;15,240;27,683;0,58;0,57;999998,00;999998,00;999998,00;999998,00;999998,00;999998,00;999998,00;999998,00;999998,00;999998,00;999998,00;999998,00;999998,00;999998,00;999998,00;;;;;;;;;;;;;;;;;0,1631;;;0,00000000;0,00000000;-0,00032;Infinity;0,0646;26,362927;-0,000038;23,822577;23,949472;0,0000;-0,0008;0,00;0,02;0,00;0,00;0,08;;1,404;1,354;0,0016319;20,93500;0,05100;0,00800;0,0000215;;71,41;46,00;;;
Operator;CR;47;20,92400;0,06100;-0,003000;116,250;100,01;0,0299;0,000;101,018;33,800;0,005;319,250;320,950;28,40;843,883;263,196;0,000;567,000;589,600;555,600;308,950;;;;;0,00;0,00;0,00;3,00;3,79;15,217;27,669;0,58;0,57;999998,00;999998,00;999998,00;999998,00;999998,00;999998,00;999998,00;999998,00;999998,00;999998,00;999998,00;999998,00;999998,00;999998,00;999998,00;;;;;;;;;;;;;;;;;0,3638;;;0,00000000;0,00000000;-0,00102;Infinity;0,0650;26,370141;-0,000107;23,836563;23,963492;0,0000;-0,0022;0,00;0,02;0,00;0,00;0,08;;1,379;1,324;0,0036399;20,93500;0,05200;0,00500;0,0000468;;71,41;47,00;;;
Filename;02072026_PMMA_DE_6mm_q25_Al2O3_R2,csv;48;20,92300;0,06000;-0,008000;114,750;100,01;0,0299;0,000;101,012;33,800;0,005;319,250;321,050;28,40;843,917;263,196;0,000;567,000;589,700;555,600;308,950;;;;;0,00;0,00;0,00;3,00;3,80;15,208;27,672;0,58;0,57;999998,00;999998,00;999998,00;999998,00;999998,00;999998,00;999998,00;999998,00;999998,00;999998,00;999998,00;999998,00;999998,00;999998,00;999998,00;;;;;;;;;;;;;;;;;0,4351;;;0,00000000;0,00000000;-0,00008;Infinity;0,0654;26,199459;-0,000037;23,682279;23,815805;0,0000;-0,0008;0,00;0,02;0,00;0,00;0,11;;1,359;1,324;0,0043538;20,93400;0,05200;0,00900;0,0000566;;71,41;48,00;;;
Report name;;49;20,92500;0,06000;0,013000;118,225;100,00;0,0299;0,000;101,012;33,800;0,005;319,350;321,050;28,40;843,850;263,196;0,000;566,900;589,700;555,500;308,950;;;;;0,00;0,00;0,00;3,00;3,80;15,223;27,667;0,58;0,57;999998,00;999998,00;999998,00;999998,00;999998,00;999998,00;999998,00;999998,00;999998,00;999998,00;999998,00;999998,00;999998,00;999998,00;999998,00;;;;;;;;;;;;;;;;;0,0000;;;-0,00082397;-0,00082397;0,00414;-1,99060;0,0654;26,589038;-0,000002;24,041957;24,169940;0,0000;0,0000;0,00;0,02;0,00;0,00;0,05;;1,336;1,277;0,0000000;20,93600;0,05200;0,02700;-0,0002922;;71,41;49,00;;;
;;50;20,92400;0,05800;0,018000;122,425;100,02;0,0299;0,000;101,010;33,800;0,005;319,350;321,050;28,40;843,850;263,196;0,000;566,900;589,600;555,600;308,950;;;;;0,00;0,00;0,00;3,00;3,80;15,225;27,656;0,58;0,57;999998,00;999998,00;999998,00;999998,00;999998,00;999998,00;999998,00;999998,00;999998,00;999998,00;999998,00;999998,00;999998,00;999998,00;999998,00;;;;;;;;;;;;;;;;;0,0000;;;0,00576782;0,00576782;0,00182;0,36112;0,0654;27,057211;-0,000142;24,465282;24,595518;0,0000;-0,0031;0,00;0,02;0,00;0,00;0,05;;1,309;1,277;0,0000000;20,93600;0,05300;0,01700;-0,0001782;;71,41;50,00;;;
Pre-test conditions;;51;20,92600;0,05600;0,020000;122,425;100,02;0,0200;0,000;101,010;33,800;0,005;319,350;321,050;28,40;843,917;263,196;0,000;567,000;589,700;555,600;308,950;;;;;0,00;0,00;0,00;3,00;3,80;15,255;27,680;0,58;0,57;999998,00;999998,00;999998,00;999998,00;999998,00;999998,00;999998,00;999998,00;999998,00;999998,00;999998,00;999998,00;999998,00;999998,00;999998,00;;;;;;;;;;;;;;;;;0,0000;;;0,00576782;0,00576782;0,00278;0,36112;0,0654;27,057211;-0,000142;24,465282;24,595518;0,0000;-0,0031;0,00;0,02;0,00;0,00;0,08;;1,283;1,227;0,0000000;20,93500;0,05300;0,02100;-0,0001684;;71,40;51,00;;;
Ambient temperature (°C);28,5;52;20,92900;0,05400;0,010000;118,400;100,01;0,0200;0,000;101,012;33,800;0,005;319,350;321,050;28,40;843,817;263,196;0,000;566,800;589,700;555,500;308,950;;;;;0,00;0,00;0,00;3,00;3,80;15,233;27,683;0,58;0,57;999998,00;999998,00;999998,00;999998,00;999998,00;999998,00;999998,00;999998,00;999998,00;999998,00;999998,00;999998,00;999998,00;999998,00;999998,00;;;;;;;;;;;;;;;;;0,9217;;;-0,00082397;-0,00082397;-0,00056;-2,97987;0,0664;26,608710;-0,000090;24,059744;24,187822;0,0000;-0,0019;0,00;0,02;0,00;0,00;0,14;;1,267;1,227;0,0092221;20,93300;0,05400;0,00700;0,0001170;;71,40;52,00;;;
Barometric pressure (Pa);101006;53;20,93000;0,05300;-0,003000;116,875;100,01;0,0200;0,000;101,006;33,800;0,005;319,350;321,150;28,40;843,783;263,196;0,000;566,600;589,700;555,600;309,050;;;;;0,00;0,00;0,00;3,00;3,80;15,246;27,653;0,58;0,57;999998,00;999998,00;999998,00;999998,00;999998,00;999998,00;999998,00;999998,00;999998,00;999998,00;999998,00;999998,00;999998,00;999998,00;999998,00;;;;;;;;;;;;;;;;;1,7918;;;0,00000000;0,00000000;-0,00148;Infinity;0,0682;26,436794;-0,000090;23,904297;24,039032;0,0000;-0,0019;0,00;0,02;0,00;0,00;0,17;;1,269;1,215;0,0179291;20,93200;0,05400;0,00300;0,0002280;;71,40;53,00;;;
Relative hunidity (%);34,0;54;20,93300;0,05200;-0,004000;119,100;100,00;0,0200;0,000;101,012;33,800;0,005;319,350;321,050;28,40;843,750;263,196;0,000;566,500;589,700;555,600;309,050;;;;;0,00;0,00;0,00;3,00;3,80;15,233;27,688;0,58;0,57;999998,00;999998,00;999998,00;999998,00;999998,00;999998,00;999998,00;999998,00;999998,00;999998,00;999998,00;999998,00;999998,00;999998,00;999998,00;;;;;;;;;;;;;;;;;2,7704;;;0,00000000;0,00000000;-0,00574;Infinity;0,0709;26,687252;0,000015;24,130763;24,259219;0,0000;0,0003;0,00;0,02;-0,01;0,00;0,11;;1,288;1,215;0,0277207;20,93400;0,05300;-0,01500;0,0003476;;71,40;54,00;;;
;;55;20,93200;0,05100;-0,002000;118,775;100,01;0,0200;0,000;101,008;33,800;0,005;319,350;321,050;28,40;843,817;263,196;0,000;566,700;589,700;555,600;309,050;;;;;0,00;0,00;0,00;3,00;3,80;15,259;27,669;0,58;0,57;999998,00;999998,00;999998,00;999998,00;999998,00;999998,00;999998,00;999998,00;999998,00;999998,00;999998,00;999998,00;999998,00;999998,00;999998,00;;;;;;;;;;;;;;;;;0,9745;;;0,00000000;0,00000000;-0,00267;Infinity;0,0719;26,650815;-0,000037;24,097816;24,226097;0,0000;-0,0008;0,00;0,02;0,00;0,00;0,08;;1,298;1,221;0,0097513;20,93500;0,05300;-0,00200;0,0001227;;71,40;55,00;;;
Conditioning;;56;20,93500;0,05100;0,000000;114,700;100,00;0,0200;0,000;101,010;33,800;0,005;319,350;321,050;28,40;843,817;263,196;0,000;566,700;589,700;555,600;309,050;;;;;0,00;0,00;0,00;3,00;3,81;15,267;27,653;0,58;0,57;999998,00;999998,00;999998,00;999998,00;999998,00;999998,00;999998,00;999998,00;999998,00;999998,00;999998,00;999998,00;999998,00;999998,00;999998,00;;;;;;;;;;;;;;;;;0,4869;;;0,00000000;0,00000000;-0,00263;Infinity;0,0724;26,189649;0,000032;23,680828;23,806888;0,0000;0,0007;0,00;0,02;0,00;0,00;0,05;;1,288;1,221;0,0048716;20,93600;0,05300;-0,00200;0,0000623;;71,40;56,00;;;
Conditionet ? (Y/N);N;57;20,93500;0,05200;0,008000;116,625;100,00;0,0200;0,000;101,010;33,800;0,005;319,350;321,050;28,40;843,883;263,196;0,000;566,900;589,700;555,600;309,050;;;;;0,00;0,00;0,00;3,00;3,81;15,238;27,669;0,58;0,57;999998,00;999998,00;999998,00;999998,00;999998,00;999998,00;999998,00;999998,00;999998,00;999998,00;999998,00;999998,00;999998,00;999998,00;999998,00;;;;;;;;;;;;;;;;;0,0000;;;0,00000000;0,00000000;0,00178;Infinity;0,0724;26,408505;0,000015;23,878718;24,005832;0,0000;0,0003;0,00;0,02;0,00;0,00;0,08;;1,270;1,195;0,0000000;20,93500;0,05200;0,01700;-0,0001051;;71,40;57,00;;;
Conditioning temperature (°C);;58;20,93500;0,05200;0,005000;117,275;100,00;0,0200;0,000;101,012;33,800;0,005;319,350;321,050;28,40;843,917;263,196;0,000;566,900;589,700;555,700;309,050;;;;;0,00;0,00;0,00;3,00;3,81;15,265;27,675;0,58;0,57;999998,00;999998,00;999998,00;999998,00;999998,00;999998,00;999998,00;999998,00;999998,00;999998,00;999998,00;999998,00;999998,00;999998,00;999998,00;;;;;;;;;;;;;;;;;0,0000;;;0,00000000;0,00000000;-0,00102;Infinity;0,0724;26,481995;-0,000003;23,945168;24,072636;0,0000;-0,0001;0,00;0,02;0,00;0,00;0,02;;1,248;1,195;0,0000000;20,93700;0,05200;0,00500;-0,0000741;;71,40;58,00;;;
Conditioning RH (%);;59;20,93500;0,05200;0,009000;112,025;100,00;0,0200;0,000;101,012;33,800;0,005;319,350;321,050;28,40;843,950;263,196;0,000;567,000;589,700;555,700;309,050;;;;;0,00;0,00;0,00;3,00;3,81;15,248;27,688;0,58;0,57;999998,00;999998,00;999998,00;999998,00;999998,00;999998,00;999998,00;999998,00;999998,00;999998,00;999998,00;999998,00;999998,00;999998,00;999998,00;;;;;;;;;;;;;;;;;0,0000;;;0,00000000;0,00000000;0,00585;Infinity;0,0724;25,882454;0,000032;23,403060;23,527642;0,0000;0,0007;0,00;0,02;0,01;0,00;0,05;;1,227;1,155;0,0000000;20,93600;0,05100;0,03500;-0,0003808;;71,40;59,00;;;
;;60;20,93400;0,05300;0,027000;120,300;100,01;0,0200;0,000;101,008;33,800;0,005;319,350;321,150;28,40;843,917;263,196;0,000;566,900;589,700;555,700;309,050;;;;;0,00;0,00;0,00;3,00;3,81;15,282;27,680;0,58;0,57;999998,00;999998,00;999998,00;999998,00;999998,00;999998,00;999998,00;999998,00;999998,00;999998,00;999998,00;999998,00;999998,00;999998,00;999998,00;;;;;;;;;;;;;;;;;0,0000;;;-0,00083415;-0,00083415;0,00133;-0,99995;0,0724;26,821360;-0,000072;24,252024;24,388719;0,0000;-0,0015;0,00;0,02;0,00;0,00;0,02;;1,206;1,155;0,0000000;20,93700;0,05000;0,01500;-0,0001753;;71,40;60,00;;;
Data collected;;61;20,93600;0,05300;0,017000;119,750;99,99;0,0200;0,000;101,012;33,800;0,005;319,350;321,050;28,40;843,917;263,196;0,000;566,900;589,700;555,700;309,050;;;;;0,00;0,00;0,00;3,00;3,81;15,210;27,669;0,58;0,57;999998,00;999998,00;999998,00;999998,00;999998,00;999998,00;999998,00;999998,00;999998,00;999998,00;999998,00;999998,00;999998,00;999998,00;999998,00;;;;;;;;;;;;;;;;;0,0000;;;0,00583903;0,00583903;-0,00150;0,14252;0,0724;26,759978;0,000155;24,196521;24,325327;0,0000;0,0033;0,00;0,02;0,00;0,00;0,02;;1,187;1,117;0,0000000;20,93700;0,05000;0,00300;-0,0000234;;71,40;61,00;;;
CO/CO2 data collected?;Yes;62;20,93600;0,05400;0,021000;120,275;99,99;0,0100;0,000;101,012;33,800;0,005;319,350;320,950;28,40;843,917;263,196;0,000;566,900;589,700;555,700;309,050;;;;;0,00;0,00;0,00;3,00;3,81;15,252;27,659;0,58;0,57;999998,00;999998,00;999998,00;999998,00;999998,00;999998,00;999998,00;999998,00;999998,00;999998,00;999998,00;999998,00;999998,00;999998,00;999998,00;;;;;;;;;;;;;;;;;1,5131;;;0,00583903;0,00583903;-0,00434;0,14283;0,0739;26,818573;0,000120;24,249504;24,370998;0,0000;0,0026;0,00;0,03;0,00;0,00;0,05;;1,180;1,117;0,0151400;20,93600;0,05000;-0,00900;0,0001888;;71,39;62,00;;;
Mass data collected?;Yes;63;20,93500;0,05400;0,007000;118,275;100,01;0,0100;0,000;101,008;33,800;0,005;319,250;320,850;28,40;843,883;263,196;0,000;566,800;589,700;555,700;309,050;;;;;0,00;0,00;0,00;3,00;3,81;15,267;27,669;0,58;0,57;999998,00;999998,00;999998,00;999998,00;999998,00;999998,00;999998,00;999998,00;999998,00;999998,00;999998,00;999998,00;999998,00;999998,00;999998,00;;;;;;;;;;;;;;;;;1,6763;;;-0,00083415;-0,00083415;-0,00361;-0,99165;0,0756;26,598826;-0,000038;24,043276;24,163775;0,0000;-0,0008;0,00;0,03;0,00;0,00;0,08;;1,186;1,108;0,0167735;20,93500;0,05000;-0,00600;0,0002113;;71,39;63,00;;;
