Repository: FireDynamics/BESKID_ExperimentalData

# Cone Calorimeter Experiments

Experiments have been conducted, with sample in horizontal orientation. Samples were wrapped in aluminium foil. No retainer frame or grid have been used.

Different types of insulation material have been used below the PMMA samples: CaSiO3 and Al2O3. The goal was to an insulation material that has a more reproducible behaviour compared to the common fiber blankets. The CaSiO3 block below the sample was manufactured from the same boards used as backing of the large scale experiments. However, it was found that these boards contain a lot of moisture making the mass loss measurements unreliable.

File: Materials/PMMA/DE_6mm/Cone/Al2O3/02072026_PMMA_DE_6mm_q25_Al2O3_R3.csv (part 1 of 9)
General information;;time (s);O2;CO2;CO;Pdiff;Light;Mass;Methane;AmbP;AmbH;HFM;TC stack;TC smoke;TC amb.;TC cone;T PK;Soot;TC cone1;TC cone2;TC cone3;TC aux;CH4;CO;CO2;Ethene;H2O;n.u.;n.u.;UOX Bin;n.u.;UOX Hum.;UOX Temp;n.u.;TEext1;TEext2;TEext3;TEext4;TEext5;TEext6;TEext7;TEext8;TEext9;TEext10;TEext11;TEext12;TEext13;TEext14;TEext15;n.u.;n.u.;n.u.;n.u.;n.u.;n.u.;n.u.;n.u.;n.u.;n.u.;n.u.;n.u.;n.u.;n.u.;n.u.;n.u.;n.u.;HRR/a;EHC;SEA;MLR;MLR/a;COY;CO2Y/sh;THR/a;MFR;K;Vstack;Vsmoke;SPR;RSR;TSP;TSR;COP;CO2P;O2C;TOC;ARHE;Mass;HRR;O2/sh;CO2/sh;CO/sh;phi;FU27;FU28;FU29;FU30;FU31;
;;;%;%;%;Pa;-;g;g/s;Pa;%;kW/m²;°C;°C;°C;°C;°C;g/min;°C;°C;°C;°C;ppm;ppm;%;ppm;ppm;no;no;;no;%;°C;no;°C;°C;°C;°C;°C;°C;°C;°C;°C;°C;°C;°C;°C;°C;°C;no;no;no;no;no;no;no;no;no;no;no;no;no;no;no;no;no;kW/m²;MJ/kg;m²/kg;g/s;g/(s*m²);[kg/kg];[kg/kg];MJ/m²;g/s;1/m;l/s;l/s;m²/s;(m²/s)/m²;m²;m²;g/s;g/s;g/s;g;kW/m²;g;kW;[%];[%];%;;;;;;;
Test;;0;20,93300;0,05800;-0,003000;113,325;99,96;0,0000;0,000;101,068;32,200;0,000;324,250;325,650;28,70;846,683;263,190;0,000;573,800;587,400;559,400;313,650;;;;;0,00;0,00;0,00;3,00;4,98;14,948;28,396;0,58;0,57;999998,00;999998,00;999998,00;999998,00;999998,00;999998,00;999998,00;999998,00;999998,00;999998,00;999998,00;999998,00;999998,00;999998,00;999998,00;;;;;;;;;;;;;;;;;0,0000;;;0,00000000;0,00000000;0,00283;Infinity;0,0000;25,834753;0,000241;23,718355;23,820763;0,0001;0,0050;0,00;0,01;0,00;0,00;0,13;;;;0,0000000;20,94300;0,04900;0,02100;-0,0000271;;71,69;0,00;;;
Standard used;ISO 5660-1;1;20,93300;0,05800;0,014000;116,925;99,97;0,0000;0,000;101,076;32,200;0,000;324,250;325,650;28,70;846,717;263,190;0,000;573,900;587,400;559,400;313,650;;;;;0,00;0,00;0,00;3,00;4,98;14,939;28,414;0,58;0,57;999998,00;999998,00;999998,00;999998,00;999998,00;999998,00;999998,00;999998,00;999998,00;999998,00;999998,00;999998,00;999998,00;999998,00;999998,00;;;;;;;;;;;;;;;;;0,0000;;;0,00166829;0,00166829;0,00287;0,61746;0,0000;26,241892;0,000137;24,092141;24,196163;0,0000;0,0029;0,00;0,01;0,00;0,00;0,11;;0,000;0,000;0,0000000;20,94400;0,04800;0,02100;-0,0000748;;71,69;1,00;;;
Date of test;02.07.2026;2;20,93900;0,05600;-0,011000;117,100;99,98;0,0000;0,000;101,068;32,200;0,000;324,250;325,650;28,70;846,083;263,196;0,000;571,900;587,500;559,400;313,750;;;;;0,00;0,00;0,00;3,00;4,99;14,960;28,404;0,58;0,57;999998,00;999998,00;999998,00;999998,00;999998,00;999998,00;999998,00;999998,00;999998,00;999998,00;999998,00;999998,00;999998,00;999998,00;999998,00;;;;;;;;;;;;;;;;;0,0000;;;-0,00835164;-0,00835164;0,00079;-0,07534;0,0000;26,261523;0,000032;24,110164;24,214263;0,0000;0,0007;0,00;0,01;0,00;0,00;0,05;;0,000;0,000;0,0000000;20,94600;0,04700;0,01200;-0,0000691;;71,69;2,00;;;
Time of test;14:06;3;20,93500;0,05700;0,023000;116,600;99,97;0,0200;0,000;101,076;32,200;0,000;324,250;325,550;28,70;845,483;263,190;0,000;570,200;587,400;559,400;313,750;;;;;0,00;0,00;0,00;3,00;4,99;14,948;28,401;0,58;0,57;999998,00;999998,00;999998,00;999998,00;999998,00;999998,00;999998,00;999998,00;999998,00;999998,00;999998,00;999998,00;999998,00;999998,00;999998,00;;;;;;;;;;;;;;;;;0,0000;;;-0,03496297;-0,03496297;0,00032;-0,00650;0,0000;26,205396;0,000172;24,058635;24,155092;0,0000;0,0036;0,00;0,01;0,00;0,00;-0,01;;0,000;0,000;0,0000000;20,94800;0,04600;0,01000;-0,0001519;;71,71;3,00;;;
Heat flux (kW/m²);25;4;20,93400;0,05600;0,003000;115,950;99,96;0,0599;0,000;101,076;32,200;0,000;324,150;325,450;28,70;845,117;263,196;0,000;569,000;587,500;559,400;313,750;;;;;0,00;0,00;0,00;3,00;4,99;14,981;28,414;0,58;0,57;999998,00;999998,00;999998,00;999998,00;999998,00;999998,00;999998,00;999998,00;999998,00;999998,00;999998,00;999998,00;999998,00;999998,00;999998,00;;;;;;;;;;;;;;;;;0,1747;;;-0,02161662;-0,02161662;-0,00198;-0,02897;0,0002;26,136282;0,000225;23,987783;24,083985;0,0000;0,0047;0,00;0,02;0,00;0,00;0,02;;0,022;0,000;0,0017490;20,94700;0,04700;0,00000;0,0000224;;71,75;4,00;;;
Nominal duct flow rate (l/s);24,0;5;20,93400;0,05500;0,001000;118,425;99,98;0,0599;0,000;101,076;32,200;0,000;324,150;325,350;28,70;844,783;263,196;0,000;568,200;587,300;559,400;313,750;;;;;0,00;0,00;0,00;3,00;4,99;14,924;28,425;0,58;0,57;999998,00;999998,00;999998,00;999998,00;999998,00;999998,00;999998,00;999998,00;999998,00;999998,00;999998,00;999998,00;999998,00;999998,00;999998,00;;;;;;;;;;;;;;;;;0,8030;;;0,00249227;0,00249227;-0,00433;0,09185;0,0010;26,413754;0,000086;24,242445;24,332191;0,0000;0,0018;0,00;0,02;0,00;0,00;-0,01;;0,115;0,161;0,0080415;20,94800;0,04600;-0,01000;0,0001013;;71,75;5,00;;;
Sampling interval (s);1;6;20,93600;0,05300;-0,007000;115,375;99,98;0,0599;0,000;101,068;32,200;0,000;324,050;325,350;28,70;844,483;263,196;0,000;567,400;587,300;559,300;313,750;;;;;0,00;0,00;0,00;3,00;4,99;14,987;28,398;0,58;0,57;999998,00;999998,00;999998,00;999998,00;999998,00;999998,00;999998,00;999998,00;999998,00;999998,00;999998,00;999998,00;999998,00;999998,00;999998,00;;;;;;;;;;;;;;;;;1,4592;;;0,00583903;0,00583903;-0,00474;0,03870;0,0024;26,075418;0,000087;23,924539;24,020518;0,0000;0,0018;0,00;0,02;0,00;0,00;0,02;;0,285;0,161;0,0146128;20,94700;0,04600;-0,01200;0,0001870;;71,75;6,00;;;
Separation (mm);25;7;20,93700;0,05200;-0,003000;110,325;99,98;0,0499;0,000;101,072;32,200;0,000;323,950;325,150;28,70;844,283;263,190;0,000;566,700;587,400;559,300;313,750;;;;;0,00;0,00;0,00;3,00;4,99;14,960;28,412;0,58;0,57;999998,00;999998,00;999998,00;999998,00;999998,00;999998,00;999998,00;999998,00;999998,00;999998,00;999998,00;999998,00;999998,00;999998,00;999998,00;;;;;;;;;;;;;;;;;1,5245;;;0,00583903;0,00583903;-0,00508;0,10465;0,0040;25,502303;0,000088;23,391478;23,478126;0,0000;0,0018;0,00;0,02;-0,01;0,00;0,02;;0,457;0,447;0,0152665;20,94700;0,04700;-0,01400;0,0001996;;71,74;7,00;;;
Orientation;hor;8;20,93900;0,05100;0,000000;118,900;99,98;0,0499;0,000;101,076;32,200;0,000;324,050;325,350;28,70;844,250;263,190;0,000;566,700;587,300;559,300;313,750;;;;;0,00;0,00;0,00;3,00;4,99;14,956;28,398;0,58;0,57;999998,00;999998,00;999998,00;999998,00;999998,00;999998,00;999998,00;999998,00;999998,00;999998,00;999998,00;999998,00;999998,00;999998,00;999998,00;;;;;;;;;;;;;;;;;0,6521;;;0,00000000;0,00000000;-0,00177;Infinity;0,0046;26,470757;0,000071;24,287268;24,384701;0,0000;0,0015;0,00;0,02;0,00;0,00;0,05;;0,536;0,447;0,0065304;20,94600;0,04600;0,00100;0,0000828;;71,74;8,00;;;
Edge frame?;N;9;20,94100;0,05100;0,004000;116,650;99,99;0,0499;0,000;101,080;32,200;0,000;324,150;325,450;28,70;844,083;263,190;0,000;566,200;587,300;559,300;313,750;;;;;0,00;0,00;0,00;3,00;4,99;14,939;28,401;0,58;0,57;999998,00;999998,00;999998,00;999998,00;999998,00;999998,00;999998,00;999998,00;999998,00;999998,00;999998,00;999998,00;999998,00;999998,00;999998,00;;;;;;;;;;;;;;;;;0,0751;;;-0,00583903;-0,00583903;-0,00153;-0,03891;0,0047;26,215057;-0,000033;24,060082;24,156574;0,0000;-0,0007;0,00;0,02;0,00;0,00;0,02;;0,517;0,526;0,0007517;20,94700;0,04600;0,00200;0,0000098;;71,74;9,00;;;
Grid?;N;10;20,94100;0,04900;0,009000;118,600;99,97;0,0599;0,000;101,072;32,200;0,000;324,150;325,650;28,70;843,850;263,196;0,000;565,600;587,200;559,300;313,750;;;;;0,00;0,00;0,00;3,00;5,00;14,901;28,404;0,58;0,57;999998,00;999998,00;999998,00;999998,00;999998,00;999998,00;999998,00;999998,00;999998,00;999998,00;999998,00;999998,00;999998,00;999998,00;999998,00;;;;;;;;;;;;;;;;;0,0000;;;-0,00583903;-0,00583903;0,00079;-0,10847;0,0047;26,433263;0,000107;24,260351;24,372615;0,0000;0,0023;0,00;0,03;0,00;0,00;0,02;;0,469;0,526;0,0000000;20,94700;0,04700;0,01200;-0,0001295;;71,75;10,00;;;
Non-scrubbed?;;11;20,94300;0,04800;0,021000;115,600;99,98;0,0599;0,000;101,072;32,200;0,000;324,150;325,650;28,80;843,783;263,196;0,000;565,300;587,300;559,300;313,750;;;;;0,00;0,00;0,00;3,00;5,00;14,939;28,422;0,58;0,57;999998,00;999998,00;999998,00;999998,00;999998,00;999998,00;999998,00;999998,00;999998,00;999998,00;999998,00;999998,00;999998,00;999998,00;999998,00;;;;;;;;;;;;;;;;;0,0000;;;0,00083415;0,00083415;-0,00014;0,74961;0,0047;26,096804;0,000003;23,951550;24,062386;0,0000;0,0001;0,00;0,03;0,00;0,00;-0,04;;0,426;0,437;0,0000000;20,94900;0,04700;0,00800;-0,0001996;;71,75;11,00;;;
Substrate used? {Y/N};;12;20,94300;0,04700;0,021000;114,750;99,99;0,0599;0,000;101,068;32,200;0,000;324,150;325,650;28,70;843,617;263,190;0,000;564,800;587,300;559,300;313,750;;;;;0,00;0,00;0,00;3,00;5,00;14,979;28,385;0,58;0,57;999998,00;999998,00;999998,00;999998,00;999998,00;999998,00;999998,00;999998,00;999998,00;999998,00;999998,00;999998,00;999998,00;999998,00;999998,00;;;;;;;;;;;;;;;;;0,0000;;;-0,00083415;-0,00083415;0,00032;-0,74685;0,0047;26,000684;-0,000014;23,863331;23,973758;0,0000;-0,0003;0,00;0,03;0,00;0,00;-0,01;;0,391;0,437;0,0000000;20,94800;0,04700;0,01000;-0,0001645;;71,75;12,00;;;
Substrate;;13;20,94400;0,04600;0,012000;116,075;99,98;0,0599;0,000;101,080;32,100;0,000;324,250;325,650;28,70;843,483;263,190;0,000;564,400;587,300;559,300;313,750;;;;;0,00;0,00;0,00;3,00;5,00;14,994;28,396;0,58;0,57;999998,00;999998,00;999998,00;999998,00;999998,00;999998,00;999998,00;999998,00;999998,00;999998,00;999998,00;999998,00;999998,00;999998,00;999998,00;;;;;;;;;;;;;;;;;0,0000;;;0,00583903;0,00583903;0,00125;0,03881;0,0047;26,146333;0,000004;24,004410;24,108053;0,0000;0,0001;0,00;0,03;0,00;0,00;0,02;;0,361;0,370;0,0000000;20,94700;0,04600;0,01400;-0,0001421;;71,75;13,00;;;
Additional preparation details;;14;20,94600;0,04700;0,010000;114,850;100,00;0,0499;0,000;101,076;32,200;0,000;324,150;325,650;28,70;843,417;263,190;0,000;564,200;587,300;559,300;313,750;;;;;0,00;0,00;0,00;3,00;5,00;14,994;28,401;0,58;0,57;999998,00;999998,00;999998,00;999998,00;999998,00;999998,00;999998,00;999998,00;999998,00;999998,00;999998,00;999998,00;999998,00;999998,00;999998,00;;;;;;;;;;;;;;;;;0,4442;;;0,00583903;0,00583903;-0,00151;0,10674;0,0051;26,012011;-0,000170;23,873727;23,984202;0,0000;-0,0036;0,00;0,03;0,00;0,00;0,05;;0,351;0,370;0,0044478;20,94600;0,04700;0,00200;0,0000575;;71,74;14,00;;;
;;15;20,94800;0,04600;0,000000;114,475;99,99;0,0499;0,000;101,080;32,200;0,000;324,050;325,550;28,70;843,450;263,196;0,000;564,300;587,300;559,300;313,750;;;;;0,00;0,00;0,00;3,00;5,00;14,960;28,404;0,58;0,57;999998,00;999998,00;999998,00;999998,00;999998,00;999998,00;999998,00;999998,00;999998,00;999998,00;999998,00;999998,00;999998,00;999998,00;999998,00;;;;;;;;;;;;;;;;;1,7970;;;-0,00083415;-0,00083415;-0,00357;-0,74607;0,0069;25,973517;-0,000100;23,831043;23,941355;0,0000;-0,0021;0,00;0,03;0,00;0,00;0,08;;0,402;0,440;0,0179953;20,94500;0,04700;-0,00700;0,0002318;;71,74;15,00;;;
Specimen;;16;20,94700;0,04600;-0,010000;111,600;100,00;0,0499;0,000;101,068;32,200;0,000;324,050;325,450;28,70;843,517;263,196;0,000;564,400;587,400;559,300;313,750;;;;;0,00;0,00;0,00;3,00;5,00;14,956;28,390;0,58;0,57;999998,00;999998,00;999998,00;999998,00;999998,00;999998,00;999998,00;999998,00;999998,00;999998,00;999998,00;999998,00;999998,00;999998,00;999998,00;;;;;;;;;;;;;;;;;0,0000;;;0,00000000;0,00000000;0,00054;Infinity;0,0069;25,645284;-0,000151;23,529886;23,631542;0,0000;-0,0031;0,00;0,03;0,00;0,00;0,05;;0,433;0,440;0,0000000;20,94600;0,04700;0,01100;-0,0000564;;71,74;16,00;;;
Sample description;PMMA_DE_6mm_q25_Al2O3_R3;17;20,94800;0,04700;-0,012000;115,875;100,00;0,0499;0,000;101,072;32,100;0,000;324,050;325,450;28,70;843,350;263,190;0,000;564,000;587,300;559,300;313,750;;;;;0,00;0,00;0,00;3,00;5,00;14,924;28,417;0,58;0,57;999998,00;999998,00;999998,00;999998,00;999998,00;999998,00;999998,00;999998,00;999998,00;999998,00;999998,00;999998,00;999998,00;999998,00;999998,00;;;;;;;;;;;;;;;;;0,5195;;;0,00000000;0,00000000;-0,00060;Infinity;0,0074;26,131858;-0,000168;23,976324;24,079909;0,0000;-0,0035;0,00;0,03;0,00;0,00;0,08;;0,423;0,525;0,0052026;20,94500;0,04700;0,00600;0,0000673;;71,74;17,00;;;
Material name/ID;PMMA_DE_6mm;18;20,94700;0,04600;-0,014000;119,525;100,01;0,0499;0,000;101,072;32,100;0,000;324,050;325,450;28,70;843,383;263,190;0,000;564,000;587,400;559,300;313,750;;;;;0,00;0,00;0,00;3,00;5,01;14,967;28,412;0,58;0,57;999998,00;999998,00;999998,00;999998,00;999998,00;999998,00;999998,00;999998,00;999998,00;999998,00;999998,00;999998,00;999998,00;999998,00;999998,00;;;;;;;;;;;;;;;;;0,2014;;;0,00000000;0,00000000;0,00056;Infinity;0,0077;26,540237;-0,000220;24,351016;24,456220;0,0000;-0,0047;0,00;0,03;0,00;0,00;0,11;;0,419;0,525;0,0020171;20,94400;0,05000;0,01100;0,0000264;;71,74;18,00;;;
Specimen number;R3;19;20,94700;0,04600;0,001000;114,925;100,00;0,0499;0,000;101,080;32,100;0,000;324,050;325,450;28,70;843,517;263,190;0,000;564,400;587,400;559,300;313,750;;;;;0,00;0,00;0,00;3,00;5,01;14,935;28,401;0,58;0,57;999998,00;999998,00;999998,00;999998,00;999998,00;999998,00;999998,00;999998,00;999998,00;999998,00;999998,00;999998,00;999998,00;999998,00;999998,00;;;;;;;;;;;;;;;;;0,6661;;;-0,00083415;-0,00083415;0,00032;-2,65614;0,0083;26,024517;-0,000150;23,877836;23,980996;0,0000;-0,0032;0,00;0,03;0,00;0,00;0,14;;0,420;0,532;0,0066707;20,94300;0,05100;0,01000;0,0000868;;71,74;19,00;;;
E (MJ/kg);13,10;20;20,94600;0,04700;0,002000;117,700;100,00;0,0499;0,000;101,076;32,100;0,000;324,050;325,450;28,70;843,617;263,190;0,000;564,600;587,500;559,300;313,750;;;;;0,00;0,00;0,00;3,00;5,01;14,948;28,412;0,58;0,57;999998,00;999998,00;999998,00;999998,00;999998,00;999998,00;999998,00;999998,00;999998,00;999998,00;999998,00;999998,00;999998,00;999998,00;999998,00;;;;;;;;;;;;;;;;;1,8956;;;0,00667318;0,00667318;0,00056;0,39636;0,0102;26,336839;-0,000114;24,164396;24,268794;0,0000;-0,0024;0,00;0,03;0,00;0,00;0,22;;0,463;0,532;0,0189829;20,94000;0,05200;0,01100;0,0002427;;71,74;20,00;;;
Initial mass (g);71,69;21;20,94700;0,04700;0,012000;116,625;99,99;0,0399;0,000;101,080;32,100;0,000;324,050;325,450;28,70;843,583;263,190;0,000;564,600;587,400;559,300;313,750;;;;;0,00;0,00;0,00;3,00;5,01;14,939;28,420;0,58;0,57;999998,00;999998,00;999998,00;999998,00;999998,00;999998,00;999998,00;999998,00;999998,00;999998,00;999998,00;999998,00;999998,00;999998,00;999998,00;;;;;;;;;;;;;;;;;1,5635;;;0,00000000;0,00000000;0,00217;Infinity;0,0118;26,216292;-0,000061;24,053792;24,157712;0,0000;-0,0013;0,00;0,03;0,00;0,00;0,25;;0,524;0,587;0,0156568;20,93900;0,05300;0,01800;0,0002019;;71,73;21,00;;;
Thickness (mm);6,00;22;20,94700;0,04700;0,008000;116,150;100,01;0,0499;0,000;101,072;32,100;0,000;324,050;325,450;28,70;843,650;263,196;0,000;564,600;587,500;559,400;313,750;;;;;0,00;0,00;0,00;3,00;5,01;14,920;28,414;0,58;0,57;999998,00;999998,00;999998,00;999998,00;999998,00;999998,00;999998,00;999998,00;999998,00;999998,00;999998,00;999998,00;999998,00;999998,00;999998,00;;;;;;;;;;;;;;;;;1,8587;;;-0,00667318;-0,00667318;0,00125;-0,51367;0,0136;26,162849;-0,000271;24,004758;24,108466;-0,0001;-0,0057;0,00;0,03;0,00;0,00;0,25;;0,578;0,587;0,0186129;20,93900;0,05400;0,01400;0,0002398;;71,74;22,00;;;
Surface area (cm²);100,14;23;20,94900;0,04600;0,010000;116,700;100,01;0,0499;0,000;101,080;32,100;0,000;324,050;325,450;28,70;843,617;263,190;0,000;564,600;587,500;559,300;313,750;;;;;0,00;0,00;0,00;3,00;5,01;14,935;28,401;0,58;0,57;999998,00;999998,00;999998,00;999998,00;999998,00;999998,00;999998,00;999998,00;999998,00;999998,00;999998,00;999998,00;999998,00;999998,00;999998,00;;;;;;;;;;;;;;;;;3,2297;;;0,00083415;0,00083415;-0,00083;4,11904;0,0169;26,224719;-0,000305;24,061525;24,165478;-0,0001;-0,0065;0,00;0,03;0,00;0,00;0,28;;0,663;0,745;0,0323419;20,93800;0,05400;0,00500;0,0004141;;71,74;23,00;;;
Sponsor;;24;20,94800;0,04700;0,014000;114,125;100,03;0,0499;0,000;101,064;32,100;0,000;323,950;325,350;28,70;843,650;263,196;0,000;564,600;587,500;559,400;313,750;;;;;0,00;0,00;0,00;3,00;5,01;15,004;28,414;0,58;0,57;999998,00;999998,00;999998,00;999998,00;999998,00;999998,00;999998,00;999998,00;999998,00;999998,00;999998,00;999998,00;999998,00;999998,00;999998,00;;;;;;;;;;;;;;;;;4,3737;;;0,00000000;0,00000000;-0,00334;Infinity;0,0212;25,937782;-0,000409;23,790912;23,893728;-0,0001;-0,0086;0,00;0,03;0,00;0,00;0,28;;0,794;0,745;0,0437979;20,93800;0,05300;-0,00600;0,0005659;;71,74;24,00;;;
Manufacturer;;25;20,94700;0,04700;0,002000;121,100;100,01;0,0499;0,000;101,068;32,100;0,000;323,950;325,350;28,70;843,750;263,190;0,000;564,900;587,600;559,300;313,750;;;;;0,00;0,00;0,00;3,00;5,01;14,966;28,414;0,58;0,57;999998,00;999998,00;999998,00;999998,00;999998,00;999998,00;999998,00;999998,00;999998,00;999998,00;999998,00;999998,00;999998,00;999998,00;999998,00;;;;;;;;;;;;;;;;;4,4302;;;0,00083415;0,00083415;-0,00438;3,70674;0,0257;26,718651;-0,000304;24,507148;24,613060;-0,0001;-0,0066;0,00;0,03;0,00;0,00;0,26;;0,938;0,991;0,0443643;20,93900;0,05300;-0,01000;0,0005562;;71,74;25,00;;;
Test start time (s);60;26;20,94600;0,04700;-0,007000;117,875;100,02;0,0499;0,000;101,072;32,100;0,000;323,950;325,250;28,70;843,783;263,196;0,000;565,000;587,600;559,300;313,750;;;;;0,00;0,00;0,00;3,00;5,02;14,967;28,425;0,58;0,57;999998,00;999998,00;999998,00;999998,00;999998,00;999998,00;999998,00;999998,00;999998,00;999998,00;999998,00;999998,00;999998,00;999998,00;999998,00;;;;;;;;;;;;;;;;;4,2961;;;-0,00583903;-0,00583903;-0,00502;-0,45339;0,0300;26,360479;-0,000391;24,178622;24,275650;-0,0001;-0,0083;0,00;0,03;-0,01;0,00;0,22;;1,070;0,991;0,0430208;20,94000;0,05200;-0,01300;0,0005464;;71,74;26,00;;;
Time to ignition (s);82;27;20,94500;0,04700;0,011000;116,200;100,01;0,0599;0,000;101,072;32,100;0,000;323,850;325,250;28,70;843,750;263,190;0,000;564,900;587,600;559,300;313,750;;;;;0,00;0,00;0,00;3,00;5,02;14,987;28,412;0,58;0,57;999998,00;999998,00;999998,00;999998,00;999998,00;999998,00;999998,00;999998,00;999998,00;999998,00;999998,00;999998,00;999998,00;999998,00;999998,00;;;;;;;;;;;;;;;;;3,9684;;;-0,00583903;-0,00583903;-0,00429;-0,45023;0,0339;26,176558;-0,000303;24,002513;24,106276;-0,0001;-0,0064;0,00;0,03;0,00;0,00;0,22;;1,183;1,229;0,0397399;20,94000;0,05200;-0,01000;0,0005084;;71,75;27,00;;;
Time to flameout (s);494;28;20,94600;0,05000;0,006000;112,925;100,01;0,0599;0,000;101,068;32,100;0,000;323,850;325,150;28,70;843,783;263,190;0,000;565,100;587,500;559,300;313,750;;;;;0,00;0,00;0,00;3,00;5,02;14,952;28,409;0,58;0,57;999998,00;999998,00;999998,00;999998,00;999998,00;999998,00;999998,00;999998,00;999998,00;999998,00;999998,00;999998,00;999998,00;999998,00;999998,00;;;;;;;;;;;;;;;;;3,1535;;;0,00000000;0,00000000;-0,00310;Infinity;0,0371;25,805040;-0,000303;23,661850;23,756834;-0,0001;-0,0063;0,00;0,03;0,00;0,00;0,19;;1,268;1,229;0,0315792;20,94100;0,05000;-0,00500;0,0004101;;71,75;28,00;;;
End of test criteria;User end of test;29;20,94500;0,05100;0,011000;114,625;100,03;0,0599;0,000;101,072;32,100;0,000;323,850;325,150;28,70;843,850;263,190;0,000;565,200;587,600;559,300;313,750;;;;;0,00;0,00;0,00;3,00;5,02;14,996;28,428;0,58;0,57;999998,00;999998,00;999998,00;999998,00;999998,00;999998,00;999998,00;999998,00;999998,00;999998,00;999998,00;999998,00;999998,00;999998,00;999998,00;;;;;;;;;;;;;;;;;1,6253;;;0,00500488;0,00500488;-0,00060;0,36280;0,0387;25,998553;-0,000494;23,839291;23,934987;-0,0001;-0,0104;0,00;0,03;0,00;0,00;0,16;;1,307;1,337;0,0162762;20,94200;0,05000;0,00600;0,0002105;;71,75;29,00;;;
User EOT time (s);585;30;20,94400;0,05200;0,010000;114,625;100,03;0,0499;0,000;101,072;32,100;0,000;323,850;325,150;28,70;843,817;263,190;0,000;565,000;587,700;559,300;313,750;;;;;0,00;0,00;0,00;3,00;5,02;14,979;28,420;0,58;0,57;999998,00;999998,00;999998,00;999998,00;999998,00;999998,00;999998,00;999998,00;999998,00;999998,00;999998,00;999998,00;999998,00;999998,00;999998,00;;;;;;;;;;;;;;;;;0,0987;;;0,01167806;0,01167806;0,00078;0,15549;0,0388;25,998553;-0,000494;23,839291;23,934987;-0,0001;-0,0104;0,00;0,03;0,00;0,00;0,11;;1,292;1,337;0,0009882;20,94400;0,05000;0,01200;0,0000138;;71,74;30,00;;;
MLR EOT mass (g/m²);;31;20,94300;0,05300;0,011000;118,550;100,01;0,0399;0,000;101,072;32,100;0,000;323,850;325,150;28,70;843,817;263,196;0,000;565,100;587,600;559,300;313,750;;;;;0,00;0,00;0,00;3,00;5,02;14,990;28,412;0,58;0,57;999998,00;999998,00;999998,00;999998,00;999998,00;999998,00;999998,00;999998,00;999998,00;999998,00;999998,00;999998,00;999998,00;999998,00;999998,00;;;;;;;;;;;;;;;;;0,0000;;;0,00500488;0,00500488;0,00476;0,36896;0,0388;26,439927;-0,000302;24,244009;24,341329;-0,0001;-0,0064;0,00;0,03;0,00;0,00;0,14;;1,252;1,303;0,0000000;20,94300;0,05000;0,02900;-0,0001411;;71,73;31,00;;;
MLR time period (s);;32;20,94000;0,05400;0,018000;112,800;100,03;0,0399;0,000;101,072;32,100;0,000;323,850;325,150;28,70;843,883;263,190;0,000;565,300;587,600;559,300;313,750;;;;;0,00;0,00;0,00;3,00;5,02;14,983;28,444;0,58;0,57;999998,00;999998,00;999998,00;999998,00;999998,00;999998,00;999998,00;999998,00;999998,00;999998,00;999998,00;999998,00;999998,00;999998,00;999998,00;;;;;;;;;;;;;;;;;2,0036;;;-0,00083415;-0,00083415;-0,00150;-2,15941;0,0408;25,790753;-0,000459;23,648750;23,743681;-0,0001;-0,0095;0,00;0,03;0,00;0,00;0,16;;1,244;1,303;0,0200640;20,94200;0,05000;0,00200;0,0002611;;71,73;32,00;;;
Truncate graphs at EOT;;33;20,93900;0,05400;0,014000;117,150;100,02;0,0399;0,000;101,072;32,100;0,000;323,850;325,250;28,70;843,883;263,190;0,000;565,300;587,600;559,300;313,750;;;;;0,00;0,00;0,00;3,00;5,02;14,952;28,417;0,58;0,57;999998,00;999998,00;999998,00;999998,00;999998,00;999998,00;999998,00;999998,00;999998,00;999998,00;999998,00;999998,00;999998,00;999998,00;999998,00;;;;;;;;;;;;;;;;;0,1728;;;0,00000000;0,00000000;0,00195;Infinity;0,0410;26,283345;-0,000353;24,100431;24,204617;-0,0001;-0,0075;0,00;0,03;0,00;0,00;0,14;;1,239;1,230;0,0017309;20,94300;0,04900;0,01700;0,0000235;;71,73;33,00;;;
Smooth data?;;34;20,93900;0,05300;0,005000;114,800;100,01;0,0399;0,000;101,072;32,100;0,000;323,950;325,350;28,70;843,917;263,190;0,000;565,400;587,600;559,300;313,750;;;;;0,00;0,00;0,00;3,00;5,03;14,958;28,422;0,58;0,57;999998,00;999998,00;999998,00;999998,00;999998,00;999998,00;999998,00;999998,00;999998,00;999998,00;999998,00;999998,00;999998,00;999998,00;999998,00;;;;;;;;;;;;;;;;;0,8619;;;0,00000000;0,00000000;0,00032;Infinity;0,0418;26,014375;-0,000301;23,861165;23,964285;-0,0001;-0,0063;0,00;0,03;0,00;0,00;0,13;;1,218;1,230;0,0086312;20,94300;0,04900;0,01000;0,0001122;;71,73;34,00;;;
Correct O2 for pressure?;;35;20,93800;0,05300;-0,006000;116,125;100,04;0,0399;0,000;101,072;32,200;0,000;323,950;325,350;28,70;843,983;263,190;0,000;565,500;587,700;559,300;313,750;;;;;0,00;0,00;0,00;3,00;5,03;14,966;28,414;0,58;0,57;999998,00;999998,00;999998,00;999998,00;999998,00;999998,00;999998,00;999998,00;999998,00;999998,00;999998,00;999998,00;999998,00;999998,00;999998,00;;;;;;;;;;;;;;;;;1,3889;;;0,00000000;0,00000000;-0,00198;Infinity;0,0432;26,164071;-0,000510;23,998471;24,102184;-0,0001;-0,0108;0,00;0,03;0,00;0,00;0,11;;1,216;1,204;0,0139082;20,94400;0,04900;0,00000;0,0001783;;71,73;35,00;;;
;;36;20,93800;0,05200;-0,010000;112,550;100,01;0,0399;0,000;101,068;32,200;0,000;323,950;325,450;28,70;844,017;263,190;0,000;565,600;587,700;559,300;313,750;;;;;0,00;0,00;0,00;3,00;5,03;14,966;28,417;0,58;0,57;999998,00;999998,00;999998,00;999998,00;999998,00;999998,00;999998,00;999998,00;999998,00;999998,00;999998,00;999998,00;999998,00;999998,00;999998,00;;;;;;;;;;;;;;;;;3,5152;;;0,00000000;0,00000000;-0,00672;Infinity;0,0468;25,758181;-0,000247;23,626177;23,735574;-0,0001;-0,0051;0,00;0,03;-0,01;0,00;0,11;;1,250;1,204;0,0352014;20,94400;0,04800;-0,02100;0,0004566;;71,73;36,00;;;
Apparatus;;37;20,93900;0,05200;-0,013000;116,100;100,01;0,0399;0,000;101,072;32,200;0,000;323,950;325,450;28,70;843,983;263,190;0,000;565,500;587,700;559,300;313,750;;;;;0,00;0,00;0,00;3,00;5,03;14,958;28,428;0,58;0,57;999998,00;999998,00;999998,00;999998,00;999998,00;999998,00;999998,00;999998,00;999998,00;999998,00;999998,00;999998,00;999998,00;999998,00;999998,00;;;;;;;;;;;;;;;;;1,5130;;;0,00000000;0,00000000;-0,00314;Infinity;0,0483;26,161253;-0,000282;23,995886;24,106996;-0,0001;-0,0060;0,00;0,03;0,00;0,00;0,08;;1,284;1,217;0,0151516;20,94500;0,04800;-0,00500;0,0001939;;71,73;37,00;;;
C-factor (SI units);0,0437;38;20,94000;0,05000;-0,010000;114,575;100,03;0,0399;0,000;101,072;32,200;0,000;323,950;325,450;28,70;843,917;263,190;0,000;565,400;587,700;559,200;313,750;;;;;0,00;0,00;0,00;3,00;5,03;14,929;28,401;0,58;0,57;999998,00;999998,00;999998,00;999998,00;999998,00;999998,00;999998,00;999998,00;999998,00;999998,00;999998,00;999998,00;999998,00;999998,00;999998,00;;;;;;;;;;;;;;;;;2,6594;;;-0,00082397;-0,00082397;-0,00449;-0,75573;0,0509;25,988869;-0,000457;23,837770;23,948147;-0,0001;-0,0096;0,00;0,03;0,00;0,00;0,11;;1,305;1,217;0,0266310;20,94400;0,04700;-0,01100;0,0003428;;71,73;38,00;;;
OD correction factor;1;39;20,94000;0,05000;-0,005000;118,500;100,03;0,0399;0,000;101,072;32,200;0,000;323,950;325,450;28,70;843,750;263,190;0,000;564,900;587,700;559,200;313,750;;;;;0,00;0,00;0,00;3,00;5,03;14,973;28,417;0,58;0,57;999998,00;999998,00;999998,00;999998,00;999998,00;999998,00;999998,00;999998,00;999998,00;999998,00;999998,00;999998,00;999998,00;999998,00;999998,00;;;;;;;;;;;;;;;;;0,0000;;;0,00576782;0,00576782;0,00149;0,17988;0,0509;26,430271;-0,000438;24,242638;24,354890;-0,0001;-0,0094;0,00;0,03;0,00;0,00;0,11;;1,306;1,194;0,0000000;20,94400;0,04800;0,01500;0,0000011;;71,73;39,00;;;
Duct diameter (m);0,114;40;20,94100;0,05000;0,006000;119,850;100,03;0,0300;0,000;101,068;32,200;0,000;323,950;325,450;28,70;843,717;263,190;0,000;564,800;587,700;559,200;313,750;;;;;0,00;0,00;0,00;3,00;5,03;14,966;28,417;0,58;0,57;999998,00;999998,00;999998,00;999998,00;999998,00;999998,00;999998,00;999998,00;999998,00;999998,00;999998,00;999998,00;999998,00;999998,00;999998,00;;;;;;;;;;;;;;;;;0,0000;;;0,00576782;0,00576782;0,00220;0,18090;0,0509;26,580397;-0,000456;24,380337;24,493227;-0,0001;-0,0098;0,00;0,03;0,00;0,00;0,11;;1,273;1,194;0,0000000;20,94400;0,04800;0,01800;-0,0000369;;71,72;40,00;;;
O2 delay time (s);12;41;20,94200;0,05000;0,012000;117,750;100,02;0,0300;0,000;101,072;32,200;0,000;323,950;325,450;28,70;843,783;263,190;0,000;565,000;587,700;559,200;313,750;;;;;0,00;0,00;0,00;3,00;5,03;14,998;28,430;0,58;0,57;999998,00;999998,00;999998,00;999998,00;999998,00;999998,00;999998,00;999998,00;999998,00;999998,00;999998,00;999998,00;999998,00;999998,00;999998,00;;;;;;;;;;;;;;;;;0,0000;;;-0,00082397;-0,00082397;0,00358;-1,74416;0,0509;26,346499;-0,000403;24,165799;24,277695;-0,0001;-0,0086;0,00;0,03;0,00;0,00;0,08;;1,242;1,135;0,0000000;20,94500;0,04900;0,02400;-0,0001859;;71,72;41,00;;;
CO2 delay time (s);10;42;20,94400;0,05000;0,029000;113,200;100,03;0,0300;0,000;101,072;32,200;0,000;323,950;325,350;28,70;843,683;263,196;0,000;564,800;587,600;559,200;313,750;;;;;0,00;0,00;0,00;3,00;5,04;14,988;28,430;0,58;0,57;999998,00;999998,00;999998,00;999998,00;999998,00;999998,00;999998,00;999998,00;999998,00;999998,00;999998,00;999998,00;999998,00;999998,00;999998,00;;;;;;;;;;;;;;;;;0,0000;;;0,00000000;0,00000000;0,00283;Infinity;0,0509;25,832454;-0,000420;23,694302;23,796700;-0,0001;-0,0088;0,00;0,03;0,00;0,00;0,13;;1,213;1,135;0,0000000;20,94300;0,04800;0,02100;-0,0000144;;71,72;42,00;;;
CO delay time (s);10;43;20,94300;0,04900;0,002000;122,350;100,02;0,0300;0,000;101,072;32,200;0,000;323,850;325,350;28,70;843,683;263,190;0,000;564,700;587,700;559,200;313,750;;;;;0,00;0,00;0,00;3,00;5,04;14,958;28,417;0,58;0,57;999998,00;999998,00;999998,00;999998,00;999998,00;999998,00;999998,00;999998,00;999998,00;999998,00;999998,00;999998,00;999998,00;999998,00;999998,00;;;;;;;;;;;;;;;;;0,1530;;;0,00000000;0,00000000;-0,00085;Infinity;0,0511;26,860337;-0,000402;24,629502;24,743581;-0,0001;-0,0087;0,00;0,03;0,00;0,00;0,05;;1,186;1,086;0,0015318;20,94600;0,04700;0,00500;0,0000196;;71,72;43,00;;;
;;44;20,94200;0,04900;0,017000;116,375;100,02;0,0300;0,000;101,072;32,200;0,000;323,850;325,250;28,70;843,683;263,190;0,000;564,700;587,700;559,200;313,750;;;;;0,00;0,00;0,00;3,00;5,04;14,969;28,441;0,58;0,57;999998,00;999998,00;999998,00;999998,00;999998,00;999998,00;999998,00;999998,00;999998,00;999998,00;999998,00;999998,00;999998,00;999998,00;999998,00;;;;;;;;;;;;;;;;;0,0000;;;0,00000000;0,00000000;0,00009;Infinity;0,0511;26,196262;-0,000402;24,020581;24,124421;-0,0001;-0,0085;0,00;0,03;0,00;0,00;0,05;;1,161;1,086;0,0000000;20,94600;0,04600;0,00900;-0,0000184;;71,72;44,00;;;
Laboratory;;45;20,94300;0,04900;0,010000;113,150;100,02;0,0300;0,000;101,072;32,200;0,000;323,850;325,250;28,70;843,650;263,190;0,000;564,600;587,700;559,200;313,750;;;;;0,00;0,00;0,00;3,00;5,04;14,981;28,420;0,58;0,57;999998,00;999998,00;999998,00;999998,00;999998,00;999998,00;999998,00;999998,00;999998,00;999998,00;999998,00;999998,00;999998,00;999998,00;999998,00;;;;;;;;;;;;;;;;;1,2242;;;0,00000000;0,00000000;-0,00310;Infinity;0,0523;25,830736;-0,000314;23,685412;23,787804;-0,0001;-0,0065;0,00;0,03;0,00;0,00;0,05;;1,149;1,069;0,0122589;20,94600;0,04600;-0,00500;0,0001588;;71,72;45,00;;;
Laboratory name;FZJ IAS-7;46;20,94300;0,04800;0,000000;118,425;100,02;0,0300;0,000;101,072;32,200;0,000;323,850;325,250;28,70;843,683;263,190;0,000;564,600;587,800;559,200;313,750;;;;;0,00;0,00;0,00;3,00;5,04;14,990;28,436;0,58;0,57;999998,00;999998,00;999998,00;999998,00;999998,00;999998,00;999998,00;999998,00;999998,00;999998,00;999998,00;999998,00;999998,00;999998,00;999998,00;;;;;;;;;;;;;;;;;0,5515;;;0,00000000;0,00000000;-0,00177;Infinity;0,0529;26,425985;-0,000348;24,231225;24,335976;-0,0001;-0,0074;0,00;0,03;0,00;0,00;0,05;;1,143;1,069;0,0055224;20,94600;0,04700;0,00100;0,0000702;;71,72;46,00;;;
Operator;CR;47;20,94400;0,04800;-0,021000;111,725;100,00;0,0300;0,000;101,080;32,200;0,000;323,850;325,250;28,70;843,717;263,190;0,000;564,700;587,800;559,200;313,750;;;;;0,00;0,00;0,00;3,00;5,04;14,967;28,428;0,58;0,57;999998,00;999998,00;999998,00;999998,00;999998,00;999998,00;999998,00;999998,00;999998,00;999998,00;999998,00;999998,00;999998,00;999998,00;999998,00;;;;;;;;;;;;;;;;;0,0488;;;0,00000000;0,00000000;-0,00059;Infinity;0,0529;25,667565;-0,000191;23,535793;23,637538;0,0000;-0,0039;0,00;0,03;0,00;0,00;0,05;;1,125;1,050;0,0004886;20,94600;0,04700;0,00600;0,0000069;;71,72;47,00;;;
Filename;02072026_PMMA_DE_6mm_q25_Al2O3_R3,csv;48;20,94400;0,04700;-0,005000;114,775;100,03;0,0300;0,000;101,080;32,200;0,000;323,850;325,250;28,70;843,650;263,190;0,000;564,500;587,800;559,200;313,750;;;;;0,00;0,00;0,00;3,00;5,04;14,916;28,436;0,58;0,57;999998,00;999998,00;999998,00;999998,00;999998,00;999998,00;999998,00;999998,00;999998,00;999998,00;999998,00;999998,00;999998,00;999998,00;999998,00;;;;;;;;;;;;;;;;;0,0000;;;0,00000000;0,00000000;-0,00060;Infinity;0,0529;26,015557;-0,000452;23,854883;23,958008;-0,0001;-0,0095;0,00;0,03;0,00;0,00;0,02;;1,102;1,050;0,0000000;20,94700;0,04700;0,00600;-0,0000535;;71,72;48,00;;;
Report name;;49;20,94500;0,04800;-0,011000;113,750;100,01;0,0300;0,000;101,080;32,200;0,000;323,850;325,450;28,70;843,683;263,190;0,000;564,600;587,800;559,200;313,750;;;;;0,00;0,00;0,00;3,00;5,04;14,996;28,428;0,58;0,57;999998,00;999998,00;999998,00;999998,00;999998,00;999998,00;999998,00;999998,00;999998,00;999998,00;999998,00;999998,00;999998,00;999998,00;999998,00;;;;;;;;;;;;;;;;;1,0316;;;0,00000000;0,00000000;-0,00288;Infinity;0,0539;25,899130;-0,000277;23,748127;23,865456;-0,0001;-0,0058;0,00;0,03;0,00;0,00;0,05;;1,090;1,029;0,0103308;20,94600;0,04700;-0,00400;0,0001335;;71,72;49,00;;;
;;50;20,94400;0,04800;0,015000;118,150;100,01;0,0300;0,000;101,080;32,200;0,000;323,950;325,550;28,70;843,783;263,190;0,000;564,900;587,800;559,200;313,750;;;;;0,00;0,00;0,00;3,00;5,05;15,025;28,414;0,58;0,57;999998,00;999998,00;999998,00;999998,00;999998,00;999998,00;999998,00;999998,00;999998,00;999998,00;999998,00;999998,00;999998,00;999998,00;999998,00;;;;;;;;;;;;;;;;;0,0241;;;0,00000000;0,00000000;0,00056;Infinity;0,0540;26,391210;-0,000242;24,206810;24,326369;-0,0001;-0,0052;0,00;0,03;0,00;0,00;0,08;;1,079;1,029;0,0002413;20,94500;0,04700;0,01100;0,0000040;;71,72;50,00;;;
Pre-test conditions;;51;20,94400;0,04900;0,018000;120,625;100,01;0,0300;0,000;101,080;32,200;0,000;324,050;325,650;28,70;843,983;263,190;0,000;565,400;587,900;559,200;313,750;;;;;0,00;0,00;0,00;3,00;5,05;15,004;28,417;0,58;0,57;999998,00;999998,00;999998,00;999998,00;999998,00;999998,00;999998,00;999998,00;999998,00;999998,00;999998,00;999998,00;999998,00;999998,00;999998,00;;;;;;;;;;;;;;;;;0,0000;;;0,00000000;0,00000000;0,00409;Infinity;0,0540;26,662084;-0,000242;24,462812;24,583598;-0,0001;-0,0052;0,00;0,03;0,00;0,00;0,08;;1,058;1,009;0,0000000;20,94500;0,04800;0,02600;-0,0001986;;71,72;51,00;;;
Ambient temperature (°C);28,5;52;20,94400;0,04800;0,024000;116,850;100,00;0,0300;0,000;101,080;32,100;0,000;324,150;325,850;28,70;843,983;263,190;0,000;565,400;587,900;559,200;313,750;;;;;0,00;0,00;0,00;3,00;5,05;14,945;28,433;0,57;0,57;999998,00;999998,00;999998,00;999998,00;999998,00;999998,00;999998,00;999998,00;999998,00;999998,00;999998,00;999998,00;999998,00;999998,00;999998,00;;;;;;;;;;;;;;;;;0,0000;;;-0,00083415;-0,00083415;0,00194;-1,23471;0,0540;26,237520;-0,000206;24,080698;24,206989;0,0000;-0,0044;0,00;0,03;0,00;0,00;0,05;;1,038;1,009;0,0000000;20,94600;0,04800;0,01700;-0,0001450;;71,72;52,00;;;
Barometric pressure (Pa);101048;53;20,94500;0,04700;0,021000;115,800;100,01;0,0300;0,000;101,078;32,100;0,000;324,250;325,950;28,70;844,050;263,190;0,000;565,500;588,000;559,200;313,750;;;;;0,00;0,00;0,00;3,00;5,05;14,958;28,438;0,57;0,57;999998,00;999998,00;999998,00;999998,00;999998,00;999998,00;999998,00;999998,00;999998,00;999998,00;999998,00;999998,00;999998,00;999998,00;999998,00;;;;;;;;;;;;;;;;;0,0000;;;0,00500488;0,00500488;0,00170;0,20483;0,0540;26,115343;-0,000294;23,975959;24,101662;-0,0001;-0,0062;0,00;0,03;0,00;0,00;0,11;;1,018;0,971;0,0000000;20,94400;0,04800;0,01600;-0,0000115;;71,72;53,00;;;
Relative hunidity (%);32,0;54;20,94300;0,04600;0,005000;119,325;100,01;0,0200;0,000;101,080;32,100;0,000;324,250;325,950;28,70;844,017;263,190;0,000;565,500;587,900;559,200;313,750;;;;;0,00;0,00;0,00;3,00;5,05;14,929;28,433;0,57;0,57;999998,00;999998,00;999998,00;999998,00;999998,00;999998,00;999998,00;999998,00;999998,00;999998,00;999998,00;999998,00;999998,00;999998,00;999998,00;;;;;;;;;;;;;;;;;1,4333;;;0,01167806;0,01167806;-0,00318;0,12383;0,0554;26,509844;-0,000223;24,338142;24,465744;0,0000;-0,0048;0,00;0,03;0,00;0,00;0,08;;1,012;0,971;0,0143535;20,94500;0,04900;-0,00500;0,0001812;;71,71;54,00;;;
;;55;20,94600;0,04600;0,009000;118,875;100,02;0,0100;0,000;101,080;32,100;0,000;324,150;325,950;28,70;844,183;263,190;0,000;566,000;587,900;559,200;313,750;;;;;0,00;0,00;0,00;3,00;5,05;14,973;28,430;0,57;0,57;999998,00;999998,00;999998,00;999998,00;999998,00;999998,00;999998,00;999998,00;999998,00;999998,00;999998,00;999998,00;999998,00;999998,00;999998,00;;;;;;;;;;;;;;;;;1,2783;;;0,00583903;0,00583903;-0,00061;0,24723;0,0567;26,463890;-0,000363;24,288460;24,423333;-0,0001;-0,0078;0,00;0,03;0,00;0,00;0,14;;1,019;0,959;0,0128013;20,94300;0,04900;0,00600;0,0001628;;71,70;55,00;;;
Conditioning;;56;20,94600;0,04700;-0,005000;117,950;100,03;0,0100;0,000;101,080;32,100;0,000;324,150;325,850;28,70;844,283;263,190;0,000;566,200;587,900;559,300;313,750;;;;;0,00;0,00;0,00;3,00;5,05;14,973;28,433;0,57;0,57;999998,00;999998,00;999998,00;999998,00;999998,00;999998,00;999998,00;999998,00;999998,00;999998,00;999998,00;999998,00;999998,00;999998,00;999998,00;;;;;;;;;;;;;;;;;0,0000;;;-0,00667318;-0,00667318;0,00033;-0,27589;0,0567;26,360728;-0,000432;24,193778;24,320662;-0,0001;-0,0092;0,00;0,03;0,00;0,00;0,08;;1,012;0,959;0,0000000;20,94500;0,05000;0,01000;-0,0000213;;71,70;56,00;;;
Conditionet ? (Y/N);N;57;20,94600;0,04700;0,001000;112,600;100,01;0,0200;0,000;101,080;32,100;0,000;324,150;325,850;28,60;844,250;263,190;0,000;566,100;588,000;559,200;313,750;;;;;0,00;0,00;0,00;3,00;5,05;14,958;28,428;0,57;0,57;999998,00;999998,00;999998,00;999998,00;999998,00;999998,00;999998,00;999998,00;999998,00;999998,00;999998,00;999998,00;999998,00;999998,00;999998,00;;;;;;;;;;;;;;;;;1,8309;;;-0,00583903;-0,00583903;-0,00218;-0,30807;0,0585;25,755952;-0,000240;23,638718;23,762690;0,0000;-0,0050;0,00;0,03;0,00;0,00;0,13;;1,010;0,980;0,0183346;20,94300;0,05000;-0,00100;0,0002387;;71,71;57,00;;;
Conditioning temperature (°C);;58;20,94600;0,04700;0,006000;114,475;100,02;0,0200;0,000;101,072;32,100;0,000;324,150;325,850;28,70;844,250;263,190;0,000;566,100;588,000;559,200;313,750;;;;;0,00;0,00;0,00;3,00;5,06;14,981;28,438;0,57;0,57;999998,00;999998,00;999998,00;999998,00;999998,00;999998,00;999998,00;999998,00;999998,00;999998,00;999998,00;999998,00;999998,00;999998,00;999998,00;;;;;;;;;;;;;;;;;1,6242;;;0,00083415;0,00083415;-0,00082;2,65053;0,0601;25,969510;-0,000344;23,834720;23,959721;-0,0001;-0,0072;0,00;0,03;0,00;0,00;0,16;;1,023;0,980;0,0162646;20,94200;0,05100;0,00500;0,0002105;;71,71;58,00;;;
Conditioning RH (%);;59;20,94600;0,04700;0,006000;116,150;100,03;0,0200;0,000;101,080;32,100;0,000;324,150;325,850;28,60;844,283;263,190;0,000;566,200;588,000;559,200;313,750;;;;;0,00;0,00;0,00;3,00;5,06;14,937;28,438;0,57;0,57;999998,00;999998,00;999998,00;999998,00;999998,00;999998,00;999998,00;999998,00;999998,00;999998,00;999998,00;999998,00;999998,00;999998,00;999998,00;;;;;;;;;;;;;;;;;0,8416;;;0,00000000;0,00000000;0,00125;Infinity;0,0610;26,158813;-0,000432;24,008462;24,134374;-0,0001;-0,0091;0,00;0,03;0,00;0,00;0,16;;1,026;0,992;0,0084274;20,94200;0,05000;0,01400;0,0001093;;71,71;59,00;;;
;;60;20,94700;0,04700;-0,004000;119,575;100,03;0,0200;0,000;101,072;32,100;0,000;324,150;325,750;28,60;844,183;263,190;0,000;565,900;588,000;559,200;313,750;;;;;0,00;0,00;0,00;3,00;5,06;14,988;28,438;0,57;0,57;999998,00;999998,00;999998,00;999998,00;999998,00;999998,00;999998,00;999998,00;999998,00;999998,00;999998,00;999998,00;999998,00;999998,00;999998,00;;;;;;;;;;;;;;;;;1,1559;;;0,00000000;0,00000000;0,00056;Infinity;0,0621;26,541693;-0,000431;24,359868;24,480107;-0,0001;-0,0092;0,00;0,03;0,00;0,00;0,17;;1,026;0,992;0,0115755;20,94200;0,05000;0,01100;0,0001472;;71,71;60,00;;;
Data collected;;61;20,94600;0,04800;0,011000;116,125;100,03;0,0200;0,000;101,072;32,100;0,000;324,150;325,750;28,60;844,317;263,190;0,000;566,200;588,100;559,200;313,750;;;;;0,00;0,00;0,00;3,00;5,06;14,973;28,430;0,57;0,57;999998,00;999998,00;999998,00;999998,00;999998,00;999998,00;999998,00;999998,00;999998,00;999998,00;999998,00;999998,00;999998,00;999998,00;999998,00;;;;;;;;;;;;;;;;;1,5109;;;0,00000000;0,00000000;0,00055;Infinity;0,0636;26,155998;-0,000466;24,005878;24,124370;-0,0001;-0,0098;0,00;0,03;0,00;0,00;0,19;;1,031;0,998;0,0151300;20,94100;0,05100;0,01100;0,0001950;;71,71;61,00;;;
CO/CO2 data collected?;Yes;62;20,94500;0,04800;0,026000;110,825;100,02;0,0200;0,000;101,072;32,100;0,000;324,150;325,750;28,70;844,250;263,190;0,000;566,000;588,100;559,200;313,750;;;;;0,00;0,00;0,00;3,00;5,06;14,987;28,420;0,57;0,57;999998,00;999998,00;999998,00;999998,00;999998,00;999998,00;999998,00;999998,00;999998,00;999998,00;999998,00;999998,00;999998,00;999998,00;999998,00;;;;;;;;;;;;;;;;;0,7251;;;0,00000000;0,00000000;0,00144;Infinity;0,0644;25,552140;-0,000396;23,451660;23,567416;-0,0001;-0,0082;0,00;0,03;0,00;0,00;0,16;;1,032;0,998;0,0072613;20,94200;0,05000;0,01500;0,0000966;;71,71;62,00;;;
Mass data collected?;Yes;63;20,94500;0,04800;0,017000;116,500;100,02;0,0200;0,000;101,072;32,100;0,000;324,150;325,650;28,70;844,283;263,190;0,000;566,200;588,000;559,200;313,750;;;;;0,00;0,00;0,00;3,00;5,06;14,985;28,454;0,57;0,57;999998,00;999998,00;999998,00;999998,00;999998,00;999998,00;999998,00;999998,00;999998,00;999998,00;999998,00;999998,00;999998,00;999998,00;999998,00;;;;;;;;;;;;;;;;;1,5385;;;0,00000000;0,00000000;-0,00037;Infinity;0,0659;26,198196;-0,000343;24,044607;24,155873;-0,0001;-0,0073;0,00;0,03;0,00;0,00;0,16;;1,034;1,015;0,0154061;20,94200;0,05000;0,00700;0,0001979;;71,71;63,00;;;
