Repository: FireDynamics/BESKID_ExperimentalData

# Cone Calorimeter Experiments

Experiments have been conducted, with sample in horizontal orientation. Samples were wrapped in aluminium foil. No retainer frame or grid have been used.

Different types of insulation material have been used below the PMMA samples: CaSiO3 and Al2O3. The goal was to an insulation material that has a more reproducible behaviour compared to the common fiber blankets. The CaSiO3 block below the sample was manufactured from the same boards used as backing of the large scale experiments. However, it was found that these boards contain a lot of moisture making the mass loss measurements unreliable.

File: Materials/PMMA/DE_6mm/Cone/Al2O3/17032026_PMMA_DE_6mm_q75_Al2O3_R1.csv (part 1 of 5)
General information;;time (s);O2;CO2;CO;Pdiff;Light;Mass;Methane;AmbP;AmbH;HFM;TC stack;TC smoke;TC amb.;TC cone;T PK;Soot;TC cone1;TC cone2;TC cone3;TC aux;CH4;CO;CO2;Ethene;H2O;n.u.;n.u.;UOX Bin;n.u.;UOX Hum.;UOX Temp;n.u.;TEext1;TEext2;TEext3;TEext4;TEext5;TEext6;TEext7;TEext8;TEext9;TEext10;TEext11;TEext12;TEext13;TEext14;TEext15;n.u.;n.u.;n.u.;n.u.;n.u.;n.u.;n.u.;n.u.;n.u.;n.u.;n.u.;n.u.;n.u.;n.u.;n.u.;n.u.;n.u.;HRR/a;EHC;SEA;MLR;MLR/a;COY;CO2Y/sh;THR/a;MFR;K;Vstack;Vsmoke;SPR;RSR;TSP;TSR;COP;CO2P;O2C;TOC;ARHE;Mass;HRR;O2/sh;CO2/sh;CO/sh;phi;FU27;FU28;FU29;FU30;FU31;
;;;%;%;%;Pa;-;g;g/s;Pa;%;kW/m²;°C;°C;°C;°C;°C;g/min;°C;°C;°C;°C;ppm;ppm;%;ppm;ppm;no;no;;no;%;°C;no;°C;°C;°C;°C;°C;°C;°C;°C;°C;°C;°C;°C;°C;°C;°C;no;no;no;no;no;no;no;no;no;no;no;no;no;no;no;no;no;kW/m²;MJ/kg;m²/kg;g/s;g/(s*m²);[kg/kg];[kg/kg];MJ/m²;g/s;1/m;l/s;l/s;m²/s;(m²/s)/m²;m²;m²;g/s;g/s;g/s;g;kW/m²;g;kW;[%];[%];%;;;;;;;
Test;;0;20,93400;0,05500;0,007000;115,550;100,13;0,0000;0,000;101,020;30,200;0,000;338,950;341,950;24,90;1139,883;263,183;0,000;860,100;881,600;858,500;319,950;;;;;0,00;0,00;0,00;3,00;1,81;15,463;24,107;0,61;0,61;999998,00;999998,00;999998,00;999998,00;999998,00;999998,00;999998,00;999998,00;999998,00;999998,00;999998,00;999998,00;999998,00;999998,00;999998,00;;;;;;;;;;;;;;;;;0,5051;0,00000;0,0000;-0,00083415;-0,00083415;-0,00108;-1,03384;0,0005;24,872919;-0,000706;23,870563;24,081838;-0,0001;-0,0149;0,00;0,00;0,00;0,00;0,04;;;;0,0050533;20,93900;0,05100;0,00000;0,0000680;;73,44;0,00;;;
Standard used;ISO 5660-1;1;20,93300;0,05500;0,013000;114,825;100,12;0,0000;0,000;101,020;30,200;0,000;338,950;341,950;24,90;1139,750;263,183;0,000;860,000;881,500;858,300;319,950;;;;;0,00;0,00;0,00;3,00;1,81;15,482;24,091;0,61;0,61;999998,00;999998,00;999998,00;999998,00;999998,00;999998,00;999998,00;999998,00;999998,00;999998,00;999998,00;999998,00;999998,00;999998,00;999998,00;;;;;;;;;;;;;;;;;0,5042;0,00000;0,0000;0,00417074;0,00417074;-0,00130;0,29705;0,0010;24,794766;-0,000676;23,795560;24,006171;-0,0001;-0,0142;0,00;0,00;0,00;0,00;0,04;;0,252;0,504;0,0050437;20,93900;0,05200;-0,00100;0,0000680;;73,44;1,00;;;
Date of test;17.03.2026;2;20,93100;0,05300;-0,040000;116,850;100,18;-0,0100;0,000;101,020;30,200;0,000;339,150;342,150;24,90;1137,083;263,183;0,000;852,200;881,400;858,200;319,950;;;;;0,00;0,00;0,00;3,00;1,81;15,467;24,099;0,61;0,61;999998,00;999998,00;999998,00;999998,00;999998,00;999998,00;999998,00;999998,00;999998,00;999998,00;999998,00;999998,00;999998,00;999998,00;999998,00;;;;;;;;;;;;;;;;;0,0000;0,00000;0,0000;0,01918538;0,01918538;0,00068;0,02525;0,0010;25,005068;-0,001187;24,011547;24,223944;-0,0003;-0,0252;0,00;0,00;0,00;0,00;0,04;;0,252;0,504;0,0000000;20,93900;0,05000;0,00800;-0,0000206;;73,43;2,00;;;
Time of test;15:37;3;20,93500;0,05300;-0,009000;110,350;100,13;-0,0300;0,000;101,020;30,200;0,000;339,250;342,350;24,90;1134,850;263,183;0,000;845,900;881,200;858,000;319,950;;;;;0,00;0,00;0,00;3,00;1,81;15,498;24,107;0,61;0,61;999998,00;999998,00;999998,00;999998,00;999998,00;999998,00;999998,00;999998,00;999998,00;999998,00;999998,00;999998,00;999998,00;999998,00;999998,00;;;;;;;;;;;;;;;;;0,0000;0,00000;0,0000;-0,00083415;-0,00083415;-0,00191;-1,00987;0,0010;24,296060;-0,000762;23,337588;23,550843;-0,0002;-0,0157;0,00;0,00;0,00;0,00;-0,01;;0,168;0,336;0,0000000;20,94100;0,05100;-0,00400;-0,0000022;;73,41;3,00;;;
Heat flux (kW/m²);75;4;20,93900;0,05200;-0,007000;117,325;100,15;-0,0100;0,000;101,022;30,200;0,000;339,350;342,350;24,90;1133,183;263,183;0,000;841,400;881,000;857,700;319,950;;;;;0,00;0,00;0,00;3,00;1,81;15,503;24,118;0,61;0,61;999998,00;999998,00;999998,00;999998,00;999998,00;999998,00;999998,00;999998,00;999998,00;999998,00;999998,00;999998,00;999998,00;999998,00;999998,00;;;;;;;;;;;;;;;;;0,0000;0,00000;0,0000;-0,01418050;-0,01418050;-0,00065;-0,06124;0,0010;25,048456;-0,000977;24,067395;24,280161;-0,0002;-0,0208;0,00;0,00;0,00;0,00;-0,01;;0,126;0,336;0,0000000;20,94100;0,05100;0,00200;-0,0000782;;73,43;4,00;;;
Nominal duct flow rate (l/s);24,0;5;20,93800;0,05200;-0,002000;116,600;100,12;-0,0100;0,000;101,014;30,200;0,000;339,350;342,350;24,90;1131,917;263,183;0,000;838,100;880,800;857,400;319,950;;;;;0,00;0,00;0,00;3,00;1,81;15,503;24,091;0,61;0,61;999998,00;999998,00;999998,00;999998,00;999998,00;999998,00;999998,00;999998,00;999998,00;999998,00;999998,00;999998,00;999998,00;999998,00;999998,00;;;;;;;;;;;;;;;;;0,0000;0,00000;0,0000;0,00583903;0,00583903;0,00046;0,14827;0,0010;24,970944;-0,000602;23,992919;24,205026;-0,0001;-0,0128;0,00;0,00;0,00;0,00;-0,01;;0,101;0,202;0,0000000;20,94100;0,05100;0,00700;-0,0001415;;73,43;5,00;;;
Sampling interval (s);1;6;20,93700;0,05100;0,009000;118,250;100,12;-0,0200;0,000;101,012;30,200;0,000;339,350;342,350;24,90;1130,917;263,183;0,000;835,600;880,600;857,100;319,950;;;;;0,00;0,00;0,00;3,00;1,81;15,460;24,107;0,61;0,61;999998,00;999998,00;999998,00;999998,00;999998,00;999998,00;999998,00;999998,00;999998,00;999998,00;999998,00;999998,00;999998,00;999998,00;999998,00;;;;;;;;;;;;;;;;;0,0000;0,00000;0,0000;0,01751709;0,01751709;0,00490;0,04977;0,0010;25,147004;-0,000621;24,162083;24,375687;-0,0001;-0,0133;0,00;0,00;0,00;0,00;0,02;;0,084;0,202;0,0000000;20,94000;0,05100;0,02700;-0,0003343;;73,42;6,00;;;
Separation (mm);25;7;20,93800;0,05200;0,014000;115,675;100,14;-0,0400;0,000;101,022;30,200;0,000;339,250;342,350;24,90;1130,250;263,183;0,000;834,200;880,300;856,800;319,950;;;;;0,00;0,00;0,00;3,00;1,81;15,505;24,112;0,61;0,61;999998,00;999998,00;999998,00;999998,00;999998,00;999998,00;999998,00;999998,00;999998,00;999998,00;999998,00;999998,00;999998,00;999998,00;999998,00;;;;;;;;;;;;;;;;;0,0000;0,00000;0,0000;0,01084391;0,01084391;0,00221;0,07953;0,0010;24,875363;-0,000853;23,894038;24,112377;-0,0002;-0,0180;0,00;0,00;0,00;0,00;0,02;;0,072;0,144;0,0000000;20,94000;0,05100;0,01500;-0,0001823;;73,40;7,00;;;
Orientation;hor;8;20,94000;0,05100;0,024000;115,800;100,13;-0,0400;0,000;101,014;30,200;0,000;339,250;342,350;24,90;1129,650;263,183;0,000;832,900;880,100;856,500;319,950;;;;;0,00;0,00;0,00;3,00;1,82;15,498;24,110;0,61;0,61;999998,00;999998,00;999998,00;999998,00;999998,00;999998,00;999998,00;999998,00;999998,00;999998,00;999998,00;999998,00;999998,00;999998,00;999998,00;;;;;;;;;;;;;;;;;0,0000;0,00000;0,0000;-0,00166829;-0,00166829;0,00177;-0,28905;0,0010;24,888800;-0,000773;23,906945;24,125402;-0,0002;-0,0163;0,00;0,00;0,00;0,00;-0,01;;0,063;0,144;0,0000000;20,94100;0,05000;0,01300;-0,0002048;;73,40;8,00;;;
Edge frame?;N;9;20,93900;0,05100;0,018000;113,525;100,13;-0,0400;0,000;101,014;30,200;0,000;339,250;342,350;24,90;1129,150;263,183;0,000;831,900;879,900;856,200;319,950;;;;;0,00;0,00;0,00;3,00;1,82;15,488;24,099;0,62;0,61;999998,00;999998,00;999998,00;999998,00;999998,00;999998,00;999998,00;999998,00;999998,00;999998,00;999998,00;999998,00;999998,00;999998,00;999998,00;;;;;;;;;;;;;;;;;0,4309;0,00000;0,0000;0,00000000;0,00000000;-0,00194;Infinity;0,0014;24,643105;-0,000775;23,670943;23,887243;-0,0002;-0,0162;0,00;0,00;0,00;0,00;0,02;;0,080;0,160;0,0043109;20,94000;0,05100;-0,00400;0,0000582;;73,40;9,00;;;
Grid?;N;10;20,94000;0,05100;0,013000;116,975;100,15;-0,0400;0,000;101,022;30,200;0,000;339,250;342,250;24,90;1128,650;263,183;0,000;830,700;879,800;856,000;319,950;;;;;0,00;0,00;0,00;3,00;1,82;15,517;24,107;0,62;0,61;999998,00;999998,00;999998,00;999998,00;999998,00;999998,00;999998,00;999998,00;999998,00;999998,00;999998,00;999998,00;999998,00;999998,00;999998,00;;;;;;;;;;;;;;;;;0,0000;0,00000;0,0000;0,00000000;0,00000000;-0,00021;Infinity;0,0014;25,014752;-0,000956;24,027928;24,240408;-0,0002;-0,0203;0,00;0,00;0,00;0,00;0,04;;0,094;0,160;0,0000000;20,93900;0,05600;0,00400;-0,0000459;;73,40;10,00;;;
Non-scrubbed?;;11;20,93800;0,05200;0,000000;117,400;100,11;-0,0400;0,000;101,022;30,200;0,000;339,250;342,250;24,90;1128,383;263,183;0,000;830,100;879,700;855,900;319,950;;;;;0,00;0,00;0,00;3,00;1,82;15,482;24,094;0,62;0,61;999998,00;999998,00;999998,00;999998,00;999998,00;999998,00;999998,00;999998,00;999998,00;999998,00;999998,00;999998,00;999998,00;999998,00;999998,00;;;;;;;;;;;;;;;;;5,5228;0,00000;0,0000;0,00000000;0,00000000;-0,00396;Infinity;0,0070;25,060153;-0,000581;24,071538;24,284403;-0,0001;-0,0124;0,00;0,00;0,00;0,01;0,43;;0,336;0,672;0,0552501;20,92500;0,07800;-0,01300;0,0007365;;73,40;11,00;;;
Substrate used? {Y/N};;12;20,93900;0,05000;-0,001000;116,750;100,11;-0,0400;0,000;101,022;30,200;0,000;339,150;342,250;24,90;1128,117;263,183;0,000;829,600;879,600;855,700;319,950;;;;;0,00;0,00;0,00;3,00;1,82;15,477;24,110;0,62;0,61;999998,00;999998,00;999998,00;999998,00;999998,00;999998,00;999998,00;999998,00;999998,00;999998,00;999998,00;999998,00;999998,00;999998,00;999998,00;;;;;;;;;;;;;;;;;20,6255;0,00000;0,0000;-0,00167847;-0,00167847;-0,00109;-24,88857;0,0276;24,994366;-0,000550;24,001270;24,220653;-0,0001;-0,0117;0,00;0,00;0,00;0,04;1,90;;1,398;0,672;0,2063373;20,87200;0,15800;0,00000;0,0027627;;73,40;12,00;;;
Substrate;;13;20,93900;0,05100;0,008000;121,425;100,10;-0,0400;0,000;101,014;30,200;0,000;339,050;342,150;24,90;1128,017;263,183;0,000;829,500;879,500;855,600;319,950;;;;;0,00;0,00;0,00;3,00;1,82;15,502;24,099;0,62;0,61;999998,00;999998,00;999998,00;999998,00;999998,00;999998,00;999998,00;999998,00;999998,00;999998,00;999998,00;999998,00;999998,00;999998,00;999998,00;;;;;;;;;;;;;;;;;64,0126;0,00000;0,0000;0,00842285;0,00842285;-0,00246;10,98480;0,0916;25,493636;-0,000421;24,473484;24,697250;-0,0001;-0,0091;0,00;0,00;0,00;0,09;5,29;;4,545;5,918;0,6403824;20,75300;0,28600;-0,00600;0,0084107;;73,40;13,00;;;
Additional preparation details;;14;20,93900;0,05100;-0,004000;120,025;100,11;-0,0602;0,000;101,022;30,200;0,000;339,050;342,050;24,90;1128,083;263,183;0,000;829,800;879,500;855,500;319,950;;;;;0,00;0,00;0,00;3,00;1,82;15,538;24,107;0,62;0,61;999998,00;999998,00;999998,00;999998,00;999998,00;999998,00;999998,00;999998,00;999998,00;999998,00;999998,00;999998,00;999998,00;999998,00;999998,00;;;;;;;;;;;;;;;;;138,1482;48,73010;-4,3237;0,02836100;0,02836100;-0,00066;6,38762;0,2297;25,346242;-0,000569;24,331988;24,547284;-0,0001;-0,0123;0,00;0,00;0,00;0,18;11,22;;11,441;5,918;1,3820345;20,54000;0,51600;0,00200;0,0182771;;73,38;14,00;;;
;;15;20,94100;0,05100;0,002000;110,050;99,96;-0,1001;0,000;101,022;30,200;0,000;339,350;342,450;24,90;1128,117;263,190;0,000;830,000;879,500;855,400;319,950;;;;;0,00;0,00;0,00;3,00;1,82;15,513;24,120;0,62;0,61;999998,00;999998,00;999998,00;999998,00;999998,00;999998,00;999998,00;999998,00;999998,00;999998,00;999998,00;999998,00;999998,00;999998,00;999998,00;;;;;;;;;;;;;;;;;234,3562;58,61487;4,8339;0,03999837;0,03999837;0,00087;6,32032;0,4641;24,259436;0,000937;23,309278;23,522211;0,0002;0,0193;0,00;0,02;0,00;0,25;18,28;;23,095;25,020;2,3444996;20,25900;0,73000;0,00900;0,0324431;;73,34;15,00;;;
Specimen;;16;20,94100;0,05100;0,007000;105,375;96,34;-0,1802;0,000;101,024;30,200;0,000;340,250;343,450;24,90;1128,283;263,190;0,000;830,500;879,600;855,300;319,950;;;;;0,00;0,00;0,00;3,00;1,82;15,502;24,102;0,62;0,59;999998,00;999998,00;999998,00;999998,00;999998,00;999998,00;999998,00;999998,00;999998,00;999998,00;999998,00;999998,00;999998,00;999998,00;999998,00;;;;;;;;;;;;;;;;;326,5158;14,25682;33,3767;0,22911580;0,22911580;0,00106;1,47712;0,7906;23,707148;0,037815;22,839034;23,053832;0,0076;0,7644;0,01;0,78;0,00;0,34;25,28;;39,179;25,020;3,2664639;19,97600;0,98200;0,01000;0,0463211;;73,26;16,00;;;
Sample description;PMMA_DE_6mm_q75_R8;17;20,94100;0,05100;0,027000;96,625;94,66;-0,5200;0,000;101,022;30,200;0,000;342,350;345,850;24,90;1128,683;263,190;0,000;831,800;879,600;855,200;319,950;;;;;0,00;0,00;0,00;3,00;1,82;15,502;24,115;0,62;0,58;999998,00;999998,00;999998,00;999998,00;999998,00;999998,00;999998,00;999998,00;999998,00;999998,00;999998,00;999998,00;999998,00;999998,00;999998,00;;;;;;;;;;;;;;;;;397,4881;15,05326;40,7870;0,26416016;0,26416016;0,00540;1,44979;1,1881;22,631805;0,055423;21,937634;22,161912;0,0108;1,0770;0,02;1,86;0,01;0,38;30,49;;58,168;59,244;3,9764714;19,72200;1,15500;0,03200;0,0591498;;72,92;17,00;;;
Material name/ID;PMMA_DE_6mm;18;20,94000;0,05000;0,015000;96,425;92,81;-0,6702;0,000;101,016;30,200;0,000;345,450;349,650;24,90;1129,083;263,190;0,000;832,900;879,700;855,200;319,950;;;;;0,00;0,00;0,00;3,00;1,82;15,521;24,107;0,62;0,57;999998,00;999998,00;999998,00;999998,00;999998,00;999998,00;999998,00;999998,00;999998,00;999998,00;999998,00;999998,00;999998,00;999998,00;999998,00;;;;;;;;;;;;;;;;;451,6959;35,19632;114,4241;0,12838745;0,12838745;0,00478;3,35538;1,6398;22,506700;0,075162;22,013916;22,281562;0,0147;1,4685;0,03;3,33;0,00;0,43;34,57;;78,525;59,244;4,5187660;19,55100;1,30000;0,02900;0,0676493;;72,77;18,00;;;
Specimen number;R8;19;20,94000;0,05100;0,013000;95,575;90,46;-0,8501;0,000;101,022;30,200;0,000;349,150;354,450;24,90;1129,383;263,190;0,000;833,800;879,700;855,200;319,950;;;;;0,00;0,00;0,00;3,00;1,83;15,519;24,118;0,62;0,55;999998,00;999998,00;999998,00;999998,00;999998,00;999998,00;999998,00;999998,00;999998,00;999998,00;999998,00;999998,00;999998,00;999998,00;999998,00;;;;;;;;;;;;;;;;;508,0163;15,44025;60,1223;0,32915243;0,32915243;0,00355;1,45564;2,1478;22,288237;0,100857;22,033731;22,368197;0,0198;1,9781;0,05;5,31;0,00;0,48;38,80;;99,648;100,666;5,0821953;19,36600;1,45400;0,02300;0,0769033;;72,59;19,00;;;
E (MJ/kg);13,10;20;20,94100;0,05600;-0,004000;96,150;89,04;-1,2802;0,000;101,016;30,200;0,000;353,150;359,650;24,90;1129,717;263,190;0,000;834,800;879,700;855,200;319,950;;;;;0,00;0,00;0,00;3,00;1,83;15,519;24,112;0,62;0,54;999998,00;999998,00;999998,00;999998,00;999998,00;999998,00;999998,00;999998,00;999998,00;999998,00;999998,00;999998,00;999998,00;999998,00;999998,00;;;;;;;;;;;;;;;;;561,1337;17,63510;72,7421;0,31831868;0,31831868;0,00119;1,61868;2,7090;22,228217;0,116619;22,226143;22,635233;0,0232;2,3146;0,08;7,62;0,00;0,52;42,62;;121,394;100,666;5,6135812;19,20600;1,56400;0,01100;0,0852463;;72,16;20,00;;;
Initial mass (g);73,44;21;20,94000;0,07800;0,004000;95,700;87,79;-1,4501;0,000;101,014;30,200;0,000;356,850;364,750;24,90;1130,050;263,190;0,000;835,800;879,800;855,100;319,950;;;;;0,00;0,00;0,00;3,00;1,83;15,519;24,118;0,62;0,54;999998,00;999998,00;999998,00;999998,00;999998,00;999998,00;999998,00;999998,00;999998,00;999998,00;999998,00;999998,00;999998,00;999998,00;999998,00;;;;;;;;;;;;;;;;;600,4744;42,65577;185,6677;0,14082845;0,14082845;0,00196;3,91889;3,3094;22,060874;0,130832;22,289929;22,783387;0,0261;2,6137;0,10;10,24;0,00;0,55;45,67;;143,271;143,864;6,0071457;19,06800;1,68400;0,01500;0,0919795;;71,99;21,00;;;
Thickness (mm);6,19;22;20,93900;0,15800;-0,013000;98,925;87,76;-1,6501;0,000;101,016;30,200;0,000;360,550;369,550;24,90;1130,317;263,190;0,000;836,600;879,800;855,100;319,950;;;;;0,00;0,00;0,00;3,00;1,83;15,517;24,110;0,62;0,54;999998,00;999998,00;999998,00;999998,00;999998,00;999998,00;999998,00;999998,00;999998,00;999998,00;999998,00;999998,00;999998,00;999998,00;999998,00;;;;;;;;;;;;;;;;;648,8251;17,98664;74,3924;0,36087036;0,36087036;0,00060;1,61977;3,9583;22,314126;0,131079;22,779577;23,348197;0,0268;2,6835;0,13;12,92;0,00;0,58;49,18;;165,152;143,864;6,4908459;18,94700;1,76100;0,00800;0,0983219;;71,79;22,00;;;
Surface area (cm²);100,04;23;20,92500;0,28600;0,000000;98,275;86,45;-2,1201;0,000;101,016;30,200;0,000;364,450;374,750;24,90;1130,550;263,190;0,000;837,400;879,800;855,000;320,050;;;;;0,00;0,00;0,00;3,00;1,83;15,498;24,112;0,62;0,53;999998,00;999998,00;999998,00;999998,00;999998,00;999998,00;999998,00;999998,00;999998,00;999998,00;999998,00;999998,00;999998,00;999998,00;999998,00;;;;;;;;;;;;;;;;;673,7011;19,35158;86,3902;0,34827677;0,34827677;-0,00155;1,74066;4,6320;22,121376;0,146130;22,827081;23,472214;0,0301;3,0076;0,16;15,93;0,00;0,61;51,03;;186,722;186,753;6,7397062;18,85400;1,84000;-0,00300;0,1030306;;71,32;23,00;;;
Sponsor;;24;20,87200;0,51600;-0,006000;96,525;86,87;-2,3101;0,000;101,016;30,300;0,000;368,550;380,050;24,90;1130,583;263,190;0,000;837,500;879,800;855,000;319,950;;;;;0,00;0,00;0,00;3,00;1,83;15,549;24,107;0,62;0,53;999998,00;999998,00;999998,00;999998,00;999998,00;999998,00;999998,00;999998,00;999998,00;999998,00;999998,00;999998,00;999998,00;999998,00;999998,00;;;;;;;;;;;;;;;;;689,6795;35,39023;149,1623;0,19495646;0,19495646;0,00174;3,16389;5,3216;21,801245;0,141312;22,749821;23,459692;0,0291;2,9069;0,19;18,83;0,00;0,62;52,29;;207,345;186,753;6,8995535;18,77100;1,89800;0,01400;0,1070693;;71,13;24,00;;;
Manufacturer;;25;20,75300;0,73000;0,002000;97,325;85,53;-2,5500;0,000;101,016;30,300;0,000;372,550;385,550;24,90;1130,617;263,190;0,000;837,600;879,800;855,000;320,050;;;;;0,00;0,00;0,00;3,00;1,83;15,557;24,118;0,62;0,52;999998,00;999998,00;999998,00;999998,00;999998,00;999998,00;999998,00;999998,00;999998,00;999998,00;999998,00;999998,00;999998,00;999998,00;999998,00;;;;;;;;;;;;;;;;;712,0341;35,16840;161,4354;0,20254517;0,20254517;0,00501;3,15012;6,0337;21,773564;0,156825;22,967534;23,768978;0,0327;3,2685;0,22;22,10;0,01;0,64;54,11;;227,086;227,242;7,1231888;18,69300;1,96400;0,03100;0,1107237;;70,89;25,00;;;
Test start time (s);60;26;20,54000;0,98200;0,009000;101,125;86,30;-2,7501;0,000;101,020;30,300;0,000;376,750;390,850;24,90;1130,483;263,190;0,000;837,200;879,700;855,100;320,050;;;;;0,00;0,00;0,00;3,00;1,83;15,526;24,118;0,62;0,53;999998,00;999998,00;999998,00;999998,00;999998,00;999998,00;999998,00;999998,00;999998,00;999998,00;999998,00;999998,00;999998,00;999998,00;999998,00;;;;;;;;;;;;;;;;;742,3587;21,52490;91,8358;0,34502157;0,34502157;0,00702;1,91370;6,7760;22,070503;0,147891;23,543214;24,424327;0,0317;3,1673;0,25;25,27;0,01;0,66;56,41;;246,321;227,242;7,4265560;18,62900;2,00400;0,04100;0,1139248;;70,69;26,00;;;
Time to ignition (s);13;27;20,25900;1,15500;0,010000;98,800;85,71;-3,2101;0,000;101,016;30,300;0,000;380,650;395,950;24,90;1130,517;263,190;0,000;837,400;879,700;855,000;320,050;;;;;0,00;0,00;0,00;3,00;1,83;15,540;24,139;0,62;0,52;999998,00;999998,00;999998,00;999998,00;999998,00;999998,00;999998,00;999998,00;999998,00;999998,00;999998,00;999998,00;999998,00;999998,00;999998,00;;;;;;;;;;;;;;;;;742,8714;21,23549;94,4166;0,34996541;0,34996541;0,00480;1,90276;7,5189;21,703269;0,154815;23,391133;24,331325;0,0330;3,3029;0,29;28,57;0,00;0,67;56,48;;264,702;264,295;7,4316854;18,58700;2,05400;0,03000;0,1159559;;70,23;27,00;;;
Time to flameout (s);213;28;19,97600;1,30000;0,032000;97,575;86,84;-3,4501;0,000;101,016;30,300;0,000;384,750;401,150;24,90;1130,717;263,190;0,000;837,900;879,800;855,000;320,050;;;;;0,00;0,00;0,00;3,00;1,83;15,555;24,126;0,62;0,53;999998,00;999998,00;999998,00;999998,00;999998,00;999998,00;999998,00;999998,00;999998,00;999998,00;999998,00;999998,00;999998,00;999998,00;999998,00;;;;;;;;;;;;;;;;;750,9079;19,98830;80,5393;0,37582397;0,37582397;0,00512;1,78552;8,2698;21,453076;0,141612;23,370525;24,366696;0,0303;3,0256;0,32;31,60;0,01;0,67;57,09;;281,923;264,295;7,5120829;18,53400;2,09300;0,03200;0,1186101;;69,99;28,00;;;
End of test criteria;User end of test;29;19,72200;1,45400;0,029000;95,525;85,67;-3,9501;0,000;101,016;30,200;0,000;388,750;406,350;24,90;1130,817;263,190;0,000;838,200;879,800;855,000;320,050;;;;;0,00;0,00;0,00;3,00;1,83;15,563;24,142;0,62;0,52;999998,00;999998,00;999998,00;999998,00;999998,00;999998,00;999998,00;999998,00;999998,00;999998,00;999998,00;999998,00;999998,00;999998,00;999998,00;;;;;;;;;;;;;;;;;755,7957;20,20427;88,4292;0,37422689;0,37422689;0,00430;1,79532;9,0256;21,117034;0,155275;23,243611;24,295926;0,0331;3,3079;0,35;34,91;0,00;0,67;57,41;;298,179;297,746;7,5609806;18,48200;2,12800;0,02800;0,1213155;;69,49;29,00;;;
User EOT time (s);323;30;19,55100;1,56400;0,023000;99,650;85,73;-4,1602;0,000;101,020;30,200;0,000;392,450;411,050;24,90;1130,883;263,190;0,000;838,400;879,800;855,000;320,050;;;;;0,00;0,00;0,00;3,00;1,84;15,576;24,118;0,62;0,52;999998,00;999998,00;999998,00;999998,00;999998,00;999998,00;999998,00;999998,00;999998,00;999998,00;999998,00;999998,00;999998,00;999998,00;999998,00;;;;;;;;;;;;;;;;;781,9258;44,07726;190,7665;0,17746989;0,17746989;0,00418;3,91691;9,8075;21,466244;0,154483;23,852872;24,983368;0,0339;3,3842;0,38;38,29;0,00;0,70;59,40;;313,869;297,746;7,8223858;18,43800;2,16500;0,02700;0,1234957;;69,28;30,00;;;
MLR EOT mass (g/m²);;31;19,36600;1,68400;0,011000;97,325;86,27;-4,4000;0,000;101,020;30,200;0,000;396,250;415,950;24,90;1130,717;263,190;0,000;838,100;879,700;854,900;320,050;;;;;0,00;0,00;0,00;3,00;1,84;15,570;24,120;0,62;0,53;999998,00;999998,00;999998,00;999998,00;999998,00;999998,00;999998,00;999998,00;999998,00;999998,00;999998,00;999998,00;999998,00;999998,00;999998,00;;;;;;;;;;;;;;;;;780,9129;19,09675;79,0688;0,40908813;0,40908813;0,00281;1,68942;10,5884;21,112379;0,148302;23,686818;24,864434;0,0323;3,2333;0,42;41,52;0,00;0,69;59,27;;328,951;328,107;7,8122531;18,40200;2,18800;0,02000;0,1254275;;69,04;31,00;;;
MLR time period (s);;32;19,20600;1,76100;0,015000;95,250;86,34;-4,9200;0,000;101,016;30,200;0,000;399,950;420,850;24,90;1130,750;263,190;0,000;838,200;879,700;854,900;320,050;;;;;0,00;0,00;0,00;3,00;1,84;15,544;24,142;0,62;0,53;999998,00;999998,00;999998,00;999998,00;999998,00;999998,00;999998,00;999998,00;999998,00;999998,00;999998,00;999998,00;999998,00;999998,00;999998,00;;;;;;;;;;;;;;;;;777,9313;20,47651;84,3200;0,38006592;0,38006592;-0,00017;1,81156;11,3664;20,789270;0,147478;23,542100;24,772329;0,0320;3,2034;0,45;44,73;0,00;0,69;58,98;;343,028;328,107;7,7824246;18,37500;2,21300;0,00400;0,1269086;;68,52;32,00;;;
Truncate graphs at EOT;;33;19,06800;1,84000;0,008000;95,850;86,29;-5,1201;0,000;101,016;30,200;0,000;403,650;425,550;24,90;1130,883;263,183;0,000;838,600;879,700;854,900;320,050;;;;;0,00;0,00;0,00;3,00;1,84;15,570;24,120;0,62;0,53;999998,00;999998,00;999998,00;999998,00;999998,00;999998,00;999998,00;999998,00;999998,00;999998,00;999998,00;999998,00;999998,00;999998,00;999998,00;;;;;;;;;;;;;;;;;784,7099;45,72011;189,0826;0,17170207;0,17170207;0,00239;4,04298;12,1511;20,758845;0,147971;23,725120;25,012324;0,0325;3,2453;0,48;47,97;0,00;0,69;59,56;;356,310;355,665;7,8502373;18,34600;2,23400;0,01800;0,1282207;;68,32;33,00;;;
Smooth data?;;34;18,94700;1,89800;-0,003000;95,475;85,67;-5,3601;0,000;101,028;30,200;0,000;407,050;429,850;24,90;1130,750;263,183;0,000;838,300;879,600;854,900;320,050;;;;;0,00;0,00;0,00;3,00;1,84;15,547;24,118;0,62;0,52;999998,00;999998,00;999998,00;999998,00;999998,00;999998,00;999998,00;999998,00;999998,00;999998,00;999998,00;999998,00;999998,00;999998,00;999998,00;;;;;;;;;;;;;;;;;788,0346;20,00102;86,7717;0,39415487;0,39415487;0,00202;1,77686;12,9391;20,631488;0,155275;23,778178;25,110060;0,0342;3,4188;0,51;51,39;0,00;0,70;59,86;;368,959;355,665;7,8834977;18,31700;2,26700;0,01600;0,1295768;;68,08;34,00;;;
Correct O2 for pressure?;;35;18,85400;1,96400;0,014000;96,700;85,58;-5,8601;0,000;101,020;30,200;0,000;410,350;433,850;24,90;1130,583;263,183;0,000;837,700;879,700;854,900;320,050;;;;;0,00;0,00;0,00;3,00;1,84;15,549;24,120;0,62;0,52;999998,00;999998,00;999998,00;999998,00;999998,00;999998,00;999998,00;999998,00;999998,00;999998,00;999998,00;999998,00;999998,00;999998,00;999998,00;;;;;;;;;;;;;;;;;804,5148;20,20498;87,4192;0,39833577;0,39833577;0,00238;1,80049;13,7436;20,679766;0,156270;24,027043;25,403028;0,0348;3,4808;0,55;54,87;0,00;0,72;61,17;;381,168;380,748;8,0483659;18,26600;2,31500;0,01800;0,1320113;;67,58;35,00;;;
;;36;18,77100;2,00400;0,031000;96,725;84,39;-6,1101;0,000;101,016;30,200;0,000;413,550;437,650;24,90;1130,717;263,183;0,000;838,200;879,600;854,900;320,050;;;;;0,00;0,00;0,00;3,00;1,84;15,597;24,123;0,62;0,52;999998,00;999998,00;999998,00;999998,00;999998,00;999998,00;999998,00;999998,00;999998,00;999998,00;999998,00;999998,00;999998,00;999998,00;999998,00;;;;;;;;;;;;;;;;;816,1349;40,99572;191,4173;0,19915771;0,19915771;0,00583;3,66055;14,5598;20,602264;0,170232;24,123662;25,529491;0,0381;3,8107;0,59;58,68;0,01;0,73;62,17;;393,089;380,748;8,1646133;18,21200;2,36100;0,03700;0,1344574;;67,33;36,00;;;
Apparatus;;37;18,69300;2,05400;0,041000;98,700;84,33;-6,3401;0,000;101,020;30,200;0,000;416,550;441,450;24,90;1130,750;263,183;0,000;838,400;879,600;854,800;320,050;;;;;0,00;0,00;0,00;3,00;1,84;15,572;24,152;0,62;0,51;999998,00;999998,00;999998,00;999998,00;999998,00;999998,00;999998,00;999998,00;999998,00;999998,00;999998,00;999998,00;999998,00;999998,00;999998,00;;;;;;;;;;;;;;;;;839,0757;22,94766;106,2920;0,36579386;0,36579386;0,00276;2,03898;15,3988;20,736459;0,171012;24,456934;25,918890;0,0389;3,8865;0,63;62,57;0,00;0,75;63,81;;404,832;404,588;8,3941137;18,15800;2,39900;0,02000;0,1373824;;67,10;37,00;;;
C-factor (SI units);0,0426;38;18,62900;2,09300;0,030000;92,600;85,00;-6,8101;0,000;101,012;30,200;0,000;419,450;445,050;24,90;1131,150;263,183;0,000;839,600;879,600;854,800;320,050;;;;;0,00;0,00;0,00;3,00;1,84;15,542;24,112;0,62;0,52;999998,00;999998,00;999998,00;999998,00;999998,00;999998,00;999998,00;999998,00;999998,00;999998,00;999998,00;999998,00;999998,00;999998,00;999998,00;;;;;;;;;;;;;;;;;819,2978;22,60605;99,5125;0,36256917;0,36256917;0,00496;2,00340;16,2181;20,015894;0,163076;23,771438;25,222263;0,0361;3,6066;0,66;66,18;0,00;0,73;62,35;;416,000;404,588;8,1962551;18,12400;2,42000;0,03300;0,1389976;;66,63;38,00;;;
OD correction factor;1;39;18,58700;2,12800;0,032000;92,025;85,83;-7,0702;0,000;101,020;30,200;0,000;422,850;449,250;24,90;1131,750;263,183;0,000;841,400;879,600;854,800;320,050;;;;;0,00;0,00;0,00;3,00;1,84;15,614;24,160;0,62;0,52;999998,00;999998,00;999998,00;999998,00;999998,00;999998,00;999998,00;999998,00;999998,00;999998,00;999998,00;999998,00;999998,00;999998,00;999998,00;;;;;;;;;;;;;;;;;820,7820;20,35671;84,3003;0,40336100;0,40336100;0,00229;1,79629;17,0389;19,873270;0,153345;23,793369;25,278873;0,0340;3,3990;0,70;69,57;0,00;0,72;62,37;;426,360;426,401;8,2111031;18,10300;2,43100;0,01800;0,1402658;;66,37;39,00;;;
Duct diameter (m);0,114;40;18,53400;2,16500;0,028000;93,300;86,83;-7,6001;0,000;101,016;30,200;0,000;425,850;452,950;24,90;1132,083;263,190;0,000;842,600;879,500;854,700;320,050;;;;;0,00;0,00;0,00;3,00;1,84;15,614;24,123;0,62;0,53;999998,00;999998,00;999998,00;999998,00;999998,00;999998,00;999998,00;999998,00;999998,00;999998,00;999998,00;999998,00;999998,00;999998,00;999998,00;;;;;;;;;;;;;;;;;826,4886;21,02531;80,8449;0,39324951;0,39324951;0,00353;1,85255;17,8654;19,939860;0,141727;24,042466;25,572468;0,0318;3,1779;0,73;72,75;0,00;0,73;62,82;;436,292;426,401;8,2681922;18,09200;2,43600;0,02500;0,1407774;;65,84;40,00;;;
O2 delay time (s);12;41;18,48200;2,18800;0,027000;91,625;84,44;-7,8201;0,000;101,016;30,200;0,000;428,950;456,750;24,90;1132,083;263,183;0,000;842,700;879,500;854,600;320,050;;;;;0,00;0,00;0,00;3,00;1,85;15,597;24,139;0,62;0,52;999998,00;999998,00;999998,00;999998,00;999998,00;999998,00;999998,00;999998,00;999998,00;999998,00;999998,00;999998,00;999998,00;999998,00;999998,00;;;;;;;;;;;;;;;;;817,7166;41,24582;191,1567;0,19833374;0,19833374;0,00192;3,63301;18,6831;19,688528;0,169746;23,912236;25,461975;0,0379;3,7898;0,77;76,54;0,00;0,72;62,11;;445,702;445,564;8,1804369;18,08800;2,44000;0,01600;0,1410647;;65,62;41,00;;;
CO2 delay time (s);10;42;18,43800;2,21300;0,020000;87,675;85,69;-8,0901;0,000;101,016;30,200;0,000;431,650;460,050;24,90;1132,217;263,183;0,000;843,100;879,500;854,600;320,050;;;;;0,00;0,00;0,00;3,00;1,85;15,551;24,142;0,62;0,52;999998,00;999998,00;999998,00;999998,00;999998,00;999998,00;999998,00;999998,00;999998,00;999998,00;999998,00;999998,00;999998,00;999998,00;999998,00;;;;;;;;;;;;;;;;;797,1489;18,79958;80,1320;0,42419434;0,42419434;0,00221;1,65781;19,4803;19,199133;0,154949;23,464625;25,008458;0,0340;3,3978;0,80;79,94;0,00;0,70;60,57;;454,314;445,564;7,9746773;18,08800;2,44200;0,01800;0,1410214;;65,35;42,00;;;
CO delay time (s);10;43;18,40200;2,23400;0,004000;92,000;85,24;-8,6101;0,000;101,020;30,200;0,000;434,050;463,050;24,90;1132,083;263,183;0,000;842,700;879,500;854,600;320,050;;;;;0,00;0,00;0,00;3,00;1,85;15,606;24,128;0,62;0,52;999998,00;999998,00;999998,00;999998,00;999998,00;999998,00;999998,00;999998,00;999998,00;999998,00;999998,00;999998,00;999998,00;999998,00;999998,00;;;;;;;;;;;;;;;;;816,4183;21,07773;93,3149;0,38749186;0,38749186;0,00053;1,86865;20,2967;19,612531;0,160309;24,103142;25,713535;0,0362;3,6144;0,84;83,55;0,00;0,72;62,05;;462,511;462,843;8,1674487;18,08000;2,46100;0,00800;0,1413906;;64,83;43,00;;;
;;44;18,37500;2,26700;0,018000;92,000;85,32;-8,8301;0,000;101,020;30,200;0,000;436,450;465,950;24,90;1131,583;263,183;0,000;841,400;879,400;854,500;320,050;;;;;0,00;0,00;0,00;3,00;1,85;15,576;24,128;0,62;0,52;999998,00;999998,00;999998,00;999998,00;999998,00;999998,00;999998,00;999998,00;999998,00;999998,00;999998,00;999998,00;999998,00;999998,00;999998,00;;;;;;;;;;;;;;;;;823,1090;42,41186;185,7675;0,19415283;0,19415283;0,00105;3,78091;21,1198;19,558532;0,159346;24,169687;25,803336;0,0361;3,6053;0,87;87,16;0,00;0,73;62,64;;470,631;462,843;8,2343825;18,04500;2,50100;0,01100;0,1429664;;64,61;44,00;;;
Laboratory;;45;18,34600;2,31500;0,016000;95,725;84,23;-9,0901;0,000;101,016;30,200;0,000;438,750;468,550;24,90;1133,850;263,183;0,000;848,400;879,300;854,400;320,050;;;;;0,00;0,00;0,00;3,00;1,85;15,563;24,128;0,62;0,51;999998,00;999998,00;999998,00;999998,00;999998,00;999998,00;999998,00;999998,00;999998,00;999998,00;999998,00;999998,00;999998,00;999998,00;999998,00;;;;;;;;;;;;;;;;;850,3842;20,83344;97,6438;0,40834554;0,40834554;0,00511;1,85353;21,9702;19,898197;0,172190;24,719013;26,397933;0,0399;3,9856;0,91;91,15;0,01;0,76;64,80;;478,766;479,312;8,5072439;17,99600;2,53400;0,03400;0,1452183;;64,35;45,00;;;
Laboratory name;FZJ IAS-7;46;18,31700;2,36100;0,018000;90,075;83,04;-9,6001;0,000;101,020;30,200;0,000;440,750;470,950;24,90;1133,350;263,183;0,000;847,100;879,200;854,300;320,050;;;;;0,00;0,00;0,00;3,00;1,85;15,576;24,123;0,62;0,51;999998,00;999998,00;999998,00;999998,00;999998,00;999998,00;999998,00;999998,00;999998,00;999998,00;999998,00;999998,00;999998,00;999998,00;999998,00;;;;;;;;;;;;;;;;;834,5140;20,23794;101,7855;0,41251628;0,41251628;0,00358;1,79579;22,8047;19,258195;0,186398;24,033010;25,679742;0,0420;4,1971;0,95;95,34;0,00;0,74;63,55;;486,673;479,312;8,3484782;17,95700;2,56200;0,02600;0,1472747;;63,84;46,00;;;
Operator;DK + CR;47;18,26600;2,39900;0,037000;91,975;84,02;-9,8701;0,000;101,020;30,200;0,000;442,950;473,550;24,90;1133,217;263,183;0,000;846,800;879,200;854,200;320,050;;;;;0,00;0,00;0,00;3,00;1,85;15,591;24,139;0,62;0,51;999998,00;999998,00;999998,00;999998,00;999998,00;999998,00;999998,00;999998,00;999998,00;999998,00;999998,00;999998,00;999998,00;999998,00;999998,00;;;;;;;;;;;;;;;;;846,9704;38,51206;181,3255;0,22001139;0,22001139;0,00687;3,41422;23,6517;19,411860;0,174733;24,345692;26,027548;0,0399;3,9878;0,99;99,33;0,01;0,75;64,57;;494,206;495,030;8,4730918;17,93300;2,57700;0,04500;0,1483072;;63,57;47,00;;;
Filename;17032026_PMMA_DE_6mm_q75_R8,csv;48;18,21200;2,42000;0,020000;88,350;84,61;-10,1201;0,000;101,022;30,200;0,000;445,350;476,450;24,90;1132,517;263,183;0,000;844,800;879,100;854,200;320,050;;;;;0,00;0,00;0,00;3,00;1,85;15,597;24,142;0,62;0,52;999998,00;999998,00;999998,00;999998,00;999998,00;999998,00;999998,00;999998,00;999998,00;999998,00;999998,00;999998,00;999998,00;999998,00;999998,00;;;;;;;;;;;;;;;;;834,4603;21,59000;97,3707;0,38665771;0,38665771;0,00537;1,92297;24,4861;18,974142;0,167680;23,925657;25,596451;0,0376;3,7634;1,03;103,09;0,01;0,74;63,64;;501,425;495,030;8,3479407;17,90800;2,60900;0,03700;0,1495052;;63,32;48,00;;;
Report name;;49;18,15800;2,43100;0,033000;82,750;84,43;-10,6101;0,000;101,022;30,200;0,000;447,550;479,050;24,90;1132,150;263,183;0,000;843,900;879,000;854,100;320,050;;;;;0,00;0,00;0,00;3,00;1,85;15,643;24,142;0,62;0,51;999998,00;999998,00;999998,00;999998,00;999998,00;999998,00;999998,00;999998,00;999998,00;999998,00;999998,00;999998,00;999998,00;999998,00;999998,00;;;;;;;;;;;;;;;;;816,2453;21,67822;98,2314;0,37667847;0,37667847;0,00438;1,92351;25,3024;18,317779;0,169774;23,212111;24,845854;0,0370;3,6987;1,07;106,79;0,00;0,72;62,21;;508,036;508,768;8,1657176;17,87000;2,63300;0,03200;0,1515128;;62,83;49,00;;;
;;50;18,12400;2,43600;0,018000;89,425;83,90;-10,8801;0,000;101,018;30,200;0,000;449,450;481,450;24,90;1131,817;263,183;0,000;843,000;879,000;854,000;320,050;;;;;0,00;0,00;0,00;3,00;1,85;15,643;24,144;0,62;0,51;999998,00;999998,00;999998,00;999998,00;999998,00;999998,00;999998,00;999998,00;999998,00;999998,00;999998,00;999998,00;999998,00;999998,00;999998,00;;;;;;;;;;;;;;;;;853,2909;20,48917;96,0157;0,41662598;0,41662598;0,00555;1,81312;26,1557;19,001959;0,176053;24,181322;25,902987;0,0400;3,9987;1,11;110,79;0,01;0,76;65,04;;514,570;508,768;8,5363222;17,84600;2,64600;0,03800;0,1527057;;62,56;50,00;;;
Pre-test conditions;;51;18,10300;2,44000;0,025000;88,550;85,42;-11,4301;0,000;101,016;30,200;0,000;451,250;483,750;24,90;1130,717;263,183;0,000;839,900;878,900;853,900;320,050;;;;;0,00;0,00;0,00;3,00;1,85;15,578;24,120;0,62;0,52;999998,00;999998,00;999998,00;999998,00;999998,00;999998,00;999998,00;999998,00;999998,00;999998,00;999998,00;999998,00;999998,00;999998,00;999998,00;;;;;;;;;;;;;;;;;851,5698;20,20171;85,0143;0,42170207;0,42170207;0,00368;1,78992;27,0072;18,871016;0,158120;24,110863;25,847380;0,0359;3,5836;1,14;114,37;0,00;0,75;64,88;;521,195;521,519;8,5191040;17,83200;2,66200;0,02700;0,1534663;;62,01;51,00;;;
Ambient temperature (°C);24,8;52;18,09200;2,44200;0,016000;86,950;83,34;-11,6802;0,000;101,016;30,200;0,000;453,750;486,650;24,90;1130,617;263,183;0,000;839,800;878,800;853,800;320,050;;;;;0,00;0,00;0,00;3,00;1,86;15,568;24,152;0,62;0,51;999998,00;999998,00;999998,00;999998,00;999998,00;999998,00;999998,00;999998,00;999998,00;999998,00;999998,00;999998,00;999998,00;999998,00;999998,00;;;;;;;;;;;;;;;;;845,3049;39,79039;193,8610;0,21252441;0,21252441;0,00297;3,52184;27,8525;18,648164;0,182789;23,958134;25,695263;0,0412;4,1184;1,19;118,49;0,00;0,75;64,39;;527,488;521,519;8,4564300;17,81900;2,67100;0,02300;0,1541686;;61,76;52,00;;;
Barometric pressure (Pa);101022;53;18,08800;2,46100;0,018000;89,550;83,11;-11,9501;0,000;101,018;30,200;0,000;455,650;489,050;24,90;1130,650;263,183;0,000;840,100;878,700;853,700;320,050;;;;;0,00;0,00;0,00;3,00;1,86;15,587;24,142;0,62;0,51;999998,00;999998,00;999998,00;999998,00;999998,00;999998,00;999998,00;999998,00;999998,00;999998,00;999998,00;999998,00;999998,00;999998,00;999998,00;;;;;;;;;;;;;;;;;860,3678;19,94518;98,6406;0,43153890;0,43153890;0,00051;1,76456;28,7129;18,885422;0,185567;24,364547;26,150514;0,0426;4,2550;1,23;122,75;0,00;0,76;65,48;;533,627;534,139;8,6071195;17,80600;2,68300;0,00800;0,1549557;;61,49;53,00;;;
Relative hunidity (%);30,3;54;18,08800;2,50100;0,008000;86,075;85,01;-12,4900;0,000;101,016;30,200;0,000;457,350;491,150;24,90;1130,850;263,183;0,000;840,700;878,700;853,700;320,050;;;;;0,00;0,00;0,00;3,00;1,86;15,629;24,155;0,62;0,52;999998,00;999998,00;999998,00;999998,00;999998,00;999998,00;999998,00;999998,00;999998,00;999998,00;999998,00;999998,00;999998,00;999998,00;999998,00;;;;;;;;;;;;;;;;;844,9482;20,61502;89,5804;0,41003418;0,41003418;0,00148;1,83320;29,5579;18,480928;0,162930;23,931655;25,700300;0,0367;3,6716;1,26;126,42;0,00;0,75;64,38;;539,535;534,139;8,4528613;17,79100;2,70600;0,01400;0,1555189;;60,95;54,00;;;
;;55;18,08000;2,53400;0,011000;92,025;85,01;-12,7301;0,000;101,018;30,200;0,000;459,150;493,450;24,90;1131,050;263,190;0,000;841,400;878,700;853,600;320,050;;;;;0,00;0,00;0,00;3,00;1,86;15,597;24,152;0,61;0,52;999998,00;999998,00;999998,00;999998,00;999998,00;999998,00;999998,00;999998,00;999998,00;999998,00;999998,00;999998,00;999998,00;999998,00;999998,00;;;;;;;;;;;;;;;;;882,6820;42,90100;185,0546;0,20583089;0,20583089;0,00220;3,82111;30,4405;19,071516;0,162962;24,793628;26,645792;0,0381;3,8075;1,30;130,23;0,00;0,79;67,31;;545,431;546,408;8,8303504;17,75000;2,74300;0,01800;0,1574650;;60,71;55,00;;;
Conditioning;;56;18,04500;2,56200;0,034000;85,800;85,83;-13,0000;0,000;101,018;30,200;0,000;461,250;495,850;24,90;1131,583;263,190;0,000;843,000;878,700;853,600;320,050;;;;;0,00;0,00;0,00;3,00;1,86;15,612;24,144;0,61;0,52;999998,00;999998,00;999998,00;999998,00;999998,00;999998,00;999998,00;999998,00;999998,00;999998,00;999998,00;999998,00;999998,00;999998,00;999998,00;;;;;;;;;;;;;;;;;858,1957;19,47342;78,7154;0,44087728;0,44087728;0,00569;1,72757;31,2987;18,373211;0,153372;23,995053;25,795007;0,0347;3,4690;1,34;133,70;0,01;0,76;65,49;;551,235;546,408;8,5853903;17,71800;2,75700;0,04000;0,1589417;;60,44;56,00;;;
Conditionet ? (Y/N);N;57;17,99600;2,57700;0,026000;86,350;84,52;-13,5602;0,000;101,018;30,200;0,000;462,450;497,450;24,90;1131,350;263,183;0,000;842,400;878,600;853,600;320,050;;;;;0,00;0,00;0,00;3,00;1,86;15,582;24,179;0,61;0,51;999998,00;999998,00;999998,00;999998,00;999998,00;999998,00;999998,00;999998,00;999998,00;999998,00;999998,00;999998,00;999998,00;999998,00;999998,00;;;;;;;;;;;;;;;;;861,8210;20,28344;90,3195;0,42505900;0,42505900;0,00489;1,79328;32,1606;18,408075;0,168802;24,103129;25,927347;0,0384;3,8376;1,38;137,53;0,00;0,76;65,72;;556,652;557,841;8,6216571;17,71300;2,75400;0,03500;0,1593165;;59,88;57,00;;;
Conditioning temperature (°C);;58;17,95700;2,60900;0,045000;88,450;84,64;-13,8401;0,000;101,016;30,200;0,000;464,450;499,750;24,90;1130,850;263,183;0,000;841,000;878,600;853,500;320,050;;;;;0,00;0,00;0,00;3,00;1,86;15,605;24,139;0,61;0,51;999998,00;999998,00;999998,00;999998,00;999998,00;999998,00;999998,00;999998,00;999998,00;999998,00;999998,00;999998,00;999998,00;999998,00;999998,00;;;;;;;;;;;;;;;;;871,1764;22,11408;98,0056;0,39410400;0,39410400;0,00559;1,95981;33,0317;18,590413;0,167388;24,447152;26,305231;0,0386;3,8609;1,41;141,39;0,01;0,77;66,47;;561,994;557,841;8,7152482;17,70800;2,76300;0,03900;0,1594692;;59,60;58,00;;;
Conditioning RH (%);;59;17,93300;2,63300;0,037000;86,550;85,14;-14,3501;0,000;101,018;30,200;0,000;466,250;501,950;24,90;1130,917;263,183;0,000;841,300;878,500;853,500;320,150;;;;;0,00;0,00;0,00;3,00;1,86;15,616;24,155;0,61;0,52;999998,00;999998,00;999998,00;999998,00;999998,00;999998,00;999998,00;999998,00;999998,00;999998,00;999998,00;999998,00;999998,00;999998,00;999998,00;;;;;;;;;;;;;;;;;862,8448;22,03855;94,2802;0,39167277;0,39167277;0,00584;1,94979;33,8946;18,354126;0,161382;24,229968;26,085217;0,0369;3,6912;1,45;145,09;0,01;0,76;65,83;;567,164;568,163;8,6318989;17,69800;2,76700;0,04100;0,1599862;;59,09;59,00;;;
;;60;17,90800;2,64600;0,032000;87,100;83,11;-14,5901;0,000;101,018;30,200;0,000;467,550;503,650;24,90;1130,917;263,183;0,000;841,300;878,500;853,500;320,150;;;;;0,00;0,00;0,00;3,00;1,86;15,616;24,155;0,61;0,51;999998,00;999998,00;999998,00;999998,00;999998,00;999998,00;999998,00;999998,00;999998,00;999998,00;999998,00;999998,00;999998,00;999998,00;999998,00;;;;;;;;;;;;;;;;;865,4187;41,22458;203,2851;0,21001180;0,21001180;0,00456;3,65089;34,7600;18,386736;0,185618;24,340695;26,220064;0,0427;4,2675;1,49;149,35;0,00;0,77;66,01;;572,113;568,163;8,6576491;17,69500;2,77300;0,03300;0,1601814;;58,85;60,00;;;
Data collected;;61;17,87000;2,66200;0,038000;91,100;84,48;-14,8601;0,000;101,018;30,200;0,000;468,750;504,950;24,90;1130,817;263,183;0,000;841,000;878,500;853,500;320,150;;;;;0,00;0,00;0,00;3,00;1,86;15,585;24,150;0,61;0,51;999998,00;999998,00;999998,00;999998,00;999998,00;999998,00;999998,00;999998,00;999998,00;999998,00;999998,00;999998,00;999998,00;999998,00;999998,00;;;;;;;;;;;;;;;;;887,2561;20,56463;92,3305;0,43162028;0,43162028;0,00382;1,82307;35,6473;18,780111;0,169202;24,925260;26,850155;0,0399;3,9836;1,53;153,34;0,00;0,79;67,67;;577,100;578,225;8,8761104;17,68300;2,78600;0,02800;0,1607931;;58,58;61,00;;;
