Repository: FireDynamics/BESKID_ExperimentalData

# Cone Calorimeter Experiments

Experiments have been conducted, with sample in horizontal orientation. Samples were wrapped in aluminium foil. No retainer frame or grid have been used.

Different types of insulation material have been used below the PMMA samples: CaSiO3 and Al2O3. The goal was to an insulation material that has a more reproducible behaviour compared to the common fiber blankets. The CaSiO3 block below the sample was manufactured from the same boards used as backing of the large scale experiments. However, it was found that these boards contain a lot of moisture making the mass loss measurements unreliable.

File: Materials/PMMA/DE_6mm/Cone/Al2O3/17032026_PMMA_DE_6mm_q75_Al2O3_R2.csv (part 1 of 5)
General information;;time (s);O2;CO2;CO;Pdiff;Light;Mass;Methane;AmbP;AmbH;HFM;TC stack;TC smoke;TC amb.;TC cone;T PK;Soot;TC cone1;TC cone2;TC cone3;TC aux;CH4;CO;CO2;Ethene;H2O;n.u.;n.u.;UOX Bin;n.u.;UOX Hum.;UOX Temp;n.u.;TEext1;TEext2;TEext3;TEext4;TEext5;TEext6;TEext7;TEext8;TEext9;TEext10;TEext11;TEext12;TEext13;TEext14;TEext15;n.u.;n.u.;n.u.;n.u.;n.u.;n.u.;n.u.;n.u.;n.u.;n.u.;n.u.;n.u.;n.u.;n.u.;n.u.;n.u.;n.u.;HRR/a;EHC;SEA;MLR;MLR/a;COY;CO2Y/sh;THR/a;MFR;K;Vstack;Vsmoke;SPR;RSR;TSP;TSR;COP;CO2P;O2C;TOC;ARHE;Mass;HRR;O2/sh;CO2/sh;CO/sh;phi;FU27;FU28;FU29;FU30;FU31;
;;;%;%;%;Pa;-;g;g/s;Pa;%;kW/m²;°C;°C;°C;°C;°C;g/min;°C;°C;°C;°C;ppm;ppm;%;ppm;ppm;no;no;;no;%;°C;no;°C;°C;°C;°C;°C;°C;°C;°C;°C;°C;°C;°C;°C;°C;°C;no;no;no;no;no;no;no;no;no;no;no;no;no;no;no;no;no;kW/m²;MJ/kg;m²/kg;g/s;g/(s*m²);[kg/kg];[kg/kg];MJ/m²;g/s;1/m;l/s;l/s;m²/s;(m²/s)/m²;m²;m²;g/s;g/s;g/s;g;kW/m²;g;kW;[%];[%];%;;;;;;;
Test;;0;20,93900;0,06600;0,014000;116,575;100,00;0,0000;0,000;100,992;27,500;0,000;342,050;344,750;25,10;1137,717;263,170;0,000;854,800;879,600;859,300;324,750;;;;;0,00;0,00;0,00;3,00;2,20;15,204;24,649;0,58;0,57;999998,00;999998,00;999998,00;999998,00;999998,00;999998,00;999998,00;999998,00;999998,00;999998,00;999998,00;999998,00;999998,00;999998,00;999998,00;;;;;;;;;;;;;;;;;0,0000;;;0,00000000;0,00000000;0,00192;Infinity;0,0000;24,869526;0,001015;24,085595;24,275716;0,0002;0,0215;0,00;0,02;0,00;0,00;0,07;;;;0,0000000;20,95400;0,05000;0,01400;-0,0000444;;71,79;0,00;;;
Standard used;ISO 5660-1;1;20,93800;0,06300;0,000000;115,225;100,04;0,0000;0,000;100,992;27,500;0,000;342,150;344,850;25,10;1137,450;263,170;0,000;854,400;879,300;859,200;324,750;;;;;0,00;0,00;0,00;3,00;2,20;15,164;24,625;0,58;0,57;999998,00;999998,00;999998,00;999998,00;999998,00;999998,00;999998,00;999998,00;999998,00;999998,00;999998,00;999998,00;999998,00;999998,00;999998,00;;;;;;;;;;;;;;;;;1,0705;;;-0,00166829;-0,00166829;-0,00114;-0,24179;0,0011;24,721492;0,000635;23,949227;24,138217;0,0001;0,0134;0,00;0,03;0,00;0,00;0,07;;0,535;1,071;0,0107664;20,95400;0,04900;0,00000;0,0001455;;71,79;1,00;;;
Date of test;17.03.2026;2;20,94100;0,06100;-0,011000;115,525;100,08;0,0000;0,000;100,992;27,400;0,000;342,050;344,750;25,10;1135,083;263,170;0,000;847,600;879,100;859,100;324,750;;;;;0,00;0,00;0,00;3,00;2,20;15,172;24,638;0,58;0,57;999998,00;999998,00;999998,00;999998,00;999998,00;999998,00;999998,00;999998,00;999998,00;999998,00;999998,00;999998,00;999998,00;999998,00;999998,00;;;;;;;;;;;;;;;;;1,2845;;;0,01251221;0,01251221;-0,00267;0,03229;0,0024;24,757272;0,000254;23,976879;24,166143;0,0001;0,0054;0,00;0,04;0,00;0,00;0,04;;0,856;1,071;0,0129179;20,95500;0,04900;-0,00700;0,0001737;;71,79;2,00;;;
Time of test;16:07;3;20,94100;0,05800;-0,010000;111,700;100,04;-0,0200;0,000;100,988;27,400;0,000;342,050;344,750;25,10;1133,083;263,170;0,000;842,000;878,900;858,900;324,750;;;;;0,00;0,00;0,00;3,00;2,20;15,172;24,636;0,58;0,57;999998,00;999998,00;999998,00;999998,00;999998,00;999998,00;999998,00;999998,00;999998,00;999998,00;999998,00;999998,00;999998,00;999998,00;999998,00;;;;;;;;;;;;;;;;;1,1223;;;0,00583903;0,00583903;-0,00026;0,06803;0,0035;24,343969;0,000609;23,576605;23,762708;0,0001;0,0126;0,00;0,05;0,00;0,00;0,10;;0,972;1,088;0,0112872;20,95300;0,04900;0,00400;0,0001552;;71,77;3,00;;;
Heat flux (kW/m²);75;4;20,94300;0,05700;-0,003000;119,175;100,02;-0,0100;0,000;100,996;27,400;0,000;341,850;344,650;25,10;1131,583;263,170;0,000;838,000;878,700;858,600;324,750;;;;;0,00;0,00;0,00;3,00;2,20;15,145;24,646;0,58;0,57;999998,00;999998,00;999998,00;999998,00;999998,00;999998,00;999998,00;999998,00;999998,00;999998,00;999998,00;999998,00;999998,00;999998,00;999998,00;;;;;;;;;;;;;;;;;1,5911;;;-0,00750732;-0,00750732;-0,00338;-0,05467;0,0051;25,152687;0,000789;24,345586;24,544994;0,0002;0,0169;0,00;0,07;0,00;0,00;0,05;;1,068;1,088;0,0160020;20,95500;0,04900;-0,01000;0,0002117;;71,78;4,00;;;
Nominal duct flow rate (l/s);24,0;5;20,94500;0,05500;-0,010000;114,775;100,03;-0,0100;0,000;100,992;27,500;0,000;341,750;344,450;25,10;1130,250;263,170;0,000;834,400;878,500;858,400;324,750;;;;;0,00;0,00;0,00;3,00;2,20;15,151;24,641;0,57;0,57;999998,00;999998,00;999998,00;999998,00;999998,00;999998,00;999998,00;999998,00;999998,00;999998,00;999998,00;999998,00;999998,00;999998,00;999998,00;;;;;;;;;;;;;;;;;0,0000;;;0,00000000;0,00000000;0,00060;Infinity;0,0051;24,687606;0,000723;23,888439;24,077170;0,0002;0,0152;0,00;0,08;0,00;0,00;0,04;;1,014;0,877;0,0000000;20,95500;0,04900;0,00800;-0,0000162;;71,78;5,00;;;
Sampling interval (s);1;6;20,94700;0,05300;0,011000;115,725;100,01;-0,0100;0,000;100,996;27,500;0,000;341,650;344,350;25,10;1128,883;263,170;0,000;830,900;878,200;858,100;324,750;;;;;0,00;0,00;0,00;3,00;2,20;15,128;24,630;0,57;0,57;999998,00;999998,00;999998,00;999998,00;999998,00;999998,00;999998,00;999998,00;999998,00;999998,00;999998,00;999998,00;999998,00;999998,00;999998,00;;;;;;;;;;;;;;;;;0,6281;;;0,00583903;0,00583903;-0,00114;0,06928;0,0057;24,793194;0,000886;23,983589;24,173127;0,0002;0,0187;0,00;0,10;0,00;0,00;0,04;;0,897;0,877;0,0063168;20,95500;0,04900;0,00000;0,0000851;;71,78;6,00;;;
Separation (mm);25;7;20,94900;0,05200;0,009000;115,975;99,99;-0,0200;0,000;100,990;27,500;0,000;341,650;344,350;25,10;1128,317;263,170;0,000;829,600;878,000;857,900;324,750;;;;;0,00;0,00;0,00;3,00;2,20;15,160;24,660;0,57;0,57;999998,00;999998,00;999998,00;999998,00;999998,00;999998,00;999998,00;999998,00;999998,00;999998,00;999998,00;999998,00;999998,00;999998,00;999998,00;;;;;;;;;;;;;;;;;0,0000;;;0,00583903;0,00583903;0,00148;0,00433;0,0057;24,819960;0,001101;24,009481;24,199224;0,0002;0,0232;0,00;0,13;0,00;0,00;0,02;;0,814;0,627;0,0000000;20,95600;0,04800;0,01200;-0,0001145;;71,77;7,00;;;
Orientation;hor;8;20,95100;0,05100;0,022000;120,425;100,02;-0,0200;0,000;100,992;27,500;0,000;341,650;344,250;25,10;1127,683;263,170;0,000;828,200;877,800;857,600;324,750;;;;;0,00;0,00;0,00;3,00;2,20;15,175;24,646;0,57;0,57;999998,00;999998,00;999998,00;999998,00;999998,00;999998,00;999998,00;999998,00;999998,00;999998,00;999998,00;999998,00;999998,00;999998,00;999998,00;;;;;;;;;;;;;;;;;0,0000;;;-0,00166829;-0,00166829;0,00129;-0,01546;0,0057;25,291653;0,000824;24,465771;24,651959;0,0002;0,0177;0,00;0,14;0,00;0,00;0,05;;0,712;0,627;0,0000000;20,95500;0,04800;0,01100;-0,0000415;;71,77;8,00;;;
Edge frame?;N;9;20,95200;0,05000;0,015000;115,200;100,02;-0,0200;0,000;100,992;27,500;0,000;341,550;344,250;25,10;1127,283;263,170;0,000;827,200;877,700;857,500;324,750;;;;;0,00;0,00;0,00;3,00;2,20;15,151;24,652;0,57;0,57;999998,00;999998,00;999998,00;999998,00;999998,00;999998,00;999998,00;999998,00;999998,00;999998,00;999998,00;999998,00;999998,00;999998,00;999998,00;;;;;;;;;;;;;;;;;0,0000;;;0,00583903;0,00583903;0,00300;0,00432;0,0057;24,740513;0,000775;23,925623;24,114758;0,0002;0,0163;0,00;0,16;0,00;0,00;0,04;;0,633;0,487;0,0000000;20,95500;0,04800;0,01900;-0,0001428;;71,77;9,00;;;
Grid?;N;10;20,95200;0,05000;0,014000;113,125;100,00;-0,0300;0,000;100,992;27,500;0,000;341,450;344,150;25,10;1126,983;263,170;0,000;826,500;877,600;857,400;324,750;;;;;0,00;0,00;0,00;3,00;2,20;15,173;24,646;0,57;0,57;999998,00;999998,00;999998,00;999998,00;999998,00;999998,00;999998,00;999998,00;999998,00;999998,00;999998,00;999998,00;999998,00;999998,00;999998,00;;;;;;;;;;;;;;;;;0,0000;;;0,00500488;0,00500488;-0,00027;0,07994;0,0057;24,520274;0,001025;23,705696;23,893148;0,0002;0,0214;0,00;0,18;0,00;0,00;0,02;;0,570;0,487;0,0000000;20,95600;0,04900;0,00400;-0,0000259;;71,76;10,00;;;
Non-scrubbed?;;11;20,95400;0,04900;0,014000;117,550;100,03;-0,0300;0,000;100,992;27,500;0,000;341,450;344,150;25,10;1126,783;263,170;0,000;826,200;877,500;857,200;324,750;;;;;0,00;0,00;0,00;3,00;2,20;15,194;24,652;0,57;0,57;999998,00;999998,00;999998,00;999998,00;999998,00;999998,00;999998,00;999998,00;999998,00;999998,00;999998,00;999998,00;999998,00;999998,00;999998,00;;;;;;;;;;;;;;;;;0,1882;;;0,00417074;0,00417074;-0,00005;1,38126;0,0059;24,995242;0,000696;24,164885;24,355968;0,0001;0,0148;0,00;0,20;0,00;0,01;0,13;;0,526;0,416;0,0018929;20,95200;0,06300;0,00500;0,0000257;;71,76;11,00;;;
Substrate used? {Y/N};;12;20,95400;0,04900;0,000000;111,400;99,99;-0,0400;0,000;100,992;27,500;0,000;341,450;344,150;25,10;1126,817;263,170;0,000;826,400;877,500;857,100;324,750;;;;;0,00;0,00;0,00;3,00;2,21;15,194;24,652;0,57;0,57;999998,00;999998,00;999998,00;999998,00;999998,00;999998,00;999998,00;999998,00;999998,00;999998,00;999998,00;999998,00;999998,00;999998,00;999998,00;;;;;;;;;;;;;;;;;13,8040;;;0,00999959;0,00999959;-0,00348;2,19868;0,0197;24,332607;0,001122;23,524263;23,710280;0,0002;0,0232;0,00;0,22;0,00;0,02;1,11;;1,066;0,416;0,1388267;20,91500;0,10700;-0,01100;0,0019054;;71,75;12,00;;;
Substrate;;13;20,95400;0,04900;-0,007000;116,550;99,97;-0,0500;0,000;100,992;27,500;0,000;341,450;344,050;25,10;1126,583;263,170;0,000;825,800;877,500;857,000;324,750;;;;;0,00;0,00;0,00;3,00;2,21;15,175;24,649;0,57;0,57;999998,00;999998,00;999998,00;999998,00;999998,00;999998,00;999998,00;999998,00;999998,00;999998,00;999998,00;999998,00;999998,00;999998,00;999998,00;;;;;;;;;;;;;;;;;50,4596;0,00000;0,0000;0,01426188;0,01426188;-0,00356;5,23410;0,0701;24,888698;0,001302;24,061880;24,245102;0,0003;0,0275;0,00;0,25;0,00;0,07;4,15;;3,455;4,248;0,5074719;20,80500;0,24400;-0,01100;0,0068152;;71,74;13,00;;;
Additional preparation details;;14;20,95500;0,04900;0,004000;114,625;99,97;-0,0702;0,000;100,994;27,500;0,000;341,450;344,050;25,10;1126,617;263,170;0,000;826,000;877,500;856,900;324,750;;;;;0,00;0,00;0,00;3,00;2,21;15,214;24,638;0,57;0,57;999998,00;999998,00;999998,00;999998,00;999998,00;999998,00;999998,00;999998,00;999998,00;999998,00;999998,00;999998,00;999998,00;999998,00;999998,00;;;;;;;;;;;;;;;;;108,6905;46,80144;11,4763;0,02335612;0,02335612;-0,00397;6,17642;0,1788;24,682306;0,001271;23,862345;24,044046;0,0003;0,0267;0,00;0,27;0,00;0,14;8,76;;8,892;4,248;1,0931001;20,63400;0,43000;-0,01300;0,0148162;;71,72;14,00;;;
;;15;20,95300;0,04900;-0,010000;114,625;99,97;-0,1001;0,000;100,994;27,500;0,000;341,450;344,050;25,10;1126,783;263,170;0,000;826,500;877,500;856,900;324,750;;;;;0,00;0,00;0,00;3,00;2,21;15,160;24,652;0,57;0,57;999998,00;999998,00;999998,00;999998,00;999998,00;999998,00;999998,00;999998,00;999998,00;999998,00;999998,00;999998,00;999998,00;999998,00;999998,00;;;;;;;;;;;;;;;;;208,4899;89,93113;11,4964;0,02331543;0,02331543;0,00104;10,85108;0,3873;24,682306;0,001271;23,862345;24,044046;0,0003;0,0267;0,00;0,30;0,00;0,25;16,65;;18,872;20,945;2,0967830;20,34300;0,71800;0,01000;0,0284641;;71,69;15,00;;;
Specimen;;16;20,95500;0,04900;0,008000;113,050;99,58;-0,1602;0,000;100,996;27,500;0,000;341,850;344,450;25,10;1126,983;263,170;0,000;827,100;877,600;856,800;324,750;;;;;0,00;0,00;0,00;3,00;2,21;15,164;24,649;0,57;0,56;999998,00;999998,00;999998,00;999998,00;999998,00;999998,00;999998,00;999998,00;999998,00;999998,00;999998,00;999998,00;999998,00;999998,00;999998,00;;;;;;;;;;;;;;;;;327,7083;15,51437;5,1100;0,21243286;0,21243286;0,00276;1,60543;0,7150;24,497800;0,005180;23,711714;23,892058;0,0011;0,1079;0,00;0,41;0,00;0,34;25,39;;34,449;20,945;3,2957627;20,01400;0,95800;0,01800;0,0451563;;71,63;16,00;;;
Sample description;PMMA_DE_6mm_q75_R9;17;20,95500;0,04800;0,000000;103,400;95,17;-0,4900;0,000;100,992;27,500;0,000;342,850;345,650;25,10;1127,317;263,170;0,000;828,100;877,700;856,700;324,750;;;;;0,00;0,00;0,00;3,00;2,21;15,204;24,644;0,57;0,54;999998,00;999998,00;999998,00;999998,00;999998,00;999998,00;999998,00;999998,00;999998,00;999998,00;999998,00;999998,00;999998,00;999998,00;999998,00;;;;;;;;;;;;;;;;;419,0648;16,21041;39,0361;0,25998942;0,25998942;0,00387;1,62024;1,1341;23,394716;0,050533;22,710265;22,895736;0,0101;1,0091;0,01;1,42;0,00;0,42;32,30;;54,386;55,396;4,2145351;19,70100;1,22500;0,02400;0,0605647;;71,30;17,00;;;
Material name/ID;PMMA_DE_6mm;18;20,95500;0,04800;0,012000;94,575;92,97;-0,6401;0,000;100,992;27,500;0,000;345,250;348,450;25,10;1127,783;263,177;0,000;829,400;877,800;856,700;324,750;;;;;0,00;0,00;0,00;3,00;2,21;15,158;24,638;0,57;0,53;999998,00;999998,00;999998,00;999998,00;999998,00;999998,00;999998,00;999998,00;999998,00;999998,00;999998,00;999998,00;999998,00;999998,00;999998,00;;;;;;;;;;;;;;;;;486,9499;33,00108;96,1076;0,14839681;0,14839681;0,00428;3,09155;1,6211;22,296204;0,073912;21,795402;21,997416;0,0143;1,4181;0,03;2,84;0,00;0,46;37,14;;76,532;55,396;4,8972551;19,44200;1,39300;0,02700;0,0739459;;71,15;18,00;;;
Specimen number;R9;19;20,95600;0,04800;0,011000;93,375;91,67;-0,8201;0,000;100,992;27,500;0,000;348,950;352,950;25,10;1128,083;263,177;0,000;830,300;877,900;856,600;324,750;;;;;0,00;0,00;0,00;3,00;2,21;15,214;24,636;0,57;0,52;999998,00;999998,00;999998,00;999998,00;999998,00;999998,00;999998,00;999998,00;999998,00;999998,00;999998,00;999998,00;999998,00;999998,00;999998,00;;;;;;;;;;;;;;;;;547,2580;31,76813;98,1284;0,17324829;0,17324829;0,00287;2,94228;2,1683;22,036535;0,088006;21,772424;22,022001;0,0170;1,6904;0,05;4,53;0,00;0,51;41,65;;99,720;100,424;5,5037740;19,23800;1,56000;0,02000;0,0841720;;70,97;19,00;;;
E (MJ/kg);13,10;20;20,95500;0,04900;0,019000;93,000;90,50;-1,0200;0,000;100,992;27,500;0,000;353,050;358,150;25,10;1128,417;263,177;0,000;831,200;878,000;856,600;324,750;;;;;0,00;0,00;0,00;3,00;2,21;15,173;24,660;0,57;0,51;999998,00;999998,00;999998,00;999998,00;999998,00;999998,00;999998,00;999998,00;999998,00;999998,00;999998,00;999998,00;999998,00;999998,00;999998,00;;;;;;;;;;;;;;;;;596,8283;17,87273;58,4027;0,33583577;0,33583577;0,00439;1,61757;2,7651;21,864168;0,100848;21,855938;22,171659;0,0196;1,9503;0,07;6,48;0,00;0,54;45,31;;123,336;100,424;6,0023020;19,07200;1,67200;0,02800;0,0926016;;70,77;20,00;;;
Initial mass (g);71,79;21;20,95500;0,06300;0,004000;91,525;89,80;-1,4501;0,000;100,988;27,500;0,000;357,650;364,150;25,10;1128,883;263,177;0,000;832,500;878,100;856,600;324,750;;;;;0,00;0,00;0,00;3,00;2,21;15,160;24,657;0,57;0,51;999998,00;999998,00;999998,00;999998,00;999998,00;999998,00;999998,00;999998,00;999998,00;999998,00;999998,00;999998,00;999998,00;999998,00;999998,00;;;;;;;;;;;;;;;;;629,4209;18,98562;63,4638;0,33341471;0,33341471;0,00338;1,70289;3,3946;21,550153;0,108564;21,822719;22,219329;0,0212;2,1040;0,09;8,58;0,00;0,57;47,72;;146,659;146,892;6,3300865;18,94300;1,77000;0,02300;0,0991484;;70,34;21,00;;;
Thickness (mm);6,06;22;20,95600;0,10700;0,005000;91,050;89,11;-1,6501;0,000;100,992;27,500;0,000;361,950;369,950;25,10;1129,683;263,177;0,000;834,800;878,200;856,600;324,750;;;;;0,00;0,00;0,00;3,00;2,21;15,202;24,649;0,57;0,50;999998,00;999998,00;999998,00;999998,00;999998,00;999998,00;999998,00;999998,00;999998,00;999998,00;999998,00;999998,00;999998,00;999998,00;999998,00;;;;;;;;;;;;;;;;;651,2907;39,89432;139,1131;0,16418457;0,16418457;0,00090;3,53422;4,0458;21,366101;0,116342;21,896471;22,380438;0,0228;2,2711;0,11;10,85;0,00;0,58;49,24;;169,100;146,892;6,5500310;18,86100;1,82300;0,01000;0,1035230;;70,14;22,00;;;
Surface area (cm²);100,57;23;20,95200;0,24400;-0,011000;96,150;87,34;-1,8601;0,000;100,992;27,500;0,000;366,350;375,650;25,10;1129,817;263,177;0,000;835,100;878,300;856,600;324,750;;;;;0,00;0,00;0,00;3,00;2,21;15,189;24,657;0,57;0,49;999998,00;999998,00;999998,00;999998,00;999998,00;999998,00;999998,00;999998,00;999998,00;999998,00;999998,00;999998,00;999998,00;999998,00;999998,00;;;;;;;;;;;;;;;;;679,7967;18,94988;76,9832;0,36077881;0,36077881;0,00130;1,69935;4,7256;21,824090;0,136402;22,637716;23,212387;0,0278;2,7616;0,14;13,61;0,00;0,61;51,52;;190,685;191,041;6,8367149;18,81000;1,88400;0,01200;0,1058118;;69,93;23,00;;;
Sponsor;;24;20,91500;0,43000;-0,011000;94,825;86,88;-2,3301;0,000;100,992;27,500;0,000;370,650;381,350;25,10;1129,817;263,177;0,000;835,000;878,400;856,600;324,750;;;;;0,00;0,00;0,00;3,00;2,22;15,185;24,641;0,57;0,49;999998,00;999998,00;999998,00;999998,00;999998,00;999998,00;999998,00;999998,00;999998,00;999998,00;999998,00;999998,00;999998,00;999998,00;999998,00;;;;;;;;;;;;;;;;;695,1768;20,02045;82,8053;0,34921265;0,34921265;-0,00195;1,78345;5,4208;21,547110;0,141690;22,612745;23,265535;0,0289;2,8753;0,17;16,49;0,00;0,62;52,58;;211,385;191,041;6,9913926;18,73800;1,93700;-0,00500;0,1096387;;69,46;24,00;;;
Manufacturer;;25;20,80500;0,71800;-0,013000;100,000;86,70;-2,5602;0,000;100,990;27,500;0,000;374,950;386,950;25,10;1129,817;263,177;0,000;834,900;878,400;856,700;324,750;;;;;0,00;0,00;0,00;3,00;2,22;15,214;24,641;0,57;0,49;999998,00;999998,00;999998,00;999998,00;999998,00;999998,00;999998,00;999998,00;999998,00;999998,00;999998,00;999998,00;999998,00;999998,00;999998,00;;;;;;;;;;;;;;;;;731,8634;19,75568;81,5422;0,37256877;0,37256877;0,00170;1,76647;6,1527;22,000013;0,143686;23,355897;24,103386;0,0304;3,0208;0,20;19,51;0,00;0,66;55,50;;231,470;232,224;7,3603499;18,66300;2,00300;0,01400;0,1130907;;69,23;25,00;;;
Test start time (s);60;26;20,63400;0,95800;0,010000;95,450;86,30;-3,0602;0,000;100,992;27,500;0,000;378,650;392,050;25,10;1130,117;263,177;0,000;835,700;878,500;856,700;324,750;;;;;0,00;0,00;0,00;3,00;2,22;15,246;24,646;0,57;0,49;999998,00;999998,00;999998,00;999998,00;999998,00;999998,00;999998,00;999998,00;999998,00;999998,00;999998,00;999998,00;999998,00;999998,00;999998,00;;;;;;;;;;;;;;;;;734,4306;21,05646;88,0602;0,35077922;0,35077922;0,00033;1,87074;6,8871;21,388414;0,148319;22,930674;23,742165;0,0309;3,0715;0,23;22,58;0,00;0,66;55,63;;250,765;232,224;7,3861685;18,59200;2,05300;0,00700;0,1167765;;68,73;26,00;;;
Time to ignition (s);14;27;20,34300;1,22500;0,018000;94,525;85,35;-3,2301;0,000;100,996;27,500;0,000;382,550;397,050;25,10;1130,317;263,177;0,000;836,100;878,600;856,800;324,750;;;;;0,00;0,00;0,00;3,00;2,22;15,225;24,654;0,57;0,48;999998,00;999998,00;999998,00;999998,00;999998,00;999998,00;999998,00;999998,00;999998,00;999998,00;999998,00;999998,00;999998,00;999998,00;999998,00;;;;;;;;;;;;;;;;;746,1455;46,66741;207,1080;0,16079712;0,16079712;0,00369;4,15542;7,6333;21,175752;0,159476;22,936509;23,805884;0,0333;3,3114;0,26;25,89;0,00;0,67;56,64;;268,896;269,763;7,5039850;18,52500;2,11000;0,02500;0,1198707;;68,56;27,00;;;
Time to flameout (s);202;28;20,01400;1,39300;0,024000;95,150;85,42;-3,4801;0,000;100,996;27,500;0,000;386,350;402,050;25,10;1130,417;263,177;0,000;836,300;878,700;856,800;324,750;;;;;0,00;0,00;0,00;3,00;2,22;15,254;24,646;0,57;0,48;999998,00;999998,00;999998,00;999998,00;999998,00;999998,00;999998,00;999998,00;999998,00;999998,00;999998,00;999998,00;999998,00;999998,00;999998,00;;;;;;;;;;;;;;;;;763,6452;18,73475;81,7025;0,40993245;0,40993245;0,00462;1,66048;8,3969;21,140903;0,158653;23,126224;24,065997;0,0335;3,3303;0,29;29,22;0,00;0,68;57,97;;286,253;269,763;7,6799801;18,46400;2,15200;0,03000;0,1229236;;68,31;28,00;;;
End of test criteria;User end of test;29;19,70100;1,56000;0,027000;96,450;85,92;-3,9900;0,000;100,992;27,500;0,000;390,250;406,950;25,10;1130,517;263,177;0,000;836,600;878,700;856,800;324,750;;;;;0,00;0,00;0,00;3,00;2,22;15,189;24,652;0,57;0,48;999998,00;999998,00;999998,00;999998,00;999998,00;999998,00;999998,00;999998,00;999998,00;999998,00;999998,00;999998,00;999998,00;999998,00;999998,00;;;;;;;;;;;;;;;;;782,3423;20,13164;83,6748;0,39082845;0,39082845;0,00482;1,79120;9,1793;21,178210;0,152776;23,400893;24,402290;0,0327;3,2517;0,33;32,47;0,00;0,70;59,44;;303,037;303,866;7,8680166;18,40500;2,20800;0,03100;0,1257482;;67,80;29,00;;;
User EOT time (s);306;30;19,44200;1,67200;0,020000;94,675;86,01;-4,2201;0,000;100,996;27,500;0,000;394,150;411,850;25,10;1130,450;263,177;0,000;836,500;878,700;856,700;324,750;;;;;0,00;0,00;0,00;3,00;2,22;15,261;24,657;0,57;0,48;999998,00;999998,00;999998,00;999998,00;999998,00;999998,00;999998,00;999998,00;999998,00;999998,00;999998,00;999998,00;999998,00;999998,00;999998,00;;;;;;;;;;;;;;;;;786,3255;42,16039;172,7557;0,18757121;0,18757121;0,00493;3,75439;9,9656;20,878365;0,151729;23,300127;24,346460;0,0324;3,2220;0,36;35,70;0,00;0,70;59,77;;319,080;303,866;7,9080752;18,35400;2,25200;0,03200;0,1282367;;67,57;30,00;;;
MLR EOT mass (g/m²);;31;19,23800;1,77000;0,028000;97,050;85,34;-4,4601;0,000;100,992;27,500;0,000;398,150;416,850;25,10;1130,383;263,177;0,000;836,100;878,800;856,800;324,750;;;;;0,00;0,00;0,00;3,00;2,22;15,246;24,657;0,57;0,48;999998,00;999998,00;999998,00;999998,00;999998,00;999998,00;999998,00;999998,00;999998,00;999998,00;999998,00;999998,00;999998,00;999998,00;999998,00;;;;;;;;;;;;;;;;;810,1800;19,75629;84,2247;0,41242472;0,41242472;0,00144;1,75290;10,7758;21,032166;0,159524;23,709969;24,823561;0,0347;3,4539;0,39;39,15;0,00;0,72;61,49;;334,538;335,633;8,1479804;18,29900;2,29400;0,01300;0,1311993;;67,33;31,00;;;
MLR time period (s);;32;19,07200;1,82300;0,023000;95,525;84,58;-4,9900;0,000;100,994;27,500;0,000;401,950;421,650;25,10;1130,717;263,177;0,000;837,000;878,900;856,800;324,750;;;;;0,00;0,00;0,00;3,00;2,22;15,259;24,668;0,57;0,48;999998,00;999998,00;999998,00;999998,00;999998,00;999998,00;999998,00;999998,00;999998,00;999998,00;999998,00;999998,00;999998,00;999998,00;999998,00;;;;;;;;;;;;;;;;;811,5316;20,88275;93,7401;0,39082845;0,39082845;0,00069;1,84766;11,5873;20,767399;0,168454;23,634935;24,793308;0,0366;3,6429;0,43;42,79;0,00;0,72;61,56;;349,423;335,633;8,1615736;18,26200;2,32000;0,00900;0,1331198;;66,80;32,00;;;
Truncate graphs at EOT;;33;18,94300;1,88400;0,010000;93,950;83,82;-5,2001;0,000;100,990;27,500;0,000;405,550;426,250;25,10;1130,883;263,177;0,000;837,500;878,900;856,800;324,750;;;;;0,00;0,00;0,00;3,00;2,22;15,238;24,665;0,57;0,47;999998,00;999998,00;999998,00;999998,00;999998,00;999998,00;999998,00;999998,00;999998,00;999998,00;999998,00;999998,00;999998,00;999998,00;999998,00;;;;;;;;;;;;;;;;;811,3090;45,52444;214,9391;0,17922974;0,17922974;0,00141;4,03574;12,3986;20,503868;0,177472;23,544012;24,745741;0,0385;3,8305;0,47;46,62;0,00;0,72;61,59;;363,422;364,428;8,1593342;18,22600;2,35300;0,01300;0,1348178;;66,59;33,00;;;
Smooth data?;;34;18,86100;1,93700;0,012000;93,725;86,10;-5,4501;0,000;100,992;27,500;0,000;409,350;431,050;25,10;1130,983;263,177;0,000;837,700;879,000;856,800;324,750;;;;;0,00;0,00;0,00;3,00;2,22;15,252;24,660;0,57;0,48;999998,00;999998,00;999998,00;999998,00;999998,00;999998,00;999998,00;999998,00;999998,00;999998,00;999998,00;999998,00;999998,00;999998,00;999998,00;;;;;;;;;;;;;;;;;817,4571;19,42305;77,6610;0,42326864;0,42326864;-0,00112;1,71074;13,2161;20,384024;0,150628;23,625717;24,878136;0,0329;3,2685;0,50;49,89;0,00;0,72;61,95;;376,686;364,428;8,2211662;18,19400;2,36900;-0,00100;0,1366630;;66,34;34,00;;;
Correct O2 for pressure?;;35;18,81000;2,00300;-0,005000;97,925;85,16;-5,9900;0,000;100,996;27,500;0,000;412,850;435,450;25,10;1130,350;263,177;0,000;835,800;879,000;856,800;324,750;;;;;0,00;0,00;0,00;3,00;2,22;15,244;24,652;0,57;0,48;999998,00;999998,00;999998,00;999998,00;999998,00;999998,00;999998,00;999998,00;999998,00;999998,00;999998,00;999998,00;999998,00;999998,00;999998,00;;;;;;;;;;;;;;;;;835,5488;20,36988;87,9456;0,41252645;0,41252645;0,00307;1,79738;14,0516;20,747236;0,161686;24,252293;25,579898;0,0363;3,6074;0,54;53,50;0,00;0,74;63,45;;389,538;390,656;8,4031140;18,17700;2,38300;0,02200;0,1372525;;65,80;35,00;;;
;;36;18,73800;2,05300;0,014000;97,650;84,25;-6,2301;0,000;100,996;27,500;0,000;416,250;439,650;25,10;1130,583;263,177;0,000;836,500;879,000;856,800;324,750;;;;;0,00;0,00;0,00;3,00;2,23;15,208;24,638;0,57;0,47;999998,00;999998,00;999998,00;999998,00;999998,00;999998,00;999998,00;999998,00;999998,00;999998,00;999998,00;999998,00;999998,00;999998,00;999998,00;;;;;;;;;;;;;;;;;840,4821;40,73620;187,2420;0,20749919;0,20749919;0,00105;3,60857;14,8921;20,633296;0,172444;24,317735;25,684786;0,0389;3,8632;0,58;57,36;0,00;0,75;63,82;;401,996;390,656;8,4527285;18,14500;2,41900;0,01100;0,1388472;;65,56;36,00;;;
Apparatus;;37;18,66300;2,11000;0,007000;91,250;84,80;-6,4900;0,000;100,996;27,500;0,000;419,650;443,750;25,10;1130,817;263,177;0,000;837,200;879,000;856,800;324,850;;;;;0,00;0,00;0,00;3,00;2,23;15,252;24,665;0,57;0,48;999998,00;999998,00;999998,00;999998,00;999998,00;999998,00;999998,00;999998,00;999998,00;999998,00;999998,00;999998,00;999998,00;999998,00;999998,00;;;;;;;;;;;;;;;;;827,3625;21,66053;94,5148;0,38414510;0,38414510;0,00031;1,92095;15,7194;19,864719;0,165836;23,603148;24,958649;0,0363;3,6102;0,61;60,97;0,00;0,74;62,85;;413,669;414,483;8,3207848;18,08100;2,47500;0,00700;0,1420142;;65,30;37,00;;;
C-factor (SI units);0,0426;38;18,59200;2,15200;0,025000;91,875;84,62;-6,9601;0,000;100,996;27,500;0,000;422,850;447,750;25,10;1130,650;263,177;0,000;836,500;879,100;856,900;324,750;;;;;0,00;0,00;0,00;3,00;2,23;15,233;24,670;0,57;0,48;999998,00;999998,00;999998,00;999998,00;999998,00;999998,00;999998,00;999998,00;999998,00;999998,00;999998,00;999998,00;999998,00;999998,00;999998,00;;;;;;;;;;;;;;;;;836,7830;23,48092;103,5438;0,35839844;0,35839844;0,00469;2,08193;16,5562;19,857067;0,168052;23,773970;25,173927;0,0371;3,6900;0,65;64,66;0,00;0,75;63,68;;424,680;414,483;8,4155264;18,04200;2,50300;0,03200;0,1437140;;64,83;38,00;;;
OD correction factor;1;39;18,52500;2,20800;0,030000;97,925;84,61;-7,2201;0,000;100,992;27,500;0,000;425,550;451,050;25,10;1130,883;263,177;0,000;837,200;879,100;856,900;324,850;;;;;0,00;0,00;0,00;3,00;2,23;15,280;24,657;0,57;0,48;999998,00;999998,00;999998,00;999998,00;999998,00;999998,00;999998,00;999998,00;999998,00;999998,00;999998,00;999998,00;999998,00;999998,00;999998,00;;;;;;;;;;;;;;;;;870,6109;21,09617;92,7142;0,41503906;0,41503906;0,00357;1,86149;17,4268;20,435304;0,168087;24,622489;26,097929;0,0385;3,8262;0,69;68,49;0,00;0,77;66,18;;435,680;436,766;8,7557341;18,01300;2,51800;0,02500;0,1453163;;64,57;39,00;;;
Duct diameter (m);0,114;40;18,46400;2,25200;0,031000;87,925;84,49;-7,7701;0,000;100,996;27,500;0,000;428,450;454,550;25,10;1131,150;263,177;0,000;837,900;879,200;856,900;324,850;;;;;0,00;0,00;0,00;3,00;2,23;15,259;24,665;0,57;0,47;999998,00;999998,00;999998,00;999998,00;999998,00;999998,00;999998,00;999998,00;999998,00;999998,00;999998,00;999998,00;999998,00;999998,00;999998,00;;;;;;;;;;;;;;;;;824,3744;20,43252;91,0141;0,40576172;0,40576172;0,00354;1,79812;18,2512;19,298151;0,169507;23,410793;24,836914;0,0369;3,6721;0,73;72,16;0,00;0,73;62,65;;445,976;436,766;8,2907337;18,00600;2,51800;0,02600;0,1457130;;64,02;40,00;;;
O2 delay time (s);12;41;18,40500;2,29400;0,032000;95,075;84,99;-7,9900;0,000;100,992;27,500;0,000;431,850;458,750;25,10;1131,250;263,177;0,000;838,200;879,100;857,000;324,850;;;;;0,00;0,00;0,00;3,00;2,23;15,225;24,662;0,57;0,48;999998,00;999998,00;999998,00;999998,00;999998,00;999998,00;999998,00;999998,00;999998,00;999998,00;999998,00;999998,00;999998,00;999998,00;999998,00;;;;;;;;;;;;;;;;;855,8150;44,71493;193,5720;0,19248454;0,19248454;0,00190;3,94359;19,1070;19,988320;0,163603;24,440467;25,962867;0,0373;3,7048;0,76;75,87;0,00;0,76;65,02;;455,588;457,568;8,6069317;18,00000;2,52900;0,01600;0,1460514;;63,80;41,00;;;
CO2 delay time (s);10;42;18,35400;2,32000;0,013000;94,575;84,35;-8,2501;0,000;100,996;27,500;0,000;434,550;462,150;25,10;1131,550;263,177;0,000;839,000;879,200;857,000;324,850;;;;;0,00;0,00;0,00;3,00;2,23;15,261;24,665;0,57;0,47;999998,00;999998,00;999998,00;999998,00;999998,00;999998,00;999998,00;999998,00;999998,00;999998,00;999998,00;999998,00;999998,00;999998,00;999998,00;;;;;;;;;;;;;;;;;856,9811;21,27536;96,4105;0,40510050;0,40510050;0,00206;1,88186;19,9640;19,873662;0,171211;24,452199;26,005255;0,0391;3,8835;0,80;79,75;0,00;0,76;65,15;;465,131;457,568;8,6186588;17,97700;2,55400;0,01700;0,1471103;;63,54;42,00;;;
CO delay time (s);10;43;18,29900;2,35300;0,009000;91,925;85,51;-8,7501;0,000;100,996;27,500;0,000;437,350;465,350;25,10;1131,717;263,177;0,000;839,500;879,200;857,000;324,850;;;;;0,00;0,00;0,00;3,00;2,23;15,273;24,673;0,57;0,48;999998,00;999998,00;999998,00;999998,00;999998,00;999998,00;999998,00;999998,00;999998,00;999998,00;999998,00;999998,00;999998,00;999998,00;999998,00;;;;;;;;;;;;;;;;;854,4223;23,60209;97,6994;0,36407471;0,36407471;0,00168;2,09801;20,8184;19,530432;0,157578;24,184731;25,733084;0,0356;3,5368;0,84;83,29;0,00;0,76;65,02;;474,214;476,059;8,5929249;17,93100;2,60300;0,01500;0,1492820;;63,04;43,00;;;
;;44;18,26200;2,36900;0,013000;91,875;84,03;-8,9900;0,000;100,996;27,500;0,000;439,650;468,250;25,10;1131,950;263,177;0,000;840,200;879,200;857,000;324,850;;;;;0,00;0,00;0,00;3,00;2,23;15,263;24,673;0,57;0,47;999998,00;999998,00;999998,00;999998,00;999998,00;999998,00;999998,00;999998,00;999998,00;999998,00;999998,00;999998,00;999998,00;999998,00;999998,00;;;;;;;;;;;;;;;;;863,0930;21,79376;99,5393;0,39828491;0,39828491;0,00202;1,93474;21,6815;19,473980;0,175049;24,241645;25,818606;0,0396;3,9420;0,88;87,23;0,00;0,77;65,69;;482,954;476,059;8,6801266;17,89100;2,63300;0,01700;0,1512652;;62,80;44,00;;;
Laboratory;;45;18,22600;2,38300;-0,001000;93,500;82,42;-9,5400;0,000;100,994;27,500;0,000;442,150;471,150;25,10;1131,217;263,177;0,000;838,100;879,200;856,900;324,850;;;;;0,00;0,00;0,00;3,00;2,23;15,255;24,673;0,57;0,46;999998,00;999998,00;999998,00;999998,00;999998,00;999998,00;999998,00;999998,00;999998,00;999998,00;999998,00;999998,00;999998,00;999998,00;999998,00;;;;;;;;;;;;;;;;;878,5002;20,82790;105,0180;0,42419434;0,42419434;0,00342;1,84365;22,5600;19,589826;0,194332;24,524518;26,133047;0,0445;4,4296;0,92;91,66;0,00;0,78;66,88;;491,573;493,410;8,8350761;17,85400;2,65600;0,02500;0,1530844;;62,25;45,00;;;
Laboratory name;FZJ IAS-7;46;18,19400;2,41900;0,022000;87,625;84,34;-9,7900;0,000;100,994;27,500;0,000;444,350;473,850;25,10;1130,017;263,183;0,000;834,500;879,200;856,900;324,850;;;;;0,00;0,00;0,00;3,00;2,23;15,223;24,657;0,57;0,47;999998,00;999998,00;999998,00;999998,00;999998,00;999998,00;999998,00;999998,00;999998,00;999998,00;999998,00;999998,00;999998,00;999998,00;999998,00;;;;;;;;;;;;;;;;;856,9988;40,54293;179,4560;0,21258545;0,21258545;0,00263;3,60026;23,4170;18,917382;0,171354;23,800522;25,380617;0,0381;3,7934;0,96;95,45;0,00;0,77;65,27;;499,751;493,410;8,6188366;17,82100;2,69100;0,02100;0,1546711;;62,00;46,00;;;
Operator;DK + CR;47;18,17700;2,47500;0,011000;89,225;84,29;-10,0602;0,000;100,994;27,500;0,000;447,050;477,150;25,10;1129,817;263,183;0,000;834,000;879,100;856,900;324,850;;;;;0,00;0,00;0,00;3,00;2,23;15,275;24,676;0,57;0,47;999998,00;999998,00;999998,00;999998,00;999998,00;999998,00;999998,00;999998,00;999998,00;999998,00;999998,00;999998,00;999998,00;999998,00;999998,00;;;;;;;;;;;;;;;;;872,4033;20,20653;89,3107;0,43420410;0,43420410;0,00383;1,79012;24,2894;19,031579;0,171938;24,089689;25,711655;0,0388;3,8559;1,00;99,31;0,00;0,78;66,46;;507,515;509,667;8,7737604;17,78300;2,71600;0,02800;0,1565373;;61,73;47,00;;;
Filename;17032026_PMMA_DE_6mm_q75_R9,csv;48;18,14500;2,50300;0,007000;92,675;83,83;-10,6001;0,000;100,994;27,500;0,000;449,350;480,150;25,10;1130,050;263,183;0,000;834,600;879,200;856,900;324,850;;;;;0,00;0,00;0,00;3,00;2,24;15,259;24,657;0,57;0,47;999998,00;999998,00;999998,00;999998,00;999998,00;999998,00;999998,00;999998,00;999998,00;999998,00;999998,00;999998,00;999998,00;999998,00;999998,00;;;;;;;;;;;;;;;;;893,9364;22,95901;104,5365;0,39158122;0,39158122;0,00525;2,02840;25,1834;19,346327;0,177427;24,614076;26,301210;0,0409;4,0703;1,04;103,38;0,01;0,79;68,11;;515,342;509,667;8,9903181;17,75700;2,73000;0,03600;0,1578129;;61,19;48,00;;;
Report name;;49;18,08100;2,51800;0,032000;91,200;83,48;-10,8101;0,000;100,994;27,500;0,000;451,550;482,950;25,10;1131,850;263,183;0,000;840,000;879,200;856,900;324,850;;;;;0,00;0,00;0,00;3,00;2,24;15,275;24,657;0,57;0,47;999998,00;999998,00;999998,00;999998,00;999998,00;999998,00;999998,00;999998,00;999998,00;999998,00;999998,00;999998,00;999998,00;999998,00;999998,00;;;;;;;;;;;;;;;;;885,7856;44,72782;209,3707;0,19916789;0,19916789;0,00723;3,94801;26,0692;19,144944;0,181586;24,477114;26,179210;0,0417;4,1464;1,08;107,52;0,01;0,79;67,53;;522,985;524,746;8,9083456;17,75100;2,73100;0,04800;0,1580233;;60,98;49,00;;;
;;50;18,04200;2,51800;0,025000;83,775;83,93;-11,0901;0,000;100,994;27,500;0,000;454,050;485,750;25,10;1134,150;263,177;0,000;846,800;879,300;856,900;324,950;;;;;0,00;0,00;0,00;3,00;2,24;15,280;24,657;0,57;0,47;999998,00;999998,00;999998,00;999998,00;999998,00;999998,00;999998,00;999998,00;999998,00;999998,00;999998,00;999998,00;999998,00;999998,00;999998,00;;;;;;;;;;;;;;;;;847,4365;20,53563;93,7048;0,41501872;0,41501872;0,00465;1,81428;26,9166;18,298479;0,176160;23,524420;25,166804;0,0389;3,8669;1,12;111,39;0,00;0,75;64,57;;529,857;524,746;8,5226691;17,75000;2,73600;0,03400;0,1581766;;60,70;50,00;;;
Pre-test conditions;;51;18,01300;2,52900;0,026000;90,425;83,04;-11,5901;0,000;100,994;27,500;0,000;456,350;488,650;25,10;1132,817;263,177;0,000;842,800;879,300;856,900;324,950;;;;;0,00;0,00;0,00;3,00;2,24;15,276;24,684;0,57;0,47;999998,00;999998,00;999998,00;999998,00;999998,00;999998,00;999998,00;999998,00;999998,00;999998,00;999998,00;999998,00;999998,00;999998,00;999998,00;;;;;;;;;;;;;;;;;882,4682;23,50910;113,8887;0,37751261;0,37751261;0,00431;2,08004;27,7991;18,962904;0,186816;24,502092;26,236325;0,0430;4,2751;1,16;115,67;0,00;0,79;67,24;;536,428;538,839;8,8749831;17,73400;2,75300;0,03100;0,1589566;;60,20;51,00;;;
Ambient temperature (°C);25,1;52;18,00600;2,55400;0,016000;86,125;82,84;-11,8601;0,000;100,994;27,500;0,000;458,250;490,950;25,10;1131,717;263,177;0,000;839,500;879,300;856,900;324,950;;;;;0,00;0,00;0,00;3,00;2,24;15,231;24,668;0,57;0,46;999998,00;999998,00;999998,00;999998,00;999998,00;999998,00;999998,00;999998,00;999998,00;999998,00;999998,00;999998,00;999998,00;999998,00;999998,00;;;;;;;;;;;;;;;;;865,0568;20,03919;98,1902;0,43414307;0,43414307;0,00192;1,77001;28,6641;18,468132;0,189298;23,962147;25,672047;0,0426;4,2387;1,21;119,90;0,00;0,77;65,86;;542,915;538,839;8,6998764;17,71600;2,76600;0,01700;0,1600111;;59,93;52,00;;;
Barometric pressure (Pa);100994;53;18,00000;2,60300;0,017000;88,000;85,20;-12,4401;0,000;100,990;27,500;0,000;460,050;492,950;25,10;1131,550;263,183;0,000;838,900;879,400;856,900;324,950;;;;;0,00;0,00;0,00;3,00;2,24;15,301;24,676;0,57;0,48;999998,00;999998,00;999998,00;999998,00;999998,00;999998,00;999998,00;999998,00;999998,00;999998,00;999998,00;999998,00;999998,00;999998,00;999998,00;;;;;;;;;;;;;;;;;875,9583;20,36665;84,9819;0,43254598;0,43254598;0,00243;1,79952;29,5401;18,631526;0,161143;24,269103;26,004683;0,0368;3,6550;1,24;123,56;0,00;0,78;66,71;;549,096;551,683;8,8095126;17,70300;2,77700;0,02000;0,1606169;;59,35;53,00;;;
Relative hunidity (%);27,5;54;17,97700;2,63300;0,015000;88,325;84,04;-12,6802;0,000;100,994;27,500;0,000;461,850;495,050;25,10;1131,183;263,177;0,000;837,800;879,400;856,900;324,950;;;;;0,00;0,00;0,00;3,00;2,24;15,303;24,692;0,57;0,47;999998,00;999998,00;999998,00;999998,00;999998,00;999998,00;999998,00;999998,00;999998,00;999998,00;999998,00;999998,00;999998,00;999998,00;999998,00;;;;;;;;;;;;;;;;;879,5653;42,11839;190,7152;0,21002197;0,21002197;0,00194;3,71801;30,4196;18,629489;0,174866;24,361395;26,112610;0,0401;3,9827;1,28;127,54;0,00;0,78;66,97;;555,182;551,683;8,8457878;17,69000;2,78600;0,01700;0,1613072;;59,11;54,00;;;
;;55;17,93100;2,65600;0,017000;82,200;83,91;-12,9601;0,000;100,994;27,500;0,000;463,850;497,550;25,10;1131,683;263,177;0,000;839,200;879,400;857,000;324,950;;;;;0,00;0,00;0,00;3,00;2,24;15,280;24,657;0,57;0,47;999998,00;999998,00;999998,00;999998,00;999998,00;999998,00;999998,00;999998,00;999998,00;999998,00;999998,00;999998,00;999998,00;999998,00;999998,00;;;;;;;;;;;;;;;;;848,6438;19,70099;90,2475;0,43321737;0,43321737;0,00281;1,73639;31,2683;17,933156;0,176422;23,552367;25,263512;0,0391;3,8875;1,32;131,43;0,00;0,75;64,62;;560,799;562,978;8,5348108;17,68200;2,78800;0,02300;0,1616864;;58,83;55,00;;;
Conditioning;;56;17,89100;2,69100;0,025000;90,975;81,95;-13,5000;0,000;100,990;27,500;0,000;465,550;499,650;25,10;1132,217;263,183;0,000;840,700;879,400;857,100;324,950;;;;;0,00;0,00;0,00;3,00;2,24;15,276;24,692;0,57;0,46;999998,00;999998,00;999998,00;999998,00;999998,00;999998,00;999998,00;999998,00;999998,00;999998,00;999998,00;999998,00;999998,00;999998,00;999998,00;;;;;;;;;;;;;;;;;889,9219;21,31026;111,3524;0,41998291;0,41998291;0,00645;1,88497;32,1582;18,831610;0,200116;24,822988;26,641190;0,0468;4,6501;1,37;136,08;0,01;0,79;67,88;;566,308;562,978;8,9499447;17,68100;2,79400;0,04400;0,1614596;;58,29;56,00;;;
Conditionet ? (Y/N);N;57;17,85400;2,71600;0,021000;88,025;83,56;-13,8000;0,000;100,990;27,500;0,000;467,150;501,550;25,10;1132,783;263,177;0,000;842,200;879,500;857,200;324,950;;;;;0,00;0,00;0,00;3,00;2,24;15,318;24,676;0,57;0,47;999998,00;999998,00;999998,00;999998,00;999998,00;999998,00;999998,00;999998,00;999998,00;999998,00;999998,00;999998,00;999998,00;999998,00;999998,00;;;;;;;;;;;;;;;;;879,5688;20,21573;95,0729;0,43757121;0,43757121;0,00568;1,80247;33,0378;18,492024;0,180597;24,459134;26,260255;0,0416;4,1365;1,41;140,22;0,01;0,79;67,17;;571,894;573,544;8,8458234;17,65600;2,83400;0,04000;0,1625294;;57,99;57,00;;;
Conditioning temperature (°C);;58;17,82100;2,73000;0,028000;86,600;81,38;-14,3601;0,000;100,994;27,500;0,000;468,950;503,650;25,10;1133,517;263,177;0,000;844,400;879,500;857,200;324,950;;;;;0,00;0,00;0,00;3,00;2,24;15,273;24,660;0,57;0,46;999998,00;999998,00;999998,00;999998,00;999998,00;999998,00;999998,00;999998,00;999998,00;999998,00;999998,00;999998,00;999998,00;999998,00;999998,00;;;;;;;;;;;;;;;;;886,6450;21,52902;114,4562;0,41418457;0,41418457;0,00546;1,91898;33,9244;18,306498;0,207016;24,307040;26,105642;0,0474;4,7137;1,46;144,93;0,01;0,79;67,72;;577,260;573,544;8,9169886;17,59500;2,88400;0,03900;0,1655488;;57,43;58,00;;;
Conditioning RH (%);;59;17,78300;2,73100;0,036000;88,900;81,98;-14,5901;0,000;100,994;27,500;0,000;470,050;504,950;25,10;1133,617;263,183;0,000;844,700;879,500;857,200;324,950;;;;;0,00;0,00;0,00;3,00;2,24;15,259;24,657;0,57;0,46;999998,00;999998,00;999998,00;999998,00;999998,00;999998,00;999998,00;999998,00;999998,00;999998,00;999998,00;999998,00;999998,00;999998,00;999998,00;;;;;;;;;;;;;;;;;912,7460;46,87690;236,9375;0,19582113;0,19582113;0,00569;4,16121;34,8372;18,526290;0,199692;24,656576;26,487264;0,0464;4,6134;1,50;149,54;0,01;0,81;69,70;;582,725;584,480;9,1794866;17,53800;2,92100;0,04000;0,1684508;;57,20;59,00;;;
;;60;17,75700;2,73600;0,048000;83,150;81,14;-14,8501;0,000;100,994;27,500;0,000;471,250;506,250;25,10;1133,317;263,177;0,000;843,800;879,500;857,200;324,950;;;;;0,00;0,00;0,00;3,00;2,25;15,305;24,692;0,57;0,46;999998,00;999998,00;999998,00;999998,00;999998,00;999998,00;999998,00;999998,00;999998,00;999998,00;999998,00;999998,00;999998,00;999998,00;999998,00;;;;;;;;;;;;;;;;;887,4547;21,59217;114,3263;0,41335042;0,41335042;0,00344;1,90675;35,7246;17,894313;0,210034;23,876281;25,649585;0,0473;4,6989;1,55;154,24;0,00;0,79;67,67;;588,015;584,480;8,9251316;17,52000;2,92500;0,02700;0,1695863;;56,94;60,00;;;
Data collected;;61;17,75100;2,75300;0,034000;83,350;82,44;-15,3701;0,000;100,994;27,500;0,000;472,550;507,850;25,10;1132,550;263,183;0,000;841,800;879,400;857,000;324,950;;;;;0,00;0,00;0,00;3,00;2,25;15,301;24,673;0,57;0,46;999998,00;999998,00;999998,00;999998,00;999998,00;999998,00;999998,00;999998,00;999998,00;999998,00;999998,00;999998,00;999998,00;999998,00;999998,00;;;;;;;;;;;;;;;;;885,7258;21,37702;105,1112;0,41669718;0,41669718;0,00312;1,88257;36,6103;17,891161;0,194089;23,937928;25,726117;0,0438;4,3551;1,60;158,60;0,00;0,78;67,50;;592,909;594,800;8,9077443;17,52800;2,91200;0,02500;0,1692802;;56,42;61,00;;;
CO/CO2 data collected?;Yes;62;17,75000;2,76600;0,031000;85,025;84,97;-15,6401;0,000;100,994;27,500;0,000;474,550;510,150;25,10;1131,917;263,183;0,000;840,100;879,300;856,900;324,950;;;;;0,00;0,00;0,00;3,00;2,25;15,311;24,681;0,57;0,48;999998,00;999998,00;999998,00;999998,00;999998,00;999998,00;999998,00;999998,00;999998,00;999998,00;999998,00;999998,00;999998,00;999998,00;999998,00;;;;;;;;;;;;;;;;;888,9883;39,74551;166,4603;0,22494507;0,22494507;0,00331;3,51603;37,4993;18,031918;0,163890;24,228369;26,045943;0,0374;3,7232;1,63;162,32;0,00;0,79;67,80;;597,659;594,800;8,9405555;17,54000;2,91300;0,02600;0,1685651;;56,15;62,00;;;
