Repository: FireDynamics/BESKID_ExperimentalData

# Cone Calorimeter Experiments

Experiments have been conducted, with sample in horizontal orientation. Samples were wrapped in aluminium foil. No retainer frame or grid have been used.

Different types of insulation material have been used below the PMMA samples: CaSiO3 and Al2O3. The goal was to an insulation material that has a more reproducible behaviour compared to the common fiber blankets. The CaSiO3 block below the sample was manufactured from the same boards used as backing of the large scale experiments. However, it was found that these boards contain a lot of moisture making the mass loss measurements unreliable.

File: Materials/PMMA/DE_6mm/Cone/Al2O3/18032026_PMMA_DE_6mm_q50_Al2O3_R1.csv (part 1 of 5)
General information;;time (s);O2;CO2;CO;Pdiff;Light;Mass;Methane;AmbP;AmbH;HFM;TC stack;TC smoke;TC amb.;TC cone;T PK;Soot;TC cone1;TC cone2;TC cone3;TC aux;CH4;CO;CO2;Ethene;H2O;n.u.;n.u.;UOX Bin;n.u.;UOX Hum.;UOX Temp;n.u.;TEext1;TEext2;TEext3;TEext4;TEext5;TEext6;TEext7;TEext8;TEext9;TEext10;TEext11;TEext12;TEext13;TEext14;TEext15;n.u.;n.u.;n.u.;n.u.;n.u.;n.u.;n.u.;n.u.;n.u.;n.u.;n.u.;n.u.;n.u.;n.u.;n.u.;n.u.;n.u.;HRR/a;EHC;SEA;MLR;MLR/a;COY;CO2Y/sh;THR/a;MFR;K;Vstack;Vsmoke;SPR;RSR;TSP;TSR;COP;CO2P;O2C;TOC;ARHE;Mass;HRR;O2/sh;CO2/sh;CO/sh;phi;FU27;FU28;FU29;FU30;FU31;
;;;%;%;%;Pa;-;g;g/s;Pa;%;kW/m²;°C;°C;°C;°C;°C;g/min;°C;°C;°C;°C;ppm;ppm;%;ppm;ppm;no;no;;no;%;°C;no;°C;°C;°C;°C;°C;°C;°C;°C;°C;°C;°C;°C;°C;°C;°C;no;no;no;no;no;no;no;no;no;no;no;no;no;no;no;no;no;kW/m²;MJ/kg;m²/kg;g/s;g/(s*m²);[kg/kg];[kg/kg];MJ/m²;g/s;1/m;l/s;l/s;m²/s;(m²/s)/m²;m²;m²;g/s;g/s;g/s;g;kW/m²;g;kW;[%];[%];%;;;;;;;
Test;;0;20,93300;0,06100;-0,017000;116,875;100,08;0,0000;0,000;101,418;20,700;0,000;331,950;334,450;25,20;1019,317;263,177;0,000;743,600;761,100;733,800;315,950;;;;;0,00;0,00;0,00;3,00;1,71;14,796;24,724;0,58;0,57;999998,00;999998,00;999998,00;999998,00;999998,00;999998,00;999998,00;999998,00;999998,00;999998,00;999998,00;999998,00;999998,00;999998,00;999998,00;;;;;;;;;;;;;;;;;3,1682;0,00000;0,0000;-0,00083415;-0,00083415;-0,00409;-2,62757;0,0032;25,455508;-0,000478;23,925152;24,105338;-0,0001;-0,0101;0,00;0,00;0,00;0,00;0,16;;;;0,0315709;20,93400;0,05200;-0,01200;0,0004128;;73,19;0,00;;;
Standard used;ISO 5660-1;1;20,93000;0,06200;-0,015000;115,975;100,08;0,0000;0,000;101,416;20,700;0,000;331,950;334,450;25,20;1019,083;263,170;0,000;743,400;760,800;733,600;315,950;;;;;0,00;0,00;0,00;3,00;1,71;14,802;24,727;0,58;0,57;999998,00;999998,00;999998,00;999998,00;999998,00;999998,00;999998,00;999998,00;999998,00;999998,00;999998,00;999998,00;999998,00;999998,00;999998,00;;;;;;;;;;;;;;;;;0,7291;0,00000;0,0000;0,00333659;0,00333659;-0,00229;0,42204;0,0039;25,357308;-0,000530;23,832856;24,012348;-0,0001;-0,0112;0,00;0,00;0,00;0,00;0,04;;0,365;0,729;0,0072657;20,93800;0,05000;-0,00400;0,0000953;;73,19;1,00;;;
Date of test;18.03.2026;2;20,92800;0,06500;0,014000;117,650;100,11;-0,0100;0,000;101,416;20,700;0,000;331,950;334,450;25,20;1016,917;263,177;0,000;737,500;760,400;733,400;315,950;;;;;0,00;0,00;0,00;3,00;1,71;14,815;24,724;0,58;0,57;999998,00;999998,00;999998,00;999998,00;999998,00;999998,00;999998,00;999998,00;999998,00;999998,00;999998,00;999998,00;999998,00;999998,00;999998,00;;;;;;;;;;;;;;;;;0,3422;0,00000;0,0000;0,02335612;0,02335612;-0,00118;0,04401;0,0042;25,539767;-0,000739;24,004345;24,185128;-0,0002;-0,0157;0,00;0,00;0,00;0,00;0,04;;0,450;0,729;0,0034103;20,93800;0,04900;0,00100;0,0000446;;73,18;2,00;;;
Time of test;15:38;3;20,92600;0,06500;0,019000;113,375;100,12;-0,0400;0,000;101,412;20,700;0,000;331,850;334,350;25,20;1014,717;263,177;0,000;731,400;760,100;733,200;315,950;;;;;0,00;0,00;0,00;3,00;1,71;14,794;24,705;0,58;0,57;999998,00;999998,00;999998,00;999998,00;999998,00;999998,00;999998,00;999998,00;999998,00;999998,00;999998,00;999998,00;999998,00;999998,00;999998,00;;;;;;;;;;;;;;;;;0,2393;0,00000;0,0000;0,01668294;0,01668294;-0,00071;0,03752;0,0045;25,075236;-0,000878;23,560642;23,738137;-0,0002;-0,0184;0,00;0,00;0,00;0,00;0,04;;0,397;0,566;0,0023842;20,93800;0,04800;0,00300;0,0000320;;73,15;3,00;;;
Heat flux (kW/m²);50;4;20,92500;0,06400;-0,003000;122,075;100,06;-0,0400;0,000;101,414;20,700;0,000;331,850;334,350;25,20;1012,950;263,177;0,000;726,800;759,700;732,900;315,950;;;;;0,00;0,00;0,00;3,00;1,71;14,758;24,727;0,58;0,57;999998,00;999998,00;999998,00;999998,00;999998,00;999998,00;999998,00;999998,00;999998,00;999998,00;999998,00;999998,00;999998,00;999998,00;999998,00;;;;;;;;;;;;;;;;;0,0000;0,00000;0,0000;-0,00250244;-0,00250244;0,00178;-0,10065;0,0045;26,019548;-0,000251;24,447916;24,632095;-0,0001;-0,0054;0,00;0,00;0,00;0,00;-0,04;;0,328;0,566;0,0000000;20,94100;0,04700;0,01400;-0,0002759;;73,15;4,00;;;
Nominal duct flow rate (l/s);24,0;5;20,92200;0,06400;0,018000;118,375;100,09;-0,0400;0,000;101,418;20,600;0,000;331,750;334,250;25,20;1011,683;263,177;0,000;723,500;759,400;732,700;315,950;;;;;0,00;0,00;0,00;3,00;1,71;14,796;24,732;0,58;0,57;999998,00;999998,00;999998,00;999998,00;999998,00;999998,00;999998,00;999998,00;999998,00;999998,00;999998,00;999998,00;999998,00;999998,00;999998,00;;;;;;;;;;;;;;;;;0,0000;0,00000;0,0000;0,00000000;0,00000000;0,00334;-Infinity;0,0045;25,626059;-0,000564;24,070938;24,252332;-0,0001;-0,0121;0,00;0,00;0,00;0,00;-0,07;;0,262;0,387;0,0000000;20,94200;0,04600;0,02100;-0,0004123;;73,15;5,00;;;
Sampling interval (s);1;6;20,92200;0,06200;0,019000;113,575;100,11;-0,0400;0,000;101,412;20,600;0,000;331,750;334,150;25,20;1010,617;263,177;0,000;720,900;759,100;732,400;315,950;;;;;0,00;0,00;0,00;3,00;1,71;14,792;24,695;0,58;0,57;999998,00;999998,00;999998,00;999998,00;999998,00;999998,00;999998,00;999998,00;999998,00;999998,00;999998,00;999998,00;999998,00;999998,00;999998,00;;;;;;;;;;;;;;;;;0,0000;0,00000;0,0000;0,00000000;0,00000000;0,00194;Infinity;0,0045;25,101126;-0,000826;23,577861;23,748432;-0,0002;-0,0173;0,00;0,00;0,00;0,00;-0,07;;0,218;0,387;0,0000000;20,94200;0,04700;0,01500;-0,0003490;;73,15;6,00;;;
Separation (mm);25;7;20,92200;0,06000;0,017000;119,175;100,08;-0,0400;0,000;101,416;20,600;0,000;331,750;334,150;25,20;1009,683;263,177;0,000;718,600;758,800;732,200;315,950;;;;;0,00;0,00;0,00;3,00;1,71;14,786;24,724;0,58;0,57;999998,00;999998,00;999998,00;999998,00;999998,00;999998,00;999998,00;999998,00;999998,00;999998,00;999998,00;999998,00;999998,00;999998,00;999998,00;;;;;;;;;;;;;;;;;0,0000;0,00000;0,0000;0,00000000;0,00000000;-0,00073;-Infinity;0,0045;25,712506;-0,000460;24,152139;24,326865;-0,0001;-0,0098;0,00;0,00;0,00;0,00;-0,04;;0,187;0,277;0,0000000;20,94100;0,04600;0,00300;-0,0001240;;73,15;7,00;;;
Orientation;hor;8;20,92400;0,05600;0,000000;119,075;100,10;-0,0400;0,000;101,414;20,600;0,000;331,650;334,150;25,20;1008,950;263,177;0,000;716,800;758,600;732,000;315,950;;;;;0,00;0,00;0,00;3,00;1,71;14,794;24,705;0,58;0,57;999998,00;999998,00;999998,00;999998,00;999998,00;999998,00;999998,00;999998,00;999998,00;999998,00;999998,00;999998,00;999998,00;999998,00;999998,00;;;;;;;;;;;;;;;;;0,0985;0,00000;0,0000;0,00000000;0,00000000;-0,00232;Infinity;0,0046;25,705591;-0,000721;24,138366;24,320323;-0,0002;-0,0154;0,00;0,00;0,00;0,00;-0,01;;0,170;0,277;0,0009819;20,94000;0,04700;-0,00400;0,0000124;;73,15;8,00;;;
Edge frame?;N;9;20,92700;0,05400;0,003000;120,050;100,08;-0,0400;0,000;101,414;20,600;0,000;331,650;334,050;25,20;1008,517;263,177;0,000;716,000;758,300;731,800;315,950;;;;;0,00;0,00;0,00;3,00;1,71;14,813;24,700;0,58;0,57;999998,00;999998,00;999998,00;999998,00;999998,00;999998,00;999998,00;999998,00;999998,00;999998,00;999998,00;999998,00;999998,00;999998,00;999998,00;;;;;;;;;;;;;;;;;0,6190;0,00000;0,0000;0,00000000;0,00000000;-0,00460;Infinity;0,0052;25,810617;-0,000528;24,236988;24,412381;-0,0001;-0,0114;0,00;0,00;0,00;0,00;-0,04;;0,191;0,284;0,0061684;20,94100;0,04700;-0,01400;0,0000785;;73,15;9,00;;;
Grid?;N;10;20,92800;0,05200;-0,004000;117,525;100,12;-0,0400;0,000;101,414;20,600;0,000;331,650;334,050;25,30;1008,050;263,177;0,000;714,900;758,200;731,600;315,950;;;;;0,00;0,00;0,00;3,00;1,71;14,815;24,727;0,58;0,57;999998,00;999998,00;999998,00;999998,00;999998,00;999998,00;999998,00;999998,00;999998,00;999998,00;999998,00;999998,00;999998,00;999998,00;999998,00;;;;;;;;;;;;;;;;;1,4677;0,00000;0,0000;0,00000000;0,00000000;-0,00546;Infinity;0,0067;25,537737;-0,000877;23,980746;24,154284;-0,0002;-0,0187;0,00;0,00;-0,01;0,00;-0,01;;0,276;0,284;0,0146260;20,94000;0,04700;-0,01800;0,0001895;;73,15;10,00;;;
Non-scrubbed?;;11;20,93200;0,05000;-0,012000;116,700;100,10;-0,0400;0,000;101,414;20,600;0,000;331,550;334,050;25,30;1007,717;263,177;0,000;714,100;758,100;731,500;315,950;;;;;0,00;0,00;0,00;3,00;1,71;14,836;24,727;0,58;0,57;999998,00;999998,00;999998,00;999998,00;999998,00;999998,00;999998,00;999998,00;999998,00;999998,00;999998,00;999998,00;999998,00;999998,00;999998,00;;;;;;;;;;;;;;;;;3,0955;0,00000;0,0000;-0,00083415;-0,00083415;-0,00835;-0,76173;0,0098;25,451782;-0,000720;23,892825;24,072985;-0,0002;-0,0153;0,00;0,00;-0,01;0,00;0,01;;0,459;0,570;0,0308463;20,93900;0,04800;-0,03100;0,0004017;;73,15;11,00;;;
Substrate used? {Y/N};;12;20,93400;0,04900;-0,004000;118,325;100,08;-0,0400;0,000;101,414;20,600;0,000;331,550;333,950;25,20;1007,517;263,177;0,000;713,700;758,000;731,400;315,950;;;;;0,00;0,00;0,00;3,00;1,71;14,786;24,727;0,58;0,57;999998,00;999998,00;999998,00;999998,00;999998,00;999998,00;999998,00;999998,00;999998,00;999998,00;999998,00;999998,00;999998,00;999998,00;999998,00;;;;;;;;;;;;;;;;;0,0000;0,00000;0,0000;0,00500488;0,00500488;-0,00209;0,12784;0,0098;25,628373;-0,000493;24,058599;24,232753;-0,0001;-0,0105;0,00;0,00;0,00;0,00;-0,01;;0,549;0,570;0,0000000;20,94000;0,04800;-0,00300;-0,0000129;;73,15;12,00;;;
Substrate;;13;20,93800;0,04800;0,001000;118,850;100,07;-0,0500;0,000;101,414;20,600;0,000;331,550;333,950;25,20;1007,350;263,177;0,000;713,400;757,900;731,300;315,950;;;;;0,00;0,00;0,00;3,00;1,71;14,809;24,740;0,58;0,57;999998,00;999998,00;999998,00;999998,00;999998,00;999998,00;999998,00;999998,00;999998,00;999998,00;999998,00;999998,00;999998,00;999998,00;999998,00;;;;;;;;;;;;;;;;;0,4680;0,00000;0,0000;0,01167806;0,01167806;-0,00254;0,08853;0,0102;25,685165;-0,000354;24,111913;24,286452;-0,0001;-0,0076;0,00;0,00;0,00;0,00;0,01;;0,525;0,756;0,0046641;20,93900;0,04900;-0,00500;0,0000602;;73,14;13,00;;;
Additional preparation details;;14;20,93800;0,04700;0,003000;114,650;100,08;-0,0601;0,000;101,414;20,600;0,000;331,550;333,950;25,20;1007,317;263,177;0,000;713,300;757,900;731,300;315,950;;;;;0,00;0,00;0,00;3,00;1,72;14,826;24,745;0,58;0,57;999998,00;999998,00;999998,00;999998,00;999998,00;999998,00;999998,00;999998,00;999998,00;999998,00;999998,00;999998,00;999998,00;999998,00;999998,00;;;;;;;;;;;;;;;;;0,0000;0,00000;0,0000;0,00500488;0,00500488;0,00284;0,20288;0,0102;25,227244;-0,000458;23,682040;23,853468;-0,0001;-0,0096;0,00;0,00;0,00;0,00;0,04;;0,504;0,756;0,0000000;20,93800;0,04900;0,01900;-0,0001832;;73,13;14,00;;;
;;15;20,93800;0,04600;0,014000;116,500;100,10;-0,0601;0,000;101,406;20,600;0,000;331,550;333,850;25,20;1007,250;263,177;0,000;713,100;757,900;731,300;315,950;;;;;0,00;0,00;0,00;3,00;1,72;14,809;24,732;0,58;0,57;999998,00;999998,00;999998,00;999998,00;999998,00;999998,00;999998,00;999998,00;999998,00;999998,00;999998,00;999998,00;999998,00;999998,00;999998,00;;;;;;;;;;;;;;;;;0,0000;0,00000;0,0000;-0,00083415;-0,00083415;0,00197;-1,22704;0,0102;25,429964;-0,000667;23,872343;24,037948;-0,0001;-0,0141;0,00;0,00;0,00;0,00;0,04;;0,471;0,687;0,0000000;20,93800;0,04900;0,01500;-0,0001326;;73,13;15,00;;;
Specimen;;16;20,94100;0,04700;0,021000;113,125;100,09;-0,0601;0,000;101,418;20,600;0,000;331,450;333,850;25,20;1007,250;263,177;0,000;713,000;758,000;731,300;315,950;;;;;0,00;0,00;0,00;3,00;1,72;14,800;24,697;0,58;0,57;999998,00;999998,00;999998,00;999998,00;999998,00;999998,00;999998,00;999998,00;999998,00;999998,00;999998,00;999998,00;999998,00;999998,00;999998,00;;;;;;;;;;;;;;;;;0,0000;0,00000;0,0000;0,00000000;0,00000000;0,00172;Infinity;0,0102;25,062683;-0,000615;23,520463;23,690772;-0,0001;-0,0128;0,00;0,00;0,00;0,00;0,01;;0,441;0,687;0,0000000;20,93900;0,04900;0,01400;-0,0001803;;73,13;16,00;;;
Sample description;PMMA_DE_6mm_q50_R14;17;20,94200;0,04600;0,015000;113,200;100,10;-0,0601;0,000;101,414;20,600;0,000;331,450;333,850;25,20;1007,250;263,177;0,000;712,900;758,100;731,300;315,950;;;;;0,00;0,00;0,00;3,00;1,72;14,815;24,740;0,58;0,57;999998,00;999998,00;999998,00;999998,00;999998,00;999998,00;999998,00;999998,00;999998,00;999998,00;999998,00;999998,00;999998,00;999998,00;999998,00;;;;;;;;;;;;;;;;;0,0000;0,00000;0,0000;0,00000000;0,00000000;0,00083;Infinity;0,0102;25,070991;-0,000702;23,528259;23,698625;-0,0001;-0,0146;0,00;0,00;0,00;0,00;0,01;;0,415;0,606;0,0000000;20,93900;0,05000;0,01000;-0,0001424;;73,13;17,00;;;
Material name/ID;PMMA_DE_6mm;18;20,94200;0,04700;0,003000;119,475;100,09;-0,0601;0,000;101,414;20,600;0,000;331,450;333,850;25,20;1007,350;263,177;0,000;713,100;758,200;731,300;315,950;;;;;0,00;0,00;0,00;3,00;1,72;14,838;24,724;0,58;0,57;999998,00;999998,00;999998,00;999998,00;999998,00;999998,00;999998,00;999998,00;999998,00;999998,00;999998,00;999998,00;999998,00;999998,00;999998,00;;;;;;;;;;;;;;;;;0,0000;0,00000;0,0000;-0,00083415;-0,00083415;0,00017;-1,71475;0,0102;25,756497;-0,000562;24,171583;24,346607;-0,0001;-0,0121;0,00;0,00;0,00;0,00;0,01;;0,392;0,606;0,0000000;20,93900;0,05000;0,00700;-0,0001044;;73,13;18,00;;;
Specimen number;R14;19;20,94100;0,04700;-0,004000;118,150;100,06;-0,0601;0,000;101,414;20,700;0,000;331,450;333,850;25,20;1007,450;263,177;0,000;713,200;758,300;731,400;315,950;;;;;0,00;0,00;0,00;3,00;1,72;14,830;24,721;0,58;0,57;999998,00;999998,00;999998,00;999998,00;999998,00;999998,00;999998,00;999998,00;999998,00;999998,00;999998,00;999998,00;999998,00;999998,00;999998,00;;;;;;;;;;;;;;;;;0,0000;0,00000;0,0000;0,00583903;0,00583903;-0,00096;0,24360;0,0102;25,613277;-0,000318;24,037176;24,211227;-0,0001;-0,0068;0,00;0,00;0,00;0,00;0,01;;0,372;0,542;0,0000000;20,93900;0,05000;0,00200;-0,0000411;;73,13;19,00;;;
E (MJ/kg);13,10;20;20,94000;0,04700;-0,014000;117,750;100,07;-0,0701;0,000;101,414;20,700;0,000;331,450;333,850;25,20;1007,583;263,177;0,000;713,500;758,400;731,400;315,950;;;;;0,00;0,00;0,00;3,00;1,72;14,815;24,745;0,58;0,57;999998,00;999998,00;999998,00;999998,00;999998,00;999998,00;999998,00;999998,00;999998,00;999998,00;999998,00;999998,00;999998,00;999998,00;999998,00;;;;;;;;;;;;;;;;;0,0000;0,00000;0,0000;0,00583903;0,00583903;-0,00118;0,24319;0,0102;25,569884;-0,000370;23,996452;24,170209;-0,0001;-0,0079;0,00;0,00;0,00;0,00;-0,01;;0,353;0,542;0,0000000;20,94000;0,05000;0,00100;-0,0000889;;73,12;20,00;;;
Initial mass (g);73,19;21;20,94100;0,04800;-0,018000;117,850;100,06;-0,0701;0,000;101,414;20,700;0,000;331,350;333,750;25,20;1007,717;263,177;0,000;713,700;758,500;731,500;315,950;;;;;0,00;0,00;0,00;3,00;1,72;14,823;24,732;0,58;0,57;999998,00;999998,00;999998,00;999998,00;999998,00;999998,00;999998,00;999998,00;999998,00;999998,00;999998,00;999998,00;999998,00;999998,00;999998,00;;;;;;;;;;;;;;;;;0,1741;0,00000;0,0000;-0,00083415;-0,00083415;-0,00253;-2,64090;0,0104;25,584598;-0,000300;24,003017;24,176873;-0,0001;-0,0064;0,00;0,00;0,00;0,00;0,01;;0,340;0,499;0,0017345;20,93900;0,05200;-0,00500;0,0000222;;73,12;21,00;;;
Thickness (mm);6,15;22;20,94000;0,04800;-0,031000;120,775;100,02;-0,0701;0,000;101,418;20,700;0,000;331,350;333,750;25,20;1007,850;263,177;0,000;713,900;758,700;731,500;315,950;;;;;0,00;0,00;0,00;3,00;1,72;14,823;24,713;0,58;0,57;999998,00;999998,00;999998,00;999998,00;999998,00;999998,00;999998,00;999998,00;999998,00;999998,00;999998,00;999998,00;999998,00;999998,00;999998,00;;;;;;;;;;;;;;;;;2,4369;0,00000;0,0000;-0,00082397;-0,00082397;-0,00142;-9,91307;0,0128;25,900153;0,000154;24,299066;24,475066;0,0000;0,0033;0,00;0,00;0,00;0,01;0,27;;0,384;0,499;0,0242838;20,93000;0,06700;0,00000;0,0003128;;73,12;22,00;;;
Surface area (cm²);99,65;23;20,93900;0,04900;-0,003000;121,625;100,04;-0,0701;0,000;101,406;20,700;0,000;331,350;333,750;25,20;1007,917;263,177;0,000;713,900;758,800;731,600;315,950;;;;;0,00;0,00;0,00;3,00;1,72;14,802;24,732;0,58;0,57;999998,00;999998,00;999998,00;999998,00;999998,00;999998,00;999998,00;999998,00;999998,00;999998,00;999998,00;999998,00;999998,00;999998,00;999998,00;;;;;;;;;;;;;;;;;10,8874;0,00000;0,0000;0,00493368;0,00493368;-0,00074;4,15753;0,0237;25,991134;-0,000073;24,384423;24,561041;0,0000;-0,0016;0,00;0,00;0,00;0,02;0,99;;0,657;0,936;0,1084931;20,90500;0,09800;0,00300;0,0013932;;73,12;23,00;;;
Sponsor;;24;20,94000;0,04900;-0,005000;120,175;100,04;-0,0800;0,000;101,414;20,700;0,000;331,350;333,650;25,20;1008,117;263,177;0,000;714,200;759,000;731,700;315,950;;;;;0,00;0,00;0,00;3,00;1,72;14,872;24,721;0,58;0,57;999998,00;999998,00;999998,00;999998,00;999998,00;999998,00;999998,00;999998,00;999998,00;999998,00;999998,00;999998,00;999998,00;999998,00;999998,00;;;;;;;;;;;;;;;;;28,9692;0,00000;0,0000;0,00910441;0,00910441;0,00109;5,27560;0,0527;25,835738;-0,000055;24,238632;24,406880;0,0000;-0,0012;0,00;0,00;0,00;0,05;2,56;;1,460;0,936;0,2886781;20,85000;0,16800;0,01100;0,0037304;;73,11;24,00;;;
Manufacturer;;25;20,93900;0,04900;0,019000;118,075;100,01;-0,0900;0,000;101,418;20,700;0,000;331,350;333,750;25,20;1008,217;263,177;0,000;714,300;759,100;731,800;315,950;;;;;0,00;0,00;0,00;3,00;1,72;14,844;24,732;0,58;0,57;999998,00;999998,00;999998,00;999998,00;999998,00;999998,00;999998,00;999998,00;999998,00;999998,00;999998,00;999998,00;999998,00;999998,00;999998,00;;;;;;;;;;;;;;;;;64,5605;0,00000;2,0884;0,01919556;0,01919556;0,00220;4,31545;0,1173;25,609009;0,000189;24,025919;24,199941;0,0000;0,0040;0,00;0,01;0,00;0,08;5,30;;3,272;3,879;0,6433450;20,75300;0,25800;0,01600;0,0083904;;73,10;25,00;;;
Test start time (s);60;26;20,93800;0,04900;0,015000;113,500;100,03;-0,1200;0,000;101,414;20,700;0,000;331,550;333,950;25,20;1008,517;263,177;0,000;715,000;759,300;731,800;315,950;;;;;0,00;0,00;0,00;3,00;1,72;14,823;24,727;0,58;0,57;999998,00;999998,00;999998,00;999998,00;999998,00;999998,00;999998,00;999998,00;999998,00;999998,00;999998,00;999998,00;999998,00;999998,00;999998,00;;;;;;;;;;;;;;;;;114,0765;33,22903;-0,1219;0,03421021;0,03421021;0,00282;4,02185;0,2313;25,100404;-0,000020;23,562969;23,733535;0,0000;-0,0004;0,00;0,01;0,00;0,14;9,17;;6,582;3,879;1,1367719;20,61000;0,40500;0,01900;0,0151359;;73,07;26,00;;;
Time to ignition (s);24;27;20,93800;0,05000;0,014000;110,100;99,58;-0,1600;0,000;101,406;20,700;0,000;332,150;334,650;25,20;1009,017;263,177;0,000;716,100;759,500;732,000;315,950;;;;;0,00;0,00;0,00;3,00;1,72;14,838;24,735;0,58;0,57;999998,00;999998,00;999998,00;999998,00;999998,00;999998,00;999998,00;999998,00;999998,00;999998,00;999998,00;999998,00;999998,00;999998,00;999998,00;;;;;;;;;;;;;;;;;178,9619;33,97499;17,5032;0,05249023;0,05249023;0,00082;3,55744;0,4103;24,699253;0,004475;23,228349;23,403183;0,0009;0,0922;0,00;0,10;0,00;0,19;13,84;;11,765;12,611;1,7833552;20,43400;0,54100;0,01000;0,0241517;;73,03;27,00;;;
Time to flameout (s);279;28;20,93900;0,05000;0,010000;110,200;95,99;-0,2300;0,000;101,414;20,700;0,000;333,050;335,850;25,20;1009,650;263,177;0,000;717,700;759,700;732,100;315,950;;;;;0,00;0,00;0,00;3,00;1,72;14,887;24,721;0,58;0,55;999998,00;999998,00;999998,00;999998,00;999998,00;999998,00;999998,00;999998,00;999998,00;999998,00;999998,00;999998,00;999998,00;999998,00;999998,00;;;;;;;;;;;;;;;;;247,7423;32,93814;113,1697;0,07495117;0,07495117;-0,00114;3,35467;0,6580;24,677058;0,041207;23,270359;23,465997;0,0085;0,8512;0,01;0,95;0,00;0,25;19,00;;18,964;12,611;2,4687521;20,24500;0,71300;0,00100;0,0334956;;72,96;28,00;;;
End of test criteria;User end of test;29;20,93900;0,05000;0,007000;106,975;94,35;-0,3400;0,000;101,414;20,700;0,000;334,650;337,950;25,20;1010,283;263,177;0,000;719,300;759,900;732,200;315,950;;;;;0,00;0,00;0,00;3,00;1,72;14,866;24,732;0,58;0,54;999998,00;999998,00;999998,00;999998,00;999998,00;999998,00;999998,00;999998,00;999998,00;999998,00;999998,00;999998,00;999998,00;999998,00;999998,00;;;;;;;;;;;;;;;;;296,7723;12,58192;50,5992;0,23504639;0,23504639;-0,00326;1,25490;0,9548;24,255098;0,058418;22,982334;23,208964;0,0119;1,1935;0,02;2,14;0,00;0,29;22,63;;27,698;28,146;2,9573358;20,09800;0,84200;-0,00900;0,0408532;;72,85;29,00;;;
User EOT time (s);326;30;20,93900;0,05000;0,002000;101,050;95,23;-0,6600;0,000;101,414;20,700;0,000;336,750;340,850;25,20;1010,817;263,177;0,000;720,600;760,100;732,300;315,950;;;;;0,00;0,00;0,00;3,00;1,73;14,851;24,732;0,58;0,55;999998,00;999998,00;999998,00;999998,00;999998,00;999998,00;999998,00;999998,00;999998,00;999998,00;999998,00;999998,00;999998,00;999998,00;999998,00;;;;;;;;;;;;;;;;;345,9504;14,62068;41,4876;0,23578898;0,23578898;-0,00316;1,41917;1,3008;23,500205;0,049171;22,406784;22,679591;0,0098;0,9817;0,03;3,13;0,00;0,33;26,28;;37,487;28,146;3,4473956;19,93100;0,97800;-0,00900;0,0491958;;72,53;30,00;;;
MLR EOT mass (g/m²);;31;20,93900;0,05200;0,001000;101,750;94,74;-0,7799;0,000;101,406;20,700;0,000;339,450;344,550;25,20;1011,283;263,177;0,000;721,700;760,300;732,400;315,950;;;;;0,00;0,00;0,00;3,00;1,73;14,882;24,721;0,58;0,54;999998,00;999998,00;999998,00;999998,00;999998,00;999998,00;999998,00;999998,00;999998,00;999998,00;999998,00;999998,00;999998,00;999998,00;999998,00;;;;;;;;;;;;;;;;;397,2606;35,18910;97,1813;0,11249797;0,11249797;-0,00398;3,24729;1,6980;23,487489;0,054393;22,574216;22,913378;0,0109;1,0971;0,04;4,22;0,00;0,37;29,91;;48,265;48,719;3,9587021;19,79100;1,06400;-0,01300;0,0565663;;72,41;31,00;;;
MLR time period (s);;32;20,94000;0,06700;-0,005000;101,475;93,88;-0,9200;0,000;101,406;20,700;0,000;342,350;348,850;25,20;1011,683;263,177;0,000;722,600;760,500;732,500;315,950;;;;;0,00;0,00;0,00;3,00;1,73;14,861;24,748;0,58;0,54;999998,00;999998,00;999998,00;999998,00;999998,00;999998,00;999998,00;999998,00;999998,00;999998,00;999998,00;999998,00;999998,00;999998,00;999998,00;;;;;;;;;;;;;;;;;430,2555;32,74378;98,0305;0,13094076;0,13094076;-0,00252;2,99783;2,1283;23,356172;0,063431;22,639783;23,069632;0,0128;1,2881;0,05;5,51;0,00;0,39;32,41;;59,687;48,719;4,2874956;19,68800;1,14600;-0,00600;0,0616422;;72,27;32,00;;;
Truncate graphs at EOT;;33;20,93900;0,09800;0,000000;99,300;93,65;-1,0701;0,000;101,406;20,700;0,000;345,450;353,450;25,20;1012,050;263,177;0,000;723,400;760,700;732,600;315,950;;;;;0,00;0,00;0,00;3,00;1,73;14,866;24,724;0,58;0,54;999998,00;999998,00;999998,00;999998,00;999998,00;999998,00;999998,00;999998,00;999998,00;999998,00;999998,00;999998,00;999998,00;999998,00;999998,00;;;;;;;;;;;;;;;;;449,9609;17,19183;51,0233;0,26081340;0,26081340;-0,00025;1,55086;2,5782;23,000608;0,065908;22,497009;23,017999;0,0133;1,3354;0,07;6,85;0,00;0,40;33,88;;71,215;71,439;4,4838600;19,61100;1,19700;0,00500;0,0654892;;72,12;33,00;;;
Smooth data?;;34;20,93000;0,16800;0,003000;101,075;93,25;-1,4100;0,000;101,406;20,700;0,000;348,550;358,050;25,20;1012,383;263,177;0,000;724,100;760,800;732,800;315,950;;;;;0,00;0,00;0,00;3,00;1,73;14,874;24,735;0,58;0,53;999998,00;999998,00;999998,00;999998,00;999998,00;999998,00;999998,00;999998,00;999998,00;999998,00;999998,00;999998,00;999998,00;999998,00;999998,00;;;;;;;;;;;;;;;;;472,5886;17,71505;54,2235;0,26583862;0,26583862;0,00219;1,60128;3,0508;23,101843;0,070165;22,798799;23,420198;0,0144;1,4465;0,08;8,29;0,00;0,43;35,67;;82,687;71,439;4,7093458;19,54700;1,25200;0,01700;0,0685037;;71,78;34,00;;;
Correct O2 for pressure?;;35;20,90500;0,25800;0,011000;100,800;93,03;-1,5701;0,000;101,406;20,700;0,000;351,550;362,550;25,20;1012,650;263,177;0,000;724,600;761,000;732,900;315,950;;;;;0,00;0,00;0,00;3,00;1,73;14,895;24,732;0,58;0,53;999998,00;999998,00;999998,00;999998,00;999998,00;999998,00;999998,00;999998,00;999998,00;999998,00;999998,00;999998,00;999998,00;999998,00;999998,00;;;;;;;;;;;;;;;;;485,8971;33,02237;102,3201;0,14662679;0,14662679;0,00238;2,97537;3,5367;22,971745;0,072530;22,865535;23,580998;0,0150;1,5056;0,10;9,80;0,00;0,44;36,66;;94,017;94,096;4,8419644;19,50000;1,28900;0,01800;0,0708490;;71,62;35,00;;;
;;36;20,85000;0,40500;0,016000;101,300;92,74;-1,7300;0,000;101,414;20,700;0,000;354,450;366,950;25,30;1012,950;263,177;0,000;725,300;761,100;733,000;315,950;;;;;0,00;0,00;0,00;3,00;1,73;14,849;24,708;0,58;0,53;999998,00;999998,00;999998,00;999998,00;999998,00;999998,00;999998,00;999998,00;999998,00;999998,00;999998,00;999998,00;999998,00;999998,00;999998,00;;;;;;;;;;;;;;;;;498,7069;37,97380;120,9486;0,13086955;0,13086955;0,00480;3,43527;4,0354;22,934250;0,075727;23,016527;23,828225;0,0158;1,5884;0,11;11,39;0,00;0,45;37,72;;105,081;94,096;4,9696145;19,45600;1,32900;0,03000;0,0728519;;71,46;36,00;;;
Apparatus;;37;20,75300;0,54100;0,019000;101,225;92,56;-1,8701;0,000;101,406;20,700;0,000;357,350;371,250;25,30;1013,317;263,177;0,000;726,300;761,200;733,000;315,950;;;;;0,00;0,00;0,00;3,00;1,73;14,887;24,740;0,58;0,53;999998,00;999998,00;999998,00;999998,00;999998,00;999998,00;999998,00;999998,00;999998,00;999998,00;999998,00;999998,00;999998,00;999998,00;999998,00;;;;;;;;;;;;;;;;;512,8258;18,92642;60,5155;0,27000936;0,27000936;0,00438;1,70157;4,5483;22,832543;0,077612;23,101934;24,000541;0,0163;1,6397;0,13;13,03;0,00;0,46;38,74;;115,910;116,002;5,1103092;19,40900;1,36300;0,02800;0,0752668;;71,32;37,00;;;
C-factor (SI units);0,0429;38;20,61000;0,71300;0,010000;102,175;92,25;-2,2400;0,000;101,414;20,700;0,000;360,350;375,550;25,30;1013,517;263,177;0,000;726,700;761,300;733,100;315,950;;;;;0,00;0,00;0,00;3,00;1,73;14,910;24,724;0,58;0,53;999998,00;999998,00;999998,00;999998,00;999998,00;999998,00;999998,00;999998,00;999998,00;999998,00;999998,00;999998,00;999998,00;999998,00;999998,00;;;;;;;;;;;;;;;;;530,5980;18,23638;59,5505;0,28993734;0,28993734;0,00096;1,63234;5,0789;22,843748;0,081032;23,307310;24,290441;0,0173;1,7327;0,15;14,76;0,00;0,47;39,98;;126,589;116,002;5,2874086;19,36100;1,40200;0,01100;0,0778565;;70,95;38,00;;;
OD correction factor;1;39;20,43400;0,84200;0,001000;101,250;93,04;-2,4100;0,000;101,414;20,700;0,000;363,150;379,650;25,30;1013,683;263,177;0,000;727,000;761,400;733,200;315,950;;;;;0,00;0,00;0,00;3,00;1,73;14,853;24,732;0,58;0,53;999998,00;999998,00;999998,00;999998,00;999998,00;999998,00;999998,00;999998,00;999998,00;999998,00;999998,00;999998,00;999998,00;999998,00;999998,00;;;;;;;;;;;;;;;;;540,2309;42,47952;122,0623;0,12672933;0,12672933;-0,00085;3,76330;5,6191;22,652273;0,072422;23,291534;24,349803;0,0155;1,5523;0,16;16,31;0,00;0,48;40,60;;137,072;137,055;5,3834010;19,32300;1,42400;0,00200;0,0799567;;70,78;39,00;;;
Duct diameter (m);0,114;40;20,24500;0,97800;-0,009000;97,675;92,20;-2,5701;0,000;101,414;20,700;0,000;365,950;383,550;25,30;1012,883;263,177;0,000;724,500;761,500;733,200;315,950;;;;;0,00;0,00;0,00;3,00;1,73;14,897;24,745;0,58;0,53;999998,00;999998,00;999998,00;999998,00;999998,00;999998,00;999998,00;999998,00;999998,00;999998,00;999998,00;999998,00;999998,00;999998,00;999998,00;;;;;;;;;;;;;;;;;535,8204;17,13365;55,2073;0,31163534;0,31163534;-0,00083;1,51582;6,1549;22,163489;0,081487;22,964667;24,069130;0,0172;1,7265;0,18;18,04;0,00;0,47;40,26;;147,096;137,055;5,3394501;19,30100;1,44100;0,00200;0,0810622;;70,62;40,00;;;
O2 delay time (s);12;41;20,09800;1,06400;-0,009000;98,900;91,39;-2,9900;0,000;101,414;20,700;0,000;368,950;387,650;25,30;1012,783;263,177;0,000;724,100;761,500;733,300;315,950;;;;;0,00;0,00;0,00;3,00;1,73;14,895;24,732;0,58;0,52;999998,00;999998,00;999998,00;999998,00;999998,00;999998,00;999998,00;999998,00;999998,00;999998,00;999998,00;999998,00;999998,00;999998,00;999998,00;;;;;;;;;;;;;;;;;543,5192;17,80825;63,4947;0,30413818;0,30413818;-0,00239;1,57214;6,6984;22,211183;0,090303;23,202750;24,378767;0,0193;1,9379;0,20;19,98;0,00;0,48;40,79;;156,671;156,802;5,4161687;19,28300;1,45500;-0,00600;0,0820581;;70,20;41,00;;;
CO2 delay time (s);10;42;19,93100;1,14600;-0,013000;101,825;90,69;-3,1400;0,000;101,414;20,700;0,000;371,650;391,450;25,30;1013,117;263,177;0,000;725,000;761,600;733,300;315,950;;;;;0,00;0,00;0,00;3,00;1,73;14,916;24,745;0,58;0,52;999998,00;999998,00;999998,00;999998,00;999998,00;999998,00;999998,00;999998,00;999998,00;999998,00;999998,00;999998,00;999998,00;999998,00;999998,00;;;;;;;;;;;;;;;;;554,3375;38,77115;150,1814;0,14247640;0,14247640;-0,00044;3,45063;7,2528;22,455227;0,098010;23,629354;24,888230;0,0214;2,1472;0,22;22,12;0,00;0,49;41,71;;166,010;156,802;5,5239736;19,26400;1,47900;0,00400;0,0827890;;70,05;42,00;;;
CO delay time (s);10;43;19,79100;1,19700;-0,006000;104,100;91,11;-3,3199;0,000;101,408;20,700;0,000;374,150;394,950;25,30;1013,550;263,177;0,000;726,100;761,700;733,400;315,950;;;;;0,00;0,00;0,00;3,00;1,73;14,903;24,721;0,58;0,52;999998,00;999998,00;999998,00;999998,00;999998,00;999998,00;999998,00;999998,00;999998,00;999998,00;999998,00;999998,00;999998,00;999998,00;999998,00;;;;;;;;;;;;;;;;;568,1546;34,48992;126,2443;0,16415405;0,16415405;-0,00025;3,05810;7,8209;22,628710;0,093361;23,972085;25,304758;0,0207;2,0796;0,24;24,20;0,00;0,50;42,74;;175,202;175,362;5,6616606;19,23600;1,49800;0,00500;0,0842146;;69,87;43,00;;;
;;44;19,68800;1,25200;0,005000;108,300;90,20;-3,5000;0,000;101,416;20,700;0,000;376,650;398,050;25,30;1013,850;263,177;0,000;726,900;761,800;733,400;315,950;;;;;0,00;0,00;0,00;3,00;1,73;14,933;24,743;0,58;0,52;999998,00;999998,00;999998,00;999998,00;999998,00;999998,00;999998,00;999998,00;999998,00;999998,00;999998,00;999998,00;999998,00;999998,00;999998,00;;;;;;;;;;;;;;;;;586,1614;18,94060;76,2862;0,30839030;0,30839030;0,00157;1,68329;8,4071;23,003956;0,103445;24,532442;25,926294;0,0235;2,3609;0,26;26,56;0,00;0,52;44,16;;184,337;175,362;5,8410985;19,20800;1,52300;0,01400;0,0854784;;69,69;44,00;;;
Laboratory;;45;19,61100;1,28900;0,017000;102,300;90,96;-3,9000;0,000;101,406;20,700;0,000;378,950;401,150;25,30;1014,217;263,177;0,000;727,900;761,800;733,500;315,950;;;;;0,00;0,00;0,00;3,00;1,73;14,901;24,721;0,58;0,52;999998,00;999998,00;999998,00;999998,00;999998,00;999998,00;999998,00;999998,00;999998,00;999998,00;999998,00;999998,00;999998,00;999998,00;999998,00;;;;;;;;;;;;;;;;;577,2777;18,70970;68,6432;0,30746460;0,30746460;0,00251;1,65919;8,9844;22,289697;0,095036;23,915879;25,316941;0,0211;2,1179;0,29;28,68;0,00;0,51;43,50;;193,168;193,022;5,7525718;19,17900;1,54400;0,01900;0,0868937;;69,29;45,00;;;
Laboratory name;FZJ IAS-7;46;19,54700;1,32900;0,018000;100,125;90,25;-4,0800;0,000;101,406;20,700;0,000;381,350;404,250;25,30;1014,550;263,177;0,000;728,800;761,900;733,500;316,050;;;;;0,00;0,00;0,00;3,00;1,74;14,872;24,743;0,58;0,52;999998,00;999998,00;999998,00;999998,00;999998,00;999998,00;999998,00;999998,00;999998,00;999998,00;999998,00;999998,00;999998,00;999998,00;999998,00;;;;;;;;;;;;;;;;;576,4956;38,30008;151,3804;0,14999390;0,14999390;0,00460;3,38994;9,5608;21,981973;0,102880;23,735080;25,160367;0,0227;2,2786;0,31;30,96;0,00;0,51;43,49;;201,509;193,022;5,7447784;19,15500;1,56000;0,03000;0,0880018;;69,11;46,00;;;
Operator;DK + CR;47;19,50000;1,36300;0,030000;104,400;90,57;-4,2700;0,000;101,408;20,700;0,000;383,450;407,050;25,30;1014,483;263,177;0,000;728,500;761,900;733,600;315,950;;;;;0,00;0,00;0,00;3,00;1,74;14,903;24,735;0,58;0,52;999998,00;999998,00;999998,00;999998,00;999998,00;999998,00;999998,00;999998,00;999998,00;999998,00;999998,00;999998,00;999998,00;999998,00;999998,00;;;;;;;;;;;;;;;;;592,7975;19,05197;72,5272;0,31005859;0,31005859;0,00568;1,68320;10,1536;22,384797;0,099368;24,303128;25,798900;0,0225;2,2567;0,33;33,22;0,01;0,52;44,73;;209,661;209,704;5,9072271;19,13700;1,57200;0,03500;0,0888703;;68,92;47,00;;;
Filename;18032026_PMMA_DE_6mm_q50_R14,csv;48;19,45600;1,40200;0,028000;97,950;90,18;-4,6600;0,000;101,408;20,600;0,000;385,950;410,150;25,30;1014,350;263,177;0,000;728,000;762,000;733,600;316,050;;;;;0,00;0,00;0,00;3,00;1,74;14,903;24,727;0,58;0,52;999998,00;999998,00;999998,00;999998,00;999998,00;999998,00;999998,00;999998,00;999998,00;999998,00;999998,00;999998,00;999998,00;999998,00;999998,00;;;;;;;;;;;;;;;;;577,9119;19,91915;78,9496;0,28911336;0,28911336;0,00224;1,75766;10,7316;21,611952;0,103678;23,617031;25,097876;0,0228;2,2906;0,35;35,51;0,00;0,51;43,52;;217,488;209,704;5,7588924;19,12300;1,58500;0,01800;0,0897436;;68,53;48,00;;;
Report name;;49;19,40900;1,42400;0,011000;104,275;90,53;-4,8199;0,000;101,408;20,600;0,000;388,250;413,150;25,20;1014,350;263,177;0,000;728,000;762,000;733,600;315,950;;;;;0,00;0,00;0,00;3,00;1,74;14,924;24,737;0,58;0,52;999998,00;999998,00;999998,00;999998,00;999998,00;999998,00;999998,00;999998,00;999998,00;999998,00;999998,00;999998,00;999998,00;999998,00;999998,00;;;;;;;;;;;;;;;;;597,7840;43,32881;165,6597;0,13748169;0,13748169;0,00250;3,81965;11,3293;22,232672;0,099831;24,440124;26,007565;0,0228;2,2855;0,38;37,79;0,00;0,53;45,02;;225,047;225,442;5,9569180;19,11300;1,59200;0,01900;0,0902426;;68,37;49,00;;;
;;50;19,36100;1,44100;0,002000;100,000;90,77;-5,0100;0,000;101,406;20,600;0,000;390,350;415,850;25,30;1014,483;263,177;0,000;728,300;762,000;733,700;316,050;;;;;0,00;0,00;0,00;3,00;1,74;14,884;24,743;0,58;0,52;999998,00;999998,00;999998,00;999998,00;999998,00;999998,00;999998,00;999998,00;999998,00;999998,00;999998,00;999998,00;999998,00;999998,00;999998,00;;;;;;;;;;;;;;;;;588,3558;18,12887;67,3618;0,32340495;0,32340495;-0,00119;1,59507;11,9177;21,713519;0,097140;23,998531;25,566259;0,0218;2,1862;0,40;39,98;0,00;0,52;44,21;;232,407;225,442;5,8629653;19,10300;1,60100;0,00000;0,0909479;;68,18;50,00;;;
Pre-test conditions;;51;19,32300;1,45500;0,002000;100,675;88,58;-5,4200;0,000;101,408;20,600;0,000;392,450;418,550;25,30;1014,750;263,177;0,000;729,100;762,000;733,700;316,050;;;;;0,00;0,00;0,00;3,00;1,74;14,945;24,737;0,58;0,51;999998,00;999998,00;999998,00;999998,00;999998,00;999998,00;999998,00;999998,00;999998,00;999998,00;999998,00;999998,00;999998,00;999998,00;999998,00;;;;;;;;;;;;;;;;;591,6417;19,60066;91,3311;0,30079142;0,30079142;-0,00234;1,72498;12,5093;21,728310;0,121623;24,144074;25,749782;0,0275;2,7568;0,43;42,74;0,00;0,52;44,43;;239,419;239,923;5,8957098;19,09500;1,60900;-0,00600;0,0913974;;67,77;51,00;;;
Ambient temperature (°C);25,2;52;19,30100;1,47900;-0,006000;97,825;89,44;-5,5800;0,000;101,416;20,600;0,000;394,350;420,850;25,20;1014,750;263,177;0,000;729,100;762,000;733,700;316,050;;;;;0,00;0,00;0,00;3,00;1,74;14,918;24,759;0,58;0,51;999998,00;999998,00;999998,00;999998,00;999998,00;999998,00;999998,00;999998,00;999998,00;999998,00;999998,00;999998,00;999998,00;999998,00;999998,00;;;;;;;;;;;;;;;;;586,0802;37,88845;162,1489;0,15414429;0,15414429;-0,00099;3,33336;13,0954;21,366889;0,111912;23,857417;25,460616;0,0250;2,5082;0,45;45,24;0,00;0,51;44,05;;246,139;239,923;5,8402887;19,08000;1,62000;0,00100;0,0920768;;67,61;52,00;;;
Barometric pressure (Pa);101418;53;19,28300;1,49800;0,004000;104,775;89,00;-5,7700;0,000;101,408;20,600;0,000;396,250;423,150;25,20;1015,117;263,177;0,000;730,100;762,000;733,800;316,050;;;;;0,00;0,00;0,00;3,00;1,74;14,933;24,756;0,58;0,51;999998,00;999998,00;999998,00;999998,00;999998,00;999998,00;999998,00;999998,00;999998,00;999998,00;999998,00;999998,00;999998,00;999998,00;999998,00;;;;;;;;;;;;;;;;;608,6406;34,47776;153,9937;0,17591349;0,17591349;-0,00063;3,02898;13,7041;22,059796;0,116845;24,749763;26,429936;0,0271;2,7185;0,48;47,96;0,00;0,53;45,74;;252,766;253,516;6,0651038;19,06900;1,62700;0,00300;0,0926231;;67,42;53,00;;;
Relative hunidity (%);21,0;54;19,26400;1,52300;0,005000;101,225;88,81;-5,9601;0,000;101,408;20,700;0,000;397,950;425,150;25,20;1015,017;263,177;0,000;729,900;761,900;733,800;316,050;;;;;0,00;0,00;0,00;3,00;1,74;14,918;24,745;0,58;0,51;999998,00;999998,00;999998,00;999998,00;999998,00;999998,00;999998,00;999998,00;999998,00;999998,00;999998,00;999998,00;999998,00;999998,00;999998,00;;;;;;;;;;;;;;;;;598,6138;19,60882;89,3944;0,30420939;0,30420939;0,00263;1,73641;14,3027;21,636496;0,119031;24,378990;26,045301;0,0272;2,7290;0,51;50,69;0,00;0,53;45,13;;259,263;253,516;5,9651868;19,05800;1,64400;0,02000;0,0928834;;67,23;54,00;;;
;;55;19,23600;1,54400;0,014000;98,200;88,87;-6,3501;0,000;101,414;20,700;0,000;399,550;427,050;25,20;1014,950;263,177;0,000;729,700;761,900;733,800;316,050;;;;;0,00;0,00;0,00;3,00;1,74;14,929;24,748;0,58;0,51;999998,00;999998,00;999998,00;999998,00;999998,00;999998,00;999998,00;999998,00;999998,00;999998,00;999998,00;999998,00;999998,00;999998,00;999998,00;;;;;;;;;;;;;;;;;595,1499;18,34283;82,5392;0,32332357;0,32332357;0,00464;1,62503;14,8978;21,268040;0,118303;24,060180;25,716180;0,0267;2,6781;0,53;53,37;0,00;0,53;44,93;;265,401;266,184;5,9306688;19,03400;1,66300;0,03100;0,0939572;;66,84;55,00;;;
Conditioning;;56;19,20800;1,56000;0,019000;99,975;88,92;-6,5701;0,000;101,408;20,700;0,000;400,950;428,750;25,20;1014,750;263,177;0,000;729,100;761,900;733,800;316,050;;;;;0,00;0,00;0,00;3,00;1,74;14,868;24,745;0,58;0,51;999998,00;999998,00;999998,00;999998,00;999998,00;999998,00;999998,00;999998,00;999998,00;999998,00;999998,00;999998,00;999998,00;999998,00;999998,00;;;;;;;;;;;;;;;;;607,0333;34,24808;152,0245;0,17662557;0,17662557;0,00449;3,03329;15,5049;21,421895;0,117709;24,319149;26,005325;0,0269;2,6946;0,56;56,06;0,00;0,54;45,82;;271,396;266,184;6,0490864;19,01000;1,68300;0,03000;0,0951567;;66,62;56,00;;;
Conditionet ? (Y/N);N;57;19,17900;1,57200;0,030000;93,800;88,74;-6,7700;0,000;101,408;20,700;0,000;402,250;430,250;25,20;1014,683;263,177;0,000;729,100;761,800;733,700;316,050;;;;;0,00;0,00;0,00;3,00;1,74;14,916;24,735;0,58;0,51;999998,00;999998,00;999998,00;999998,00;999998,00;999998,00;999998,00;999998,00;999998,00;999998,00;999998,00;999998,00;999998,00;999998,00;999998,00;;;;;;;;;;;;;;;;;593,6796;17,57641;78,7734;0,33658854;0,33658854;0,00251;1,55152;16,0985;20,716228;0,119771;23,594295;25,236658;0,0265;2,6607;0,59;58,73;0,00;0,52;44,75;;277,167;277,701;5,9160169;18,99100;1,69600;0,02000;0,0962434;;66,42;57,00;;;
Conditioning temperature (°C);;58;19,15500;1,58500;0,035000;98,775;88,75;-7,2000;0,000;101,408;20,700;0,000;404,050;432,250;25,20;1014,850;263,177;0,000;729,600;761,800;733,700;316,050;;;;;0,00;0,00;0,00;3,00;1,74;14,962;24,761;0,58;0,51;999998,00;999998,00;999998,00;999998,00;999998,00;999998,00;999998,00;999998,00;999998,00;999998,00;999998,00;999998,00;999998,00;999998,00;999998,00;;;;;;;;;;;;;;;;;612,8569;19,96522;89,0379;0,30588786;0,30588786;0,00407;1,76391;16,7114;21,211103;0,119603;24,266024;25,959632;0,0272;2,7331;0,61;61,46;0,00;0,54;46,24;;282,790;277,701;6,1071193;18,97300;1,71100;0,02800;0,0970431;;65,99;58,00;;;
Conditioning RH (%);;59;19,13700;1,59200;0,018000;95,700;88,64;-7,3501;0,000;101,416;20,700;0,000;405,650;434,150;25,20;1014,750;263,177;0,000;729,300;761,800;733,700;316,050;;;;;0,00;0,00;0,00;3,00;1,74;14,922;24,743;0,58;0,51;999998,00;999998,00;999998,00;999998,00;999998,00;999998,00;999998,00;999998,00;999998,00;999998,00;999998,00;999998,00;999998,00;999998,00;999998,00;;;;;;;;;;;;;;;;;607,0559;41,22792;185,1382;0,14672852;0,14672852;0,00234;3,63410;17,3185;20,837112;0,120903;23,932566;25,614011;0,0272;2,7260;0,64;64,18;0,00;0,53;45,75;;288,335;288,639;6,0493119;18,95900;1,72100;0,01900;0,0978573;;65,84;59,00;;;
;;60;19,12300;1,60100;0,019000;95,700;88,22;-7,5400;0,000;101,408;20,700;0,000;407,250;435,950;25,20;1014,650;263,177;0,000;729,100;761,700;733,700;316,050;;;;;0,00;0,00;0,00;3,00;1,74;14,937;24,745;0,58;0,51;999998,00;999998,00;999998,00;999998,00;999998,00;999998,00;999998,00;999998,00;999998,00;999998,00;999998,00;999998,00;999998,00;999998,00;999998,00;;;;;;;;;;;;;;;;;609,2118;34,37891;160,2397;0,17658488;0,17658488;0,00142;3,03891;17,9277;20,796139;0,125663;23,979719;25,669633;0,0283;2,8395;0,67;67,02;0,00;0,54;45,91;;293,665;288,639;6,0707952;18,94800;1,73500;0,01400;0,0984035;;65,65;60,00;;;
Data collected;;61;19,11300;1,60900;0,000000;95,100;88,36;-7,7300;0,000;101,408;20,700;0,000;408,650;437,550;25,20;1014,750;263,177;0,000;729,400;761,700;733,700;316,050;;;;;0,00;0,00;0,00;3,00;1,75;14,912;24,743;0,58;0,51;999998,00;999998,00;999998,00;999998,00;999998,00;999998,00;999998,00;999998,00;999998,00;999998,00;999998,00;999998,00;999998,00;999998,00;999998,00;;;;;;;;;;;;;;;;;610,8875;19,85155;90,9920;0,30665080;0,30665080;0,00123;1,75384;18,5385;20,695304;0,124066;23,945482;25,638922;0,0279;2,8001;0,70;69,82;0,00;0,54;46,03;;298,851;299,142;6,0874938;18,93300;1,74700;0,01300;0,0991626;;65,46;61,00;;;
