Repository: FireDynamics/BESKID_ExperimentalData

# Cone Calorimeter Experiments

Experiments have been conducted, with sample in horizontal orientation. Samples were wrapped in aluminium foil. No retainer frame or grid have been used.

Different types of insulation material have been used below the PMMA samples: CaSiO3 and Al2O3. The goal was to an insulation material that has a more reproducible behaviour compared to the common fiber blankets. The CaSiO3 block below the sample was manufactured from the same boards used as backing of the large scale experiments. However, it was found that these boards contain a lot of moisture making the mass loss measurements unreliable.

File: Materials/PMMA/DE_6mm/Cone/Al2O3/18032026_PMMA_DE_6mm_q50_Al2O3_R2.csv (part 1 of 5)
General information;;time (s);O2;CO2;CO;Pdiff;Light;Mass;Methane;AmbP;AmbH;HFM;TC stack;TC smoke;TC amb.;TC cone;T PK;Soot;TC cone1;TC cone2;TC cone3;TC aux;CH4;CO;CO2;Ethene;H2O;n.u.;n.u.;UOX Bin;n.u.;UOX Hum.;UOX Temp;n.u.;TEext1;TEext2;TEext3;TEext4;TEext5;TEext6;TEext7;TEext8;TEext9;TEext10;TEext11;TEext12;TEext13;TEext14;TEext15;n.u.;n.u.;n.u.;n.u.;n.u.;n.u.;n.u.;n.u.;n.u.;n.u.;n.u.;n.u.;n.u.;n.u.;n.u.;n.u.;n.u.;HRR/a;EHC;SEA;MLR;MLR/a;COY;CO2Y/sh;THR/a;MFR;K;Vstack;Vsmoke;SPR;RSR;TSP;TSR;COP;CO2P;O2C;TOC;ARHE;Mass;HRR;O2/sh;CO2/sh;CO/sh;phi;FU27;FU28;FU29;FU30;FU31;
;;;%;%;%;Pa;-;g;g/s;Pa;%;kW/m²;°C;°C;°C;°C;°C;g/min;°C;°C;°C;°C;ppm;ppm;%;ppm;ppm;no;no;;no;%;°C;no;°C;°C;°C;°C;°C;°C;°C;°C;°C;°C;°C;°C;°C;°C;°C;no;no;no;no;no;no;no;no;no;no;no;no;no;no;no;no;no;kW/m²;MJ/kg;m²/kg;g/s;g/(s*m²);[kg/kg];[kg/kg];MJ/m²;g/s;1/m;l/s;l/s;m²/s;(m²/s)/m²;m²;m²;g/s;g/s;g/s;g;kW/m²;g;kW;[%];[%];%;;;;;;;
Test;;0;20,93800;0,05800;-0,005000;114,825;100,10;0,0000;0,000;101,408;19,800;0,000;338,650;339,850;25,30;1019,250;263,158;0,000;743,600;760,000;734,700;317,250;;;;;0,00;0,00;0,00;3,00;1,99;14,966;25,012;0,57;0,57;999998,00;999998,00;999998,00;999998,00;999998,00;999998,00;999998,00;999998,00;999998,00;999998,00;999998,00;999998,00;999998,00;999998,00;999998,00;;;;;;;;;;;;;;;;;0,6613;;;0,00083415;0,00083415;-0,00039;0,70185;0,0007;24,980434;0,000152;23,952527;24,037402;0,0000;0,0032;0,00;0,00;0,00;0,00;0,07;;;;0,0066429;20,94500;0,04800;0,00400;0,0000890;;70,93;0,00;;;
Standard used;ISO 5660-1;1;20,93600;0,05700;0,008000;116,125;100,10;0,0000;0,000;101,416;19,800;0,000;338,650;339,850;25,30;1019,150;263,158;0,000;743,800;759,700;734,500;317,250;;;;;0,00;0,00;0,00;3,00;1,99;14,931;24,996;0,57;0,57;999998,00;999998,00;999998,00;999998,00;999998,00;999998,00;999998,00;999998,00;999998,00;999998,00;999998,00;999998,00;999998,00;999998,00;999998,00;;;;;;;;;;;;;;;;;0,0000;;;-0,00001017;-0,00001017;0,00160;-57,87648;0,0007;25,121445;0,000240;24,087736;24,173090;0,0001;0,0051;0,00;0,01;0,00;0,00;0,07;;0,000;0,000;0,0000000;20,94500;0,04800;0,01300;-0,0000249;;70,93;1,00;;;
Date of test;18.03.2026;2;20,93800;0,05800;0,048000;118,450;100,11;0,0100;0,000;101,416;19,800;0,000;338,550;339,850;25,30;1016,850;263,158;0,000;737,400;759,400;734,300;317,250;;;;;0,00;0,00;0,00;3,00;1,99;14,952;24,988;0,57;0,57;999998,00;999998,00;999998,00;999998,00;999998,00;999998,00;999998,00;999998,00;999998,00;999998,00;999998,00;999998,00;999998,00;999998,00;999998,00;;;;;;;;;;;;;;;;;0,0000;;;-0,03996785;-0,03996785;0,00251;-0,01488;0,0007;25,375431;0,000133;24,324085;24,417487;0,0000;0,0028;0,00;0,01;0,00;0,00;0,07;;0,000;0,000;0,0000000;20,94500;0,04800;0,01700;-0,0000756;;70,94;2,00;;;
Time of test;15:51;3;20,93600;0,05600;0,028000;114,575;100,11;0,0800;0,000;101,412;19,800;0,000;338,550;339,750;25,30;1014,950;263,158;0,000;732,300;759,100;734,000;317,350;;;;;0,00;0,00;0,00;3,00;1,99;14,947;25,002;0,57;0,57;999998,00;999998,00;999998,00;999998,00;999998,00;999998,00;999998,00;999998,00;999998,00;999998,00;999998,00;999998,00;999998,00;999998,00;999998,00;;;;;;;;;;;;;;;;;0,0000;;;-0,08668009;-0,08668009;0,00401;-0,00675;0,0007;24,956910;0,000045;23,922904;24,007699;0,0000;0,0009;0,00;0,01;0,00;0,00;-0,04;;0,000;0,000;0,0000000;20,94900;0,04800;0,02400;-0,0004059;;71,01;3,00;;;
Heat flux (kW/m²);50;4;20,93700;0,05500;0,030000;114,525;100,17;0,1600;0,000;101,408;19,800;0,000;338,450;339,650;25,30;1013,483;263,158;0,000;728,400;758,800;733,800;317,250;;;;;0,00;0,00;0,00;3,00;1,99;14,994;25,012;0,57;0,57;999998,00;999998,00;999998,00;999998,00;999998,00;999998,00;999998,00;999998,00;999998,00;999998,00;999998,00;999998,00;999998,00;999998,00;999998,00;;;;;;;;;;;;;;;;;0,5202;;;-0,04088338;-0,04088338;-0,00215;-0,01431;0,0012;24,955150;-0,000516;23,914151;23,998941;-0,0001;-0,0108;0,00;0,01;0,00;0,00;0,02;;0,065;0,000;0,0052251;20,94700;0,04800;-0,00400;0,0000695;;71,09;4,00;;;
Nominal duct flow rate (l/s);24,0;5;20,93800;0,05300;0,029000;115,475;100,13;0,1600;0,000;101,416;19,800;0,000;338,450;339,650;25,30;1012,217;263,158;0,000;725,100;758,500;733,600;317,250;;;;;0,00;0,00;0,00;3,00;2,00;15,002;25,002;0,57;0,57;999998,00;999998,00;999998,00;999998,00;999998,00;999998,00;999998,00;999998,00;999998,00;999998,00;999998,00;999998,00;999998,00;999998,00;999998,00;;;;;;;;;;;;;;;;;0,5217;;;0,00583903;0,00583903;-0,00194;0,03498;0,0017;25,058440;-0,000061;24,013132;24,098273;0,0000;-0,0013;0,00;0,01;0,00;0,00;0,02;;0,156;0,104;0,0052403;20,94700;0,04700;-0,00300;0,0000695;;71,09;5,00;;;
Sampling interval (s);1;6;20,94100;0,05100;0,002000;114,925;100,14;0,1600;0,000;101,416;19,800;0,000;338,350;339,550;25,30;1011,217;263,158;0,000;722,600;758,300;733,300;317,350;;;;;0,00;0,00;0,00;3,00;2,00;14,947;24,994;0,57;0,57;999998,00;999998,00;999998,00;999998,00;999998,00;999998,00;999998,00;999998,00;999998,00;999998,00;999998,00;999998,00;999998,00;999998,00;999998,00;;;;;;;;;;;;;;;;;0,8059;;;0,00583903;0,00583903;-0,00259;0,03491;0,0025;25,002386;-0,000255;23,952337;24,037288;-0,0001;-0,0053;0,00;0,01;0,00;0,00;0,02;;0,241;0,104;0,0080948;20,94700;0,04700;-0,00600;0,0001074;;71,09;6,00;;;
Separation (mm);25;7;20,94000;0,05000;-0,026000;115,325;100,14;0,1500;0,000;101,412;19,800;0,000;338,350;339,550;25,30;1010,450;263,158;0,000;720,800;758,000;733,100;317,350;;;;;0,00;0,00;0,00;3,00;2,00;14,924;25,012;0,57;0,57;999998,00;999998,00;999998,00;999998,00;999998,00;999998,00;999998,00;999998,00;999998,00;999998,00;999998,00;999998,00;999998,00;999998,00;999998,00;;;;;;;;;;;;;;;;;1,5199;;;0,00499471;0,00499471;-0,00216;0,04088;0,0040;25,045860;-0,000237;23,993985;24,079083;-0,0001;-0,0050;0,00;0,01;0,00;0,00;0,07;;0,373;0,366;0,0152672;20,94500;0,04700;-0,00400;0,0002029;;71,08;7,00;;;
Orientation;hor;8;20,94300;0,04900;-0,010000;112,275;100,16;0,1500;0,000;101,416;19,800;0,000;338,350;339,550;25,30;1009,683;263,158;0,000;718,900;757,800;732,900;317,350;;;;;0,00;0,00;0,00;3,00;2,00;15,002;25,010;0,57;0,57;999998,00;999998,00;999998,00;999998,00;999998,00;999998,00;999998,00;999998,00;999998,00;999998,00;999998,00;999998,00;999998,00;999998,00;999998,00;;;;;;;;;;;;;;;;;1,1481;;;0,00507609;0,00507609;-0,00235;0,03969;0,0052;24,712446;-0,000430;23,674574;23,758539;-0,0001;-0,0089;0,00;0,01;0,00;0,00;0,04;;0,493;0,366;0,0115325;20,94600;0,04700;-0,00500;0,0001552;;71,08;8,00;;;
Edge frame?;N;9;20,94600;0,04900;-0,007000;114,725;100,12;0,1399;0,000;101,412;19,800;0,000;338,350;339,550;25,30;1009,283;263,158;0,000;718,000;757,600;732,800;317,350;;;;;0,00;0,00;0,00;3,00;2,00;14,996;25,002;0,57;0,57;999998,00;999998,00;999998,00;999998,00;999998,00;999998,00;999998,00;999998,00;999998,00;999998,00;999998,00;999998,00;999998,00;999998,00;999998,00;;;;;;;;;;;;;;;;;0,8755;;;0,00591024;0,00591024;-0,00171;0,03445;0,0061;24,980621;0,000008;23,931487;24,016363;0,0000;0,0002;0,00;0,01;0,00;0,00;0,04;;0,550;0,551;0,0087940;20,94600;0,04700;-0,00200;0,0001172;;71,07;9,00;;;
Grid?;N;10;20,94500;0,04800;0,001000;117,900;100,13;0,1399;0,000;101,412;19,800;0,000;338,350;339,550;25,30;1008,917;263,158;0,000;717,200;757,500;732,600;317,350;;;;;0,00;0,00;0,00;3,00;2,00;14,971;24,988;0,57;0,57;999998,00;999998,00;999998,00;999998,00;999998,00;999998,00;999998,00;999998,00;999998,00;999998,00;999998,00;999998,00;999998,00;999998,00;999998,00;;;;;;;;;;;;;;;;;0,0000;;;-0,00084432;-0,00084432;-0,00017;-0,24450;0,0061;25,323930;-0,000080;24,260377;24,346420;0,0000;-0,0017;0,00;0,01;0,00;0,00;-0,01;;0,539;0,551;0,0000000;20,94800;0,04700;0,00500;-0,0000922;;71,07;10,00;;;
Non-scrubbed?;;11;20,94500;0,04800;0,004000;116,375;100,14;0,1399;0,000;101,420;19,800;0,000;338,250;339,550;25,30;1008,617;263,158;0,000;716,500;757,400;732,500;317,350;;;;;0,00;0,00;0,00;3,00;2,00;14,981;25,010;0,57;0,57;999998,00;999998,00;999998,00;999998,00;999998,00;999998,00;999998,00;999998,00;999998,00;999998,00;999998,00;999998,00;999998,00;999998,00;999998,00;;;;;;;;;;;;;;;;;0,0000;;;0,00000000;0,00000000;0,00138;Infinity;0,0061;25,163337;-0,000220;24,099404;24,192026;0,0000;-0,0046;0,00;0,01;0,00;0,00;-0,01;;0,490;0,530;0,0000000;20,94800;0,04800;0,01200;-0,0001935;;71,07;11,00;;;
Substrate used? {Y/N};;12;20,94500;0,04800;0,013000;112,900;100,19;0,1399;0,000;101,408;19,800;0,000;338,250;339,450;25,30;1008,450;263,158;0,000;716,000;757,400;732,500;317,350;;;;;0,00;0,00;0,00;3,00;2,00;14,988;25,010;0,57;0,57;999998,00;999998,00;999998,00;999998,00;999998,00;999998,00;999998,00;999998,00;999998,00;999998,00;999998,00;999998,00;999998,00;999998,00;999998,00;;;;;;;;;;;;;;;;;0,0000;;;0,00000000;0,00000000;-0,00060;Infinity;0,0061;24,784797;-0,000676;23,736869;23,821080;-0,0001;-0,0141;0,00;0,01;0,00;0,00;0,02;;0,449;0,530;0,0000000;20,94700;0,04800;0,00300;-0,0000191;;71,07;12,00;;;
Substrate;;13;20,94500;0,04800;0,017000;115,575;100,18;0,1399;0,000;101,412;19,800;0,000;338,150;339,450;25,30;1008,383;263,158;0,000;715,900;757,400;732,400;317,350;;;;;0,00;0,00;0,00;3,00;2,00;14,973;24,999;0,57;0,57;999998,00;999998,00;999998,00;999998,00;999998,00;999998,00;999998,00;999998,00;999998,00;999998,00;999998,00;999998,00;999998,00;999998,00;999998,00;;;;;;;;;;;;;;;;;0,0000;;;0,00000000;0,00000000;0,00270;Infinity;0,0061;25,080405;-0,000641;24,012877;24,105194;-0,0001;-0,0135;0,00;0,01;0,00;0,00;0,05;;0,415;0,449;0,0000000;20,94600;0,04700;0,01800;-0,0001360;;71,07;13,00;;;
Additional preparation details;;14;20,94500;0,04800;0,024000;110,275;100,18;0,1399;0,000;101,408;19,800;0,000;338,050;339,350;25,30;1008,250;263,158;0,000;715,500;757,400;732,400;317,350;;;;;0,00;0,00;0,00;3,00;2,00;14,931;25,018;0,57;0,57;999998,00;999998,00;999998,00;999998,00;999998,00;999998,00;999998,00;999998,00;999998,00;999998,00;999998,00;999998,00;999998,00;999998,00;999998,00;;;;;;;;;;;;;;;;;0,0000;;;0,00000000;0,00000000;0,00113;Infinity;0,0061;24,502215;-0,000572;23,452361;23,542548;-0,0001;-0,0118;0,00;0,01;0,00;0,00;0,02;;0,385;0,449;0,0000000;20,94700;0,04800;0,01100;-0,0001204;;71,07;14,00;;;
;;15;20,94900;0,04700;-0,004000;117,250;100,14;0,1399;0,000;101,412;19,800;0,000;338,050;339,250;25,30;1008,183;263,158;0,000;715,300;757,400;732,400;317,350;;;;;0,00;0,00;0,00;3,00;2,00;14,977;25,020;0,57;0,57;999998,00;999998,00;999998,00;999998,00;999998,00;999998,00;999998,00;999998,00;999998,00;999998,00;999998,00;999998,00;999998,00;999998,00;999998,00;;;;;;;;;;;;;;;;;0,0000;;;0,00000000;0,00000000;0,00050;Infinity;0,0061;25,265229;-0,000204;24,182681;24,268524;0,0000;-0,0043;0,00;0,01;0,00;0,00;0,05;;0,359;0,389;0,0000000;20,94600;0,04800;0,00800;-0,0000220;;71,07;15,00;;;
Specimen;;16;20,94700;0,04700;-0,003000;114,300;100,15;0,1399;0,000;101,412;19,800;0,000;337,950;339,150;25,30;1008,283;263,158;0,000;715,500;757,500;732,400;317,350;;;;;0,00;0,00;0,00;3,00;2,00;14,994;24,999;0,57;0,57;999998,00;999998,00;999998,00;999998,00;999998,00;999998,00;999998,00;999998,00;999998,00;999998,00;999998,00;999998,00;999998,00;999998,00;999998,00;;;;;;;;;;;;;;;;;1,2793;;;0,00000000;0,00000000;-0,00391;Infinity;0,0073;24,949060;-0,000274;23,872995;23,957764;-0,0001;-0,0057;0,00;0,01;0,00;0,00;0,02;;0,377;0,389;0,0128502;20,94700;0,04800;-0,01200;0,0001707;;71,07;16,00;;;
Sample description;PMMA_DE_6mm_q50_R15;17;20,94700;0,04700;-0,006000;116,150;100,15;0,1399;0,000;101,412;19,800;0,000;337,950;339,150;25,30;1008,350;263,158;0,000;715,600;757,600;732,400;317,350;;;;;0,00;0,00;0,00;3,00;2,00;14,960;25,020;0,57;0,57;999998,00;999998,00;999998,00;999998,00;999998,00;999998,00;999998,00;999998,00;999998,00;999998,00;999998,00;999998,00;999998,00;999998,00;999998,00;;;;;;;;;;;;;;;;;0,1415;;;-0,00083415;-0,00083415;-0,00128;-0,70662;0,0075;25,150156;-0,000327;24,065418;24,150869;-0,0001;-0,0069;0,00;0,01;0,00;0,00;0,02;;0,397;0,352;0,0014213;20,94700;0,04800;0,00000;0,0000188;;71,07;17,00;;;
Material name/ID;PMMA_DE_6mm;18;20,94700;0,04700;-0,004000;116,150;100,15;0,1399;0,000;101,412;19,800;0,000;337,950;339,150;25,30;1008,217;263,158;0,000;715,100;757,700;732,400;317,350;;;;;0,00;0,00;0,00;3,00;2,00;14,937;25,026;0,57;0,57;999998,00;999998,00;999998,00;999998,00;999998,00;999998,00;999998,00;999998,00;999998,00;999998,00;999998,00;999998,00;999998,00;999998,00;999998,00;;;;;;;;;;;;;;;;;0,6193;;;0,00583903;0,00583903;-0,00217;0,03511;0,0081;25,150156;-0,000327;24,065418;24,150869;-0,0001;-0,0069;0,00;0,01;0,00;0,00;0,02;;0,396;0,352;0,0062205;20,94700;0,04700;-0,00400;0,0000821;;71,07;18,00;;;
Specimen number;R15;19;20,94500;0,04700;-0,005000;112,375;100,17;0,1299;0,000;101,412;19,800;0,000;337,950;339,150;25,30;1008,217;263,158;0,000;715,000;757,800;732,400;317,350;;;;;0,00;0,00;0,00;3,00;2,00;14,933;25,026;0,57;0,57;999998,00;999998,00;999998,00;999998,00;999998,00;999998,00;999998,00;999998,00;999998,00;999998,00;999998,00;999998,00;999998,00;999998,00;999998,00;;;;;;;;;;;;;;;;;0,1631;;;0,00500488;0,00500488;-0,00213;0,04029;0,0083;24,738076;-0,000520;23,671111;23,755163;-0,0001;-0,0108;0,00;0,01;0,00;0,00;-0,01;;0,395;0,331;0,0016379;20,94800;0,04700;-0,00400;0,0000217;;71,06;19,00;;;
E (MJ/kg);13,10;20;20,94600;0,04700;-0,002000;117,450;100,11;0,1299;0,000;101,412;19,800;0,000;337,850;339,050;25,30;1008,483;263,158;0,000;715,600;757,900;732,500;317,350;;;;;0,00;0,00;0,00;3,00;2,00;14,967;25,018;0,57;0,57;999998,00;999998,00;999998,00;999998,00;999998,00;999998,00;999998,00;999998,00;999998,00;999998,00;999998,00;999998,00;999998,00;999998,00;999998,00;;;;;;;;;;;;;;;;;0,0000;;;0,00500488;0,00500488;-0,00084;0,11844;0,0083;25,294253;0,000092;24,196137;24,282079;0,0000;0,0020;0,00;0,01;0,00;0,00;0,02;;0,380;0,331;0,0000000;20,94700;0,04800;0,00200;-0,0000065;;71,06;20,00;;;
Initial mass (g);70,93;21;20,94600;0,04800;0,005000;113,475;100,14;0,1199;0,000;101,412;19,900;0,000;337,850;339,050;25,30;1008,550;263,158;0,000;715,700;758,000;732,500;317,350;;;;;0,00;0,00;0,00;3,00;2,00;14,973;25,023;0,57;0,57;999998,00;999998,00;999998,00;999998,00;999998,00;999998,00;999998,00;999998,00;999998,00;999998,00;999998,00;999998,00;999998,00;999998,00;999998,00;;;;;;;;;;;;;;;;;0,0000;;;0,00583903;0,00583903;0,00180;0,22995;0,0083;24,862537;-0,000224;23,783164;23,867639;0,0000;-0,0047;0,00;0,01;0,00;0,00;-0,01;;0,362;0,307;0,0000000;20,94800;0,05000;0,01400;-0,0002441;;71,05;21,00;;;
Thickness (mm);5,96;22;20,94800;0,04800;0,012000;118,150;100,13;0,1199;0,000;101,412;19,900;0,000;337,850;339,050;25,30;1008,683;263,158;0,000;716,000;758,100;732,500;317,350;;;;;0,00;0,00;0,00;3,00;2,01;14,994;25,010;0,57;0,57;999998,00;999998,00;999998,00;999998,00;999998,00;999998,00;999998,00;999998,00;999998,00;999998,00;999998,00;999998,00;999998,00;999998,00;999998,00;;;;;;;;;;;;;;;;;1,3062;;;-0,00165812;-0,00165812;0,00005;-5,03567;0,0096;25,369517;-0,000136;24,268134;24,354332;0,0000;-0,0029;0,00;0,01;0,00;0,01;0,24;;0,375;0,307;0,0131208;20,93900;0,06800;0,00600;0,0001730;;71,05;22,00;;;
Surface area (cm²);100,45;23;20,94800;0,04700;0,003000;116,600;100,10;0,1199;0,000;101,412;19,900;0,000;337,750;338,950;25,30;1008,750;263,158;0,000;715,800;758,400;732,600;317,350;;;;;0,00;0,00;0,00;3,00;2,01;14,977;25,028;0,57;0,57;999998,00;999998,00;999998,00;999998,00;999998,00;999998,00;999998,00;999998,00;999998,00;999998,00;999998,00;999998,00;999998,00;999998,00;999998,00;;;;;;;;;;;;;;;;;12,2228;;;0,00409953;0,00409953;0,00072;5,31288;0,0218;25,206288;0,000179;24,104855;24,190498;0,0000;0,0038;0,00;0,02;0,00;0,02;1,13;;0,653;0,812;0,1227778;20,90700;0,10300;0,00900;0,0016251;;71,05;23,00;;;
Sponsor;;24;20,94700;0,04800;0,018000;116,125;100,12;0,1100;0,000;101,412;19,900;0,000;337,750;338,950;25,30;1008,817;263,158;0,000;715,900;758,500;732,600;317,350;;;;;0,00;0,00;0,00;3,00;2,01;14,945;25,028;0,58;0,57;999998,00;999998,00;999998,00;999998,00;999998,00;999998,00;999998,00;999998,00;999998,00;999998,00;999998,00;999998,00;999998,00;999998,00;999998,00;;;;;;;;;;;;;;;;;33,5491;0,00000;-0,2188;0,01410929;0,01410929;0,00072;3,61155;0,0553;25,154894;-0,000015;24,055706;24,141175;0,0000;-0,0003;0,00;0,02;0,00;0,05;2,87;;1,579;0,812;0,3370010;20,84400;0,17900;0,00900;0,0044697;;71,04;24,00;;;
Manufacturer;;25;20,94600;0,04800;0,011000;116,000;100,14;0,0900;0,000;101,412;19,900;0,000;337,750;338,850;25,30;1009,017;263,158;0,000;716,300;758,600;732,700;317,350;;;;;0,00;0,00;0,00;3,00;2,01;14,962;25,039;0,58;0,57;999998,00;999998,00;999998,00;999998,00;999998,00;999998,00;999998,00;999998,00;999998,00;999998,00;999998,00;999998,00;999998,00;999998,00;999998,00;;;;;;;;;;;;;;;;;70,4193;22,90399;-1,6584;0,03088379;0,03088379;0,00227;2,78132;0,1258;25,141351;-0,000242;24,042755;24,121059;-0,0001;-0,0051;0,00;0,02;0,00;0,09;5,69;;3,595;4,052;0,7073619;20,74200;0,27000;0,01600;0,0093915;;71,02;25,00;;;
Test start time (s);60;26;20,94700;0,04800;0,008000;114,525;100,12;0,0499;0,000;101,408;19,900;0,000;337,850;339,050;25,30;1009,117;263,158;0,000;716,500;758,700;732,700;317,350;;;;;0,00;0,00;0,00;3,00;2,01;14,985;25,020;0,58;0,57;999998,00;999998,00;999998,00;999998,00;999998,00;999998,00;999998,00;999998,00;999998,00;999998,00;999998,00;999998,00;999998,00;999998,00;999998,00;;;;;;;;;;;;;;;;;122,0092;30,66421;-0,0805;0,03996785;0,03996785;0,00093;3,56792;0,2478;24,977300;-0,000015;23,892945;23,977810;0,0000;-0,0003;0,00;0,02;0,00;0,14;9,66;;7,158;4,052;1,2255825;20,59600;0,42000;0,01000;0,0163892;;70,98;26,00;;;
Time to ignition (s);24;27;20,94600;0,04800;-0,012000;111,975;99,63;0,0100;0,000;101,412;19,800;0,000;338,350;339,550;25,30;1009,517;263,158;0,000;717,400;758,900;732,800;317,350;;;;;0,00;0,00;0,00;3,00;2,01;14,954;25,002;0,58;0,57;999998,00;999998,00;999998,00;999998,00;999998,00;999998,00;999998,00;999998,00;999998,00;999998,00;999998,00;999998,00;999998,00;999998,00;999998,00;;;;;;;;;;;;;;;;;186,1164;62,34164;33,9992;0,02998861;0,02998861;0,00005;6,42174;0,4339;24,679408;0,004899;23,642924;23,726776;0,0010;0,1015;0,00;0,12;0,00;0,19;14,32;;12,598;13,253;1,8695389;20,42000;0,55700;0,00600;0,0253251;;70,94;27,00;;;
Time to flameout (s);274;28;20,94700;0,04700;0,000000;108,325;96,78;-0,0500;0,000;101,408;19,800;0,000;339,150;340,650;25,30;1009,883;263,158;0,000;718,300;759,000;732,900;317,350;;;;;0,00;0,00;0,00;3,00;2,01;14,967;25,036;0,58;0,55;999998,00;999998,00;999998,00;999998,00;999998,00;999998,00;999998,00;999998,00;999998,00;999998,00;999998,00;999998,00;999998,00;999998,00;999998,00;;;;;;;;;;;;;;;;;249,1536;12,56666;34,9571;0,19915771;0,19915771;0,00005;1,26255;0,6830;24,245197;0,033939;23,281868;23,384839;0,0070;0,6931;0,01;0,81;0,00;0,25;19,09;;19,921;13,253;2,5027478;20,23200;0,72500;0,00600;0,0345430;;70,88;28,00;;;
End of test criteria;User end of test;29;20,94700;0,04700;-0,004000;104,075;96,07;-0,3500;0,000;101,412;19,800;0,000;340,450;342,350;25,30;1010,317;263,158;0,000;719,300;759,200;733,000;317,350;;;;;0,00;0,00;0,00;3,00;2,01;14,952;25,023;0,58;0,55;999998,00;999998,00;999998,00;999998,00;999998,00;999998,00;999998,00;999998,00;999998,00;999998,00;999998,00;999998,00;999998,00;999998,00;999998,00;;;;;;;;;;;;;;;;;305,0782;14,53506;39,4718;0,21083577;0,21083577;-0,00016;1,36449;0,9881;23,719407;0,041263;22,864275;22,991877;0,0083;0,8285;0,02;1,64;0,00;0,29;23,08;;28,790;29,277;3,0645101;20,06300;0,84000;0,00500;0,0432733;;70,58;29,00;;;
User EOT time (s);318;30;20,94700;0,04800;-0,004000;99,675;95,14;-0,4401;0,000;101,412;19,800;0,000;342,450;345,050;25,40;1010,717;263,158;0,000;720,200;759,400;733,100;317,350;;;;;0,00;0,00;0,00;3,00;2,01;14,994;25,020;0,58;0,54;999998,00;999998,00;999998,00;999998,00;999998,00;999998,00;999998,00;999998,00;999998,00;999998,00;999998,00;999998,00;999998,00;999998,00;999998,00;;;;;;;;;;;;;;;;;334,5649;34,73930;104,6437;0,09674072;0,09674072;-0,00036;3,33684;1,3227;23,144715;0,051038;22,441366;22,611748;0,0101;1,0078;0,03;2,65;0,00;0,32;25,42;;38,491;29,277;3,3607049;19,94900;0,95900;0,00400;0,0486614;;70,49;30,00;;;
MLR EOT mass (g/m²);;31;20,94800;0,05000;0,002000;96,850;94,07;-0,5801;0,000;101,412;19,800;0,000;345,150;348,450;25,40;1011,083;263,158;0,000;721,200;759,500;733,100;317,350;;;;;0,00;0,00;0,00;3,00;2,01;14,962;25,031;0,58;0,54;999998,00;999998,00;999998,00;999998,00;999998,00;999998,00;999998,00;999998,00;999998,00;999998,00;999998,00;999998,00;999998,00;999998,00;999998,00;;;;;;;;;;;;;;;;;368,2677;27,93233;92,5767;0,13243612;0,13243612;0,00205;2,60567;1,6909;22,724962;0,062340;22,208095;22,420429;0,0123;1,2206;0,04;3,87;0,00;0,35;27,91;;48,585;49,109;3,6992495;19,83100;1,04000;0,01600;0,0545875;;70,35;31,00;;;
MLR time period (s);;32;20,94700;0,06800;0,014000;100,175;94,18;-0,7300;0,000;101,412;19,800;0,000;347,950;352,550;25,40;1011,450;263,158;0,000;722,000;759,600;733,300;317,350;;;;;0,00;0,00;0,00;3,00;2,01;14,956;25,036;0,58;0,54;999998,00;999998,00;999998,00;999998,00;999998,00;999998,00;999998,00;999998,00;999998,00;999998,00;999998,00;999998,00;999998,00;999998,00;999998,00;;;;;;;;;;;;;;;;;409,6034;15,28546;45,7873;0,26917521;0,26917521;0,00350;1,42403;2,1005;23,018581;0,061148;22,677526;22,977329;0,0123;1,2270;0,05;5,10;0,00;0,38;31,08;;59,221;49,109;4,1144663;19,72000;1,13600;0,02300;0,0599743;;70,20;32,00;;;
Truncate graphs at EOT;;33;20,94800;0,10300;0,006000;100,775;94,66;-1,0801;0,000;101,412;19,800;0,000;350,750;356,750;25,40;1011,817;263,158;0,000;723,000;759,700;733,300;317,350;;;;;0,00;0,00;0,00;3,00;2,01;14,983;25,042;0,58;0,54;999998,00;999998,00;999998,00;999998,00;999998,00;999998,00;999998,00;999998,00;999998,00;999998,00;999998,00;999998,00;999998,00;999998,00;999998,00;;;;;;;;;;;;;;;;;444,2931;17,61799;45,0815;0,25331624;0,25331624;0,00349;1,60874;2,5448;22,995076;0,056049;22,836671;23,227320;0,0114;1,1369;0,06;6,23;0,00;0,41;33,61;;70,365;70,756;4,4629241;19,61900;1,20600;0,02300;0,0651552;;69,85;33,00;;;
Smooth data?;;34;20,93900;0,17900;0,009000;100,250;93,56;-1,2100;0,000;101,412;19,800;0,000;353,650;360,950;25,40;1012,583;263,158;0,000;725,100;759,800;733,400;317,350;;;;;0,00;0,00;0,00;3,00;2,01;14,990;25,050;0,58;0,53;999998,00;999998,00;999998,00;999998,00;999998,00;999998,00;999998,00;999998,00;999998,00;999998,00;999998,00;999998,00;999998,00;999998,00;999998,00;;;;;;;;;;;;;;;;;472,8528;35,61594;104,1006;0,13336182;0,13336182;0,00246;3,23417;3,0177;22,840870;0,067800;22,871075;23,343177;0,0139;1,3821;0,08;7,62;0,00;0,43;35,72;;81,782;70,756;4,7498059;19,52600;1,28200;0,01800;0,0698451;;69,72;34,00;;;
Correct O2 for pressure?;;35;20,90700;0,27000;0,009000;99,100;93,48;-1,3801;0,000;101,412;19,800;0,000;356,450;365,050;25,40;1013,150;263,158;0,000;726,600;759,900;733,500;317,350;;;;;0,00;0,00;0,00;3,00;2,01;14,948;25,036;0,58;0,53;999998,00;999998,00;999998,00;999998,00;999998,00;999998,00;999998,00;999998,00;999998,00;999998,00;999998,00;999998,00;999998,00;999998,00;999998,00;;;;;;;;;;;;;;;;;492,6564;34,31476;97,5112;0,14421590;0,14421590;0,00364;3,07210;3,5103;22,620115;0,068569;22,829358;23,380157;0,0141;1,4000;0,09;9,02;0,00;0,44;37,16;;93,239;93,483;4,9487339;19,45400;1,32800;0,02400;0,0735090;;69,55;35,00;;;
;;36;20,84400;0,42000;0,016000;97,725;92,75;-1,5300;0,000;101,412;19,800;0,000;359,450;369,350;25,40;1013,750;263,158;0,000;728,100;760,100;733,600;317,350;;;;;0,00;0,00;0,00;3,00;2,01;14,990;25,020;0,58;0,53;999998,00;999998,00;999998,00;999998,00;999998,00;999998,00;999998,00;999998,00;999998,00;999998,00;999998,00;999998,00;999998,00;999998,00;999998,00;;;;;;;;;;;;;;;;;501,2606;17,88081;55,6860;0,28159587;0,28159587;0,00143;1,60561;4,0116;22,368708;0,076418;22,765629;23,392641;0,0157;1,5611;0,11;10,58;0,00;0,45;37,78;;104,453;93,483;5,0351625;19,41200;1,36900;0,01300;0,0756493;;69,40;36,00;;;
Apparatus;;37;20,74200;0,55700;0,010000;104,275;92,80;-1,9100;0,000;101,412;19,800;0,000;362,550;373,850;25,30;1013,850;263,158;0,000;728,400;760,100;733,600;317,350;;;;;0,00;0,00;0,00;3,00;2,01;14,960;25,020;0,58;0,53;999998,00;999998,00;999998,00;999998,00;999998,00;999998,00;999998,00;999998,00;999998,00;999998,00;999998,00;999998,00;999998,00;999998,00;999998,00;;;;;;;;;;;;;;;;;529,3837;18,44035;56,2569;0,28837077;0,28837077;0,00086;1,64433;4,5410;23,007183;0,075940;23,617375;24,353484;0,0162;1,6150;0,12;12,19;0,00;0,47;39,85;;115,558;116,052;5,3176588;19,37300;1,39500;0,01000;0,0776927;;69,02;37,00;;;
C-factor (SI units);0,0429;38;20,59600;0,72500;0,006000;102,850;92,24;-2,0701;0,000;101,412;19,800;0,000;365,650;378,350;25,30;1014,050;263,158;0,000;729,000;760,100;733,600;317,350;;;;;0,00;0,00;0,00;3,00;2,02;14,956;25,036;0,58;0,53;999998,00;999998,00;999998,00;999998,00;999998,00;999998,00;999998,00;999998,00;999998,00;999998,00;999998,00;999998,00;999998,00;999998,00;999998,00;;;;;;;;;;;;;;;;;536,3909;42,26850;137,5402;0,12747192;0,12747192;-0,00076;3,77682;5,0774;22,752371;0,082003;23,555509;24,373655;0,0175;1,7454;0,14;13,94;0,00;0,48;40,36;;126,540;116,052;5,3880468;19,33500;1,43100;0,00200;0,0796180;;68,86;38,00;;;
OD correction factor;1;39;20,42000;0,84000;0,006000;103,050;92,35;-2,2400;0,000;101,412;19,800;0,000;368,550;382,450;25,30;1014,250;263,164;0,000;729,500;760,100;733,700;317,350;;;;;0,00;0,00;0,00;3,00;2,02;14,926;25,042;0,58;0,53;999998,00;999998,00;999998,00;999998,00;999998,00;999998,00;999998,00;999998,00;999998,00;999998,00;999998,00;999998,00;999998,00;999998,00;999998,00;;;;;;;;;;;;;;;;;549,4314;17,95016;56,6263;0,30746460;0,30746460;-0,00095;1,59612;5,6268;22,684702;0,080800;23,671717;24,564505;0,0174;1,7333;0,16;15,67;0,00;0,49;41,31;;137,216;137,763;5,5190380;19,29200;1,46200;0,00100;0,0818155;;68,69;39,00;;;
Duct diameter (m);0,114;40;20,23200;0,95900;0,005000;97,050;92,14;-2,6400;0,000;101,412;19,800;0,000;371,450;386,550;25,30;1014,183;263,164;0,000;729,400;760,100;733,600;317,350;;;;;0,00;0,00;0,00;3,00;2,02;14,948;25,039;0,58;0,53;999998,00;999998,00;999998,00;999998,00;999998,00;999998,00;999998,00;999998,00;999998,00;999998,00;999998,00;999998,00;999998,00;999998,00;999998,00;;;;;;;;;;;;;;;;;542,9621;19,02407;61,0065;0,28669230;0,28669230;-0,00034;1,68624;6,1698;21,928295;0,083078;23,062454;23,999977;0,0175;1,7412;0,17;17,41;0,00;0,48;40,82;;147,441;137,763;5,4540547;19,25500;1,48900;0,00400;0,0836574;;68,29;40,00;;;
O2 delay time (s);12;41;20,06300;1,04000;0,004000;105,000;92,26;-2,7800;0,000;101,414;19,800;0,000;374,150;390,350;25,30;1014,317;263,164;0,000;729,700;760,200;733,600;317,350;;;;;0,00;0,00;0,00;3,00;2,02;14,941;25,028;0,58;0,53;999998,00;999998,00;999998,00;999998,00;999998,00;999998,00;999998,00;999998,00;999998,00;999998,00;999998,00;999998,00;999998,00;999998,00;999998,00;;;;;;;;;;;;;;;;;570,9520;43,27226;135,9846;0,13253784;0,13253784;-0,00015;3,81952;6,7407;22,726317;0,081800;24,075487;25,117911;0,0180;1,7942;0,19;19,21;0,00;0,51;42,91;;157,429;158,369;5,7352125;19,23100;1,50400;0,00500;0,0848920;;68,15;41,00;;;
CO2 delay time (s);10;42;19,94900;1,13600;0,016000;101,225;91,02;-2,9501;0,000;101,412;19,800;0,000;376,850;394,050;25,30;1014,283;263,158;0,000;729,700;760,100;733,600;317,350;;;;;0,00;0,00;0,00;3,00;2,02;14,985;25,047;0,58;0,52;999998,00;999998,00;999998,00;999998,00;999998,00;999998,00;999998,00;999998,00;999998,00;999998,00;999998,00;999998,00;999998,00;999998,00;999998,00;;;;;;;;;;;;;;;;;563,6510;35,39040;129,6179;0,15998332;0,15998332;0,00318;3,13393;7,3044;22,233965;0,095296;23,723880;24,806673;0,0207;2,0644;0,21;21,27;0,00;0,50;42,47;;167,188;158,369;5,6618741;19,21100;1,52200;0,02200;0,0856706;;67,98;42,00;;;
CO delay time (s);10;43;19,83100;1,20600;0,023000;100,375;91,53;-3,1300;0,000;101,414;19,700;0,000;379,850;398,050;25,30;1014,150;263,164;0,000;729,300;760,100;733,600;317,350;;;;;0,00;0,00;0,00;3,00;2,02;14,975;25,055;0,58;0,52;999998,00;999998,00;999998,00;999998,00;999998,00;999998,00;999998,00;999998,00;999998,00;999998,00;999998,00;999998,00;999998,00;999998,00;999998,00;;;;;;;;;;;;;;;;;566,0690;18,59461;63,9515;0,30579631;0,30579631;0,00452;1,65045;7,8704;22,052814;0,089699;23,717910;24,854321;0,0196;1,9469;0,23;23,22;0,00;0,50;42,70;;176,436;177,445;5,6861628;19,18700;1,54400;0,02900;0,0867553;;67,80;43,00;;;
;;44;19,72000;1,28200;0,023000;98,075;91,73;-3,5200;0,000;101,412;19,700;0,000;382,350;401,550;25,30;1014,050;263,164;0,000;729,000;760,100;733,600;317,350;;;;;0,00;0,00;0,00;3,00;2,02;14,983;25,039;0,58;0,52;999998,00;999998,00;999998,00;999998,00;999998,00;999998,00;999998,00;999998,00;999998,00;999998,00;999998,00;999998,00;999998,00;999998,00;999998,00;;;;;;;;;;;;;;;;;567,3399;20,17166;67,0885;0,28252157;0,28252157;0,00522;1,79412;8,4378;21,727307;0,087470;23,521622;24,702778;0,0190;1,8869;0,25;25,10;0,01;0,51;42,84;;185,306;177,445;5,6989293;19,15500;1,57300;0,03300;0,0882669;;67,41;44,00;;;
Laboratory;;45;19,61900;1,32800;0,018000;104,150;90,27;-3,6700;0,000;101,414;19,700;0,000;384,950;404,850;25,30;1013,717;263,164;0,000;728,000;760,100;733,600;317,350;;;;;0,00;0,00;0,00;3,00;2,02;14,990;25,044;0,58;0,52;999998,00;999998,00;999998,00;999998,00;999998,00;999998,00;999998,00;999998,00;999998,00;999998,00;999998,00;999998,00;999998,00;999998,00;999998,00;;;;;;;;;;;;;;;;;593,5240;41,81531;163,0366;0,14257813;0,14257813;0,00418;3,70135;9,0313;22,314377;0,103601;24,321445;25,578742;0,0232;2,3141;0,28;27,42;0,00;0,53;44,76;;194,086;195,328;5,9619485;19,12400;1,59400;0,02700;0,0899262;;67,26;45,00;;;
Laboratory name;FZJ IAS-7;46;19,52600;1,36900;0,024000;102,075;90,27;-3,8801;0,000;101,414;19,700;0,000;387,250;407,850;25,30;1014,217;263,164;0,000;729,500;760,100;733,600;317,350;;;;;0,00;0,00;0,00;3,00;2,02;14,975;25,031;0,58;0,52;999998,00;999998,00;999998,00;999998,00;999998,00;999998,00;999998,00;999998,00;999998,00;999998,00;999998,00;999998,00;999998,00;999998,00;999998,00;;;;;;;;;;;;;;;;;593,2574;17,44603;67,6375;0,34158325;0,34158325;0,00373;1,53972;9,6246;22,025271;0,103554;24,149768;25,434430;0,0231;2,3000;0,30;29,72;0,00;0,53;44,71;;202,767;195,328;5,9592707;19,10200;1,60900;0,02500;0,0910763;;67,05;46,00;;;
Operator;DK + CR;47;19,45400;1,39500;0,013000;98,550;90,25;-4,2999;0,000;101,414;19,700;0,000;389,750;411,050;25,30;1014,183;263,158;0,000;729,400;760,100;733,600;317,350;;;;;0,00;0,00;0,00;3,00;2,02;14,958;25,060;0,58;0,52;999998,00;999998,00;999998,00;999998,00;999998,00;999998,00;999998,00;999998,00;999998,00;999998,00;999998,00;999998,00;999998,00;999998,00;999998,00;;;;;;;;;;;;;;;;;589,4425;19,36175;74,7578;0,30580648;0,30580648;0,00138;1,71140;10,2140;21,572106;0,103805;23,805590;25,106575;0,0229;2,2759;0,32;31,99;0,00;0,52;44,38;;211,035;212,185;5,9209498;19,07700;1,63400;0,01300;0,0924033;;66,63;47,00;;;
Filename;18032026_PMMA_DE_6mm_q50_R15,csv;48;19,41200;1,43100;0,010000;98,325;90,40;-4,4601;0,000;101,420;19,700;0,000;392,250;414,350;25,30;1013,883;263,164;0,000;728,500;760,100;733,600;317,350;;;;;0,00;0,00;0,00;3,00;2,02;15,006;25,074;0,58;0,52;999998,00;999998,00;999998,00;999998,00;999998,00;999998,00;999998,00;999998,00;999998,00;999998,00;999998,00;999998,00;999998,00;999998,00;999998,00;;;;;;;;;;;;;;;;;596,6405;40,61217;152,9444;0,14757284;0,14757284;-0,00090;3,57777;10,8107;21,478690;0,102110;23,854538;25,198542;0,0226;2,2469;0,34;34,24;0,00;0,53;44,85;;218,993;212,185;5,9932534;19,04900;1,65500;0,00100;0,0939526;;66,47;48,00;;;
Report name;;49;19,37300;1,46200;0,002000;98,175;90,24;-4,6400;0,000;101,408;19,700;0,000;394,750;417,550;25,30;1013,450;263,164;0,000;727,300;760,100;733,500;317,350;;;;;0,00;0,00;0,00;3,00;2,02;14,950;25,071;0,58;0,52;999998,00;999998,00;999998,00;999998,00;999998,00;999998,00;999998,00;999998,00;999998,00;999998,00;999998,00;999998,00;999998,00;999998,00;999998,00;;;;;;;;;;;;;;;;;600,3205;35,84223;137,0739;0,16824341;0,16824341;0,00023;3,15111;11,4110;21,394231;0,103942;23,912175;25,293296;0,0231;2,2958;0,37;36,54;0,00;0,53;45,14;;226,738;227,806;6,0302194;19,02900;1,66800;0,00700;0,0949153;;66,29;49,00;;;
;;50;19,33500;1,48900;0,001000;97,475;90,51;-4,8300;0,000;101,414;19,700;0,000;396,850;420,250;25,30;1013,083;263,164;0,000;726,300;760,000;733,500;317,350;;;;;0,00;0,00;0,00;3,00;2,02;14,975;25,047;0,58;0,52;999998,00;999998,00;999998,00;999998,00;999998,00;999998,00;999998,00;999998,00;999998,00;999998,00;999998,00;999998,00;999998,00;999998,00;999998,00;;;;;;;;;;;;;;;;;598,7828;18,84606;70,1242;0,31915283;0,31915283;-0,00014;1,64775;12,0098;21,261344;0,100849;23,890067;25,298730;0,0224;2,2280;0,39;38,76;0,00;0,53;44,98;;234,194;227,806;6,0147736;19,02400;1,66500;0,00500;0,0952672;;66,10;50,00;;;
Pre-test conditions;;51;19,29200;1,50400;0,004000;95,625;90,43;-5,2400;0,000;101,412;19,700;0,000;399,050;423,150;25,30;1013,550;263,164;0,000;727,700;760,000;733,500;317,350;;;;;0,00;0,00;0,00;3,00;2,02;14,983;25,042;0,58;0,52;999998,00;999998,00;999998,00;999998,00;999998,00;999998,00;999998,00;999998,00;999998,00;999998,00;999998,00;999998,00;999998,00;999998,00;999998,00;;;;;;;;;;;;;;;;;589,1190;18,58574;70,5331;0,31840007;0,31840007;0,00060;1,62936;12,5989;21,000487;0,101753;23,727771;25,160773;0,0225;2,2357;0,41;41,00;0,00;0,52;44,29;;241,248;242,194;5,9176999;19,03000;1,66300;0,00900;0,0948905;;65,69;51,00;;;
Ambient temperature (°C);25,4;52;19,25500;1,52200;0,005000;99,025;90,35;-5,4301;0,000;101,412;19,700;0,000;401,250;425,950;25,30;1014,283;263,164;0,000;729,700;760,100;733,600;317,350;;;;;0,00;0,00;0,00;3,00;2,02;14,975;25,047;0,58;0,52;999998,00;999998,00;999998,00;999998,00;999998,00;999998,00;999998,00;999998,00;999998,00;999998,00;999998,00;999998,00;999998,00;999998,00;999998,00;;;;;;;;;;;;;;;;;598,4815;39,85828;153,5433;0,15082804;0,15082804;0,00155;3,51649;13,1974;21,311902;0,102716;24,212382;25,702839;0,0232;2,3055;0,44;43,31;0,00;0,53;45,06;;248,028;242,194;6,0117462;19,02500;1,67500;0,01400;0,0949914;;65,50;52,00;;;
Barometric pressure (Pa);101410;53;19,23100;1,54400;0,022000;94,775;90,61;-5,6200;0,000;101,412;19,700;0,000;403,250;428,450;25,40;1014,850;263,164;0,000;731,400;760,100;733,600;317,350;;;;;0,00;0,00;0,00;3,00;2,02;14,998;25,031;0,58;0,52;999998,00;999998,00;999998,00;999998,00;999998,00;999998,00;999998,00;999998,00;999998,00;999998,00;999998,00;999998,00;999998,00;999998,00;999998,00;;;;;;;;;;;;;;;;;589,4829;17,54455;65,4184;0,33750407;0,33750407;0,00334;1,54770;13,7868;20,797781;0,099762;23,746065;25,230010;0,0221;2,1980;0,46;45,50;0,00;0,52;44,43;;254,555;255,293;5,9213555;19,00500;1,69000;0,02400;0,0958857;;65,31;53,00;;;
Relative hunidity (%);19,9;54;19,21100;1,57300;0,029000;98,175;89,63;-6,0601;0,000;101,420;19,700;0,000;405,050;430,650;25,30;1015,183;263,164;0,000;732,400;760,100;733,600;317,350;;;;;0,00;0,00;0,00;3,00;2,03;14,985;25,050;0,58;0,51;999998,00;999998,00;999998,00;999998,00;999998,00;999998,00;999998,00;999998,00;999998,00;999998,00;999998,00;999998,00;999998,00;999998,00;999998,00;;;;;;;;;;;;;;;;;601,7879;18,50535;76,5597;0,32666016;0,32666016;0,00507;1,62685;14,3886;21,120463;0,110706;24,222130;25,753019;0,0250;2,4897;0,48;47,99;0,01;0,53;45,38;;260,872;255,293;6,0449598;18,99400;1,69300;0,03300;0,0963976;;64,87;54,00;;;
;;55;19,18700;1,59400;0,033000;95,800;88,69;-6,2300;0,000;101,412;19,700;0,000;406,650;432,450;25,30;1015,450;263,164;0,000;733,200;760,100;733,600;317,350;;;;;0,00;0,00;0,00;3,00;2,03;14,998;25,036;0,58;0,51;999998,00;999998,00;999998,00;999998,00;999998,00;999998,00;999998,00;999998,00;999998,00;999998,00;999998,00;999998,00;999998,00;999998,00;999998,00;;;;;;;;;;;;;;;;;593,5015;43,10541;196,0235;0,13830566;0,13830566;0,00518;3,77896;14,9821;20,822346;0,121224;23,974563;25,495635;0,0271;2,6990;0,51;50,69;0,01;0,52;44,74;;266,995;267,518;5,9617221;18,99400;1,68900;0,03400;0,0964318;;64,70;55,00;;;
Conditioning;;56;19,15500;1,60900;0,027000;97,250;90,14;-6,3900;0,000;101,410;19,700;0,000;408,450;434,650;25,30;1015,617;263,164;0,000;733,700;760,100;733,600;317,350;;;;;0,00;0,00;0,00;3,00;2,03;14,912;25,042;0,58;0,51;999998,00;999998,00;999998,00;999998,00;999998,00;999998,00;999998,00;999998,00;999998,00;999998,00;999998,00;999998,00;999998,00;999998,00;999998,00;;;;;;;;;;;;;;;;;596,0474;35,39237;140,3218;0,16916911;0,16916911;0,00189;3,10783;15,5782;20,933057;0,105046;24,208720;25,761586;0,0237;2,3632;0,53;53,06;0,00;0,53;44,86;;272,848;267,518;5,9872960;18,99900;1,69000;0,01600;0,0963308;;64,54;56,00;;;
Conditionet ? (Y/N);N;57;19,12400;1,63400;0,025000;96,850;89,12;-6,6000;0,000;101,412;19,700;0,000;410,350;436,850;25,40;1015,517;263,164;0,000;733,500;760,000;733,600;317,350;;;;;0,00;0,00;0,00;3,00;2,03;15,006;25,036;0,58;0,51;999998,00;999998,00;999998,00;999998,00;999998,00;999998,00;999998,00;999998,00;999998,00;999998,00;999998,00;999998,00;999998,00;999998,00;999998,00;;;;;;;;;;;;;;;;;595,5443;18,74413;82,4490;0,31915283;0,31915283;0,00096;1,65110;16,1737;20,841544;0,116366;24,215007;25,778788;0,0263;2,6196;0,56;55,68;0,00;0,53;44,83;;278,514;278,992;5,9822425;18,99200;1,70100;0,01100;0,0966751;;64,33;57,00;;;
Conditioning temperature (°C);;58;19,10200;1,65500;0,013000;101,475;89,11;-6,9900;0,000;101,412;19,700;0,000;411,850;438,750;25,40;1015,250;263,164;0,000;732,900;759,900;733,500;317,350;;;;;0,00;0,00;0,00;3,00;2,03;14,985;25,063;0,58;0,51;999998,00;999998,00;999998,00;999998,00;999998,00;999998,00;999998,00;999998,00;999998,00;999998,00;999998,00;999998,00;999998,00;999998,00;999998,00;;;;;;;;;;;;;;;;;613,7764;19,47063;85,3955;0,31665039;0,31665039;0,00079;1,73114;16,7875;21,294493;0,116529;24,831711;26,453595;0,0270;2,6919;0,59;58,37;0,00;0,55;46,27;;284,137;278,992;6,1653839;18,97200;1,73100;0,01000;0,0975239;;63,94;58,00;;;
Conditioning RH (%);;59;19,07700;1,66800;0,001000;91,175;89,77;-7,2000;0,000;101,408;19,700;0,000;413,150;440,050;25,40;1015,317;263,158;0,000;733,200;759,900;733,400;317,350;;;;;0,00;0,00;0,00;3,00;2,03;14,987;25,058;0,58;0,51;999998,00;999998,00;999998,00;999998,00;999998,00;999998,00;999998,00;999998,00;999998,00;999998,00;999998,00;999998,00;999998,00;999998,00;999998,00;;;;;;;;;;;;;;;;;592,1698;35,68572;144,1171;0,16668701;0,16668701;-0,00120;3,15665;17,3797;20,153074;0,109063;23,574871;25,109819;0,0240;2,3915;0,61;60,76;0,00;0,53;44,56;;289,541;289,665;5,9483458;18,93700;1,75500;-0,00100;0,0994387;;63,73;59,00;;;
;;60;19,04900;1,66500;0,007000;95,950;90,26;-7,3900;0,000;101,408;19,700;0,000;414,650;441,550;25,40;1015,617;263,164;0,000;734,200;759,800;733,400;317,350;;;;;0,00;0,00;0,00;3,00;2,03;14,967;25,060;0,58;0,52;999998,00;999998,00;999998,00;999998,00;999998,00;999998,00;999998,00;999998,00;999998,00;999998,00;999998,00;999998,00;999998,00;999998,00;999998,00;;;;;;;;;;;;;;;;;614,1295;19,38035;73,7335;0,31830851;0,31830851;0,00241;1,70458;17,9938;20,636638;0,103705;24,228185;25,799964;0,0235;2,3365;0,63;63,09;0,00;0,54;46,27;;294,768;289,665;6,1689304;18,90900;1,76700;0,01900;0,1007249;;63,54;60,00;;;
Data collected;;61;19,02900;1,66300;0,005000;93,275;88,35;-7,7999;0,000;101,408;19,700;0,000;415,850;443,050;25,30;1015,050;263,164;0,000;732,700;759,700;733,300;317,350;;;;;0,00;0,00;0,00;3,00;2,03;14,977;25,066;0,58;0,50;999998,00;999998,00;999998,00;999998,00;999998,00;999998,00;999998,00;999998,00;999998,00;999998,00;999998,00;999998,00;999998,00;999998,00;999998,00;;;;;;;;;;;;;;;;;606,0217;19,90171;91,4081;0,30587769;0,30587769;0,00183;1,74439;18,5998;20,317561;0,125058;23,922609;25,487343;0,0280;2,7834;0,66;65,88;0,00;0,53;45,62;;299,937;299,811;6,0874879;18,90600;1,76500;0,01600;0,1009583;;63,13;61,00;;;
CO/CO2 data collected?;Yes;62;19,02400;1,67500;0,009000;94,325;89,07;-7,9701;0,000;101,412;19,700;0,000;417,450;444,950;25,30;1014,950;263,164;0,000;732,600;759,600;733,200;317,350;;;;;0,00;0,00;0,00;3,00;2,03;14,987;25,058;0,58;0,51;999998,00;999998,00;999998,00;999998,00;999998,00;999998,00;999998,00;999998,00;999998,00;999998,00;999998,00;999998,00;999998,00;999998,00;999998,00;;;;;;;;;;;;;;;;;606,9526;42,02381;181,5825;0,14508057;0,14508057;0,00328;3,70417;19,2068;20,392406;0,116898;24,103117;25,690937;0,0263;2,6226;0,69;68,50;0,00;0,54;45,77;;304,881;299,811;6,0968387;18,90700;1,77100;0,02400;0,1007407;;62,96;62,00;;;
