Repository: FireDynamics/BESKID_ExperimentalData

# Cone Calorimeter Experiments

Experiments have been conducted, with sample in horizontal orientation. Samples were wrapped in aluminium foil. No retainer frame or grid have been used.

Different types of insulation material have been used below the PMMA samples: CaSiO3 and Al2O3. The goal was to an insulation material that has a more reproducible behaviour compared to the common fiber blankets. The CaSiO3 block below the sample was manufactured from the same boards used as backing of the large scale experiments. However, it was found that these boards contain a lot of moisture making the mass loss measurements unreliable.

File: Materials/PMMA/DE_6mm/Cone/Al2O3/24072026_PMMA_DE_6mm_q75_Al2O3_R3.csv (part 1 of 4)
General information;;time (s);O2;CO2;CO;Pdiff;Light;Mass;Methane;AmbP;AmbH;HFM;TC stack;TC smoke;TC amb.;TC cone;T PK;Soot;TC cone1;TC cone2;TC cone3;TC aux;CH4;CO;CO2;Ethene;H2O;n.u.;n.u.;UOX Bin;n.u.;UOX Hum.;UOX Temp;n.u.;TEext1;TEext2;TEext3;TEext4;TEext5;TEext6;TEext7;TEext8;TEext9;TEext10;TEext11;TEext12;TEext13;TEext14;TEext15;n.u.;n.u.;n.u.;n.u.;n.u.;n.u.;n.u.;n.u.;n.u.;n.u.;n.u.;n.u.;n.u.;n.u.;n.u.;n.u.;n.u.;HRR/a;EHC;SEA;MLR;MLR/a;COY;CO2Y/sh;THR/a;MFR;K;Vstack;Vsmoke;SPR;RSR;TSP;TSR;COP;CO2P;O2C;TOC;ARHE;Mass;HRR;O2/sh;CO2/sh;CO/sh;phi;FU27;FU28;FU29;FU30;FU31;
;;;%;%;%;Pa;-;g;g/s;Pa;%;kW/m²;°C;°C;°C;°C;°C;g/min;°C;°C;°C;°C;ppm;ppm;%;ppm;ppm;no;no;;no;%;°C;no;°C;°C;°C;°C;°C;°C;°C;°C;°C;°C;°C;°C;°C;°C;°C;no;no;no;no;no;no;no;no;no;no;no;no;no;no;no;no;no;kW/m²;MJ/kg;m²/kg;g/s;g/(s*m²);[kg/kg];[kg/kg];MJ/m²;g/s;1/m;l/s;l/s;m²/s;(m²/s)/m²;m²;m²;g/s;g/s;g/s;g;kW/m²;g;kW;[%];[%];%;;;;;;;
Test;;0;20,94200;0,05800;-0,006000;113,275;99,97;0,0000;0,000;100,808;28,400;0,000;345,150;349,050;28,10;1143,017;263,190;0,000;861,500;883,900;864,200;328,550;;;;;0,00;0,00;0,00;3,00;3,86;15,345;27,389;0,58;0,57;999998,00;999998,00;999998,00;999998,00;999998,00;999998,00;999998,00;999998,00;999998,00;999998,00;999998,00;999998,00;999998,00;999998,00;999998,00;;;;;;;;;;;;;;;;;1,5048;;;0,00000000;0,00000000;0,00072;Infinity;0,0015;25,034823;0,000091;24,465420;24,741865;0,0000;0,0020;0,00;0,00;0,00;0,00;0,07;;;;0,0150766;20,95300;0,04600;-0,00700;0,0002010;;70,42;0,00;;;
Standard used;ISO 5660-1;1;20,93900;0,05900;-0,024000;109,000;99,96;0,0000;0,000;100,804;28,400;0,000;345,150;349,050;28,10;1142,683;263,190;0,000;860,800;883,700;864,100;328,550;;;;;0,00;0,00;0,00;3,00;3,86;15,381;27,375;0,58;0,57;999998,00;999998,00;999998,00;999998,00;999998,00;999998,00;999998,00;999998,00;999998,00;999998,00;999998,00;999998,00;999998,00;999998,00;999998,00;;;;;;;;;;;;;;;;;0,6115;;;-0,00166639;-0,00166639;0,00396;-0,35334;0,0021;24,557872;0,000215;23,999317;24,270496;0,0000;0,0046;0,00;0,01;0,00;0,00;0,09;;0,306;0,611;0,0061264;20,95200;0,04500;0,00800;0,0000842;;70,42;1,00;;;
Date of test;24.07.2026;2;20,93600;0,05800;0,007000;113,150;99,98;0,0000;0,000;100,804;28,400;0,000;345,150;348,950;28,10;1139,850;263,196;0,000;852,500;883,600;864,000;328,550;;;;;0,00;0,00;0,00;3,00;3,86;15,381;27,392;0,58;0,57;999998,00;999998,00;999998,00;999998,00;999998,00;999998,00;999998,00;999998,00;999998,00;999998,00;999998,00;999998,00;999998,00;999998,00;999998,00;;;;;;;;;;;;;;;;;0,0000;;;0,05583127;0,05583127;0,00536;0,00389;0,0021;25,021007;0,000005;24,451918;24,721127;0,0000;0,0001;0,00;0,01;0,01;0,00;0,04;;0,306;0,611;0,0000000;20,95400;0,04400;0,01400;-0,0000999;;70,42;2,00;;;
Time of test;15:22;3;20,93700;0,05600;0,004000;111,475;99,97;-0,0200;0,000;100,804;28,400;0,000;345,150;349,050;28,20;1137,550;263,190;0,000;846,000;883,400;863,800;328,550;;;;;0,00;0,00;0,00;3,00;3,86;15,353;27,386;0,58;0,57;999998,00;999998,00;999998,00;999998,00;999998,00;999998,00;999998,00;999998,00;999998,00;999998,00;999998,00;999998,00;999998,00;999998,00;999998,00;;;;;;;;;;;;;;;;;0,0000;;;-0,34416771;-0,34416771;0,00378;-0,00063;0,0021;24,835118;0,000163;24,270257;24,544497;0,0000;0,0035;0,00;0,01;0,00;0,00;0,04;;0,204;0,408;0,0000000;20,95400;0,04400;0,00700;-0,0000113;;70,40;3,00;;;
Heat flux (kW/m²);75;4;20,93600;0,05300;-0,002000;111,050;99,98;0,5100;0,000;100,804;28,400;0,000;345,050;348,750;28,10;1135,950;263,196;0,000;841,700;883,100;863,600;328,550;;;;;0,00;0,00;0,00;3,00;3,86;15,381;27,375;0,58;0,57;999998,00;999998,00;999998,00;999998,00;999998,00;999998,00;999998,00;999998,00;999998,00;999998,00;999998,00;999998,00;999998,00;999998,00;999998,00;;;;;;;;;;;;;;;;;1,2310;;;0,01666578;0,01666578;0,00071;0,01290;0,0033;24,791323;0,000075;24,220439;24,480157;0,0000;0,0016;0,00;0,01;0,00;0,00;0,04;;0,307;0,408;0,0123336;20,95400;0,04400;-0,00700;0,0001659;;70,93;4,00;;;
Nominal duct flow rate (l/s);24,0;5;20,94000;0,05100;-0,014000;109,575;99,98;-0,0500;0,000;100,810;28,400;0,000;344,950;348,750;28,10;1134,550;263,196;0,000;838,100;882,900;863,200;328,550;;;;;0,00;0,00;0,00;3,00;3,86;15,345;27,392;0,58;0,57;999998,00;999998,00;999998,00;999998,00;999998,00;999998,00;999998,00;999998,00;999998,00;999998,00;999998,00;999998,00;999998,00;999998,00;999998,00;;;;;;;;;;;;;;;;;1,2230;;;0,36416880;0,36416880;0,00071;0,00059;0,0046;24,629699;0,000005;24,055563;24,320561;0,0000;0,0001;0,00;0,01;0,00;0,00;0,04;;0,491;0,489;0,0122532;20,95400;0,04400;-0,00700;0,0001659;;70,37;5,00;;;
Sampling interval (s);1;6;20,94100;0,05000;0,007000;108,375;99,96;-0,0400;0,000;100,810;28,400;0,000;344,850;348,650;28,10;1133,483;263,196;0,000;835,400;882,600;863,000;328,550;;;;;0,00;0,00;0,00;3,00;3,86;15,374;27,389;0,58;0,57;999998,00;999998,00;999998,00;999998,00;999998,00;999998,00;999998,00;999998,00;999998,00;999998,00;999998,00;999998,00;999998,00;999998,00;999998,00;;;;;;;;;;;;;;;;;2,8910;;;-0,04666646;-0,04666646;-0,00319;-0,00455;0,0075;24,498015;0,000287;23,920012;24,183593;0,0001;0,0061;0,00;0,02;0,00;0,00;0,04;;0,752;0,489;0,0289649;20,95400;0,04400;-0,02500;0,0003937;;70,38;6,00;;;
Separation (mm);25;7;20,94400;0,04700;-0,024000;109,000;99,98;-0,0500;0,000;100,810;28,400;0,000;344,950;348,650;28,10;1132,617;263,196;0,000;833,400;882,300;862,700;328,550;;;;;0,00;0,00;0,00;3,00;3,86;15,395;27,378;0,58;0,57;999998,00;999998,00;999998,00;999998,00;999998,00;999998,00;999998,00;999998,00;999998,00;999998,00;999998,00;999998,00;999998,00;999998,00;999998,00;;;;;;;;;;;;;;;;;1,1509;;;0,00666300;0,00666300;-0,00016;0,03197;0,0086;24,564991;0,000076;23,992363;24,249710;0,0000;0,0016;0,00;0,02;0,00;0,00;0,01;;0,933;0,689;0,0115306;20,95500;0,04400;-0,01100;0,0001562;;70,37;7,00;;;
Orientation;hor;8;20,94700;0,04700;-0,017000;104,675;99,99;-0,0500;0,000;100,806;28,400;0,000;344,950;348,650;28,10;1132,050;263,190;0,000;832,100;882,100;862,500;328,550;;;;;0,00;0,00;0,00;3,00;3,87;15,395;27,386;0,58;0,57;999998,00;999998,00;999998,00;999998,00;999998,00;999998,00;999998,00;999998,00;999998,00;999998,00;999998,00;999998,00;999998,00;999998,00;999998,00;;;;;;;;;;;;;;;;;1,2192;;;-0,00083288;-0,00083288;-0,00037;-0,25065;0,0098;24,072702;-0,000046;23,511550;23,763740;0,0000;-0,0010;0,00;0,02;0,00;0,00;0,01;;0,965;0,689;0,0122156;20,95500;0,04400;-0,01200;0,0001688;;70,37;8,00;;;
Edge frame?;N;9;20,94900;0,04600;-0,028000;108,100;99,97;-0,0500;0,000;100,806;28,400;0,000;344,950;348,650;28,10;1131,583;263,190;0,000;831,100;881,900;862,300;328,550;;;;;0,00;0,00;0,00;3,00;3,87;15,423;27,383;0,58;0,57;999998,00;999998,00;999998,00;999998,00;999998,00;999998,00;999998,00;999998,00;999998,00;999998,00;999998,00;999998,00;999998,00;999998,00;999998,00;;;;;;;;;;;;;;;;;1,2852;;;0,00000000;0,00000000;0,00092;Infinity;0,0111;24,463366;0,000112;23,893107;24,149389;0,0000;0,0024;0,00;0,02;0,00;0,00;0,06;;0,997;0,806;0,0128768;20,95300;0,04700;-0,00600;0,0001757;;70,37;9,00;;;
Grid?;N;10;20,95100;0,04600;-0,019000;111,625;99,98;-0,0500;0,000;100,806;28,400;0,000;344,950;348,650;28,10;1131,117;263,190;0,000;830,000;881,800;862,100;328,550;;;;;0,00;0,00;0,00;3,00;3,87;15,324;27,378;0,57;0,57;999998,00;999998,00;999998,00;999998,00;999998,00;999998,00;999998,00;999998,00;999998,00;999998,00;999998,00;999998,00;999998,00;999998,00;999998,00;;;;;;;;;;;;;;;;;7,5083;;;-0,00083351;-0,00083351;-0,00016;-10,75634;0,0186;24,859025;0,000077;24,279543;24,539970;0,0000;0,0017;0,00;0,02;0,00;0,01;0,53;;1,337;0,806;0,0752254;20,93600;0,06700;-0,01100;0,0010122;;70,37;10,00;;;
Non-scrubbed?;;11;20,95300;0,04500;-0,007000;106,800;100,00;-0,0500;0,000;100,806;28,400;0,000;344,850;348,650;28,10;1130,817;263,190;0,000;829,400;881,700;861,900;328,550;;;;;0,00;0,00;0,00;3,00;3,87;15,399;27,394;0,57;0,57;999998,00;999998,00;999998,00;999998,00;999998,00;999998,00;999998,00;999998,00;999998,00;999998,00;999998,00;999998,00;999998,00;999998,00;999998,00;;;;;;;;;;;;;;;;;28,1122;;;0,00500107;0,00500107;0,00220;8,22824;0,0467;24,319349;-0,000151;23,745562;24,007221;0,0000;-0,0032;0,00;0,02;0,00;0,04;2,35;;2,834;3,332;0,2816562;20,86800;0,15400;0,00000;0,0038787;;70,37;11,00;;;
Substrate used? {Y/N};;12;20,95300;0,04400;0,008000;105,425;99,99;-0,0600;0,000;100,808;28,400;0,000;344,850;348,450;28,10;1130,750;263,190;0,000;829,400;881,600;861,800;328,550;;;;;0,00;0,00;0,00;3,00;3,87;15,414;27,381;0,58;0,57;999998,00;999998,00;999998,00;999998,00;999998,00;999998,00;999998,00;999998,00;999998,00;999998,00;999998,00;999998,00;999998,00;999998,00;999998,00;;;;;;;;;;;;;;;;;90,2662;0,00000;0,0000;0,00916926;0,00916926;0,00645;10,46756;0,1370;24,162293;-0,000099;23,592211;23,838498;0,0000;-0,0021;0,00;0,02;0,01;0,10;7,11;;7,530;3,332;0,9043767;20,68900;0,30300;0,02000;0,0125481;;70,36;12,00;;;
Substrate;;13;20,95200;0,04400;0,014000;111,675;99,99;-0,0700;0,000;100,806;28,400;0,000;344,750;348,450;28,10;1130,650;263,190;0,000;829,300;881,500;861,700;328,550;;;;;0,00;0,00;0,00;3,00;3,87;15,406;27,383;0,58;0,57;999998,00;999998,00;999998,00;999998,00;999998,00;999998,00;999998,00;999998,00;999998,00;999998,00;999998,00;999998,00;999998,00;999998,00;999998,00;;;;;;;;;;;;;;;;;201,1609;0,00000;-0,3562;0,01750056;0,01750056;0,00511;12,14851;0,3382;24,871804;-0,000029;24,277940;24,538501;0,0000;-0,0006;0,00;0,02;0,01;0,21;15,67;;18,160;20,456;2,0154311;20,38500;0,60200;0,01300;0,0272053;;70,35;13,00;;;
Additional preparation details;;14;20,95400;0,04400;0,007000;105,625;100,00;-0,1000;0,000;100,806;28,400;0,000;344,850;348,850;28,10;1130,617;263,190;0,000;829,400;881,400;861,600;328,550;;;;;0,00;0,00;0,00;3,00;3,87;15,389;27,375;0,57;0,57;999998,00;999998,00;999998,00;999998,00;999998,00;999998,00;999998,00;999998,00;999998,00;999998,00;999998,00;999998,00;999998,00;999998,00;999998,00;;;;;;;;;;;;;;;;;329,5607;141,52469;-1,0412;0,02333069;0,02333069;0,00539;13,30315;0,6677;24,185200;-0,000116;23,614578;23,888489;0,0000;-0,0024;0,00;0,02;0,01;0,31;25,11;;35,817;20,456;3,3018685;20,01500;0,88200;0,01500;0,0459249;;70,32;14,00;;;
;;15;20,95400;0,04400;-0,007000;104,375;98,37;-0,1600;0,000;100,806;28,400;0,000;345,750;350,850;28,10;1131,017;263,196;0,000;830,600;881,500;861,500;328,550;;;;;0,00;0,00;0,00;3,00;3,87;15,391;27,394;0,58;0,56;999998,00;999998,00;999998,00;999998,00;999998,00;999998,00;999998,00;999998,00;999998,00;999998,00;999998,00;999998,00;999998,00;999998,00;999998,00;;;;;;;;;;;;;;;;;444,3254;20,23487;15,4438;0,22000122;0,22000122;0,00514;1,92172;1,1121;24,010355;0,016239;23,505042;23,851754;0,0034;0,3391;0,00;0,36;0,01;0,42;33,95;;59,226;60,761;4,4516961;19,67500;1,19400;0,01400;0,0624758;;70,26;15,00;;;
Specimen;;16;20,95400;0,04400;-0,007000;92,650;93,08;-0,5000;0,000;100,808;28,400;0,000;347,850;355,850;28,10;1131,617;263,196;0,000;832,300;881,600;861,500;328,550;;;;;0,00;0,00;0,00;3,00;3,87;15,355;27,375;0,58;0,53;999998,00;999998,00;999998,00;999998,00;999998,00;999998,00;999998,00;999998,00;999998,00;999998,00;999998,00;999998,00;999998,00;999998,00;999998,00;;;;;;;;;;;;;;;;;496,2642;19,56213;56,1112;0,25416819;0,25416819;0,00045;1,84363;1,6083;22,553199;0,071549;22,212653;22,723508;0,0143;1,4235;0,02;1,79;0,00;0,47;37,79;;84,917;60,761;4,9720715;19,43800;1,40100;-0,00800;0,0743774;;69,92;16,00;;;
Sample description;PMMA_DE_6mm_q75_Al2O3_R3;17;20,95400;0,04400;-0,025000;87,725;92,15;-0,6300;0,000;100,808;28,400;0,000;351,750;364,150;28,10;1132,050;263,190;0,000;833,700;881,600;861,400;328,550;;;;;0,00;0,00;0,00;3,00;3,87;15,399;27,392;0,58;0,52;999998,00;999998,00;999998,00;999998,00;999998,00;999998,00;999998,00;999998,00;999998,00;999998,00;999998,00;999998,00;999998,00;999998,00;999998,00;;;;;;;;;;;;;;;;;553,6336;48,23628;140,0209;0,11499341;0,11499341;0,00044;4,50990;2,1619;21,823584;0,081576;21,735040;22,501251;0,0161;1,6071;0,03;3,39;0,00;0,52;42,16;;110,802;112,316;5,5468547;19,20600;1,59600;-0,00800;0,0858523;;69,79;17,00;;;
Material name/ID;PMMA_DE;18;20,95400;0,04400;-0,011000;87,625;90,73;-0,8100;0,000;100,806;28,400;0,000;357,050;375,450;28,10;1132,783;263,196;0,000;835,900;881,600;861,400;328,550;;;;;0,00;0,00;0,00;3,00;3,88;15,347;27,402;0,58;0,52;999998,00;999998,00;999998,00;999998,00;999998,00;999998,00;999998,00;999998,00;999998,00;999998,00;999998,00;999998,00;999998,00;999998,00;999998,00;;;;;;;;;;;;;;;;;605,8725;17,76662;57,4113;0,34166527;0,34166527;0,00120;1,62421;2,7678;21,648656;0,097167;21,885690;23,013534;0,0196;1,9578;0,05;5,35;0,00;0,55;46,04;;136,854;112,316;6,0702361;19,03000;1,71800;-0,00400;0,0948007;;69,61;18,00;;;
Specimen number;R3;19;20,95500;0,04700;-0,012000;90,200;90,88;-1,2600;0,000;100,808;28,400;0,000;362,250;385,750;28,10;1133,550;263,196;0,000;838,200;881,600;861,400;328,550;;;;;0,00;0,00;0,00;3,00;3,88;15,389;27,365;0,58;0,52;999998,00;999998,00;999998,00;999998,00;999998,00;999998,00;999998,00;999998,00;999998,00;999998,00;999998,00;999998,00;999998,00;999998,00;999998,00;;;;;;;;;;;;;;;;;658,5732;19,74517;59,6846;0,33417002;0,33417002;-0,00072;1,77778;3,4264;21,806226;0,095466;22,366044;23,816981;0,0199;1,9907;0,07;7,34;0,00;0,59;49,92;;162,926;164,294;6,5982447;18,88300;1,82300;-0,01400;0,1023820;;69,16;19,00;;;
E (MJ/kg);13,10;20;20,95500;0,06700;-0,006000;87,200;89,12;-1,4400;0,000;100,808;28,400;0,000;367,650;397,050;28,10;1134,183;263,196;0,000;840,100;881,600;861,400;328,550;;;;;0,00;0,00;0,00;3,00;3,88;15,349;27,405;0,58;0,51;999998,00;999998,00;999998,00;999998,00;999998,00;999998,00;999998,00;999998,00;999998,00;999998,00;999998,00;999998,00;999998,00;999998,00;999998,00;;;;;;;;;;;;;;;;;676,5139;43,96521;156,6261;0,15416718;0,15416718;0,00437;3,98534;4,1029;21,282488;0,115052;22,154260;23,925877;0,0241;2,4101;0,10;9,75;0,00;0,61;51,50;;188,157;164,294;6,7779926;18,76500;1,92900;0,01300;0,1078225;;68,98;20,00;;;
Initial mass (g);70,42;21;20,95300;0,15400;-0,011000;88,075;88,30;-1,6600;0,000;100,812;28,400;0,000;372,850;406,350;28,10;1134,550;263,190;0,000;841,100;881,700;861,400;328,550;;;;;0,00;0,00;0,00;3,00;3,88;15,395;27,386;0,58;0,50;999998,00;999998,00;999998,00;999998,00;999998,00;999998,00;999998,00;999998,00;999998,00;999998,00;999998,00;999998,00;999998,00;999998,00;999998,00;;;;;;;;;;;;;;;;;706,7960;18,27452;68,7127;0,38750076;0,38750076;0,00455;1,64290;4,8097;21,239324;0,124215;22,422039;24,436625;0,0266;2,6576;0,12;12,41;0,00;0,64;53,77;;212,133;213,664;7,0813889;18,66400;2,00100;0,01400;0,1129378;;68,76;21,00;;;
Thickness (mm);5,96;22;20,93600;0,30300;0,000000;90,350;87,92;-2,1600;0,000;100,808;28,400;0,000;377,650;415,450;28,10;1134,417;263,196;0,000;840,700;881,700;861,400;328,550;;;;;0,00;0,00;0,00;3,00;3,88;15,378;27,392;0,58;0,50;999998,00;999998,00;999998,00;999998,00;999998,00;999998,00;999998,00;999998,00;999998,00;999998,00;999998,00;999998,00;999998,00;999998,00;999998,00;;;;;;;;;;;;;;;;;737,4952;19,66024;75,4314;0,37583288;0,37583288;0,00439;1,77101;5,5472;21,374737;0,128538;22,855490;25,143157;0,0283;2,8296;0,15;15,24;0,00;0,67;56,15;;235,316;213,664;7,3889639;18,57800;2,07700;0,01300;0,1171476;;68,26;22,00;;;
Surface area (cm²);100,19;23;20,86800;0,60200;0,020000;85,175;85,84;-2,3700;0,000;100,808;28,400;0,000;383,150;425,050;28,10;1134,550;263,196;0,000;841,200;881,700;861,300;328,550;;;;;0,00;0,00;0,00;3,00;3,88;15,397;27,408;0,58;0,49;999998,00;999998,00;999998,00;999998,00;999998,00;999998,00;999998,00;999998,00;999998,00;999998,00;999998,00;999998,00;999998,00;999998,00;999998,00;;;;;;;;;;;;;;;;;730,0019;40,82211;185,1977;0,17916489;0,17916489;0,00514;3,69934;6,2772;20,604074;0,152546;22,352299;24,796671;0,0332;3,3118;0,19;18,55;0,01;0,66;55,67;;256,987;257,554;7,3138893;18,51000;2,14400;0,01800;0,1203347;;68,05;23,00;;;
Sponsor;;24;20,68900;0,88200;0,013000;94,650;86,59;-2,6100;0,000;100,808;28,400;0,000;387,750;432,850;28,10;1134,383;263,196;0,000;840,800;881,600;861,300;328,650;;;;;0,00;0,00;0,00;3,00;3,88;15,332;27,386;0,58;0,49;999998,00;999998,00;999998,00;999998,00;999998,00;999998,00;999998,00;999998,00;999998,00;999998,00;999998,00;999998,00;999998,00;999998,00;999998,00;;;;;;;;;;;;;;;;;795,4646;20,00783;83,7979;0,39833196;0,39833196;0,00634;1,81425;7,0727;21,590656;0,143807;23,703797;26,460834;0,0334;3,3316;0,22;21,88;0,01;0,72;60,73;;278,060;257,554;7,9697596;18,41000;2,22900;0,02300;0,1251974;;67,81;24,00;;;
Manufacturer;;25;20,38500;1,19400;0,015000;85,725;85,89;-3,1100;0,000;100,808;28,400;0,000;392,450;441,250;28,10;1134,450;263,196;0,000;841,100;881,600;861,200;328,650;;;;;0,00;0,00;0,00;3,00;3,88;15,391;27,402;0,58;0,49;999998,00;999998,00;999998,00;999998,00;999998,00;999998,00;999998,00;999998,00;999998,00;999998,00;999998,00;999998,00;999998,00;999998,00;999998,00;;;;;;;;;;;;;;;;;776,9154;21,52225;94,0292;0,36166827;0,36166827;0,00582;1,93529;7,8496;20,424104;0,151932;22,694866;25,516906;0,0340;3,3943;0,25;25,28;0,01;0,70;59,26;;298,385;297,227;7,7839154;18,33000;2,28100;0,02200;0,1293170;;67,31;25,00;;;
Test start time (s);60;26;20,01500;1,40100;0,014000;86,925;84,15;-3,3000;0,000;100,808;28,400;0,000;397,050;448,150;28,10;1134,417;263,196;0,000;841,200;881,500;861,100;328,550;;;;;0,00;0,00;0,00;3,00;3,88;15,399;27,410;0,58;0,48;999998,00;999998,00;999998,00;999998,00;999998,00;999998,00;999998,00;999998,00;999998,00;999998,00;999998,00;999998,00;999998,00;999998,00;999998,00;;;;;;;;;;;;;;;;;796,2583;46,24727;227,5328;0,17250125;0,17250125;0,00456;4,16941;8,6458;20,447075;0,172459;22,986701;25,945070;0,0392;3,9175;0,29;29,19;0,00;0,72;60,75;;317,162;297,227;7,9777120;18,26700;2,34000;0,01500;0,1324298;;67,12;26,00;;;
Time to ignition (s);13;27;19,67500;1,59600;-0,008000;87,075;85,57;-3,5500;0,000;100,808;28,400;0,000;401,350;455,350;28,10;1134,450;263,190;0,000;841,500;881,400;861,000;328,650;;;;;0,00;0,00;0,00;3,00;3,89;15,389;27,389;0,58;0,49;999998,00;999998,00;999998,00;999998,00;999998,00;999998,00;999998,00;999998,00;999998,00;999998,00;999998,00;999998,00;999998,00;999998,00;999998,00;;;;;;;;;;;;;;;;;811,3062;19,82550;87,3857;0,41000112;0,41000112;0,00580;1,78135;9,4571;20,354786;0,155639;23,130769;26,242920;0,0358;3,5760;0,33;32,77;0,01;0,73;61,92;;335,185;334,033;8,1284772;18,20300;2,38600;0,02200;0,1355892;;66,87;27,00;;;
Time to flameout (s);238;28;19,43800;1,71800;-0,008000;91,725;87,36;-4,0600;0,000;100,808;28,400;0,000;406,650;463,450;28,20;1134,417;263,196;0,000;841,500;881,400;860,900;328,550;;;;;0,00;0,00;0,00;3,00;3,89;15,399;27,392;0,58;0,50;999998,00;999998,00;999998,00;999998,00;999998,00;999998,00;999998,00;999998,00;999998,00;999998,00;999998,00;999998,00;999998,00;999998,00;999998,00;;;;;;;;;;;;;;;;;844,0000;22,35072;85,2493;0,37833405;0,37833405;0,00390;2,01049;10,3011;20,754626;0,135006;23,896592;27,234416;0,0323;3,2192;0,36;35,99;0,00;0,76;64,40;;352,773;334,033;8,4560364;18,14800;2,43600;0,01100;0,1383746;;66,36;28,00;;;
End of test criteria;User end of test;29;19,20600;1,82300;-0,004000;88,575;86,14;-4,2700;0,000;100,800;28,400;0,000;410,850;469,950;28,20;1134,483;263,190;0,000;841,800;881,400;860,800;328,650;;;;;0,00;0,00;0,00;3,00;3,89;15,412;27,416;0,58;0,49;999998,00;999998,00;999998,00;999998,00;999998,00;999998,00;999998,00;999998,00;999998,00;999998,00;999998,00;999998,00;999998,00;999998,00;999998,00;;;;;;;;;;;;;;;;;836,0682;45,89927;193,4313;0,18249893;0,18249893;0,00650;4,11405;11,1372;20,290622;0,149054;23,603637;26,998976;0,0353;3,5234;0,40;39,51;0,01;0,75;63,84;;369,575;367,802;8,3765674;18,10900;2,45900;0,02600;0,1402371;;66,15;29,00;;;
User EOT time (s);242;30;19,03000;1,92900;-0,014000;88,675;86,15;-4,5200;0,000;100,808;28,400;0,000;415,350;476,050;28,10;1134,517;263,196;0,000;842,000;881,300;860,800;328,650;;;;;0,00;0,00;0,00;3,00;3,89;15,435;27,394;0,58;0,49;999998,00;999998,00;999998,00;999998,00;999998,00;999998,00;999998,00;999998,00;999998,00;999998,00;999998,00;999998,00;999998,00;999998,00;999998,00;;;;;;;;;;;;;;;;;838,0309;20,35436;86,1549;0,41250292;0,41250292;0,00558;1,82033;11,9752;20,191795;0,148862;23,745942;27,216217;0,0355;3,5472;0,43;43,06;0,01;0,75;63,95;;385,157;367,802;8,3962313;18,09000;2,47100;0,02100;0,1412689;;65,90;30,00;;;
MLR EOT mass (g/m²);;31;18,88300;2,00100;0,013000;88,575;85,44;-5,0400;0,000;100,808;28,400;0,000;419,750;482,250;28,10;1133,883;263,190;0,000;840,300;881,200;860,700;328,650;;;;;0,00;0,00;0,00;3,00;3,89;15,416;27,421;0,58;0,49;999998,00;999998,00;999998,00;999998,00;999998,00;999998,00;999998,00;999998,00;999998,00;999998,00;999998,00;999998,00;999998,00;999998,00;999998,00;;;;;;;;;;;;;;;;;836,1753;21,29908;96,0763;0,39333344;0,39333344;0,00643;1,91130;12,8114;20,074358;0,157169;23,857923;27,410324;0,0378;3,7718;0,47;46,83;0,01;0,75;63,87;;399,736;398,016;8,3776402;18,07700;2,48800;0,02600;0,1417888;;65,38;31,00;;;
MLR time period (s);;32;18,76500;2,07700;0,014000;87,200;85,78;-5,2700;0,000;100,808;28,400;0,000;423,750;487,450;28,20;1133,383;263,190;0,000;838,800;881,200;860,700;328,650;;;;;0,00;0,00;0,00;3,00;3,89;15,381;27,386;0,58;0,49;999998,00;999998,00;999998,00;999998,00;999998,00;999998,00;999998,00;999998,00;999998,00;999998,00;999998,00;999998,00;999998,00;999998,00;999998,00;;;;;;;;;;;;;;;;;833,5865;39,61356;174,4332;0,21082942;0,21082942;0,00565;3,55453;13,6450;19,823705;0,153232;23,784543;27,359942;0,0368;3,6706;0,51;50,50;0,01;0,75;63,67;;413,335;398,016;8,3517028;18,05000;2,51100;0,02200;0,1431569;;65,15;32,00;;;
Truncate graphs at EOT;;33;18,66400;2,14400;0,013000;86,700;84,77;-5,5500;0,000;100,804;28,400;0,000;427,650;492,250;28,10;1133,817;263,196;0,000;840,100;881,100;860,800;328,650;;;;;0,00;0,00;0,00;3,00;3,89;15,395;27,389;0,58;0,48;999998,00;999998,00;999998,00;999998,00;999998,00;999998,00;999998,00;999998,00;999998,00;999998,00;999998,00;999998,00;999998,00;999998,00;999998,00;;;;;;;;;;;;;;;;;836,1256;19,67223;93,2509;0,42583593;0,42583593;0,00683;1,76733;14,4811;19,676450;0,165070;23,825141;27,424123;0,0397;3,9634;0,55;54,47;0,01;0,75;63,91;;426,108;424,570;8,3771420;18,01700;2,54000;0,02900;0,1446912;;64,87;33,00;;;
Smooth data?;;34;18,57800;2,22900;0,018000;88,975;84,75;-6,0700;0,000;100,808;28,400;0,000;430,750;495,950;28,10;1134,350;263,196;0,000;841,800;881,000;860,800;328,650;;;;;0,00;0,00;0,00;3,00;3,89;15,408;27,418;0,58;0,48;999998,00;999998,00;999998,00;999998,00;999998,00;999998,00;999998,00;999998,00;999998,00;999998,00;999998,00;999998,00;999998,00;999998,00;999998,00;;;;;;;;;;;;;;;;;851,1344;22,05396;104,6237;0,38666598;0,38666598;0,00689;1,97569;15,3323;19,861077;0,165360;24,223023;27,889515;0,0405;4,0378;0,59;58,50;0,01;0,76;65,04;;438,388;424,570;8,5275151;17,99300;2,55400;0,02900;0,1459380;;64,35;34,00;;;
Correct O2 for pressure?;;35;18,51000;2,28100;0,023000;86,625;84,54;-6,3300;0,000;100,808;28,400;0,000;433,850;499,550;28,10;1134,717;263,196;0,000;842,900;881,100;860,700;328,650;;;;;0,00;0,00;0,00;3,00;3,89;15,412;27,405;0,58;0,48;999998,00;999998,00;999998,00;999998,00;999998,00;999998,00;999998,00;999998,00;999998,00;999998,00;999998,00;999998,00;999998,00;999998,00;999998,00;;;;;;;;;;;;;;;;;844,4439;20,89024;100,3472;0,40499687;0,40499687;0,00522;1,88041;16,1767;19,526898;0,167745;23,986845;27,619289;0,0406;4,0563;0,63;62,56;0,01;0,76;64,55;;450,085;448,325;8,4604837;17,96500;2,58900;0,02000;0,1472886;;64,09;35,00;;;
;;36;18,41000;2,34000;0,022000;84,150;83,81;-6,8700;0,000;100,800;28,400;0,000;436,950;502,950;28,10;1134,850;263,190;0,000;843,400;881,000;860,700;328,650;;;;;0,00;0,00;0,00;3,00;3,90;15,433;27,402;0,58;0,48;999998,00;999998,00;999998,00;999998,00;999998,00;999998,00;999998,00;999998,00;999998,00;999998,00;999998,00;999998,00;999998,00;999998,00;999998,00;;;;;;;;;;;;;;;;;845,0821;21,21128;105,9158;0,39916865;0,39916865;0,00377;1,90836;17,0218;19,177528;0,176484;23,726006;27,309749;0,0423;4,2198;0,67;66,78;0,00;0,76;64,59;;461,049;448,325;8,4668771;17,90900;2,63600;0,01200;0,1501285;;63,55;36,00;;;
Apparatus;;37;18,33000;2,38600;0,015000;88,100;83,70;-7,0900;0,000;100,808;28,400;0,000;439,850;506,150;28,20;1134,750;263,196;0,000;843,200;881,000;860,600;328,650;;;;;0,00;0,00;0,00;3,00;3,90;15,441;27,402;0,58;0,48;999998,00;999998,00;999998,00;999998,00;999998,00;999998,00;999998,00;999998,00;999998,00;999998,00;999998,00;999998,00;999998,00;999998,00;999998,00;;;;;;;;;;;;;;;;;879,8349;44,82264;222,1730;0,19666545;0,19666545;0,00402;4,02488;17,9016;19,557669;0,177716;24,356897;28,028290;0,0437;4,3611;0,71;71,14;0,00;0,79;67,25;;471,897;470,693;8,8150654;17,84500;2,68500;0,01300;0,1533149;;63,33;37,00;;;
C-factor (SI units);0,0437;38;18,26700;2,43600;0,022000;86,825;83,60;-7,3600;0,000;100,804;28,400;0,000;442,350;508,350;28,20;1135,183;263,190;0,000;844,500;881,000;860,600;328,650;;;;;0,00;0,00;0,00;3,00;3,90;15,412;27,408;0,58;0,48;999998,00;999998,00;999998,00;999998,00;999998,00;999998,00;999998,00;999998,00;999998,00;999998,00;999998,00;999998,00;999998,00;999998,00;999998,00;;;;;;;;;;;;;;;;;884,6504;20,65253;101,9173;0,42916361;0,42916361;0,00364;1,85696;18,7863;19,360689;0,178934;24,248625;27,866596;0,0437;4,3656;0,76;75,51;0,00;0,80;67,65;;482,696;470,693;8,8633125;17,79500;2,73000;0,01100;0,1557616;;63,06;38,00;;;
OD correction factor;1;39;18,20300;2,45900;0,011000;85,250;82,83;-7,8900;0,000;100,812;28,400;0,000;444,850;511,550;28,20;1135,483;263,190;0,000;845,600;880,900;860,500;328,650;;;;;0,00;0,00;0,00;3,00;3,90;15,397;27,413;0,58;0,47;999998,00;999998,00;999998,00;999998,00;999998,00;999998,00;999998,00;999998,00;999998,00;999998,00;999998,00;999998,00;999998,00;999998,00;999998,00;;;;;;;;;;;;;;;;;883,4133;22,12721;114,3539;0,40000153;0,40000153;0,00258;1,98918;19,6697;19,130302;0,188195;24,095487;27,708320;0,0457;4,5655;0,80;80,07;0,00;0,80;67,54;;492,987;491,767;8,8509177;17,76200;2,75800;0,00500;0,1574438;;62,53;39,00;;;
Duct diameter (m);0,114;40;18,14800;2,47100;0,026000;84,450;84,37;-8,1200;0,000;100,812;28,400;0,000;447,650;514,950;28,10;1135,617;263,196;0,000;846,100;880,800;860,500;328,650;;;;;0,00;0,00;0,00;3,00;3,90;15,385;27,400;0,58;0,48;999998,00;999998,00;999998,00;999998,00;999998,00;999998,00;999998,00;999998,00;999998,00;999998,00;999998,00;999998,00;999998,00;999998,00;999998,00;;;;;;;;;;;;;;;;;883,8759;46,20236;215,0762;0,19166883;0,19166883;0,00642;4,17354;20,5536;18,980689;0,169813;24,057518;27,674342;0,0412;4,1145;0,84;84,19;0,01;0,80;67,73;;502,753;491,767;8,8555530;17,72800;2,79400;0,02800;0,1587920;;62,30;40,00;;;
O2 delay time (s);12;41;18,10900;2,48800;0,021000;82,600;85,42;-8,3700;0,000;100,804;28,400;0,000;451,150;519,050;28,20;1134,983;263,196;0,000;844,400;880,700;860,400;328,650;;;;;0,00;0,00;0,00;3,00;3,90;15,435;27,408;0,58;0,49;999998,00;999998,00;999998,00;999998,00;999998,00;999998,00;999998,00;999998,00;999998,00;999998,00;999998,00;999998,00;999998,00;999998,00;999998,00;;;;;;;;;;;;;;;;;883,9736;21,51390;92,1930;0,41166560;0,41166560;0,00351;1,93661;21,4375;18,698682;0,157444;23,885383;27,480235;0,0380;3,7881;0,88;87,97;0,00;0,80;67,65;;512,050;510,885;8,8565315;17,68300;2,82600;0,01100;0,1612440;;62,05;41,00;;;
CO2 delay time (s);10;42;18,09000;2,51100;0,026000;85,150;81,52;-8,9000;0,000;100,812;28,400;0,000;453,550;521,450;28,10;1134,983;263,196;0,000;844,500;880,700;860,300;328,650;;;;;0,00;0,00;0,00;3,00;3,90;15,404;27,402;0,58;0,46;999998,00;999998,00;999998,00;999998,00;999998,00;999998,00;999998,00;999998,00;999998,00;999998,00;999998,00;999998,00;999998,00;999998,00;999998,00;;;;;;;;;;;;;;;;;903,2456;22,11721;122,3510;0,40916634;0,40916634;0,00473;1,98512;22,3408;18,934820;0,204145;24,315691;27,955942;0,0501;4,9967;0,93;92,97;0,00;0,81;69,13;;521,135;510,885;9,0496180;17,65300;2,84300;0,01800;0,1627302;;61,52;42,00;;;
CO delay time (s);10;43;18,07700;2,54000;0,022000;86,500;84,19;-9,1900;0,000;100,812;28,400;0,000;456,250;524,750;28,10;1134,683;263,190;0,000;843,900;880,500;860,200;328,650;;;;;0,00;0,00;0,00;3,00;3,90;15,427;27,386;0,58;0,48;999998,00;999998,00;999998,00;999998,00;999998,00;999998,00;999998,00;999998,00;999998,00;999998,00;999998,00;999998,00;999998,00;999998,00;999998,00;;;;;;;;;;;;;;;;;904,4978;20,40255;96,0092;0,44416809;0,44416809;0,00576;1,82654;23,2453;19,027777;0,171959;24,580528;28,270974;0,0426;4,2563;0,97;97,23;0,01;0,81;69,22;;530,036;528,715;9,0621630;17,66500;2,82600;0,02400;0,1621505;;61,23;43,00;;;
;;44;18,05000;2,55400;0,029000;84,400;85,20;-9,7700;0,000;100,804;28,400;0,000;458,650;527,450;28,10;1134,683;263,196;0,000;844,100;880,400;860,100;328,650;;;;;0,00;0,00;0,00;3,00;3,90;15,378;27,418;0,58;0,49;999998,00;999998,00;999998,00;999998,00;999998,00;999998,00;999998,00;999998,00;999998,00;999998,00;999998,00;999998,00;999998,00;999998,00;999998,00;;;;;;;;;;;;;;;;;883,2668;20,86297;92,6074;0,42417018;0,42417018;0,00866;1,87218;24,1286;18,746145;0,159955;24,344095;27,995842;0,0393;3,9207;1,01;101,15;0,01;0,79;67,68;;538,305;528,715;8,8494499;17,69000;2,80800;0,04200;0,1607008;;60,65;44,00;;;
Laboratory;;45;18,01700;2,58900;0,029000;85,125;86,38;-10,0000;0,000;100,800;28,400;0,000;462,050;531,650;28,10;1134,217;263,196;0,000;842,600;880,500;860,100;328,650;;;;;0,00;0,00;0,00;3,00;3,90;15,427;27,392;0,58;0,49;999998,00;999998,00;999998,00;999998,00;999998,00;999998,00;999998,00;999998,00;999998,00;999998,00;999998,00;999998,00;999998,00;999998,00;999998,00;;;;;;;;;;;;;;;;;885,0471;41,56582;169,8551;0,21333122;0,21333122;0,00551;3,73551;25,0136;18,757092;0,146301;24,538881;28,235247;0,0362;3,6167;1,05;104,76;0,01;0,80;67,76;;545,990;544,985;8,8672869;17,68800;2,81600;0,02300;0,1609329;;60,42;45,00;;;
Laboratory name;FZJ IAS-7;46;17,99300;2,63600;0,020000;82,000;85,02;-10,2900;0,000;100,804;28,400;0,000;464,550;534,550;28,10;1133,883;263,190;0,000;841,800;880,300;860,100;328,750;;;;;0,00;0,00;0,00;3,00;3,91;15,450;27,410;0,58;0,48;999998,00;999998,00;999998,00;999998,00;999998,00;999998,00;999998,00;999998,00;999998,00;999998,00;999998,00;999998,00;999998,00;999998,00;999998,00;;;;;;;;;;;;;;;;;871,5538;20,83227;94,3022;0,41916211;0,41916211;0,00556;1,87840;25,8852;18,359977;0,162162;24,149317;27,788220;0,0395;3,9453;1,09;108,71;0,01;0,79;66,78;;553,215;544,985;8,7320973;17,66600;2,84200;0,02400;0,1619238;;60,13;46,00;;;
Operator;DK;47;17,96500;2,68500;0,012000;88,675;84,59;-10,7900;0,000;100,812;28,400;0,000;466,050;534,550;28,10;1133,817;263,196;0,000;841,600;880,200;860,200;328,750;;;;;0,00;0,00;0,00;3,00;3,91;15,397;27,416;0,58;0,48;999998,00;999998,00;999998,00;999998,00;999998,00;999998,00;999998,00;999998,00;999998,00;999998,00;999998,00;999998,00;999998,00;999998,00;999998,00;;;;;;;;;;;;;;;;;917,4728;24,29625;111,8648;0,37833659;0,37833659;0,00358;2,18536;26,8026;19,061882;0,167233;25,153507;28,850568;0,0423;4,2242;1,13;112,93;0,00;0,83;70,23;;560,476;560,145;9,1921602;17,62300;2,87400;0,01100;0,1642162;;59,63;47,00;;;
Filename;24072026_FZJ_PMMA_DE_6mm_q75_Al2O3_R3,csv;48;17,90900;2,73000;0,013000;81,900;84,10;-11,0600;0,000;100,804;28,400;0,000;467,750;536,050;28,10;1133,650;263,196;0,000;841,100;880,100;860,300;328,750;;;;;0,00;0,00;0,00;3,00;3,91;15,404;27,402;0,58;0,48;999998,00;999998,00;999998,00;999998,00;999998,00;999998,00;999998,00;999998,00;999998,00;999998,00;999998,00;999998,00;999998,00;999998,00;999998,00;;;;;;;;;;;;;;;;;894,0865;21,07724;99,0831;0,42500114;0,42500114;0,00166;1,89985;27,6967;18,285906;0,172971;24,217570;27,753774;0,0421;4,2031;1,17;117,14;0,00;0,81;68,45;;567,670;560,145;8,9578523;17,57000;2,92500;0,00000;0,1668660;;59,36;48,00;;;
Report name;;49;17,84500;2,75800;0,011000;82,200;83,44;-11,6200;0,000;100,812;28,400;0,000;469,450;537,650;28,10;1133,583;263,190;0,000;840,800;880,100;860,400;328,750;;;;;0,00;0,00;0,00;3,00;3,91;15,414;27,410;0,58;0,48;999998,00;999998,00;999998,00;999998,00;999998,00;999998,00;999998,00;999998,00;999998,00;999998,00;999998,00;999998,00;999998,00;999998,00;999998,00;;;;;;;;;;;;;;;;;908,8755;22,53052;109,2512;0,40416400;0,40416400;0,00247;2,02697;28,6056;18,286167;0,180828;24,305933;27,837011;0,0442;4,4072;1,22;121,54;0,00;0,82;69,60;;574,483;574,555;9,1060234;17,51300;2,96700;0,00500;0,1696732;;58,80;49,00;;;
;;50;17,79500;2,79400;0,005000;81,675;85,44;-11,8300;0,000;100,814;28,400;0,000;471,150;539,050;28,10;1133,683;263,196;0,000;841,200;880,100;860,300;328,750;;;;;0,00;0,00;0,00;3,00;3,91;15,385;27,394;0,58;0,49;999998,00;999998,00;999998,00;999998,00;999998,00;999998,00;999998,00;999998,00;999998,00;999998,00;999998,00;999998,00;999998,00;999998,00;999998,00;;;;;;;;;;;;;;;;;914,9771;49,10914;205,1024;0,18666903;0,18666903;0,00406;4,42500;29,5206;18,194763;0,157171;24,272017;27,769990;0,0383;3,8214;1,26;125,37;0,00;0,83;70,14;;581,231;574,555;9,1671555;17,46900;3,00600;0,01500;0,1717073;;58,59;50,00;;;
Pre-test conditions;;51;17,76200;2,82600;0,028000;80,075;83,64;-12,1000;0,000;100,806;28,400;0,000;473,350;541,550;28,20;1134,017;263,190;0,000;842,200;880,000;860,400;328,750;;;;;0,00;0,00;0,00;3,00;3,91;15,406;27,400;0,58;0,48;999998,00;999998,00;999998,00;999998,00;999998,00;999998,00;999998,00;999998,00;999998,00;999998,00;999998,00;999998,00;999998,00;999998,00;999998,00;;;;;;;;;;;;;;;;;912,8405;20,55217;96,9798;0,44500160;0,44500160;0,00227;1,84729;30,4334;17,973751;0,178513;24,089144;27,559894;0,0432;4,3074;1,30;129,67;0,00;0,82;69,92;;587,754;587,743;9,1457494;17,43700;3,02800;0,00400;0,1734429;;58,32;51,00;;;
Ambient temperature (°C);28,0;52;17,72800;2,84300;0,011000;79,675;85,09;-12,6600;0,000;100,806;28,400;0,000;475,250;543,350;28,20;1135,250;263,196;0,000;845,800;880,100;860,400;328,750;;;;;0,00;0,00;0,00;3,00;3,91;15,391;27,402;0,58;0,48;999998,00;999998,00;999998,00;999998,00;999998,00;999998,00;999998,00;999998,00;999998,00;999998,00;999998,00;999998,00;999998,00;999998,00;999998,00;;;;;;;;;;;;;;;;;911,6934;21,16069;90,2385;0,43166161;0,43166161;0,00447;1,90472;31,3451;17,892928;0,161317;24,077080;27,527157;0,0390;3,8879;1,34;133,56;0,00;0,82;69,91;;593,995;587,743;9,1342557;17,42200;3,04200;0,01800;0,1740189;;57,76;52,00;;;
Barometric pressure (Pa);100814;53;17,68300;2,82600;0,018000;79,275;84,10;-12,9200;0,000;100,806;28,400;0,000;477,250;546,050;28,20;1135,550;263,190;0,000;846,700;880,100;860,400;328,750;;;;;0,00;0,00;0,00;3,00;3,91;15,420;27,410;0,58;0,48;999998,00;999998,00;999998,00;999998,00;999998,00;999998,00;999998,00;999998,00;999998,00;999998,00;999998,00;999998,00;999998,00;999998,00;999998,00;;;;;;;;;;;;;;;;;911,1400;39,83482;182,3401;0,22916412;0,22916412;0,00571;3,59276;32,2562;17,810520;0,172991;24,067047;27,536533;0,0418;4,1707;1,38;137,73;0,01;0,82;69,92;;599,984;599,979;9,1287113;17,40500;3,06000;0,02600;0,1747315;;57,50;53,00;;;
Relative hunidity (%);28,5;54;17,65300;2,80800;0,024000;79,500;82,34;-13,2100;0,000;100,806;28,400;0,000;478,950;547,350;28,10;1135,250;263,196;0,000;845,800;880,000;860,500;328,750;;;;;0,00;0,00;0,00;3,00;3,91;15,383;27,397;0,58;0,47;999998,00;999998,00;999998,00;999998,00;999998,00;999998,00;999998,00;999998,00;999998,00;999998,00;999998,00;999998,00;999998,00;999998,00;999998,00;;;;;;;;;;;;;;;;;919,3271;20,97317;107,0105;0,43916766;0,43916766;0,00571;1,89210;33,1756;17,804095;0,194167;24,144063;27,592136;0,0470;4,6906;1,43;142,42;0,01;0,83;70,57;;605,822;599,979;9,2107385;17,37100;3,08900;0,02600;0,1763954;;57,21;54,00;;;
;;55;17,66500;2,81600;0,042000;77,375;83,88;-13,7500;0,000;100,806;28,400;0,000;480,950;549,850;28,20;1135,217;263,196;0,000;845,700;880,000;860,500;328,750;;;;;0,00;0,00;0,00;3,00;3,92;15,406;27,405;0,58;0,48;999998,00;999998,00;999998,00;999998,00;999998,00;999998,00;999998,00;999998,00;999998,00;999998,00;999998,00;999998,00;999998,00;999998,00;999998,00;;;;;;;;;;;;;;;;;909,2847;22,31026;102,9462;0,40833791;0,40833791;0,00608;2,01066;34,0848;17,527977;0,175614;23,868878;27,288289;0,0420;4,1957;1,47;146,62;0,01;0,82;69,80;;611,431;611,260;9,1101236;17,35400;3,10000;0,02900;0,1772324;;56,67;55,00;;;
Conditioning;;56;17,69000;2,84200;0,023000;79,325;85,41;-14,0300;0,000;100,814;28,400;0,000;482,550;551,250;28,10;1135,050;263,196;0,000;845,200;880,000;860,500;328,750;;;;;0,00;0,00;0,00;3,00;3,92;15,427;27,408;0,58;0,49;999998,00;999998,00;999998,00;999998,00;999998,00;999998,00;999998,00;999998,00;999998,00;999998,00;999998,00;999998,00;999998,00;999998,00;999998,00;;;;;;;;;;;;;;;;;922,0411;22,12673;91,5201;0,41750081;0,41750081;0,00584;1,99697;35,0069;17,718026;0,157512;24,207944;27,654398;0,0382;3,8137;1,51;150,43;0,01;0,83;70,79;;616,864;611,260;9,2379295;17,34200;3,11400;0,02700;0,1778014;;56,39;56,00;;;
Conditionet ? (Y/N);N;57;17,68800;2,87400;0,024000;77,350;85,09;-14,5800;0,000;100,806;28,400;0,000;484,250;553,550;28,10;1135,017;263,196;0,000;845,100;880,000;860,500;328,750;;;;;0,00;0,00;0,00;3,00;3,92;15,406;27,408;0,58;0,48;999998,00;999998,00;999998,00;999998,00;999998,00;999998,00;999998,00;999998,00;999998,00;999998,00;999998,00;999998,00;999998,00;999998,00;999998,00;;;;;;;;;;;;;;;;;915,7750;21,58869;91,1162;0,42499797;0,42499797;0,00405;1,94512;35,9227;17,465329;0,161270;23,946756;27,373725;0,0387;3,8651;1,55;154,30;0,00;0,83;70,27;;622,163;621,831;9,1751499;17,31700;3,13200;0,01600;0,1791725;;55,84;57,00;;;
Conditioning temperature (°C);;58;17,66600;2,92500;0,011000;78,475;83,93;-14,8400;0,000;100,802;28,400;0,000;486,150;555,550;28,20;1134,617;263,196;0,000;844,100;879,800;860,500;328,750;;;;;0,00;0,00;0,00;3,00;3,92;15,425;27,418;0,58;0,48;999998,00;999998,00;999998,00;999998,00;999998,00;999998,00;999998,00;999998,00;999998,00;999998,00;999998,00;999998,00;999998,00;999998,00;999998,00;;;;;;;;;;;;;;;;;922,0613;40,16543;184,4105;0,23000209;0,23000209;0,00423;3,61201;36,8447;17,557470;0,175080;24,167543;27,617564;0,0424;4,2334;1,59;158,53;0,00;0,83;70,74;;627,279;621,831;9,2381317;17,31200;3,13100;0,01700;0,1794610;;55,58;58,00;;;
Conditioning RH (%);;59;17,62300;2,96700;0,000000;78,525;85,54;-15,1300;0,000;100,806;28,400;0,000;487,550;556,850;28,10;1134,617;263,190;0,000;844,100;879,800;860,500;328,750;;;;;0,00;0,00;0,00;3,00;3,92;15,397;27,418;0,58;0,49;999998,00;999998,00;999998,00;999998,00;999998,00;999998,00;999998,00;999998,00;999998,00;999998,00;999998,00;999998,00;999998,00;999998,00;999998,00;;;;;;;;;;;;;;;;;916,4894;20,75093;85,5300;0,44250107;0,44250107;0,00221;1,86503;37,7612;17,537829;0,156036;24,210026;27,651222;0,0378;3,7775;1,63;162,31;0,00;0,83;70,25;;632,228;631,807;9,1823069;17,33300;3,11400;0,00400;0,1785586;;55,29;59,00;;;
;;60;17,57000;3,00600;0,005000;75,075;86,04;-15,6700;0,000;100,808;28,400;0,000;489,150;558,950;28,10;1134,683;263,196;0,000;844,400;879,700;860,500;328,750;;;;;0,00;0,00;0,00;3,00;3,92;15,391;27,410;0,58;0,49;999998,00;999998,00;999998,00;999998,00;999998,00;999998,00;999998,00;999998,00;999998,00;999998,00;999998,00;999998,00;999998,00;999998,00;999998,00;;;;;;;;;;;;;;;;;891,0232;23,38997;93,5431;0,38166618;0,38166618;0,00519;2,10395;38,6522;17,120170;0,150217;23,711029;27,094510;0,0357;3,5635;1,66;165,87;0,01;0,80;68,37;;636,754;631,807;8,9271611;17,34400;3,10400;0,02400;0,1778203;;54,75;60,00;;;
Data collected;;61;17,51300;3,02800;0,015000;73,400;85,33;-15,9100;0,000;100,806;28,400;0,000;491,150;561,550;28,10;1134,517;263,196;0,000;844,100;879,600;860,400;328,750;;;;;0,00;0,00;0,00;3,00;3,92;15,408;27,418;0,58;0,49;999998,00;999998,00;999998,00;999998,00;999998,00;999998,00;999998,00;999998,00;999998,00;999998,00;999998,00;999998,00;999998,00;999998,00;999998,00;;;;;;;;;;;;;;;;;881,1288;21,06109;89,0746;0,41916307;0,41916307;0,00601;1,89782;39,5334;16,893607;0,158464;23,492910;26,860315;0,0373;3,7266;1,70;169,60;0,01;0,80;67,65;;640,841;640,561;8,8280291;17,33400;3,11600;0,03000;0,1782117;;54,51;61,00;;;
CO/CO2 data collected?;Yes;62;17,46900;3,04200;0,004000;77,025;84,18;-16,5000;0,000;100,808;28,400;0,000;491,950;561,150;28,10;1134,617;263,196;0,000;844,400;879,600;860,400;328,750;;;;;0,00;0,00;0,00;3,00;3,92;15,404;27,413;0,58;0,48;999998,00;999998,00;999998,00;999998,00;999998,00;999998,00;999998,00;999998,00;999998,00;999998,00;999998,00;999998,00;999998,00;999998,00;999998,00;;;;;;;;;;;;;;;;;904,1069;20,58697;94,2256;0,43999894;0,43999894;0,00493;1,85295;40,4375;17,291665;0,172032;24,085632;27,473630;0,0415;4,1381;1,74;173,74;0,00;0,82;69,38;;644,902;640,561;9,0582470;17,32700;3,12000;0,02200;0,1786571;;53,92;62,00;;;
