Repository: FireDynamics/BESKID_ExperimentalData

# Cone Calorimeter Experiments

Experiments have been conducted, with sample in horizontal orientation. Samples were wrapped in aluminium foil. No retainer frame or grid have been used.

Different types of insulation material have been used below the PMMA samples: CaSiO3 and Al2O3. The goal was to an insulation material that has a more reproducible behaviour compared to the common fiber blankets. The CaSiO3 block below the sample was manufactured from the same boards used as backing of the large scale experiments. However, it was found that these boards contain a lot of moisture making the mass loss measurements unreliable.

File: Materials/PMMA/DE_6mm/Cone/Al2O3/02072026_PMMA_DE_6mm_q25_Al2O3_R1.csv (part 2 of 11)
General information;;time (s);O2;CO2;CO;Pdiff;Light;Mass;Methane;AmbP;AmbH;HFM;TC stack;TC smoke;TC amb.;TC cone;T PK;Soot;TC cone1;TC cone2;TC cone3;TC aux;CH4;CO;CO2;Ethene;H2O;n.u.;n.u.;UOX Bin;n.u.;UOX Hum.;UOX Temp;n.u.;TEext1;TEext2;TEext3;TEext4;TEext5;TEext6;TEext7;TEext8;TEext9;TEext10;TEext11;TEext12;TEext13;TEext14;TEext15;n.u.;n.u.;n.u.;n.u.;n.u.;n.u.;n.u.;n.u.;n.u.;n.u.;n.u.;n.u.;n.u.;n.u.;n.u.;n.u.;n.u.;HRR/a;EHC;SEA;MLR;MLR/a;COY;CO2Y/sh;THR/a;MFR;K;Vstack;Vsmoke;SPR;RSR;TSP;TSR;COP;CO2P;O2C;TOC;ARHE;Mass;HRR;O2/sh;CO2/sh;CO/sh;phi;FU27;FU28;FU29;FU30;FU31;
;;;%;%;%;Pa;-;g;g/s;Pa;%;kW/m²;°C;°C;°C;°C;°C;g/min;°C;°C;°C;°C;ppm;ppm;%;ppm;ppm;no;no;;no;%;°C;no;°C;°C;°C;°C;°C;°C;°C;°C;°C;°C;°C;°C;°C;°C;°C;no;no;no;no;no;no;no;no;no;no;no;no;no;no;no;no;no;kW/m²;MJ/kg;m²/kg;g/s;g/(s*m²);[kg/kg];[kg/kg];MJ/m²;g/s;1/m;l/s;l/s;m²/s;(m²/s)/m²;m²;m²;g/s;g/s;g/s;g;kW/m²;g;kW;[%];[%];%;;;;;;;
Mass data collected?;Yes;63;20,95000;0,04700;0,009000;115,250;100,01;-0,0500;0,000;101,050;35,700;0,005;322,050;323,850;27,00;844,050;263,215;0,000;566,700;588,100;557,900;313,050;;;;;0,00;0,00;0,00;3,00;2,54;15,828;27,173;0,58;0,58;999998,00;999998,00;999998,00;999998,00;999998,00;999998,00;999998,00;999998,00;999998,00;999998,00;999998,00;999998,00;999998,00;999998,00;999998,00;;;;;;;;;;;;;;;;;0,0000;0,00000;0,0000;0,00083415;0,00083415;0,00308;1,61362;0,0493;26,142086;0,000176;23,837671;23,970904;0,0000;0,0037;0,00;0,14;0,00;0,00;0,12;;0,756;0,789;0,0000000;20,94800;0,04700;0,01700;-0,0000022;;71,17;63,00;;;
Smoke data collected;Yes;64;20,94900;0,04800;0,027000;117,800;100,00;-0,0500;0,000;101,054;35,700;0,005;322,050;323,950;27,00;843,983;263,215;0,000;566,500;588,100;557,900;313,050;;;;;0,00;0,00;0,00;3,00;2,54;15,811;27,199;0,58;0,58;999998,00;999998,00;999998,00;999998,00;999998,00;999998,00;999998,00;999998,00;999998,00;999998,00;999998,00;999998,00;999998,00;999998,00;999998,00;;;;;;;;;;;;;;;;;0,0000;0,00000;0,0000;-0,00583903;-0,00583903;0,00382;-0,23305;0,0493;26,429712;0,000264;24,099943;24,242125;0,0001;0,0056;0,00;0,15;0,00;0,00;0,06;;0,744;0,789;0,0000000;20,95000;0,04700;0,02000;-0,0001609;;71,17;64,00;;;
Soot mass data colelcted;;65;20,94900;0,04800;0,013000;116,325;100,00;-0,0400;0,000;101,054;35,700;0,005;322,050;323,950;27,00;843,950;263,215;0,000;566,300;588,200;557,900;313,050;;;;;0,00;0,00;0,00;3,00;2,54;15,828;27,162;0,58;0,58;999998,00;999998,00;999998,00;999998,00;999998,00;999998,00;999998,00;999998,00;999998,00;999998,00;999998,00;999998,00;999998,00;999998,00;999998,00;;;;;;;;;;;;;;;;;0,0000;0,00000;0,0000;-0,00583903;-0,00583903;0,00588;-0,16280;0,0493;26,263725;0,000265;23,948587;24,089876;0,0001;0,0056;0,00;0,16;0,01;0,00;0,04;;0,733;0,764;0,0000000;20,95100;0,04600;0,02900;-0,0003227;;71,18;65,00;;;
Soot mass ratio (1:x);;66;20,94700;0,04900;0,021000;114,475;100,00;-0,0400;0,000;101,056;35,700;0,005;322,150;324,050;27,00;844,050;263,215;0,000;566,500;588,200;558,000;313,050;;;;;0,00;0,00;0,00;3,00;2,54;15,828;27,173;0,58;0,58;999998,00;999998,00;999998,00;999998,00;999998,00;999998,00;999998,00;999998,00;999998,00;999998,00;999998,00;999998,00;999998,00;999998,00;999998,00;;;;;;;;;;;;;;;;;0,0000;0,00000;0,0000;0,00000000;0,00000000;0,00399;Infinity;0,0493;26,049999;0,000353;23,761076;23,901216;0,0001;0,0074;0,00;0,16;0,00;0,00;0,04;;0,722;0,764;0,0000000;20,95100;0,04600;0,02100;-0,0002214;;71,18;66,00;;;
Soot mass (g);;67;20,94600;0,04900;0,015000;115,150;100,00;-0,0400;0,000;101,054;35,700;0,005;322,150;324,150;27,00;844,083;263,215;0,000;566,600;588,200;558,000;313,050;;;;;0,00;0,00;0,00;3,00;2,55;15,851;27,173;0,58;0,58;999998,00;999998,00;999998,00;999998,00;999998,00;999998,00;999998,00;999998,00;999998,00;999998,00;999998,00;999998,00;999998,00;999998,00;999998,00;;;;;;;;;;;;;;;;;0,0000;0,00000;0,0000;0,00583903;0,00583903;0,00170;0,16195;0,0493;26,126687;0,000319;23,831027;23,978977;0,0001;0,0067;0,00;0,17;0,00;0,00;0,06;;0,711;0,742;0,0000000;20,95000;0,04600;0,01100;-0,0000343;;71,18;67,00;;;
;;68;20,94700;0,04900;0,010000;115,775;100,00;-0,0500;0,000;101,054;35,700;0,005;322,150;324,050;27,00;844,083;263,215;0,000;566,400;588,300;558,100;313,050;;;;;0,00;0,00;0,00;3,00;2,55;15,835;27,175;0,58;0,58;999998,00;999998,00;999998,00;999998,00;999998,00;999998,00;999998,00;999998,00;999998,00;999998,00;999998,00;999998,00;999998,00;999998,00;999998,00;;;;;;;;;;;;;;;;;2,1488;0,00000;0,0000;0,00583903;0,00583903;-0,00176;0,16239;0,0514;26,197496;0,000354;23,895613;24,036547;0,0001;0,0074;0,00;0,18;0,00;0,00;0,12;;0,716;0,742;0,0216023;20,94800;0,04600;-0,00400;0,0002763;;71,17;68,00;;;
Comments;;69;20,94600;0,05000;0,010000;120,625;100,01;-0,0500;0,000;101,054;35,700;0,005;322,150;324,050;27,00;844,183;263,215;0,000;566,600;588,400;558,100;313,050;;;;;0,00;0,00;0,00;3,00;2,55;15,837;27,197;0,58;0,58;999998,00;999998,00;999998,00;999998,00;999998,00;999998,00;999998,00;999998,00;999998,00;999998,00;999998,00;999998,00;999998,00;999998,00;999998,00;;;;;;;;;;;;;;;;;0,8318;0,00000;0,0000;-0,00083415;-0,00083415;-0,00086;-1,16030;0,0523;26,740593;0,000217;24,390991;24,534846;0,0000;0,0046;0,00;0,18;0,00;0,00;0,07;;0,727;0,732;0,0083621;20,95000;0,04600;0,00000;0,0001049;;71,17;69,00;;;
Pre-test comments;;70;20,94400;0,04900;-0,008000;116,300;100,00;-0,0500;0,000;101,058;35,700;0,005;322,050;323,950;27,00;844,150;263,215;0,000;566,400;588,400;558,200;313,050;;;;;0,00;0,00;0,00;3,00;2,55;15,797;27,178;0,58;0,58;999998,00;999998,00;999998,00;999998,00;999998,00;999998,00;999998,00;999998,00;999998,00;999998,00;999998,00;999998,00;999998,00;999998,00;999998,00;;;;;;;;;;;;;;;;;0,0000;0,00000;0,0000;0,00000000;0,00000000;0,00171;Infinity;0,0523;26,260903;0,000287;23,946014;24,087288;0,0001;0,0060;0,00;0,19;0,00;0,00;0,06;;0,723;0,732;0,0000000;20,95000;0,04500;0,01100;-0,0000217;;71,17;70,00;;;
After test comments;;71;20,94600;0,04800;0,001000;113,650;100,01;-0,0500;0,000;101,056;35,700;0,005;322,050;323,950;27,00;844,117;263,215;0,000;566,200;588,500;558,200;313,050;;;;;0,00;0,00;0,00;3,00;2,55;15,835;27,165;0,58;0,58;999998,00;999998,00;999998,00;999998,00;999998,00;999998,00;999998,00;999998,00;999998,00;999998,00;999998,00;999998,00;999998,00;999998,00;999998,00;;;;;;;;;;;;;;;;;0,0000;0,00000;0,0000;-0,00083415;-0,00083415;0,00306;-0,65047;0,0523;25,959990;0,000235;23,671626;23,811281;0,0000;0,0049;0,00;0,19;0,00;0,00;0,04;;0,713;0,723;0,0000000;20,95100;0,04500;0,01700;-0,0001580;;71,17;71,00;;;
;;72;20,94600;0,04700;0,002000;117,950;100,00;-0,0500;0,000;101,056;35,700;0,005;322,050;323,850;27,00;844,117;263,215;0,000;566,200;588,500;558,200;313,050;;;;;0,00;0,00;0,00;3,00;2,55;15,809;27,165;0,58;0,58;999998,00;999998,00;999998,00;999998,00;999998,00;999998,00;999998,00;999998,00;999998,00;999998,00;999998,00;999998,00;999998,00;999998,00;999998,00;;;;;;;;;;;;;;;;;0,1970;0,00000;0,0000;0,00500488;0,00500488;0,00172;0,19126;0,0524;26,446534;0,000288;24,115282;24,250067;0,0001;0,0061;0,00;0,20;0,00;0,00;0,09;;0,704;0,723;0,0019802;20,94900;0,04600;0,01100;0,0000261;;71,17;72,00;;;
Events;;73;20,94700;0,04700;0,007000;114,125;99,98;-0,0601;0,000;101,054;35,700;0,005;322,050;323,950;27,00;844,183;263,215;0,000;566,300;588,500;558,300;313,050;;;;;0,00;0,00;0,00;3,00;2,55;15,837;27,202;0,58;0,58;999998,00;999998,00;999998,00;999998,00;999998,00;999998,00;999998,00;999998,00;999998,00;999998,00;999998,00;999998,00;999998,00;999998,00;999998,00;;;;;;;;;;;;;;;;;0,0954;0,00000;0,0000;0,01167806;0,01167806;0,00192;0,08063;0,0525;26,014182;0,000480;23,721041;23,860988;0,0001;0,0100;0,00;0,21;0,00;0,00;0,09;;0,697;0,705;0,0009595;20,94900;0,04600;0,01200;0,0000134;;71,16;73,00;;;
Number of events;;74;20,94800;0,04700;0,017000;117,550;100,00;-0,0701;0,000;101,056;35,700;0,005;322,050;323,950;27,00;844,283;263,215;0,000;566,500;588,600;558,300;313,050;;;;;0,00;0,00;0,00;3,00;2,55;15,832;27,189;0,58;0,58;999998,00;999998,00;999998,00;999998,00;999998,00;999998,00;999998,00;999998,00;999998,00;999998,00;999998,00;999998,00;999998,00;999998,00;999998,00;;;;;;;;;;;;;;;;;0,0000;0,00000;0,0000;0,00417074;0,00417074;0,00241;0,22912;0,0525;26,401652;0,000307;24,074356;24,216387;0,0001;0,0065;0,00;0,21;0,00;0,00;0,09;;0,688;0,705;0,0000000;20,94900;0,04600;0,01400;-0,0000119;;71,15;74,00;;;
Event1;;75;20,94800;0,04600;0,020000;121,250;99,98;-0,0701;0,000;101,056;35,700;0,005;322,050;323,950;27,00;844,350;263,215;0,000;566,700;588,600;558,300;313,050;;;;;0,00;0,00;0,00;3,00;2,56;15,811;27,202;0,58;0,58;999998,00;999998,00;999998,00;999998,00;999998,00;999998,00;999998,00;999998,00;999998,00;999998,00;999998,00;999998,00;999998,00;999998,00;999998,00;;;;;;;;;;;;;;;;;0,0000;0,00000;0,0000;0,00500488;0,00500488;0,00411;0,19391;0,0525;26,813942;0,000498;24,450303;24,594552;0,0001;0,0107;0,00;0,23;0,00;0,00;0,10;;0,679;0,687;0,0000000;20,94900;0,04600;0,02100;-0,0001005;;71,15;75,00;;;
Event2;;76;20,95000;0,04600;0,029000;114,425;99,98;-0,0801;0,000;101,056;35,700;0,005;322,150;324,050;27,00;844,650;263,215;0,000;567,400;588,700;558,400;313,050;;;;;0,00;0,00;0,00;3,00;2,56;15,837;27,173;0,58;0,58;999998,00;999998,00;999998,00;999998,00;999998,00;999998,00;999998,00;999998,00;999998,00;999998,00;999998,00;999998,00;999998,00;999998,00;999998,00;;;;;;;;;;;;;;;;;0,0000;0,00000;0,0000;0,00583903;0,00583903;0,00330;0,22966;0,0525;26,044308;0,000464;23,755886;23,895995;0,0001;0,0097;0,00;0,24;0,00;0,00;0,09;;0,670;0,687;0,0000000;20,94900;0,04700;0,01800;-0,0000752;;71,14;76,00;;;
Event3;;77;20,95100;0,04600;0,021000;115,050;99,99;-0,0801;0,000;101,056;35,700;0,005;322,150;324,050;27,00;844,517;263,215;0,000;567,000;588,700;558,400;313,050;;;;;0,00;0,00;0,00;3,00;2,56;15,793;27,181;0,58;0,58;999998,00;999998,00;999998,00;999998,00;999998,00;999998,00;999998,00;999998,00;999998,00;999998,00;999998,00;999998,00;999998,00;999998,00;999998,00;;;;;;;;;;;;;;;;;2,0441;0,00000;0,0000;-0,00166829;-0,00166829;-0,00176;-0,80599;0,0546;26,115340;0,000430;23,820676;23,961168;0,0001;0,0090;0,00;0,24;0,00;0,00;0,12;;0,674;0,696;0,0205496;20,94800;0,04700;-0,00400;0,0002636;;71,14;77,00;;;
Event4;;78;20,95100;0,04600;0,011000;115,925;99,99;-0,0801;0,000;101,056;35,700;0,005;322,150;323,950;26,90;844,583;263,215;0,000;567,100;588,800;558,400;313,050;;;;;0,00;0,00;0,00;3,00;2,56;15,847;27,183;0,58;0,58;999998,00;999998,00;999998,00;999998,00;999998,00;999998,00;999998,00;999998,00;999998,00;999998,00;999998,00;999998,00;999998,00;999998,00;999998,00;;;;;;;;;;;;;;;;;2,9436;0,00000;0,0000;0,00583903;0,00583903;-0,00408;0,29982;0,0575;26,214460;0,000396;23,911087;24,044689;0,0001;0,0083;0,00;0,25;0,00;0,00;0,12;;0,698;0,696;0,0295920;20,94800;0,04800;-0,01400;0,0003775;;71,14;78,00;;;
Event5;;79;20,95000;0,04600;-0,004000;118,300;99,98;-0,0901;0,000;101,056;35,700;0,005;322,150;324,050;27,00;844,650;263,215;0,000;567,200;588,800;558,500;313,050;;;;;0,00;0,00;0,00;3,00;2,56;15,780;27,183;0,58;0,58;999998,00;999998,00;999998,00;999998,00;999998,00;999998,00;999998,00;999998,00;999998,00;999998,00;999998,00;999998,00;999998,00;999998,00;999998,00;;;;;;;;;;;;;;;;;1,9481;0,00000;0,0000;0,00500488;0,00500488;-0,00085;0,43427;0,0595;26,481632;0,000466;24,154784;24,297246;0,0001;0,0099;0,00;0,26;0,00;0,00;0,15;;0,720;0,729;0,0195838;20,94700;0,04900;0,00000;0,0002481;;71,13;79,00;;;
Event6;;80;20,94800;0,04500;0,000000;115,625;99,98;-0,0901;0,000;101,056;35,700;0,005;322,150;324,150;27,00;844,683;263,215;0,000;567,300;588,800;558,500;313,050;;;;;0,00;0,00;0,00;3,00;2,56;15,818;27,189;0,58;0,58;999998,00;999998,00;999998,00;999998,00;999998,00;999998,00;999998,00;999998,00;999998,00;999998,00;999998,00;999998,00;999998,00;999998,00;999998,00;;;;;;;;;;;;;;;;;2,0979;0,00000;0,0000;0,00500488;0,00500488;-0,00015;0,42933;0,0616;26,180519;0,000554;23,880128;24,028383;0,0001;0,0116;0,00;0,27;0,00;0,00;0,18;;0,736;0,729;0,0210907;20,94600;0,04900;0,00300;0,0002705;;71,13;80,00;;;
Event7;;81;20,95000;0,04500;0,011000;115,800;99,98;-0,1001;0,000;101,056;35,700;0,005;322,250;324,250;26,90;844,717;263,215;0,000;567,300;588,900;558,500;313,050;;;;;0,00;0,00;0,00;3,00;2,56;15,814;27,183;0,58;0,58;999998,00;999998,00;999998,00;999998,00;999998,00;999998,00;999998,00;999998,00;999998,00;999998,00;999998,00;999998,00;999998,00;999998,00;999998,00;;;;;;;;;;;;;;;;;1,4064;0,00000;0,0000;0,00500488;0,00500488;0,00147;0,42959;0,0630;26,196258;0,000519;23,901902;24,050246;0,0001;0,0109;0,00;0,28;0,00;0,00;0,18;;0,749;0,752;0,0141389;20,94600;0,04900;0,01000;0,0001819;;71,12;81,00;;;
Event8;;82;20,95000;0,04600;0,017000;115,275;99,97;-0,1001;0,000;101,064;35,700;0,005;322,250;324,250;27,00;844,717;263,215;0,000;567,200;588,900;558,600;313,050;;;;;0,00;0,00;0,00;3,00;2,56;15,822;27,165;0,58;0,58;999998,00;999998,00;999998,00;999998,00;999998,00;999998,00;999998,00;999998,00;999998,00;999998,00;999998,00;999998,00;999998,00;999998,00;999998,00;;;;;;;;;;;;;;;;;1,5513;0,00000;0,0000;0,00500488;0,00500488;0,00262;0,66822;0,0645;26,136807;0,000642;23,847657;23,995665;0,0001;0,0134;0,00;0,30;0,00;0,00;0,24;;0,758;0,752;0,0155948;20,94400;0,05200;0,01500;0,0002014;;71,12;82,00;;;
Event9;;83;20,95100;0,04600;0,011000;112,250;99,95;-0,1101;0,000;101,060;35,700;0,005;322,250;324,350;27,00;844,717;263,215;0,000;567,200;588,900;558,600;313,050;;;;;0,00;0,00;0,00;3,00;2,57;15,818;27,210;0,58;0,57;999998,00;999998,00;999998,00;999998,00;999998,00;999998,00;999998,00;999998,00;999998,00;999998,00;999998,00;999998,00;999998,00;999998,00;999998,00;;;;;;;;;;;;;;;;;5,8385;0,00000;0,0000;0,00500488;0,00500488;0,00190;1,52632;0,0704;25,791592;0,000799;23,532677;23,686033;0,0002;0,0165;0,00;0,31;0,00;0,01;0,55;;0,793;0,821;0,0586942;20,93300;0,06300;0,01200;0,0007645;;71,11;83,00;;;
;;84;20,94900;0,04600;0,012000;116,750;99,99;-0,1101;0,000;101,060;35,700;0,005;322,250;324,250;26,90;844,750;263,215;0,000;567,300;588,900;558,600;313,050;;;;;0,00;0,00;0,00;3,00;2,57;15,845;27,194;0,58;0,58;999998,00;999998,00;999998,00;999998,00;999998,00;999998,00;999998,00;999998,00;999998,00;999998,00;999998,00;999998,00;999998,00;999998,00;999998,00;;;;;;;;;;;;;;;;;13,3741;0,00000;0,0000;0,00417074;0,00417074;0,00287;3,89340;0,0837;26,303492;0,000416;23,999744;24,148695;0,0001;0,0088;0,00;0,32;0,00;0,02;1,16;;0,898;0,821;0,1344501;20,91200;0,08400;0,01600;0,0017164;;71,11;84,00;;;
;;85;20,94900;0,04600;0,014000;113,625;99,98;-0,1201;0,000;101,060;35,700;0,005;322,250;324,250;27,00;844,783;263,215;0,000;567,400;588,900;558,600;313,050;;;;;0,00;0,00;0,00;3,00;2,57;15,852;27,194;0,58;0,58;999998,00;999998,00;999998,00;999998,00;999998,00;999998,00;999998,00;999998,00;999998,00;999998,00;999998,00;999998,00;999998,00;999998,00;999998,00;;;;;;;;;;;;;;;;;22,6496;0,00000;0,0000;0,00918579;0,00918579;0,00466;3,38565;0,1064;25,949077;0,000469;23,676369;23,823314;0,0001;0,0098;0,00;0,33;0,00;0,03;2,00;;1,099;1,137;0,2276959;20,88200;0,12200;0,02400;0,0029465;;71,10;85,00;;;
;;86;20,94900;0,04700;0,021000;117,825;99,98;-0,1301;0,000;101,056;35,700;0,005;322,250;324,350;26,90;844,917;263,215;0,000;567,700;589,000;558,600;313,050;;;;;0,00;0,00;0,00;3,00;2,57;15,793;27,178;0,58;0,58;999998,00;999998,00;999998,00;999998,00;999998,00;999998,00;999998,00;999998,00;999998,00;999998,00;999998,00;999998,00;999998,00;999998,00;999998,00;;;;;;;;;;;;;;;;;43,4885;21,03647;5,6988;0,02078247;0,02078247;0,00428;2,37945;0,1499;26,424313;0,000556;24,109982;24,267100;0,0001;0,0118;0,00;0,35;0,00;0,05;3,55;;1,471;1,137;0,4371898;20,83000;0,16600;0,02200;0,0055553;;71,09;86,00;;;
;;87;20,94900;0,04700;0,018000;112,125;99,97;-0,1600;0,000;101,052;35,700;0,005;322,550;325,150;27,00;845,083;263,215;0,000;568,200;589,000;558,600;313,050;;;;;0,00;0,00;0,00;3,00;2,57;15,818;27,183;0,58;0,57;999998,00;999998,00;999998,00;999998,00;999998,00;999998,00;999998,00;999998,00;999998,00;999998,00;999998,00;999998,00;999998,00;999998,00;999998,00;;;;;;;;;;;;;;;;;66,7527;26,89293;4,9317;0,02495321;0,02495321;0,00213;2,99033;0,2166;25,765237;0,000591;23,530516;23,720190;0,0001;0,0122;0,00;0,36;0,00;0,07;5,31;;2,088;2,139;0,6710649;20,76500;0,23300;0,01300;0,0087463;;71,06;87,00;;;
;;88;20,94900;0,04800;-0,004000;113,250;99,97;-0,1801;0,000;101,056;35,700;0,005;323,050;326,250;27,00;845,183;263,215;0,000;568,400;589,000;558,700;313,050;;;;;0,00;0,00;0,00;3,00;2,57;15,824;27,207;0,58;0,57;999998,00;999998,00;999998,00;999998,00;999998,00;999998,00;999998,00;999998,00;999998,00;999998,00;999998,00;999998,00;999998,00;999998,00;999998,00;;;;;;;;;;;;;;;;;97,1067;34,39629;4,2430;0,02838135;0,02838135;0,00122;3,42105;0,3137;25,874125;0,000574;23,666590;23,901021;0,0001;0,0120;0,00;0,37;0,00;0,10;7,49;;2,995;2,139;0,9762132;20,68900;0,28900;0,00900;0,0126743;;71,04;88,00;;;
;;89;20,94800;0,04900;-0,014000;109,175;99,74;-0,2201;0,000;101,056;35,700;0,005;323,750;327,850;27,00;845,183;263,215;0,000;568,400;589,000;558,700;313,050;;;;;0,00;0,00;0,00;3,00;2,57;15,832;27,207;0,58;0,57;999998,00;999998,00;999998,00;999998,00;999998,00;999998,00;999998,00;999998,00;999998,00;999998,00;999998,00;999998,00;999998,00;999998,00;999998,00;;;;;;;;;;;;;;;;;125,4450;27,53076;13,2737;0,04580688;0,04580688;-0,00193;2,57034;0,4392;25,376875;0,002942;23,262061;23,556654;0,0006;0,0605;0,00;0,43;0,00;0,12;9,47;;4,212;4,250;1,2610981;20,61300;0,34700;-0,00500;0,0166994;;71,00;89,00;;;
;;90;20,94800;0,04900;0,000000;110,325;98,37;-0,2700;0,000;101,060;35,700;0,005;324,950;330,450;26,90;845,350;263,209;0,000;568,900;589,000;558,700;313,050;;;;;0,00;0,00;0,00;3,00;2,57;15,818;27,199;0,58;0,57;999998,00;999998,00;999998,00;999998,00;999998,00;999998,00;999998,00;999998,00;999998,00;999998,00;999998,00;999998,00;999998,00;999998,00;999998,00;;;;;;;;;;;;;;;;;152,3574;28,28084;64,4652;0,05415853;0,05415853;-0,00239;2,66316;0,5915;25,463033;0,016706;23,427553;23,824081;0,0035;0,3473;0,01;0,78;0,00;0,14;11,52;;5,708;4,250;1,5316488;20,54100;0,41400;-0,00700;0,0202208;;70,95;90,00;;;
;;91;20,94700;0,04900;0,003000;109,850;97,34;-0,3301;0,000;101,056;35,700;0,005;326,350;333,350;26,90;845,450;263,209;0,000;569,200;589,000;558,700;313,050;;;;;0,00;0,00;0,00;3,00;2,58;15,839;27,191;0,58;0,56;999998,00;999998,00;999998,00;999998,00;999998,00;999998,00;999998,00;999998,00;999998,00;999998,00;999998,00;999998,00;999998,00;999998,00;999998,00;;;;;;;;;;;;;;;;;177,3452;25,16316;80,8210;0,07085164;0,07085164;-0,00104;2,31158;0,7689;25,353601;0,027280;23,427370;23,929872;0,0057;0,5696;0,01;1,35;0,00;0,16;13,39;;7,457;7,484;1,7828514;20,47200;0,46600;-0,00100;0,0236479;;70,89;91,00;;;
;;92;20,94600;0,05200;0,010000;110,700;97,21;-0,4100;0,000;101,060;35,700;0,005;327,750;336,450;27,00;845,583;263,209;0,000;569,500;589,000;558,800;313,050;;;;;0,00;0,00;0,00;3,00;2,58;15,818;27,191;0,58;0,56;999998,00;999998,00;999998,00;999998,00;999998,00;999998,00;999998,00;999998,00;999998,00;999998,00;999998,00;999998,00;999998,00;999998,00;999998,00;;;;;;;;;;;;;;;;;201,3981;25,32855;75,9957;0,07993571;0,07993571;0,00031;2,35858;0,9703;25,397087;0,028624;23,568225;24,193835;0,0061;0,6043;0,02;1,95;0,00;0,19;15,29;;9,434;7,484;2,0246554;20,40500;0,52900;0,00500;0,0268186;;70,81;92,00;;;
;;93;20,94600;0,06300;0,015000;111,750;96,40;-0,4900;0,000;101,056;35,700;0,005;329,250;339,550;27,00;845,750;263,209;0,000;569,900;589,100;558,800;313,050;;;;;0,00;0,00;0,00;3,00;2,58;15,839;27,191;0,58;0,55;999998,00;999998,00;999998,00;999998,00;999998,00;999998,00;999998,00;999998,00;999998,00;999998,00;999998,00;999998,00;999998,00;999998,00;999998,00;;;;;;;;;;;;;;;;;228,0560;25,46338;88,0884;0,09003703;0,09003703;0,00076;2,31968;1,1983;25,459057;0,036940;23,733859;24,476331;0,0079;0,7889;0,03;2,74;0,00;0,21;17,26;;11,642;11,682;2,2926469;20,33600;0,58000;0,00700;0,0303057;;70,73;93,00;;;
;;94;20,94400;0,08400;0,012000;105,675;96,44;-0,5901;0,000;101,056;35,700;0,005;330,950;342,950;27,00;845,883;263,209;0,000;570,300;589,100;558,800;313,050;;;;;0,00;0,00;0,00;3,00;2,58;15,828;27,178;0,58;0,55;999998,00;999998,00;999998,00;999998,00;999998,00;999998,00;999998,00;999998,00;999998,00;999998,00;999998,00;999998,00;999998,00;999998,00;999998,00;;;;;;;;;;;;;;;;;241,8623;24,30304;76,9445;0,10004679;0,10004679;0,00596;2,25894;1,4402;24,693712;0,036599;23,139237;23,978248;0,0077;0,7657;0,04;3,51;0,01;0,23;18,50;;14,017;11,682;2,4314413;20,27100;0,64200;0,03100;0,0331484;;70,63;94,00;;;
;;95;20,93300;0,12200;0,016000;107,050;95,95;-0,6901;0,000;101,060;35,700;0,005;332,750;346,350;26,90;846,150;263,209;0,000;571,100;589,100;558,800;313,050;;;;;0,00;0,00;0,00;3,00;2,58;15,809;27,207;0,58;0,55;999998,00;999998,00;999998,00;999998,00;999998,00;999998,00;999998,00;999998,00;999998,00;999998,00;999998,00;999998,00;999998,00;999998,00;999998,00;;;;;;;;;;;;;;;;;264,3211;28,47965;95,1235;0,09330241;0,09330241;0,00380;2,58578;1,7045;24,786530;0,041625;23,352537;24,306990;0,0089;0,8828;0,04;4,39;0,00;0,24;20,07;;16,534;16,619;2,6572204;20,21600;0,68000;0,02100;0,0361009;;70,53;95,00;;;
;;96;20,91200;0,16600;0,024000;107,150;96,38;-0,8101;0,000;101,060;35,700;0,005;334,650;350,050;27,00;846,317;263,209;0,000;571,600;589,100;558,800;313,050;;;;;0,00;0,00;0,00;3,00;2,58;15,818;27,189;0,58;0,55;999998,00;999998,00;999998,00;999998,00;999998,00;999998,00;999998,00;999998,00;999998,00;999998,00;999998,00;999998,00;999998,00;999998,00;999998,00;;;;;;;;;;;;;;;;;280,0921;11,64939;33,0485;0,24170939;0,24170939;0,00379;1,05994;1,9846;24,727608;0,037157;23,430050;24,508259;0,0080;0,7946;0,05;5,18;0,00;0,26;21,28;;19,197;16,619;2,8157662;20,17000;0,72100;0,02100;0,0383550;;70,41;96,00;;;
Auswertung Test;;97;20,88200;0,23300;0,022000;105,900;95,50;-1,1301;0,000;101,052;35,700;0,005;336,650;353,950;27,00;846,650;263,209;0,000;572,500;589,100;558,900;313,050;;;;;0,00;0,00;0,00;3,00;2,58;15,818;27,191;0,58;0,55;999998,00;999998,00;999998,00;999998,00;999998,00;999998,00;999998,00;999998,00;999998,00;999998,00;999998,00;999998,00;999998,00;999998,00;999998,00;;;;;;;;;;;;;;;;;291,7402;13,64017;46,4269;0,21501668;0,21501668;0,00159;1,24383;2,2764;24,509819;0,046330;23,362482;24,563050;0,0100;0,9930;0,06;6,18;0,00;0,27;22,11;;21,947;22,009;2,9328640;20,13200;0,75700;0,01100;0,0403123;;70,09;97,00;;;
Software;Logger2025 / 19.09.2025 10:04;98;20,83000;0,28900;0,013000;102,750;95,39;-1,2101;0,000;101,060;35,700;0,005;338,750;357,750;26,90;846,717;263,209;0,000;572,700;589,100;558,900;313,050;;;;;0,00;0,00;0,00;3,00;2,58;15,780;27,189;0,58;0,55;999998,00;999998,00;999998,00;999998,00;999998,00;999998,00;999998,00;999998,00;999998,00;999998,00;999998,00;999998,00;999998,00;999998,00;999998,00;;;;;;;;;;;;;;;;;303,8691;44,19406;147,0560;0,06912231;0,06912231;0,00135;3,95918;2,5802;24,067595;0,047533;23,084064;24,378816;0,0102;1,0111;0,07;7,19;0,00;0,27;22,96;;24,762;22,009;3,0547958;20,08500;0,78700;0,01000;0,0427706;;70,01;98,00;;;
Auswertung Test;;99;20,76500;0,34700;0,009000;109,650;95,16;-1,3101;0,000;101,060;35,700;0,005;340,550;360,750;26,90;847,050;263,209;0,000;573,700;589,100;558,900;313,050;;;;;0,00;0,00;0,00;3,00;2,59;15,799;27,194;0,58;0,55;999998,00;999998,00;999998,00;999998,00;999998,00;999998,00;999998,00;999998,00;999998,00;999998,00;999998,00;999998,00;999998,00;999998,00;999998,00;;;;;;;;;;;;;;;;;324,6360;29,89949;101,6197;0,10915120;0,10915120;0,00008;2,68054;2,9049;24,796781;0,049924;23,909829;25,328059;0,0111;1,1033;0,08;8,29;0,00;0,29;24,50;;27,686;27,791;3,2635657;20,05400;0,81500;0,00400;0,0443567;;69,91;99,00;;;
Test start time   [s];60;100;20,68900;0,41400;-0,005000;107,075;95,60;-1,4200;0,000;101,056;35,700;0,005;342,450;364,150;26,90;847,217;263,209;0,000;574,200;589,100;558,900;313,050;;;;;0,00;0,00;0,00;3,00;2,59;15,858;27,210;0,58;0,55;999998,00;999998,00;999998,00;999998,00;999998,00;999998,00;999998,00;999998,00;999998,00;999998,00;999998,00;999998,00;999998,00;999998,00;999998,00;;;;;;;;;;;;;;;;;329,9326;42,36142;127,7851;0,07829793;0,07829793;-0,00121;3,77317;3,2348;24,435819;0,045272;23,693234;25,194601;0,0100;0,9953;0,09;9,29;0,00;0,30;24,84;;30,682;27,791;3,3168120;20,02800;0,83400;-0,00200;0,0457525;;69,80;100,00;;;
Time to ignition  [s];85;101;20,61300;0,46600;-0,007000;108,700;95,30;-1,5000;0,000;101,056;35,700;0,005;344,350;367,550;26,90;847,350;263,209;0,000;574,600;589,100;558,900;313,050;;;;;0,00;0,00;0,00;3,00;2,59;15,852;27,199;0,58;0,55;999998,00;999998,00;999998,00;999998,00;999998,00;999998,00;999998,00;999998,00;999998,00;999998,00;999998,00;999998,00;999998,00;999998,00;999998,00;;;;;;;;;;;;;;;;;336,6235;17,13460;54,9540;0,19749959;0,19749959;0,00376;1,54487;3,5714;24,552525;0,048424;23,938477;25,551291;0,0109;1,0796;0,10;10,37;0,00;0,31;25,53;;33,678;33,787;3,3840763;20,00700;0,85600;0,02100;0,0464639;;69,72;101,00;;;
Time to flame out [s];511;102;20,54100;0,52900;-0,001000;105,900;95,59;-1,7900;0,000;101,056;35,700;0,005;346,250;370,550;26,90;847,550;263,209;0,000;575,200;589,100;558,900;313,050;;;;;0,00;0,00;0,00;3,00;2,59;15,820;27,218;0,58;0,55;999998,00;999998,00;999998,00;999998,00;999998,00;999998,00;999998,00;999998,00;999998,00;999998,00;999998,00;999998,00;999998,00;999998,00;999998,00;;;;;;;;;;;;;;;;;341,4308;15,78052;46,4618;0,21750895;0,21750895;0,00136;1,40967;3,9129;24,167655;0,045436;23,693246;25,356050;0,0101;1,0053;0,11;11,37;0,00;0,31;25,79;;36,672;33,787;3,4324039;19,98200;0,87300;0,01000;0,0478841;;69,43;102,00;;;
Time end of test  [s];666;103;20,47200;0,58000;0,005000;107,125;95,05;-1,9000;0,000;101,056;35,600;0,005;348,050;373,450;26,90;847,550;263,209;0,000;575,200;589,100;558,900;313,050;;;;;0,00;0,00;0,00;3,00;2,59;15,824;27,189;0,58;0,55;999998,00;999998,00;999998,00;999998,00;999998,00;999998,00;999998,00;999998,00;999998,00;999998,00;999998,00;999998,00;999998,00;999998,00;999998,00;;;;;;;;;;;;;;;;;351,2432;37,14856;120,9521;0,09505208;0,09505208;0,00179;3,31406;4,2641;24,244098;0,051126;23,891749;25,635322;0,0115;1,1436;0,13;12,51;0,00;0,32;26,54;;39,678;39,810;3,5310478;19,95700;0,89300;0,01200;0,0491113;;69,32;103,00;;;
Masses;;104;20,40500;0,64200;0,007000;102,450;95,45;-2,0101;0,000;101,056;35,600;0,005;349,750;376,150;26,90;847,617;263,209;0,000;575,500;589,000;558,900;313,050;;;;;0,00;0,00;0,00;3,00;2,59;15,811;27,199;0,58;0,55;999998,00;999998,00;999998,00;999998,00;999998,00;999998,00;999998,00;999998,00;999998,00;999998,00;999998,00;999998,00;999998,00;999998,00;999998,00;;;;;;;;;;;;;;;;;348,5192;37,51488;110,9354;0,09339396;0,09339396;0,00362;3,34861;4,6126;23,651492;0,046889;23,421599;25,189519;0,0104;1,0306;0,14;13,54;0,00;0,31;26,39;;42,661;39,810;3,5036633;19,93800;0,90800;0,02100;0,0499566;;69,21;104,00;;;
Mass sust.flaming [g];71,10;105;20,33600;0,68000;0,031000;104,475;95,16;-2,1201;0,000;101,056;35,600;0,005;351,450;378,550;26,90;847,817;263,209;0,000;576,100;589,000;558,900;313,050;;;;;0,00;0,00;0,00;3,00;2,59;15,835;27,189;0,58;0,55;999998,00;999998,00;999998,00;999998,00;999998,00;999998,00;999998,00;999998,00;999998,00;999998,00;999998,00;999998,00;999998,00;999998,00;999998,00;;;;;;;;;;;;;;;;;358,0083;15,94060;49,5248;0,22577922;0,22577922;0,00365;1,42285;4,9706;23,826259;0,049915;23,709352;25,537559;0,0112;1,1123;0,15;14,66;0,00;0,32;27,11;;45,619;45,806;3,5990571;19,91800;0,92500;0,02100;0,0509456;;69,10;105,00;;;
Mass remaining    [g];0,08;106;20,27100;0,72100;0,021000;103,425;94,77;-2,4301;0,000;101,060;35,600;0,005;353,250;381,050;26,90;848,183;263,209;0,000;577,300;588,900;558,900;313,050;;;;;0,00;0,00;0,00;3,00;2,59;15,818;27,199;0,58;0,55;999998,00;999998,00;999998,00;999998,00;999998,00;999998,00;999998,00;999998,00;999998,00;999998,00;999998,00;999998,00;999998,00;999998,00;999998,00;;;;;;;;;;;;;;;;;359,8389;15,56148;52,0354;0,23246257;0,23246257;0,00404;1,39172;5,3305;23,645751;0,054053;23,650240;25,511462;0,0121;1,2033;0,16;15,86;0,00;0,32;27,27;;48,575;45,806;3,6174609;19,90400;0,93800;0,02300;0,0516007;;68,79;106,00;;;
Mass loss test    [g];71,02;107;20,21600;0,75700;0,021000;107,875;95,03;-2,5500;0,000;101,056;35,600;0,005;354,950;383,250;26,90;848,483;263,209;0,000;578,200;588,900;558,900;313,050;;;;;0,00;0,00;0,00;3,00;2,60;15,837;27,205;0,58;0,55;999998,00;999998,00;999998,00;999998,00;999998,00;999998,00;999998,00;999998,00;999998,00;999998,00;999998,00;999998,00;999998,00;999998,00;999998,00;;;;;;;;;;;;;;;;;372,6102;37,46002;117,5223;0,09999593;0,09999593;0,00135;3,32214;5,7031;24,091189;0,051247;24,211723;26,142112;0,0118;1,1690;0,17;17,03;0,00;0,33;28,13;;51,543;51,778;3,7458499;19,89100;0,94500;0,01000;0,0524476;;68,67;107,00;;;
Mass loss rate test [g/s];0,12;108;20,17000;0,78700;0,011000;105,400;94,58;-2,6600;0,000;101,056;35,600;0,005;356,650;385,550;26,90;848,483;263,209;0,000;578,400;588,800;558,800;313,050;;;;;0,00;0,00;0,00;3,00;2,60;15,845;27,218;0,58;0,54;999998,00;999998,00;999998,00;999998,00;999998,00;999998,00;999998,00;999998,00;999998,00;999998,00;999998,00;999998,00;999998,00;999998,00;999998,00;;;;;;;;;;;;;;;;;370,4219;42,98104;147,2165;0,08663940;0,08663940;0,00092;3,80621;6,0735;23,756399;0,056068;23,989606;25,933528;0,0128;1,2688;0,18;18,30;0,00;0,33;27,94;;54,506;51,778;3,7238514;19,88300;0,95100;0,00800;0,0528765;;68,56;108,00;;;
Mass loss rate 10/90 [g/s];0,21;109;20,13200;0,81500;0,010000;106,150;94,47;-2,7600;0,000;101,058;35,600;0,005;358,150;387,450;26,90;848,550;263,209;0,000;578,600;588,800;558,800;313,050;;;;;0,00;0,00;0,00;3,00;2,60;15,780;27,207;0,58;0,54;999998,00;999998,00;999998,00;999998,00;999998,00;999998,00;999998,00;999998,00;999998,00;999998,00;999998,00;999998,00;999998,00;999998,00;999998,00;;;;;;;;;;;;;;;;;373,9606;16,89447;58,8565;0,22252401;0,22252401;-0,00160;1,49391;6,4475;23,790795;0,057207;24,125381;26,099062;0,0131;1,3028;0,20;19,60;0,00;0,33;28,14;;57,421;57,677;3,7594262;19,87700;0,95700;-0,00400;0,0533059;;68,46;109,00;;;
Values;;110;20,08500;0,83400;0,004000;106,250;95,34;-3,0701;0,000;101,056;35,600;0,005;359,750;389,450;26,90;848,717;263,209;0,000;579,200;588,700;558,800;313,050;;;;;0,00;0,00;0,00;3,00;2,60;15,803;27,205;0,58;0,55;999998,00;999998,00;999998,00;999998,00;999998,00;999998,00;999998,00;999998,00;999998,00;999998,00;999998,00;999998,00;999998,00;999998,00;999998,00;;;;;;;;;;;;;;;;;376,1236;17,65396;51,5494;0,21418254;0,21418254;-0,00160;1,55956;6,8236;23,749010;0,048063;24,190597;26,187708;0,0110;1,0983;0,21;20,70;0,00;0,33;28,30;;60,308;57,677;3,7811708;19,86900;0,96300;-0,00400;0,0537108;;68,15;110,00;;;
THR   [MJ/m²];168,3;111;20,05400;0,85600;-0,002000;104,875;95,09;-3,1600;0,000;101,056;35,700;0,005;360,950;390,650;26,90;848,450;263,209;0,000;578,600;588,600;558,700;313,050;;;;;0,00;0,00;0,00;3,00;2,60;15,824;27,207;0,58;0,55;999998,00;999998,00;999998,00;999998,00;999998,00;999998,00;999998,00;999998,00;999998,00;999998,00;999998,00;999998,00;999998,00;999998,00;999998,00;;;;;;;;;;;;;;;;;374,1326;41,04080;126,4569;0,09164429;0,09164429;-0,00221;3,61519;7,1977;23,555585;0,050707;24,073610;26,054455;0,0116;1,1528;0,22;21,85;0,00;0,33;28,12;;63,144;63,378;3,7611550;19,86700;0,96300;-0,00700;0,0538658;;68,06;111,00;;;
TSP   [m²];7,5;112;20,02800;0,87300;0,021000;101,750;95,23;-3,2900;0,000;101,050;35,700;0,005;362,450;392,450;26,90;848,217;263,209;0,000;578,000;588,500;558,700;313,050;;;;;0,00;0,00;0,00;3,00;2,60;15,786;27,213;0,58;0,55;999998,00;999998,00;999998,00;999998,00;999998,00;999998,00;999998,00;999998,00;999998,00;999998,00;999998,00;999998,00;999998,00;999998,00;999998,00;;;;;;;;;;;;;;;;;366,4406;26,95459;81,2579;0,13666789;0,13666789;0,00191;2,39844;7,5642;23,153923;0,049207;23,761451;25,728188;0,0111;1,1047;0,23;22,96;0,00;0,33;27,69;;65,887;63,378;3,6838272;19,86500;0,96900;0,01300;0,0536742;;67,93;112,00;;;
TSR   [m²/m²];744,8;113;20,00700;0,89300;0,010000;104,225;95,09;-3,4200;0,000;101,056;35,700;0,005;363,850;393,850;26,90;848,083;263,209;0,000;577,800;588,400;558,600;313,050;;;;;0,00;0,00;0,00;3,00;2,60;15,839;27,197;0,58;0,55;999998,00;999998,00;999998,00;999998,00;999998,00;999998,00;999998,00;999998,00;999998,00;999998,00;999998,00;999998,00;999998,00;999998,00;999998,00;;;;;;;;;;;;;;;;;375,4592;41,52743;127,5277;0,09089152;0,09089152;0,00358;3,69022;7,9396;23,388706;0,050664;24,095106;26,081785;0,0116;1,1530;0,24;24,11;0,00;0,34;28,41;;68,586;68,890;3,7744913;19,84800;0,98100;0,02100;0,0544482;;67,80;113,00;;;
TSR   [m²/m² (none flaming phase)];67,5;114;19,98200;0,90800;0,012000;100,950;94,75;-3,5101;0,000;101,050;35,700;0,005;365,150;395,050;26,90;848,050;263,209;0,000;577,800;588,300;558,600;313,050;;;;;0,00;0,00;0,00;3,00;2,60;15,780;27,205;0,58;0,55;999998,00;999998,00;999998,00;999998,00;999998,00;999998,00;999998,00;999998,00;999998,00;999998,00;999998,00;999998,00;999998,00;999998,00;999998,00;;;;;;;;;;;;;;;;;372,1416;17,13263;56,0321;0,21836344;0,21836344;0,00413;1,52671;8,3118;22,977297;0,054271;23,755847;25,701074;0,0122;1,2171;0,25;25,33;0,00;0,33;28,19;;71,264;68,890;3,7411397;19,83700;0,99200;0,02400;0,0549364;;67,71;114,00;;;
TSR   [m²/m² (flaming phase)];677,3;115;19,95700;0,92500;0,021000;99,600;94,78;-3,8301;0,000;101,056;35,700;0,005;366,150;395,750;26,90;848,183;263,203;0,000;578,400;588,200;558,500;313,050;;;;;0,00;0,00;0,00;3,00;2,61;15,839;27,207;0,58;0,55;999998,00;999998,00;999998,00;999998,00;999998,00;999998,00;999998,00;999998,00;999998,00;999998,00;999998,00;999998,00;999998,00;999998,00;999998,00;;;;;;;;;;;;;;;;;373,3641;15,70182;50,5148;0,23904419;0,23904419;0,00229;1,39214;8,6851;22,791955;0,053901;23,628758;25,538935;0,0121;1,2012;0,27;26,53;0,00;0,33;28,22;;73,885;74,203;3,7534292;19,82700;0,99800;0,01500;0,0555680;;67,39;115,00;;;
MARHE [kW / m²];376,2;116;19,93800;0,93800;0,021000;101,350;94,92;-3,9500;0,000;101,046;35,700;0,005;367,450;397,550;26,90;848,417;263,203;0,000;579,300;588,100;558,400;313,050;;;;;0,00;0,00;0,00;3,00;2,61;15,811;27,205;0,58;0,55;999998,00;999998,00;999998,00;999998,00;999998,00;999998,00;999998,00;999998,00;999998,00;999998,00;999998,00;999998,00;999998,00;999998,00;999998,00;;;;;;;;;;;;;;;;;378,8532;36,56267;114,0644;0,10416667;0,10416667;0,00048;3,22709;9,0640;22,950608;0,052432;23,877712;25,833677;0,0119;1,1819;0,28;27,71;0,00;0,34;28,56;;76,491;74,203;3,8086117;19,82100;1,00100;0,00600;0,0559969;;67,27;116,00;;;
Results HRR;;117;19,91800;0,94500;0,023000;102,675;94,55;-4,0701;0,000;101,058;35,700;0,005;368,650;398,750;26,90;848,283;263,203;0,000;579,000;588,000;558,400;313,050;;;;;0,00;0,00;0,00;3,00;2,61;15,809;27,207;0,58;0,54;999998,00;999998,00;999998,00;999998,00;999998,00;999998,00;999998,00;999998,00;999998,00;999998,00;999998,00;999998,00;999998,00;999998,00;999998,00;;;;;;;;;;;;;;;;;381,3416;39,28908;131,8780;0,09757487;0,09757487;0,00130;3,47276;9,4453;23,062516;0,056339;24,072499;26,038001;0,0129;1,2800;0,29;28,99;0,00;0,34;28,78;;79,085;79,385;3,8336271;19,81800;1,00400;0,01000;0,0560921;;67,15;117,00;;;
HRR max [kW/m²];676,5;118;19,90400;0,95100;0,010000;104,425;93,36;-4,1801;0,000;101,050;35,700;0,005;369,650;399,350;26,90;848,450;263,203;0,000;579,600;588,000;558,300;313,050;;;;;0,00;0,00;0,00;3,00;2,61;15,839;27,199;0,58;0,54;999998,00;999998,00;999998,00;999998,00;999998,00;999998,00;999998,00;999998,00;999998,00;999998,00;999998,00;999998,00;999998,00;999998,00;999998,00;;;;;;;;;;;;;;;;;384,5454;16,69128;68,6554;0,23160807;0,23160807;0,00069;1,47654;9,8299;23,226744;0,069023;24,309684;26,262877;0,0159;1,5817;0,31;30,57;0,00;0,34;29,01;;81,661;79,385;3,8658349;19,81700;1,00600;0,00700;0,0561635;;67,04;118,00;;;
Max at [s];350;119;19,89100;0,95700;0,008000;100,650;93,82;-4,5000;0,000;101,050;35,700;0,005;370,650;400,250;26,90;848,517;263,203;0,000;580,000;587,800;558,300;313,050;;;;;0,00;0,00;0,00;3,00;2,61;15,790;27,205;0,58;0,54;999998,00;999998,00;999998,00;999998,00;999998,00;999998,00;999998,00;999998,00;999998,00;999998,00;999998,00;999998,00;999998,00;999998,00;999998,00;;;;;;;;;;;;;;;;;379,4874;16,52399;62,8333;0,23087565;0,23087565;-0,00033;1,46583;10,2093;22,772271;0,064082;23,898498;25,807025;0,0145;1,4430;0,32;32,01;0,00;0,34;28,62;;84,185;84,444;3,8149866;19,81000;1,01500;0,00200;0,0565327;;66,72;119,00;;;
HRR 060s [kW/m²];330,1;120;19,88300;0,96300;-0,004000;100,425;94,50;-4,6101;0,000;101,058;35,700;0,005;371,550;400,950;26,90;848,750;263,203;0,000;580,900;587,700;558,200;313,050;;;;;0,00;0,00;0,00;3,00;2,61;15,778;27,210;0,58;0,54;999998,00;999998,00;999998,00;999998,00;999998,00;999998,00;999998,00;999998,00;999998,00;999998,00;999998,00;999998,00;999998,00;999998,00;999998,00;;;;;;;;;;;;;;;;;382,4059;37,20346;124,4982;0,10333252;0,10333252;0,00047;3,29439;10,5918;22,719236;0,056862;23,900735;25,791952;0,0129;1,2797;0,33;33,29;0,00;0,34;28,85;;86,658;84,444;3,8443269;19,79800;1,02300;0,00600;0,0571042;;66,61;120,00;;;
HRR 120s [kW/m²];374,6;121;19,87700;0,96300;-0,004000;108,350;93,45;-4,7400;0,000;101,050;35,700;0,005;372,450;401,350;26,90;848,617;263,203;0,000;580,700;587,600;558,100;313,050;;;;;0,00;0,00;0,00;3,00;2,61;15,799;27,199;0,58;0,54;999998,00;999998,00;999998,00;999998,00;999998,00;999998,00;999998,00;999998,00;999998,00;999998,00;999998,00;999998,00;999998,00;999998,00;999998,00;;;;;;;;;;;;;;;;;398,9421;36,21334;144,4379;0,11074829;0,11074829;0,00257;3,21497;10,9907;23,570125;0,068083;24,855937;26,784616;0,0160;1,5912;0,35;34,89;0,00;0,36;30,16;;89,170;89,482;4,0105654;19,78900;1,03100;0,01600;0,0574257;;66,48;121,00;;;
HRR 180s [kW/m²];414,9;122;19,86900;0,96900;-0,007000;103,500;94,03;-4,8600;0,000;101,050;35,700;0,005;373,250;402,150;26,90;848,450;263,203;0,000;580,400;587,500;558,000;313,050;;;;;0,00;0,00;0,00;3,00;2,61;15,818;27,197;0,58;0,54;999998,00;999998,00;999998,00;999998,00;999998,00;999998,00;999998,00;999998,00;999998,00;999998,00;999998,00;999998,00;999998,00;999998,00;999998,00;;;;;;;;;;;;;;;;;391,4979;17,04696;61,6270;0,23087565;0,23087565;0,00332;1,51481;11,3822;23,011859;0,061903;24,319340;26,202338;0,0142;1,4153;0,36;36,30;0,00;0,35;29,63;;91,679;89,482;3,9357281;19,78200;1,03700;0,02000;0,0577234;;66,36;122,00;;;
HRR 240s [kW/m²];456,2;123;19,86700;0,98100;0,013000;103,500;94,03;-5,1700;0,000;101,050;35,700;0,005;373,250;402,150;26,90;848,050;263,203;0,000;579,500;587,300;557,900;313,050;;;;;0,00;0,00;0,00;3,00;2,62;15,837;27,215;0,58;0,54;999998,00;999998,00;999998,00;999998,00;999998,00;999998,00;999998,00;999998,00;999998,00;999998,00;999998,00;999998,00;999998,00;999998,00;999998,00;;;;;;;;;;;;;;;;;394,0691;17,60494;63,2289;0,22502645;0,22502645;0,00231;1,55888;11,7763;23,011859;0,061903;24,319340;26,202338;0,0142;1,4153;0,38;37,72;0,00;0,35;29,78;;94,127;94,474;3,9615771;19,77600;1,04000;0,01500;0,0581044;;66,05;123,00;;;
HRR 300s [kW/m²];479,0;124;19,86500;0,99200;0,021000;97,600;94,41;-5,2800;0,000;101,050;35,700;0,005;374,350;403,450;26,90;847,883;263,203;0,000;579,200;587,200;557,800;313,050;;;;;0,00;0,00;0,00;3,00;2,62;15,862;27,237;0,58;0,54;999998,00;999998,00;999998,00;999998,00;999998,00;999998,00;999998,00;999998,00;999998,00;999998,00;999998,00;999998,00;999998,00;999998,00;999998,00;;;;;;;;;;;;;;;;;382,1058;39,40890;132,6042;0,09747314;0,09747314;0,00381;3,49663;12,1584;22,313486;0,057808;23,650784;25,489271;0,0129;1,2857;0,39;39,00;0,00;0,34;28,92;;96,497;94,474;3,8413095;19,77400;1,04200;0,02300;0,0581044;;65,94;124,00;;;
HRR 360s [kW/m²];455,1;125;19,84800;0,99800;0,024000;98,625;94,76;-5,4000;0,000;101,058;35,700;0,005;375,350;404,250;26,90;847,517;263,203;0,000;578,400;587,000;557,700;313,050;;;;;0,00;0,00;0,00;3,00;2,62;15,793;27,205;0,58;0,55;999998,00;999998,00;999998,00;999998,00;999998,00;999998,00;999998,00;999998,00;999998,00;999998,00;999998,00;999998,00;999998,00;999998,00;999998,00;;;;;;;;;;;;;;;;;384,9258;35,15089;110,6597;0,11008708;0,11008708;0,00284;3,11740;12,5433;22,400449;0,054166;23,806383;25,639351;0,0122;1,2118;0,40;40,21;0,00;0,34;29,11;;98,794;99,195;3,8696590;19,77100;1,04500;0,01800;0,0583068;;65,82;125,00;;;
HRR Test [kW/m²];322,2;126;19,83700;1,00100;0,015000;101,025;94,29;-5,5302;0,000;101,050;35,700;0,005;376,250;405,350;26,90;847,217;263,203;0,000;577,600;586,900;557,700;313,050;;;;;0,00;0,00;0,00;3,00;2,62;15,830;27,226;0,58;0,54;999998,00;999998,00;999998,00;999998,00;999998,00;999998,00;999998,00;999998,00;999998,00;999998,00;999998,00;999998,00;999998,00;999998,00;999998,00;;;;;;;;;;;;;;;;;391,8037;16,18865;55,3471;0,24330648;0,24330648;0,00127;1,43156;12,9351;22,644233;0,059070;24,123171;25,988910;0,0135;1,3395;0,42;41,55;0,00;0,35;29,58;;101,092;99,195;3,9388024;19,76500;1,04900;0,01000;0,0587115;;65,69;126,00;;;
Results EHC;;127;19,82700;1,00400;0,006000;98,625;93,99;-5,8500;0,000;101,050;35,700;0,005;377,150;406,150;26,90;847,050;263,203;0,000;577,300;586,800;557,600;313,050;;;;;0,00;0,00;0,00;3,00;2,62;15,801;27,226;0,58;0,54;999998,00;999998,00;999998,00;999998,00;999998,00;999998,00;999998,00;999998,00;999998,00;999998,00;999998,00;999998,00;999998,00;999998,00;999998,00;;;;;;;;;;;;;;;;;387,7538;17,08188;61,5740;0,22820028;0,22820028;-0,00032;1,50479;13,3228;22,346931;0,062332;23,863397;25,698313;0,0141;1,3977;0,43;42,95;0,00;0,34;29,21;;103,365;103,717;3,8980891;19,76400;1,04800;0,00200;0,0588780;;65,37;127,00;;;
