Repository: FireDynamics/BESKID_ExperimentalData

# Cone Calorimeter Experiments

Experiments have been conducted, with sample in horizontal orientation. Samples were wrapped in aluminium foil. No retainer frame or grid have been used.

Different types of insulation material have been used below the PMMA samples: CaSiO3 and Al2O3. The goal was to an insulation material that has a more reproducible behaviour compared to the common fiber blankets. The CaSiO3 block below the sample was manufactured from the same boards used as backing of the large scale experiments. However, it was found that these boards contain a lot of moisture making the mass loss measurements unreliable.

File: Materials/PMMA/DE_6mm/Cone/Al2O3/02072026_PMMA_DE_6mm_q25_Al2O3_R2.csv (part 2 of 9)
General information;;time (s);O2;CO2;CO;Pdiff;Light;Mass;Methane;AmbP;AmbH;HFM;TC stack;TC smoke;TC amb.;TC cone;T PK;Soot;TC cone1;TC cone2;TC cone3;TC aux;CH4;CO;CO2;Ethene;H2O;n.u.;n.u.;UOX Bin;n.u.;UOX Hum.;UOX Temp;n.u.;TEext1;TEext2;TEext3;TEext4;TEext5;TEext6;TEext7;TEext8;TEext9;TEext10;TEext11;TEext12;TEext13;TEext14;TEext15;n.u.;n.u.;n.u.;n.u.;n.u.;n.u.;n.u.;n.u.;n.u.;n.u.;n.u.;n.u.;n.u.;n.u.;n.u.;n.u.;n.u.;HRR/a;EHC;SEA;MLR;MLR/a;COY;CO2Y/sh;THR/a;MFR;K;Vstack;Vsmoke;SPR;RSR;TSP;TSR;COP;CO2P;O2C;TOC;ARHE;Mass;HRR;O2/sh;CO2/sh;CO/sh;phi;FU27;FU28;FU29;FU30;FU31;
;;;%;%;%;Pa;-;g;g/s;Pa;%;kW/m²;°C;°C;°C;°C;°C;g/min;°C;°C;°C;°C;ppm;ppm;%;ppm;ppm;no;no;;no;%;°C;no;°C;°C;°C;°C;°C;°C;°C;°C;°C;°C;°C;°C;°C;°C;°C;no;no;no;no;no;no;no;no;no;no;no;no;no;no;no;no;no;kW/m²;MJ/kg;m²/kg;g/s;g/(s*m²);[kg/kg];[kg/kg];MJ/m²;g/s;1/m;l/s;l/s;m²/s;(m²/s)/m²;m²;m²;g/s;g/s;g/s;g;kW/m²;g;kW;[%];[%];%;;;;;;;
Smoke data collected;Yes;64;20,93300;0,05300;0,003000;118,075;100,00;0,0100;0,000;101,008;33,800;0,005;319,250;320,950;28,40;843,917;263,196;0,000;566,900;589,700;555,700;309,050;;;;;0,00;0,00;0,00;3,00;3,82;15,219;27,675;0,58;0,57;999998,00;999998,00;999998,00;999998,00;999998,00;999998,00;999998,00;999998,00;999998,00;999998,00;999998,00;999998,00;999998,00;999998,00;999998,00;;;;;;;;;;;;;;;;;0,0000;;;0,00000000;0,00000000;0,00038;Infinity;0,0756;26,576327;0,000068;24,022938;24,150860;0,0000;0,0014;0,00;0,03;0,00;0,00;0,02;;1,181;1,108;0,0000000;20,93700;0,05000;0,01100;-0,0001247;;71,39;64,00;;;
Soot mass data colelcted;;65;20,93200;0,05300;-0,015000;114,600;99,99;0,0100;0,000;101,008;33,800;0,005;319,350;320,950;28,40;843,917;263,196;0,000;566,900;589,700;555,700;309,050;;;;;0,00;0,00;0,00;3,00;3,82;15,236;27,683;0,58;0,57;999998,00;999998,00;999998,00;999998,00;999998,00;999998,00;999998,00;999998,00;999998,00;999998,00;999998,00;999998,00;999998,00;999998,00;999998,00;;;;;;;;;;;;;;;;;0,0134;;;0,00000000;0,00000000;-0,00170;Infinity;0,0756;26,178230;0,000155;23,670502;23,789095;0,0000;0,0032;0,00;0,03;0,00;0,00;0,02;;1,163;1,100;0,0001338;20,93700;0,04900;0,00200;0,0000019;;71,39;65,00;;;
Soot mass ratio (1:x);;66;20,93400;0,05300;-0,002000;118,825;99,99;0,0100;0,000;101,008;33,700;0,005;319,350;320,950;28,40;843,883;263,196;0,000;566,800;589,700;555,700;309,050;;;;;0,00;0,00;0,00;3,00;3,82;15,215;27,683;0,58;0,57;999998,00;999998,00;999998,00;999998,00;999998,00;999998,00;999998,00;999998,00;999998,00;999998,00;999998,00;999998,00;999998,00;999998,00;999998,00;;;;;;;;;;;;;;;;;0,0000;;;0,00000000;0,00000000;-0,00150;Infinity;0,0756;26,656424;0,000120;24,102888;24,223647;0,0000;0,0025;0,00;0,03;0,00;0,00;0,02;;1,145;1,100;0,0000000;20,93700;0,05000;0,00300;-0,0000234;;71,39;66,00;;;
Soot mass (g);;67;20,93500;0,05200;-0,002000;118,050;100,00;0,0100;0,000;101,012;33,800;0,005;319,350;320,950;28,40;843,950;263,196;0,000;566,900;589,700;555,800;309,050;;;;;0,00;0,00;0,00;3,00;3,82;15,273;27,675;0,58;0,57;999998,00;999998,00;999998,00;999998,00;999998,00;999998,00;999998,00;999998,00;999998,00;999998,00;999998,00;999998,00;999998,00;999998,00;999998,00;;;;;;;;;;;;;;;;;0,0000;;;-0,00083415;-0,00083415;0,00179;-0,99055;0,0756;26,569352;0,000050;24,024157;24,144522;0,0000;0,0011;0,00;0,03;0,00;0,00;0,02;;1,128;1,067;0,0000000;20,93700;0,05000;0,01700;-0,0002007;;71,39;67,00;;;
;;68;20,93600;0,05200;0,017000;122,000;100,00;0,0100;0,000;101,004;33,700;0,005;319,350;321,050;28,40;843,850;263,196;0,000;566,700;589,600;555,800;309,050;;;;;0,00;0,00;0,00;3,00;3,82;15,225;27,688;0,58;0,57;999998,00;999998,00;999998,00;999998,00;999998,00;999998,00;999998,00;999998,00;999998,00;999998,00;999998,00;999998,00;999998,00;999998,00;999998,00;;;;;;;;;;;;;;;;;0,0000;;;0,00583903;0,00583903;0,00396;0,14386;0,0756;27,010205;0,000050;24,422779;24,552789;0,0000;0,0011;0,00;0,04;0,00;0,00;0,05;;1,112;1,067;0,0000000;20,93600;0,05000;0,02600;-0,0002542;;71,39;68,00;;;
Comments;;69;20,93500;0,05100;0,005000;121,075;99,99;0,0000;0,000;101,000;33,800;0,005;319,350;321,050;28,40;843,850;263,196;0,000;566,600;589,700;555,800;309,050;;;;;0,00;0,00;0,00;3,00;3,82;15,273;27,683;0,58;0,57;999998,00;999998,00;999998,00;999998,00;999998,00;999998,00;999998,00;999998,00;999998,00;999998,00;999998,00;999998,00;999998,00;999998,00;999998,00;;;;;;;;;;;;;;;;;0,0000;;;0,00583903;0,00583903;0,00134;0,07283;0,0756;26,907616;0,000102;24,330017;24,459533;0,0000;0,0022;0,00;0,04;0,00;0,00;0,02;;1,096;1,036;0,0000000;20,93700;0,04900;0,01500;-0,0001627;;71,38;69,00;;;
Pre-test comments;;70;20,93700;0,05000;0,035000;115,050;99,99;0,0000;0,000;101,008;33,800;0,005;319,350;321,050;28,40;843,783;263,196;0,000;566,500;589,600;555,800;309,050;;;;;0,00;0,00;0,00;3,00;3,82;15,238;27,677;0,58;0,57;999998,00;999998,00;999998,00;999998,00;999998,00;999998,00;999998,00;999998,00;999998,00;999998,00;999998,00;999998,00;999998,00;999998,00;999998,00;;;;;;;;;;;;;;;;;0,0000;;;-0,00083415;-0,00083415;0,00269;-0,01603;0,0756;26,229577;0,000102;23,716930;23,843183;0,0000;0,0021;0,00;0,04;0,00;0,00;-0,04;;1,080;1,036;0,0000000;20,93900;0,04800;0,02100;-0,0003469;;71,38;70,00;;;
After test comments;;71;20,93600;0,05000;0,015000;118,725;100,00;0,0000;0,000;101,000;33,800;0,005;319,350;320,950;28,40;843,817;263,196;0,000;566,500;589,700;555,800;309,050;;;;;0,00;0,00;0,00;3,00;3,83;15,252;27,669;0,58;0,57;999998,00;999998,00;999998,00;999998,00;999998,00;999998,00;999998,00;999998,00;999998,00;999998,00;999998,00;999998,00;999998,00;999998,00;999998,00;;;;;;;;;;;;;;;;;0,0000;;;-0,00083415;-0,00083415;0,00038;0,47226;0,0756;26,645204;0,000050;24,092743;24,213452;0,0000;0,0011;0,00;0,04;0,00;0,00;-0,10;;1,065;1,007;0,0000000;20,94100;0,04700;0,01100;-0,0003284;;71,38;71,00;;;
;;72;20,93700;0,05000;0,003000;115,975;99,99;0,0000;0,000;101,008;33,800;0,005;319,350;321,050;28,40;843,783;263,196;0,000;566,400;589,700;555,800;309,050;;;;;0,00;0,00;0,00;3,00;3,83;15,246;27,693;0,58;0,57;999998,00;999998,00;999998,00;999998,00;999998,00;999998,00;999998,00;999998,00;999998,00;999998,00;999998,00;999998,00;999998,00;999998,00;999998,00;;;;;;;;;;;;;;;;;0,0000;;;0,00583903;0,00583903;0,00015;-0,06668;0,0756;26,334809;0,000120;23,812082;23,938841;0,0000;0,0025;0,00;0,04;0,00;0,00;-0,07;;1,050;1,007;0,0000000;20,94000;0,04700;0,01000;-0,0002553;;71,38;72,00;;;
Events;;73;20,93700;0,05000;-0,009000;116,975;100,00;-0,0100;0,000;101,008;33,700;0,005;319,350;321,050;28,40;843,783;263,196;0,000;566,300;589,700;555,900;309,050;;;;;0,00;0,00;0,00;3,00;3,83;15,233;27,680;0,58;0,57;999998,00;999998,00;999998,00;999998,00;999998,00;999998,00;999998,00;999998,00;999998,00;999998,00;999998,00;999998,00;999998,00;999998,00;999998,00;;;;;;;;;;;;;;;;;0,0000;;;0,00583903;0,00583903;-0,00242;-0,06697;0,0756;26,448102;0,000067;23,914522;24,041826;0,0000;0,0014;0,00;0,04;0,00;0,00;-0,10;;1,035;0,980;0,0000000;20,94100;0,04700;-0,00100;-0,0001765;;71,37;73,00;;;
Number of events;;74;20,93600;0,05000;-0,006000;116,200;99,99;-0,0100;0,000;101,008;33,700;0,005;319,350;321,050;28,40;843,783;263,196;0,000;566,400;589,700;555,800;309,050;;;;;0,00;0,00;0,00;3,00;3,83;15,238;27,704;0,58;0,57;999998,00;999998,00;999998,00;999998,00;999998,00;999998,00;999998,00;999998,00;999998,00;999998,00;999998,00;999998,00;999998,00;999998,00;999998,00;;;;;;;;;;;;;;;;;0,0000;;;-0,00083415;-0,00083415;-0,00148;1,43386;0,0756;26,360342;0,000154;23,835169;23,962051;0,0000;0,0032;0,00;0,05;0,00;0,00;-0,13;;1,021;0,980;0,0000000;20,94200;0,04500;0,00300;-0,0002622;;71,37;74,00;;;
Event1;;75;20,93500;0,04900;0,011000;118,750;100,00;-0,0100;0,000;101,008;33,700;0,005;319,450;321,150;28,40;843,917;263,196;0,000;566,600;589,800;555,900;309,050;;;;;0,00;0,00;0,00;3,00;3,83;15,236;27,685;0,58;0,57;999998,00;999998,00;999998,00;999998,00;999998,00;999998,00;999998,00;999998,00;999998,00;999998,00;999998,00;999998,00;999998,00;999998,00;999998,00;;;;;;;;;;;;;;;;;0,0000;;;0,00000000;0,00000000;-0,00314;-Infinity;0,0756;26,643840;0,000014;24,099053;24,227299;0,0000;0,0003;0,00;0,05;0,00;0,00;-0,13;;1,008;0,953;0,0000000;20,94200;0,04600;-0,00400;-0,0001863;;71,37;75,00;;;
Event2;;76;20,93700;0,05000;0,002000;120,225;99,99;-0,0100;0,000;101,012;33,700;0,005;319,350;321,050;28,40;843,917;263,196;0,000;566,600;589,800;555,900;309,050;;;;;0,00;0,00;0,00;3,00;3,83;15,210;27,669;0,58;0,57;999998,00;999998,00;999998,00;999998,00;999998,00;999998,00;999998,00;999998,00;999998,00;999998,00;999998,00;999998,00;999998,00;999998,00;999998,00;;;;;;;;;;;;;;;;;0,0000;;;-0,00083415;-0,00083415;-0,00245;0,96686;0,0756;26,812998;0,000172;24,244463;24,373524;0,0000;0,0037;0,00;0,05;0,00;0,00;-0,13;;0,995;0,953;0,0000000;20,94200;0,04600;-0,00100;-0,0002243;;71,37;76,00;;;
Event3;;77;20,93700;0,05000;0,003000;118,525;99,99;-0,0100;0,000;101,012;33,700;0,005;319,350;320,950;28,40;843,983;263,196;0,000;566,800;589,800;555,900;309,050;;;;;0,00;0,00;0,00;3,00;3,83;15,254;27,685;0,58;0,57;999998,00;999998,00;999998,00;999998,00;999998,00;999998,00;999998,00;999998,00;999998,00;999998,00;999998,00;999998,00;999998,00;999998,00;999998,00;;;;;;;;;;;;;;;;;0,0000;;;0,00500488;0,00500488;-0,00126;-0,07864;0,0756;26,622752;0,000154;24,072442;24,193049;0,0000;0,0033;0,00;0,06;0,00;0,00;-0,10;;0,982;0,929;0,0000000;20,94100;0,04700;0,00400;-0,0002398;;71,37;77,00;;;
Event4;;78;20,93700;0,05000;0,017000;118,850;100,00;-0,0200;0,000;101,016;33,700;0,005;319,350;320,950;28,40;843,983;263,196;0,000;566,800;589,800;555,900;309,050;;;;;0,00;0,00;0,00;3,00;3,83;15,269;27,680;0,58;0,57;999998,00;999998,00;999998,00;999998,00;999998,00;999998,00;999998,00;999998,00;999998,00;999998,00;999998,00;999998,00;999998,00;999998,00;999998,00;;;;;;;;;;;;;;;;;0,0157;;;0,01084391;0,01084391;-0,00244;0,15165;0,0756;26,659228;0,000032;24,105423;24,226195;0,0000;0,0007;0,00;0,06;0,00;0,00;0,02;;0,969;0,929;0,0001567;20,93700;0,05200;-0,00100;0,0000019;;71,36;78,00;;;
Event5;;79;20,93700;0,04900;0,026000;121,300;99,99;-0,0300;0,000;101,012;33,700;0,005;319,350;320,950;28,40;844,017;263,196;0,000;566,800;589,800;556,000;309,050;;;;;0,00;0,00;0,00;3,00;3,84;15,275;27,693;0,58;0,57;999998,00;999998,00;999998,00;999998,00;999998,00;999998,00;999998,00;999998,00;999998,00;999998,00;999998,00;999998,00;999998,00;999998,00;999998,00;;;;;;;;;;;;;;;;;4,0482;;;0,01084391;0,01084391;0,00039;0,72300;0,0797;26,932606;0,000102;24,352613;24,474624;0,0000;0,0022;0,00;0,06;0,00;0,01;0,44;;0,983;0,956;0,0405059;20,92300;0,06700;0,01100;0,0005061;;71,35;79,00;;;
Event6;;80;20,93600;0,04800;0,015000;117,775;99,99;-0,0400;0,000;101,012;33,700;0,005;319,350;320,950;28,40;844,117;263,196;0,000;567,200;589,700;556,000;309,050;;;;;0,00;0,00;0,00;3,00;3,84;15,233;27,691;0,58;0,57;999998,00;999998,00;999998,00;999998,00;999998,00;999998,00;999998,00;999998,00;999998,00;999998,00;999998,00;999998,00;999998,00;999998,00;999998,00;;;;;;;;;;;;;;;;;9,5482;;;0,00333659;0,00333659;0,00366;4,86994;0,0892;26,538388;0,000136;23,996159;24,116384;0,0000;0,0029;0,00;0,06;0,00;0,02;0,99;;1,055;0,956;0,0955397;20,90400;0,08800;0,02500;0,0012115;;71,34;80,00;;;
Event7;;81;20,93700;0,04700;0,021000;118,175;99,98;-0,0400;0,000;101,016;33,700;0,005;319,450;321,150;28,40;844,250;263,196;0,000;567,500;589,800;556,000;309,050;;;;;0,00;0,00;0,00;3,00;3,84;15,290;27,685;0,58;0,57;999998,00;999998,00;999998,00;999998,00;999998,00;999998,00;999998,00;999998,00;999998,00;999998,00;999998,00;999998,00;999998,00;999998,00;999998,00;;;;;;;;;;;;;;;;;23,9134;0,00000;0,0000;0,00918579;0,00918579;-0,00032;3,36481;0,1131;26,579254;0,000189;24,040636;24,168572;0,0000;0,0040;0,00;0,07;0,00;0,03;1,99;;1,249;1,278;0,2392777;20,87000;0,12400;0,00800;0,0030253;;71,34;81,00;;;
Event8;;82;20,93900;0,04700;0,011000;113,150;99,99;-0,0601;0,000;101,012;33,700;0,005;319,550;321,350;28,40;844,383;263,196;0,000;567,900;589,800;556,000;309,050;;;;;0,00;0,00;0,00;3,00;3,84;15,227;27,691;0,58;0,57;999998,00;999998,00;999998,00;999998,00;999998,00;999998,00;999998,00;999998,00;999998,00;999998,00;999998,00;999998,00;999998,00;999998,00;999998,00;;;;;;;;;;;;;;;;;42,1955;19,53164;1,1413;0,02161662;0,02161662;-0,00123;2,15324;0,1553;26,003950;0,000119;23,527642;23,660172;0,0000;0,0025;0,00;0,07;0,00;0,05;3,32;;1,637;1,278;0,4222080;20,82200;0,16500;0,00400;0,0054568;;71,32;82,00;;;
Event9;;83;20,94100;0,04700;0,010000;118,500;99,99;-0,0800;0,000;101,012;33,700;0,005;319,750;322,050;28,40;844,350;263,196;0,000;567,800;589,800;556,000;309,050;;;;;0,00;0,00;0,00;3,00;3,84;15,267;27,685;0,58;0,57;999998,00;999998,00;999998,00;999998,00;999998,00;999998,00;999998,00;999998,00;999998,00;999998,00;999998,00;999998,00;999998,00;999998,00;999998,00;;;;;;;;;;;;;;;;;68,1717;0,00000;1,3207;0,01911418;0,01911418;-0,00454;3,76850;0,2235;26,603289;0,000119;24,084973;24,258219;0,0000;0,0025;0,00;0,07;0,00;0,07;5,22;;2,282;2,357;0,6821264;20,76000;0,22500;-0,01000;0,0086189;;71,30;83,00;;;
;;84;20,94000;0,04500;-0,001000;112,525;100,00;-0,1000;0,000;101,008;33,700;0,005;320,250;322,950;28,40;844,517;263,196;0,000;568,300;589,800;556,000;309,050;;;;;0,00;0,00;0,00;3,00;3,84;15,233;27,707;0,58;0,57;999998,00;999998,00;999998,00;999998,00;999998,00;999998,00;999998,00;999998,00;999998,00;999998,00;999998,00;999998,00;999998,00;999998,00;999998,00;;;;;;;;;;;;;;;;;93,7776;40,14032;0,4342;0,02337646;0,02337646;-0,00214;3,88166;0,3173;25,903675;0,000049;23,488257;23,686285;0,0000;0,0010;0,00;0,07;0,00;0,09;7,15;;3,219;2,357;0,9383387;20,68800;0,27700;0,00000;0,0121822;;71,28;84,00;;;
;;85;20,94100;0,04600;0,003000;109,950;99,89;-0,1300;0,000;101,008;33,700;0,005;320,850;324,350;28,40;844,617;263,196;0,000;568,600;589,800;556,000;309,050;;;;;0,00;0,00;0,00;3,00;3,84;15,282;27,688;0,58;0,57;999998,00;999998,00;999998,00;999998,00;999998,00;999998,00;999998,00;999998,00;999998,00;999998,00;999998,00;999998,00;999998,00;999998,00;999998,00;;;;;;;;;;;;;;;;;119,6707;29,34721;5,7216;0,04080200;0,04080200;-0,00414;2,82917;0,4369;25,581619;0,001133;23,239691;23,493201;0,0002;0,0233;0,00;0,09;0,00;0,12;9,06;;4,436;4,511;1,1974247;20,61700;0,34300;-0,00900;0,0157467;;71,25;85,00;;;
;;86;20,94200;0,04600;-0,004000;112,350;99,14;-0,1799;0,000;101,016;33,700;0,000;321,750;326,350;28,40;844,750;263,196;0,000;568,900;589,800;556,100;309,050;;;;;0,00;0,00;0,00;3,00;3,84;15,240;27,683;0,58;0,57;999998,00;999998,00;999998,00;999998,00;999998,00;999998,00;999998,00;999998,00;999998,00;999998,00;999998,00;999998,00;999998,00;999998,00;999998,00;;;;;;;;;;;;;;;;;148,2504;29,67511;36,0654;0,04998779;0,04998779;-0,00282;2,75778;0,5852;25,823120;0,008613;23,524886;23,861217;0,0018;0,1802;0,00;0,27;0,00;0,14;11,20;;5,943;4,511;1,4833931;20,54500;0,39700;-0,00300;0,0193329;;71,20;86,00;;;
;;87;20,94200;0,04700;-0,001000;107,375;97,94;-0,2300;0,000;101,012;33,700;0,000;322,950;328,850;28,40;844,817;263,196;0,000;569,100;589,800;556,100;309,050;;;;;0,00;0,00;0,00;3,00;3,85;15,297;27,675;0,58;0,56;999998,00;999998,00;999998,00;999998,00;999998,00;999998,00;999998,00;999998,00;999998,00;999998,00;999998,00;999998,00;999998,00;999998,00;999998,00;;;;;;;;;;;;;;;;;169,7705;29,11794;73,4891;0,05833944;0,05833944;-0,00119;2,74184;0,7550;25,197959;0,020832;23,040979;23,461917;0,0043;0,4285;0,01;0,70;0,00;0,16;12,91;;7,702;7,734;1,6987240;20,47400;0,46300;0,00400;0,0226972;;71,15;87,00;;;
;;88;20,94200;0,05200;0,004000;111,175;97,22;-0,2999;0,000;101,012;33,700;0,000;324,350;331,550;28,40;844,817;263,196;0,000;569,100;589,800;556,100;309,050;;;;;0,00;0,00;0,00;3,00;3,85;15,261;27,688;0,58;0,56;999998,00;999998,00;999998,00;999998,00;999998,00;999998,00;999998,00;999998,00;999998,00;999998,00;999998,00;999998,00;999998,00;999998,00;999998,00;;;;;;;;;;;;;;;;;191,7873;23,51629;72,8743;0,08160400;0,08160400;0,00127;2,22526;0,9467;25,584567;0,028227;23,495908;24,017476;0,0059;0,5943;0,01;1,30;0,00;0,18;14,66;;9,669;7,734;1,9190234;20,41900;0,51200;0,01500;0,0252609;;71,08;88,00;;;
;;89;20,94100;0,06700;-0,001000;111,650;96,99;-0,3899;0,000;101,008;33,700;0,000;325,750;334,350;28,40;844,983;263,196;0,000;569,600;589,800;556,100;309,050;;;;;0,00;0,00;0,00;3,00;3,85;15,269;27,699;0,58;0,56;999998,00;999998,00;999998,00;999998,00;999998,00;999998,00;999998,00;999998,00;999998,00;999998,00;999998,00;999998,00;999998,00;999998,00;999998,00;;;;;;;;;;;;;;;;;213,9281;23,55604;71,5034;0,09087118;0,09087118;0,00217;2,21795;1,1607;25,584008;0,030584;23,596809;24,219779;0,0065;0,6494;0,02;1,95;0,00;0,20;16,36;;11,839;11,872;2,1405646;20,35900;0,56300;0,01900;0,0281865;;70,99;89,00;;;
;;90;20,93700;0,08800;0,011000;105,775;96,49;-0,4800;0,000;101,012;33,700;0,000;327,350;337,350;28,40;845,417;263,196;0,000;570,800;589,800;556,200;309,050;;;;;0,00;0,00;0,00;3,00;3,85;15,290;27,699;0,58;0,55;999998,00;999998,00;999998,00;999998,00;999998,00;999998,00;999998,00;999998,00;999998,00;999998,00;999998,00;999998,00;999998,00;999998,00;999998,00;;;;;;;;;;;;;;;;;226,4163;23,83708;78,2491;0,09504191;0,09504191;0,00255;2,19899;1,3871;24,840869;0,035732;23,023927;23,727270;0,0074;0,7432;0,03;2,69;0,00;0,21;17,26;;14,154;11,872;2,2655215;20,30900;0,59800;0,02100;0,0307326;;70,90;90,00;;;
;;91;20,92300;0,12400;0,025000;104,700;96,77;-0,5800;0,000;101,012;33,800;0,005;329,050;340,950;28,40;845,683;263,196;0,000;571,600;589,800;556,200;309,050;;;;;0,00;0,00;0,00;3,00;3,85;15,254;27,691;0,58;0,55;999998,00;999998,00;999998,00;999998,00;999998,00;999998,00;999998,00;999998,00;999998,00;999998,00;999998,00;999998,00;999998,00;999998,00;999998,00;;;;;;;;;;;;;;;;;242,0869;24,43549;69,2588;0,09913127;0,09913127;0,00144;2,26333;1,6292;24,650392;0,032891;22,966033;23,796594;0,0069;0,6862;0,03;3,38;0,00;0,22;18,43;;16,573;16,622;2,4223215;20,26100;0,64300;0,01600;0,0331213;;70,80;91,00;;;
;;92;20,90400;0,16500;0,008000;109,775;96,90;-0,6799;0,000;101,016;33,800;0,005;331,050;344,450;28,40;845,783;263,196;0,000;571,800;589,900;556,200;309,050;;;;;0,00;0,00;0,00;3,00;3,85;15,236;27,688;0,58;0,55;999998,00;999998,00;999998,00;999998,00;999998,00;999998,00;999998,00;999998,00;999998,00;999998,00;999998,00;999998,00;999998,00;999998,00;999998,00;;;;;;;;;;;;;;;;;266,7694;27,15256;69,0241;0,09830729;0,09830729;0,00103;2,47091;1,8959;25,164387;0,031519;23,587408;24,542162;0,0068;0,6782;0,04;4,05;0,00;0,24;20,24;;19,158;16,622;2,6692950;20,21000;0,67900;0,01400;0,0357624;;70,70;92,00;;;
;;93;20,87000;0,22500;0,004000;111,425;96,73;-0,7999;0,000;101,014;33,800;0,000;332,950;347,750;28,40;846,017;263,196;0,000;572,500;589,900;556,200;309,050;;;;;0,00;0,00;0,00;3,00;3,85;15,267;27,691;0,58;0,55;999998,00;999998,00;999998,00;999998,00;999998,00;999998,00;999998,00;999998,00;999998,00;999998,00;999998,00;999998,00;999998,00;999998,00;999998,00;;;;;;;;;;;;;;;;;286,7434;13,99055;35,4419;0,20507813;0,20507813;-0,00254;1,26726;2,1827;25,280360;0,033288;23,832112;24,891476;0,0073;0,7264;0,05;4,78;0,00;0,26;21,64;;21,928;21,951;2,8691548;20,16300;0,72000;-0,00200;0,0382723;;70,58;93,00;;;
;;94;20,82200;0,27700;-0,010000;110,025;95,80;-1,0601;0,000;101,012;33,800;0,000;334,650;350,650;28,40;846,083;263,196;0,000;572,700;589,900;556,200;309,050;;;;;0,00;0,00;0,00;3,00;3,85;15,248;27,720;0,58;0,55;999998,00;999998,00;999998,00;999998,00;999998,00;999998,00;999998,00;999998,00;999998,00;999998,00;999998,00;999998,00;999998,00;999998,00;999998,00;;;;;;;;;;;;;;;;;297,8983;15,47922;48,6444;0,19256592;0,19256592;-0,00318;1,39345;2,4806;25,057153;0,042925;23,742302;24,877448;0,0094;0,9362;0,06;5,72;0,00;0,27;22,45;;24,805;21,951;2,9807704;20,12700;0,74800;-0,00500;0,0401228;;70,32;94,00;;;
;;95;20,76000;0,34300;0,000000;107,400;95,56;-1,1600;0,000;101,012;33,800;0,000;336,450;353,950;28,40;846,117;263,196;0,000;572,700;589,900;556,300;309,050;;;;;0,00;0,00;0,00;3,00;3,86;15,276;27,701;0,58;0,55;999998,00;999998,00;999998,00;999998,00;999998,00;999998,00;999998,00;999998,00;999998,00;999998,00;999998,00;999998,00;999998,00;999998,00;999998,00;;;;;;;;;;;;;;;;;306,4897;37,57133;120,8936;0,08162435;0,08162435;-0,00422;3,38276;2,7871;24,690127;0,045463;23,520369;24,743750;0,0099;0,9862;0,07;6,70;0,00;0,28;23,08;;27,724;27,733;3,0667355;20,09200;0,77900;-0,01000;0,0419010;;70,22;95,00;;;
;;96;20,68800;0,39700;-0,009000;108,725;95,84;-1,2500;0,000;101,012;33,800;0,000;338,350;357,150;28,40;846,250;263,196;0,000;573,100;589,900;556,300;309,050;;;;;0,00;0,00;0,00;3,00;3,86;15,261;27,691;0,58;0,55;999998,00;999998,00;999998,00;999998,00;999998,00;999998,00;999998,00;999998,00;999998,00;999998,00;999998,00;999998,00;999998,00;999998,00;999998,00;;;;;;;;;;;;;;;;;315,4136;43,55612;129,0057;0,07245890;0,07245890;-0,00139;3,93321;3,1025;24,772114;0,042539;23,731736;25,050361;0,0093;0,9342;0,08;7,64;0,00;0,28;23,84;;30,675;27,733;3,1560287;20,06700;0,80000;0,00300;0,0429843;;70,13;96,00;;;
Auswertung Test;;97;20,61700;0,46300;-0,003000;107,250;96,40;-1,3400;0,000;101,012;33,800;0,000;340,250;360,450;28,40;846,417;263,196;0,000;573,600;589,900;556,300;309,050;;;;;0,00;0,00;0,00;3,00;3,86;15,250;27,723;0,58;0,55;999998,00;999998,00;999998,00;999998,00;999998,00;999998,00;999998,00;999998,00;999998,00;999998,00;999998,00;999998,00;999998,00;999998,00;999998,00;;;;;;;;;;;;;;;;;322,6634;15,68477;39,1079;0,20584106;0,20584106;-0,00181;1,41324;3,4251;24,534716;0,036650;23,636297;25,039539;0,0081;0,8045;0,08;8,44;0,00;0,29;24,37;;33,648;33,648;3,2285702;20,03900;0,82300;0,00100;0,0444042;;70,04;97,00;;;
Software;Logger2025 / 19.09.2025 10:04;98;20,54500;0,51200;0,004000;107,325;96,24;-1,6300;0,000;101,004;33,800;0,000;341,950;363,350;28,40;846,583;263,196;0,000;574,100;589,900;556,300;309,050;;;;;0,00;0,00;0,00;3,00;3,86;15,257;27,701;0,58;0,55;999998,00;999998,00;999998,00;999998,00;999998,00;999998,00;999998,00;999998,00;999998,00;999998,00;999998,00;999998,00;999998,00;999998,00;999998,00;;;;;;;;;;;;;;;;;329,6946;15,64613;40,1695;0,21084595;0,21084595;0,00208;1,40697;3,7548;24,482208;0,038335;23,703554;25,186975;0,0085;0,8465;0,09;9,29;0,00;0,30;24,99;;36,633;33,648;3,2989240;20,01400;0,84000;0,01900;0,0454757;;69,75;98,00;;;
Auswertung Test;;99;20,47400;0,56300;0,015000;99,500;96,15;-1,7300;0,000;101,012;33,800;0,000;343,850;366,550;28,40;846,917;263,196;0,000;575,000;589,900;556,400;309,050;;;;;0,00;0,00;0,00;3,00;3,86;15,238;27,715;0,58;0,55;999998,00;999998,00;999998,00;999998,00;999998,00;999998,00;999998,00;999998,00;999998,00;999998,00;999998,00;999998,00;999998,00;999998,00;999998,00;;;;;;;;;;;;;;;;;326,3527;36,63665;94,3991;0,08913167;0,08913167;-0,00298;3,28056;4,0812;23,507610;0,039315;22,886415;24,397312;0,0084;0,8409;0,10;10,13;0,00;0,29;24,60;;39,576;39,524;3,2654856;19,99100;0,86100;-0,00500;0,0468858;;69,65;99,00;;;
Test start time   [s];60;100;20,41900;0,59800;0,019000;108,525;95,86;-1,8400;0,000;101,012;33,800;0,000;345,850;369,350;28,40;847,117;263,196;0,000;575,600;589,900;556,400;309,050;;;;;0,00;0,00;0,00;3,00;3,86;15,297;27,691;0,58;0,55;999998,00;999998,00;999998,00;999998,00;999998,00;999998,00;999998,00;999998,00;999998,00;999998,00;999998,00;999998,00;999998,00;999998,00;999998,00;;;;;;;;;;;;;;;;;344,5419;35,95011;99,1867;0,09589640;0,09589640;0,00186;3,24165;4,4257;24,479494;0,042356;23,971239;25,600050;0,0095;0,9506;0,11;11,08;0,00;0,31;26,13;;42,535;39,524;3,4474859;19,97200;0,87800;0,01800;0,0475390;;69,54;100,00;;;
Time to ignition  [s];81;101;20,35900;0,64300;0,021000;109,050;95,57;-1,9501;0,000;101,014;33,800;0,000;347,550;372,050;28,40;847,283;263,196;0,000;576,100;589,900;556,400;309,050;;;;;0,00;0,00;0,00;3,00;3,86;15,246;27,707;0,58;0,55;999998,00;999998,00;999998,00;999998,00;999998,00;999998,00;999998,00;999998,00;999998,00;999998,00;999998,00;999998,00;999998,00;999998,00;999998,00;;;;;;;;;;;;;;;;;353,9112;16,28011;47,1398;0,21751912;0,21751912;0,00078;1,45664;4,7796;24,478547;0,045332;24,088136;25,786192;0,0103;1,0248;0,12;12,10;0,00;0,32;26,78;;45,571;45,476;3,5412355;19,94800;0,89400;0,01300;0,0488398;;69,43;101,00;;;
Time to flame out [s];486;102;20,30900;0,67900;0,016000;106,350;94,76;-2,2400;0,000;101,012;33,800;0,000;349,350;374,450;28,40;847,283;263,196;0,000;576,100;589,900;556,400;309,050;;;;;0,00;0,00;0,00;3,00;3,87;15,299;27,696;0,58;0,54;999998,00;999998,00;999998,00;999998,00;999998,00;999998,00;999998,00;999998,00;999998,00;999998,00;999998,00;999998,00;999998,00;999998,00;999998,00;;;;;;;;;;;;;;;;;353,0915;17,97213;61,3988;0,19658407;0,19658407;0,00035;1,60449;5,1327;24,111254;0,053827;23,849585;25,563123;0,0121;1,2063;0,13;13,31;0,00;0,32;26,70;;48,590;45,476;3,5330340;19,93600;0,90300;0,01100;0,0494721;;69,14;102,00;;;
Time end of test  [s];537;103;20,26100;0,72000;0,014000;109,000;95,48;-2,3199;0,000;101,014;33,800;0,000;351,050;376,850;28,40;847,217;263,196;0,000;576,000;589,800;556,400;309,150;;;;;0,00;0,00;0,00;3,00;3,87;15,296;27,707;0,58;0,55;999998,00;999998,00;999998,00;999998,00;999998,00;999998,00;999998,00;999998,00;999998,00;999998,00;999998,00;999998,00;999998,00;999998,00;999998,00;;;;;;;;;;;;;;;;;358,8236;43,10045;126,6668;0,08330282;0,08330282;-0,00072;3,86429;5,4916;24,350629;0,046297;24,203571;25,982383;0,0106;1,0545;0,14;14,37;0,00;0,32;27,12;;51,574;51,513;3,5903891;19,93000;0,91200;0,00600;0,0497821;;69,06;103,00;;;
Masses;;104;20,21000;0,74800;-0,002000;101,050;95,55;-2,4399;0,000;101,014;33,800;0,000;352,750;379,250;28,40;847,317;263,196;0,000;576,300;589,800;556,400;309,050;;;;;0,00;0,00;0,00;3,00;3,87;15,299;27,707;0,58;0,55;999998,00;999998,00;999998,00;999998,00;999998,00;999998,00;999998,00;999998,00;999998,00;999998,00;999998,00;999998,00;999998,00;999998,00;999998,00;;;;;;;;;;;;;;;;;348,2715;29,02400;83,5073;0,12006632;0,12006632;-0,00090;2,59612;5,8398;23,389239;0,045510;23,360567;25,115507;0,0100;1,0020;0,15;15,37;0,00;0,31;26,31;;54,478;51,513;3,4848051;19,92000;0,91900;0,00500;0,0503069;;68,94;104,00;;;
Mass sust.flaming [g];71,34;105;20,16300;0,77900;-0,005000;104,825;95,63;-2,5500;0,000;101,014;33,800;0,000;354,650;381,750;28,40;847,417;263,196;0,000;576,700;589,700;556,400;309,050;;;;;0,00;0,00;0,00;3,00;3,87;15,255;27,693;0,58;0,55;999998,00;999998,00;999998,00;999998,00;999998,00;999998,00;999998,00;999998,00;999998,00;999998,00;999998,00;999998,00;999998,00;999998,00;999998,00;;;;;;;;;;;;;;;;;358,2807;44,32900;124,4714;0,08087158;0,08087158;-0,00301;3,94217;6,1981;23,758220;0,044687;23,856906;25,679893;0,0101;1,0060;0,16;16,37;0,00;0,32;26,99;;57,324;57,361;3,5849564;19,91000;0,92500;-0,00500;0,0509515;;68,83;105,00;;;
Mass remaining    [g];0,13;106;20,12700;0,80000;-0,010000;105,225;95,43;-2,6400;0,000;101,014;33,800;0,000;355,950;383,250;28,40;847,517;263,196;0,000;577,000;589,700;556,400;309,150;;;;;0,00;0,00;0,00;3,00;3,87;15,267;27,709;0,58;0,55;999998,00;999998,00;999998,00;999998,00;999998,00;999998,00;999998,00;999998,00;999998,00;999998,00;999998,00;999998,00;999998,00;999998,00;999998,00;;;;;;;;;;;;;;;;;359,4587;16,79369;49,3690;0,21417236;0,21417236;0,00013;1,49887;6,5576;23,759998;0,046751;23,946148;25,782726;0,0106;1,0567;0,17;17,43;0,00;0,32;27,18;;60,168;57,361;3,5967437;19,90300;0,93100;0,01000;0,0511174;;68,74;106,00;;;
Mass loss test    [g];71,21;107;20,09200;0,82300;0,003000;105,800;95,66;-2,9501;0,000;101,014;33,800;0,000;357,350;384,950;28,40;847,717;263,196;0,000;577,700;589,600;556,400;309,150;;;;;0,00;0,00;0,00;3,00;3,87;15,307;27,712;0,58;0,55;999998,00;999998,00;999998,00;999998,00;999998,00;999998,00;999998,00;999998,00;999998,00;999998,00;999998,00;999998,00;999998,00;999998,00;999998,00;;;;;;;;;;;;;;;;;362,2413;15,47565;43,0564;0,23421224;0,23421224;-0,00092;1,37945;6,9198;23,778113;0,044358;24,058660;25,916836;0,0101;1,0078;0,18;18,44;0,00;0,32;27,35;;62,978;63,023;3,6245864;19,89700;0,93600;0,00500;0,0514753;;68,43;107,00;;;
Mass loss rate test [g/s];0,15;108;20,06700;0,84000;0,001000;101,425;94,16;-3,0701;0,000;101,018;33,800;0,000;358,750;386,550;28,40;847,583;263,196;0,000;577,300;589,600;556,400;309,150;;;;;0,00;0,00;0,00;3,00;3,87;15,269;27,693;0,58;0,54;999998,00;999998,00;999998,00;999998,00;999998,00;999998,00;999998,00;999998,00;999998,00;999998,00;999998,00;999998,00;999998,00;999998,00;999998,00;;;;;;;;;;;;;;;;;355,1935;36,17508;136,6075;0,09824626;0,09824626;0,00095;3,23525;7,2750;23,235819;0,060163;23,602074;25,431029;0,0134;1,3413;0,20;19,78;0,00;0,32;26,88;;65,717;63,023;3,5540660;19,89100;0,94200;0,01400;0,0516536;;68,31;108,00;;;
Mass loss rate 10/90 [g/s];0,21;109;20,03900;0,86100;0,019000;105,675;93,82;-3,1799;0,000;101,014;33,800;0,000;359,950;387,650;28,40;847,650;263,196;0,000;577,600;589,500;556,400;309,150;;;;;0,00;0,00;0,00;3,00;3,87;15,269;27,736;0,58;0,54;999998,00;999998,00;999998,00;999998,00;999998,00;999998,00;999998,00;999998,00;999998,00;999998,00;999998,00;999998,00;999998,00;999998,00;999998,00;;;;;;;;;;;;;;;;;364,9400;36,85482;146,9013;0,09908040;0,09908040;0,00201;3,30200;7,6399;23,678079;0,063846;24,131756;25,988818;0,0146;1,4546;0,21;21,23;0,00;0,33;27,66;;68,417;68,538;3,6515900;19,88100;0,95100;0,01900;0,0520824;;68,20;109,00;;;
Values;;110;20,01400;0,87800;-0,005000;105,575;93,78;-3,2999;0,000;101,014;33,800;0,000;361,050;388,750;28,40;847,517;263,196;0,000;577,300;589,400;556,400;309,150;;;;;0,00;0,00;0,00;3,00;3,88;15,297;27,725;0,58;0,54;999998,00;999998,00;999998,00;999998,00;999998,00;999998,00;999998,00;999998,00;999998,00;999998,00;999998,00;999998,00;999998,00;999998,00;999998,00;;;;;;;;;;;;;;;;;366,7708;16,18804;64,6098;0,22670492;0,22670492;0,00451;1,45142;8,0067;23,630793;0,064197;24,157162;26,010516;0,0146;1,4639;0,23;22,70;0,00;0,33;27,86;;71,121;68,538;3,6699082;19,87100;0,95800;0,03100;0,0524515;;68,08;110,00;;;
THR   [MJ/m²];167,9;111;19,99100;0,89400;0,018000;101,050;94,53;-3,6000;0,000;101,018;33,800;0,000;362,050;389,550;28,40;847,317;263,196;0,000;576,700;589,400;556,400;309,150;;;;;0,00;0,00;0,00;3,00;3,88;15,292;27,712;0,58;0,54;999998,00;999998,00;999998,00;999998,00;999998,00;999998,00;999998,00;999998,00;999998,00;999998,00;999998,00;999998,00;999998,00;999998,00;999998,00;;;;;;;;;;;;;;;;;362,8791;16,56559;57,3099;0,21918742;0,21918742;0,00094;1,48438;8,3696;23,086884;0,056237;23,666506;25,464127;0,0126;1,2554;0,24;23,95;0,00;0,33;27,48;;73,767;73,860;3,6309684;19,86100;0,96900;0,01400;0,0531198;;67,78;111,00;;;
TSP   [m²];7,1;112;19,97200;0,90300;0,013000;104,825;94,46;-3,7100;0,000;101,018;33,800;0,000;363,150;390,650;28,40;847,383;263,196;0,000;577,000;589,300;556,400;309,150;;;;;0,00;0,00;0,00;3,00;3,88;15,276;27,720;0,58;0,54;999998,00;999998,00;999998,00;999998,00;999998,00;999998,00;999998,00;999998,00;999998,00;999998,00;999998,00;999998,00;999998,00;999998,00;999998,00;;;;;;;;;;;;;;;;;372,4122;37,26888;129,8528;0,09998576;0,09998576;0,00096;3,32362;8,7420;23,478527;0,056995;24,141106;25,969223;0,0130;1,2976;0,25;25,25;0,00;0,33;28,18;;76,391;73,860;3,7263568;19,85200;0,97300;0,01400;0,0536086;;67,67;112,00;;;
TSR   [m²/m²];707,0;113;19,94800;0,91200;0,011000;105,550;95,36;-3,8300;0,000;101,018;33,800;0,000;364,350;391,950;28,40;847,450;263,196;0,000;577,300;589,200;556,400;309,150;;;;;0,00;0,00;0,00;3,00;3,88;15,267;27,712;0,58;0,55;999998,00;999998,00;999998,00;999998,00;999998,00;999998,00;999998,00;999998,00;999998,00;999998,00;999998,00;999998,00;999998,00;999998,00;999998,00;;;;;;;;;;;;;;;;;375,0713;37,53498;108,8579;0,09998576;0,09998576;-0,00153;3,34042;9,1171;23,520750;0,047536;24,264436;26,102500;0,0109;1,0878;0,26;26,34;0,00;0,33;28,31;;79,023;79,083;3,7529639;19,84900;0,97600;0,00200;0,0538951;;67,55;113,00;;;
TSR   [m²/m² (none flaming phase)];64,1;114;19,93600;0,91900;0,006000;101,700;94,40;-3,9399;0,000;101,014;33,800;0,000;365,450;392,850;28,40;847,483;263,196;0,000;577,600;589,100;556,300;309,150;;;;;0,00;0,00;0,00;3,00;3,88;15,263;27,720;0,58;0,54;999998,00;999998,00;999998,00;999998,00;999998,00;999998,00;999998,00;999998,00;999998,00;999998,00;999998,00;999998,00;999998,00;999998,00;999998,00;;;;;;;;;;;;;;;;;369,7177;16,87777;59,2097;0,21918742;0,21918742;-0,00231;1,49832;9,4868;23,053025;0,057698;23,853723;25,642181;0,0130;1,2970;0,28;27,64;0,00;0,33;27,87;;81,596;79,083;3,6993952;19,84400;0,97900;-0,00200;0,0542051;;67,44;114,00;;;
TSR   [m²/m² (flaming phase)];643,0;115;19,93000;0,92500;0,005000;105,475;94,36;-4,2400;0,000;101,018;33,800;0,000;366,550;394,150;28,40;847,350;263,196;0,000;577,200;589,100;556,300;309,150;;;;;0,00;0,00;0,00;3,00;3,88;15,242;27,733;0,58;0,54;999998,00;999998,00;999998,00;999998,00;999998,00;999998,00;999998,00;999998,00;999998,00;999998,00;999998,00;999998,00;999998,00;999998,00;999998,00;;;;;;;;;;;;;;;;;376,8565;16,69537;59,0528;0,22586060;0,22586060;-0,00277;1,48810;9,8637;23,441726;0,058121;24,328935;26,160823;0,0133;1,3330;0,29;28,97;0,00;0,34;28,42;;84,132;84,246;3,7708257;19,84100;0,98500;-0,00400;0,0543361;;67,14;115,00;;;
MARHE [kW / m²];370,0;116;19,92000;0,93100;-0,005000;103,300;94,05;-4,3600;0,000;101,014;33,800;0,000;367,450;394,750;28,40;847,383;263,196;0,000;577,400;589,000;556,300;309,150;;;;;0,00;0,00;0,00;3,00;3,88;15,269;27,717;0,58;0,54;999998,00;999998,00;999998,00;999998,00;999998,00;999998,00;999998,00;999998,00;999998,00;999998,00;999998,00;999998,00;999998,00;999998,00;999998,00;;;;;;;;;;;;;;;;;375,4127;35,77824;132,8589;0,10499064;0,10499064;-0,00130;3,18786;10,2391;23,170344;0,061403;24,106325;25,897324;0,0139;1,3941;0,30;30,36;0,00;0,33;28,35;;86,650;84,246;3,7563799;19,83100;0,99200;0,00300;0,0547650;;67,02;116,00;;;
Results HRR;;117;19,91000;0,93600;0,010000;107,175;94,72;-4,4800;0,000;101,018;33,800;0,000;368,350;395,550;28,40;847,283;263,196;0,000;577,300;588,900;556,200;309,150;;;;;0,00;0,00;0,00;3,00;3,88;15,275;27,712;0,58;0,54;999998,00;999998,00;999998,00;999998,00;999998,00;999998,00;999998,00;999998,00;999998,00;999998,00;999998,00;999998,00;999998,00;999998,00;999998,00;;;;;;;;;;;;;;;;;384,8950;36,67837;119,5845;0,10500081;0,10500081;-0,00091;3,26688;10,6240;23,572077;0,054222;24,584353;26,399731;0,0126;1,2549;0,32;31,62;0,00;0,34;29,07;;89,158;89,317;3,8512589;19,82200;0,99900;0,00500;0,0551939;;66,90;117,00;;;
HRR max [kW/m²];653,7;118;19,90300;0,94200;0,005000;101,225;94,77;-4,6000;0,000;101,018;33,800;0,000;369,350;396,650;28,40;846,883;263,196;0,000;576,200;588,800;556,200;309,150;;;;;0,00;0,00;0,00;3,00;3,89;15,227;27,723;0,58;0,54;999998,00;999998,00;999998,00;999998,00;999998,00;999998,00;999998,00;999998,00;999998,00;999998,00;999998,00;999998,00;999998,00;999998,00;999998,00;;;;;;;;;;;;;;;;;373,7848;16,56526;53,6259;0,22577922;0,22577922;0,00134;1,47608;10,9977;22,877380;0,053722;23,924598;25,692952;0,0121;1,2100;0,33;32,83;0,00;0,33;28,29;;91,617;89,317;3,7400909;19,81900;1,00000;0,01600;0,0552295;;66,78;118,00;;;
Max at [s];358;119;19,89700;0,95100;0,014000;106,025;94,04;-4,8999;0,000;101,018;33,800;0,000;370,250;397,350;28,40;846,883;263,196;0,000;576,300;588,700;556,200;309,150;;;;;0,00;0,00;0,00;3,00;3,89;15,330;27,736;0,58;0,54;999998,00;999998,00;999998,00;999998,00;999998,00;999998,00;999998,00;999998,00;999998,00;999998,00;999998,00;999998,00;999998,00;999998,00;999998,00;;;;;;;;;;;;;;;;;384,3002;17,61049;64,9344;0,21835327;0,21835327;-0,00090;1,55851;11,3820;23,385036;0,061437;24,515083;26,309435;0,0142;1,4170;0,34;34,24;0,00;0,34;29,00;;94,033;94,280;3,8453079;19,81600;0,99900;0,00500;0,0555515;;66,48;119,00;;;
HRR 060s [kW/m²];319,4;120;19,89100;0,95800;0,019000;102,675;94,10;-5,0100;0,000;101,012;33,800;0,000;371,150;398,550;28,40;846,817;263,196;0,000;576,300;588,600;556,100;309,150;;;;;0,00;0,00;0,00;3,00;3,89;15,227;27,723;0,58;0,54;999998,00;999998,00;999998,00;999998,00;999998,00;999998,00;999998,00;999998,00;999998,00;999998,00;999998,00;999998,00;999998,00;999998,00;999998,00;;;;;;;;;;;;;;;;;374,8116;35,69328;131,6633;0,10507202;0,10507202;0,00175;3,19341;11,7569;22,984712;0,060804;24,153985;25,937144;0,0138;1,3826;0,36;35,63;0,00;0,34;28,40;;96,412;94,280;3,7503647;19,82000;1,00200;0,01800;0,0551222;;66,37;120,00;;;
HRR 120s [kW/m²];361,3;121;19,88100;0,96900;0,031000;101,975;93,22;-5,1400;0,000;101,012;33,800;0,000;372,050;399,050;28,40;846,617;263,196;0,000;575,800;588,500;556,100;309,150;;;;;0,00;0,00;0,00;3,00;3,89;15,315;27,696;0,58;0,53;999998,00;999998,00;999998,00;999998,00;999998,00;999998,00;999998,00;999998,00;999998,00;999998,00;999998,00;999998,00;999998,00;999998,00;999998,00;;;;;;;;;;;;;;;;;374,2765;33,54132;142,5335;0,11165365;0,11165365;0,00356;3,01010;12,1311;22,878505;0,070184;24,100676;25,849684;0,0159;1,5905;0,37;37,22;0,00;0,34;28,42;;98,711;98,991;3,7450110;19,81400;1,00800;0,02700;0,0553008;;66,24;121,00;;;
HRR 180s [kW/m²];398,4;122;19,87100;0,97300;0,014000;103,275;94,37;-5,2600;0,000;101,012;33,800;0,000;372,750;399,450;28,40;846,617;263,196;0,000;575,700;588,600;556,100;309,150;;;;;0,00;0,00;0,00;3,00;3,89;15,276;27,717;0,58;0,54;999998,00;999998,00;999998,00;999998,00;999998,00;999998,00;999998,00;999998,00;999998,00;999998,00;999998,00;999998,00;999998,00;999998,00;999998,00;;;;;;;;;;;;;;;;;379,7693;16,82441;58,5518;0,22586060;0,22586060;0,00338;1,50076;12,5109;23,002245;0,057950;24,276616;26,015545;0,0132;1,3217;0,39;38,54;0,00;0,34;28,80;;100,992;98,991;3,7999719;19,80500;1,01100;0,02600;0,0558134;;66,12;122,00;;;
HRR 240s [kW/m²];438,0;123;19,86100;0,97600;0,014000;97,275;93,96;-5,5601;0,000;101,014;33,800;0,000;373,250;399,650;28,40;846,617;263,196;0,000;576,000;588,400;556,000;309,150;;;;;0,00;0,00;0,00;3,00;3,89;15,269;27,733;0,58;0,54;999998,00;999998,00;999998,00;999998,00;999998,00;999998,00;999998,00;999998,00;999998,00;999998,00;999998,00;999998,00;999998,00;999998,00;999998,00;;;;;;;;;;;;;;;;;369,7421;17,40807;64,9824;0,21252441;0,21252441;0,00032;1,55009;12,8806;22,309105;0,062366;23,576657;25,244236;0,0138;1,3802;0,40;39,92;0,00;0,33;27,96;;103,218;103,430;3,6996398;19,80400;1,01300;0,01100;0,0560281;;65,82;123,00;;;
HRR 300s [kW/m²];464,3;124;19,85200;0,97900;0,002000;103,850;93,27;-5,6600;0,000;101,012;33,800;0,000;373,850;400,150;28,40;846,950;263,196;0,000;577,100;588,300;556,000;309,150;;;;;0,00;0,00;0,00;3,00;3,89;15,278;27,728;0,58;0,53;999998,00;999998,00;999998,00;999998,00;999998,00;999998,00;999998,00;999998,00;999998,00;999998,00;999998,00;999998,00;999998,00;999998,00;999998,00;;;;;;;;;;;;;;;;;381,1569;38,81935;162,3879;0,09824626;0,09824626;0,00196;3,45823;13,2618;23,032230;0,069697;24,379997;26,095107;0,0160;1,5944;0,42;41,51;0,00;0,34;28,87;;105,413;103,430;3,8138558;19,80400;1,01200;0,01900;0,0559446;;65,72;124,00;;;
HRR 360s [kW/m²];448,9;125;19,84900;0,98500;-0,002000;99,825;93,40;-5,7899;0,000;101,012;33,800;0,000;374,650;400,750;28,40;847,183;263,196;0,000;578,000;588,200;555,900;309,150;;;;;0,00;0,00;0,00;3,00;3,89;15,276;27,720;0,58;0,53;999998,00;999998,00;999998,00;999998,00;999998,00;999998,00;999998,00;999998,00;999998,00;999998,00;999998,00;999998,00;999998,00;999998,00;999998,00;;;;;;;;;;;;;;;;;374,7346;27,61877;112,9117;0,13576253;0,13576253;-0,00246;2,44846;13,6365;22,557358;0,068275;23,928432;25,595407;0,0153;1,5320;0,43;43,05;0,00;0,33;28,25;;107,593;107,731;3,7495945;19,80500;1,01100;-0,00300;0,0561592;;65,59;125,00;;;
HRR Test [kW/m²];422,5;126;19,84400;0,99200;-0,004000;105,300;93,88;-5,9199;0,000;101,012;33,800;0,000;375,250;401,150;28,40;847,117;263,196;0,000;577,800;588,200;555,900;309,150;;;;;0,00;0,00;0,00;3,00;3,90;15,284;27,715;0,58;0,54;999998,00;999998,00;999998,00;999998,00;999998,00;999998,00;999998,00;999998,00;999998,00;999998,00;999998,00;999998,00;999998,00;999998,00;999998,00;;;;;;;;;;;;;;;;;385,1416;42,00896;158,8009;0,09173584;0,09173584;-0,00518;3,72248;14,0217;23,149162;0,063162;24,595533;26,293133;0,0146;1,4559;0,45;44,50;-0,01;0,34;28,96;;109,755;107,731;3,8537269;19,80600;1,01200;-0,01600;0,0562427;;65,46;126,00;;;
Results EHC;;127;19,84100;0,99900;0,003000;103,450;94,07;-6,0100;0,000;101,012;33,800;0,000;375,950;401,550;28,40;846,817;263,196;0,000;577,100;588,100;555,800;309,150;;;;;0,00;0,00;0,00;3,00;3,90;15,315;27,739;0,58;0,54;999998,00;999998,00;999998,00;999998,00;999998,00;999998,00;999998,00;999998,00;999998,00;999998,00;999998,00;999998,00;999998,00;999998,00;999998,00;;;;;;;;;;;;;;;;;382,9077;18,10070;66,0120;0,21166992;0,21166992;-0,00311;1,60751;14,4046;22,923538;0,061117;24,401246;26,062828;0,0140;1,3964;0,46;45,90;0,00;0,34;28,86;;111,914;112,000;3,8313744;19,79900;1,01800;-0,00600;0,0564690;;65,37;127,00;;;
EHC max [MJ/kg];49,9;128;19,83100;1,00000;0,005000;100,750;93,96;-6,3199;0,000;101,012;33,800;0,000;376,550;401,950;28,40;846,617;263,196;0,000;576,600;588,000;555,800;309,150;;;;;0,00;0,00;0,00;3,00;3,90;15,246;27,720;0,58;0,54;999998,00;999998,00;999998,00;999998,00;999998,00;999998,00;999998,00;999998,00;999998,00;999998,00;999998,00;999998,00;999998,00;999998,00;999998,00;;;;;;;;;;;;;;;;;380,9014;15,93374;58,8162;0,23919678;0,23919678;-0,00267;1,41862;14,7855;22,604382;0,062344;24,099918;25,725566;0,0141;1,4060;0,47;47,30;0,00;0,34;28,73;;114,024;112,000;3,8112992;19,78800;1,02900;-0,00400;0,0569694;;65,06;128,00;;;
