Repository: FireDynamics/BESKID_ExperimentalData

# Cone Calorimeter Experiments

Experiments have been conducted, with sample in horizontal orientation. Samples were wrapped in aluminium foil. No retainer frame or grid have been used.

Different types of insulation material have been used below the PMMA samples: CaSiO3 and Al2O3. The goal was to an insulation material that has a more reproducible behaviour compared to the common fiber blankets. The CaSiO3 block below the sample was manufactured from the same boards used as backing of the large scale experiments. However, it was found that these boards contain a lot of moisture making the mass loss measurements unreliable.

File: Materials/PMMA/DE_6mm/Cone/Al2O3/17032026_PMMA_DE_6mm_q75_Al2O3_R1.csv (part 2 of 5)
General information;;time (s);O2;CO2;CO;Pdiff;Light;Mass;Methane;AmbP;AmbH;HFM;TC stack;TC smoke;TC amb.;TC cone;T PK;Soot;TC cone1;TC cone2;TC cone3;TC aux;CH4;CO;CO2;Ethene;H2O;n.u.;n.u.;UOX Bin;n.u.;UOX Hum.;UOX Temp;n.u.;TEext1;TEext2;TEext3;TEext4;TEext5;TEext6;TEext7;TEext8;TEext9;TEext10;TEext11;TEext12;TEext13;TEext14;TEext15;n.u.;n.u.;n.u.;n.u.;n.u.;n.u.;n.u.;n.u.;n.u.;n.u.;n.u.;n.u.;n.u.;n.u.;n.u.;n.u.;n.u.;HRR/a;EHC;SEA;MLR;MLR/a;COY;CO2Y/sh;THR/a;MFR;K;Vstack;Vsmoke;SPR;RSR;TSP;TSR;COP;CO2P;O2C;TOC;ARHE;Mass;HRR;O2/sh;CO2/sh;CO/sh;phi;FU27;FU28;FU29;FU30;FU31;
;;;%;%;%;Pa;-;g;g/s;Pa;%;kW/m²;°C;°C;°C;°C;°C;g/min;°C;°C;°C;°C;ppm;ppm;%;ppm;ppm;no;no;;no;%;°C;no;°C;°C;°C;°C;°C;°C;°C;°C;°C;°C;°C;°C;°C;°C;°C;no;no;no;no;no;no;no;no;no;no;no;no;no;no;no;no;no;kW/m²;MJ/kg;m²/kg;g/s;g/(s*m²);[kg/kg];[kg/kg];MJ/m²;g/s;1/m;l/s;l/s;m²/s;(m²/s)/m²;m²;m²;g/s;g/s;g/s;g;kW/m²;g;kW;[%];[%];%;;;;;;;
CO/CO2 data collected?;Yes;62;17,84600;2,67100;0,027000;88,525;84,82;-15,4000;0,000;101,018;30,200;0,000;470,450;506,950;24,90;1130,617;263,183;0,000;840,400;878,400;853,600;320,150;;;;;0,00;0,00;0,00;3,00;1,86;15,664;24,150;0,61;0,52;999998,00;999998,00;999998,00;999998,00;999998,00;999998,00;999998,00;999998,00;999998,00;999998,00;999998,00;999998,00;999998,00;999998,00;999998,00;;;;;;;;;;;;;;;;;879,7240;22,42076;97,9376;0,39252726;0,39252726;0,00132;1,99704;36,5270;18,479314;0,165224;24,614985;26,524746;0,0384;3,8428;1,57;157,18;0,00;0,78;67,10;;582,042;578,225;8,8007594;17,65800;2,82000;0,01300;0,1620428;;58,04;62,00;;;
Mass data collected?;Yes;63;17,83200;2,68300;0,023000;84,100;84,60;-15,6501;0,000;101,018;30,200;0,000;471,650;508,250;24,90;1130,617;263,183;0,000;840,400;878,400;853,600;320,150;;;;;0,00;0,00;0,00;3,00;1,87;15,608;24,152;0,61;0,51;999998,00;999998,00;999998,00;999998,00;999998,00;999998,00;999998,00;999998,00;999998,00;999998,00;999998,00;999998,00;999998,00;999998,00;999998,00;;;;;;;;;;;;;;;;;868,4689;21,62833;94,8799;0,40170288;0,40170288;0,00128;1,92155;37,3954;17,988613;0,167845;24,022477;25,886620;0,0381;3,8098;1,61;160,99;0,00;0,77;66,23;;586,678;587,737;8,6881627;17,61200;2,85200;0,01300;0,1643729;;57,79;63,00;;;
Smoke data collected;Yes;64;17,81900;2,70600;0,008000;84,775;84,62;-16,2001;0,000;101,016;30,200;0,000;472,950;509,750;24,90;1130,650;263,183;0,000;840,500;878,400;853,600;320,150;;;;;0,00;0,00;0,00;3,00;1,87;15,616;24,160;0,61;0,51;999998,00;999998,00;999998,00;999998,00;999998,00;999998,00;999998,00;999998,00;999998,00;999998,00;999998,00;999998,00;999998,00;999998,00;999998,00;;;;;;;;;;;;;;;;;876,7594;21,09597;92,0535;0,41577148;0,41577148;0,00160;1,87867;38,2722;18,035820;0,167613;24,151905;26,031152;0,0383;3,8258;1,65;164,82;0,00;0,78;66,91;;591,146;587,737;8,7711010;17,58700;2,87800;0,01500;0,1655276;;57,24;64,00;;;
Soot mass data colelcted;;65;17,80600;2,74300;0,014000;80,500;84,00;-16,4401;0,000;101,016;30,200;0,000;474,150;511,350;24,90;1130,650;263,183;0,000;840,500;878,400;853,600;320,150;;;;;0,00;0,00;0,00;3,00;1,87;15,593;24,144;0,61;0,51;999998,00;999998,00;999998,00;999998,00;999998,00;999998,00;999998,00;999998,00;999998,00;999998,00;999998,00;999998,00;999998,00;999998,00;999998,00;;;;;;;;;;;;;;;;;858,7832;39,04739;177,2316;0,22002157;0,22002157;0,00466;3,47949;39,1310;17,552932;0,174921;23,564905;25,413717;0,0390;3,8979;1,69;168,71;0,00;0,77;65,62;;595,401;596,226;8,5912671;17,56100;2,89800;0,03500;0,1666145;;57,00;65,00;;;
Soot mass ratio (1:x);;66;17,79100;2,75700;0,018000;79,950;83,89;-16,7301;0,000;101,016;30,200;0,000;475,850;513,250;24,90;1130,617;263,183;0,000;840,400;878,300;853,700;320,150;;;;;0,00;0,00;0,00;3,00;1,87;15,614;24,166;0,61;0,51;999998,00;999998,00;999998,00;999998,00;999998,00;999998,00;999998,00;999998,00;999998,00;999998,00;999998,00;999998,00;999998,00;999998,00;999998,00;;;;;;;;;;;;;;;;;863,5311;20,20569;91,7585;0,42754110;0,42754110;0,00433;1,80131;39,9945;17,461590;0,176245;23,526327;25,375407;0,0392;3,9215;1,73;172,63;0,00;0,77;65,99;;599,428;596,226;8,6387648;17,52400;2,93000;0,03300;0,1684436;;56,71;66,00;;;
Soot mass (g);;67;17,75000;2,75400;0,040000;83,250;84,63;-17,2501;0,000;101,014;30,200;0,000;477,150;514,850;24,90;1130,650;263,183;0,000;840,400;878,300;853,800;320,150;;;;;0,00;0,00;0,00;3,00;1,87;15,593;24,150;0,61;0,51;999998,00;999998,00;999998,00;999998,00;999998,00;999998,00;999998,00;999998,00;999998,00;999998,00;999998,00;999998,00;999998,00;999998,00;999998,00;;;;;;;;;;;;;;;;;887,3580;21,78648;93,4772;0,40746053;0,40746053;0,00535;1,94480;40,8819;17,794028;0,167394;24,039723;25,939121;0,0381;3,8073;1,77;176,44;0,01;0,79;67,86;;603,548;604,490;8,8771295;17,49300;2,95800;0,03900;0,1698833;;56,19;67,00;;;
;;68;17,71800;2,76300;0,035000;80,300;82,51;-17,5500;0,000;101,018;30,200;0,000;478,450;516,450;24,90;1131,050;263,183;0,000;841,500;878,300;853,900;320,150;;;;;0,00;0,00;0,00;3,00;1,87;15,622;24,166;0,61;0,50;999998,00;999998,00;999998,00;999998,00;999998,00;999998,00;999998,00;999998,00;999998,00;999998,00;999998,00;999998,00;999998,00;999998,00;999998,00;;;;;;;;;;;;;;;;;877,7907;19,92035;97,9374;0,44082642;0,44082642;0,00648;1,77943;41,7597;17,452156;0,192861;23,642093;25,519823;0,0432;4,3156;1,81;180,76;0,01;0,78;67,17;;607,651;604,490;8,7814182;17,46100;2,98500;0,04700;0,1713706;;55,89;68,00;;;
Comments;;69;17,71300;2,76700;0,039000;85,200;84,59;-18,1101;0,000;101,016;30,200;0,000;479,850;518,150;24,90;1131,150;263,183;0,000;841,800;878,300;853,900;320,150;;;;;0,00;0,00;0,00;3,00;1,87;15,635;24,158;0,61;0,51;999998,00;999998,00;999998,00;999998,00;999998,00;999998,00;999998,00;999998,00;999998,00;999998,00;999998,00;999998,00;999998,00;999998,00;999998,00;;;;;;;;;;;;;;;;;910,5365;22,77171;96,9510;0,40001424;0,40001424;0,00540;2,02385;42,6702;17,950504;0,167880;24,388350;26,334945;0,0388;3,8766;1,85;184,63;0,01;0,81;69,61;;611,803;613,025;9,1090068;17,43500;2,99500;0,03900;0,1728541;;55,33;69,00;;;
Pre-test comments;;70;17,70800;2,77300;0,041000;88,225;84,30;-18,3201;0,000;101,012;30,200;0,000;481,350;519,850;24,90;1130,950;263,183;0,000;841,200;878,300;853,900;320,150;;;;;0,00;0,00;0,00;3,00;1,87;15,612;24,147;0,61;0,51;999998,00;999998,00;999998,00;999998,00;999998,00;999998,00;999998,00;999998,00;999998,00;999998,00;999998,00;999998,00;999998,00;999998,00;999998,00;;;;;;;;;;;;;;;;;927,9629;46,22579;200,8612;0,20082601;0,20082601;0,00452;4,10133;43,5982;18,237905;0,171304;24,856283;26,844373;0,0403;4,0322;1,89;188,67;0,00;0,82;70,90;;616,195;613,025;9,2833406;17,42600;2,99900;0,03300;0,1733954;;55,12;70,00;;;
After test comments;;71;17,69800;2,78600;0,033000;81,200;84,31;-18,6101;0,000;101,018;30,200;0,000;482,750;521,650;24,90;1130,650;263,183;0,000;840,300;878,300;853,900;320,150;;;;;0,00;0,00;0,00;3,00;1,87;15,614;24,150;0,61;0,51;999998,00;999998,00;999998,00;999998,00;999998,00;999998,00;999998,00;999998,00;999998,00;999998,00;999998,00;999998,00;999998,00;999998,00;999998,00;;;;;;;;;;;;;;;;;889,5874;20,26194;88,2224;0,43921916;0,43921916;0,00202;1,79159;44,4878;17,471350;0,171182;23,880809;25,805124;0,0387;3,8733;1,93;192,54;0,00;0,79;67,89;;620,316;621,110;8,8994319;17,42800;2,99100;0,01800;0,1735187;;54,83;71,00;;;
;;72;17,69500;2,82000;0,028000;80,825;84,20;-19,1401;0,000;101,016;30,200;0,000;484,250;523,450;24,90;1130,650;263,183;0,000;840,300;878,300;853,900;320,150;;;;;0,00;0,00;0,00;3,00;1,87;15,652;24,163;0,61;0,51;999998,00;999998,00;999998,00;999998,00;999998,00;999998,00;999998,00;999998,00;999998,00;999998,00;999998,00;999998,00;999998,00;999998,00;999998,00;;;;;;;;;;;;;;;;;881,9310;21,39155;94,6396;0,41244507;0,41244507;0,00231;1,89408;45,3697;17,403942;0,172513;23,862588;25,794262;0,0390;3,9018;1,97;196,44;0,00;0,78;67,32;;624,003;621,110;8,8228377;17,44400;2,98100;0,02000;0,1726768;;54,30;72,00;;;
Events;;73;17,68300;2,85200;0,013000;82,125;85,24;-19,4000;0,000;101,016;30,200;0,000;485,250;524,750;24,90;1130,550;263,183;0,000;840,100;878,200;853,900;320,150;;;;;0,00;0,00;0,00;3,00;1,87;15,622;24,163;0,61;0,52;999998,00;999998,00;999998,00;999998,00;999998,00;999998,00;999998,00;999998,00;999998,00;999998,00;999998,00;999998,00;999998,00;999998,00;999998,00;;;;;;;;;;;;;;;;;887,9539;38,35229;158,0193;0,23161825;0,23161825;0,00341;3,41022;46,2576;17,525262;0,160240;24,078550;26,038577;0,0366;3,6586;2,00;200,10;0,00;0,79;67,84;;627,578;628,444;8,8830908;17,44100;2,99300;0,02700;0,1726527;;54,04;73,00;;;
Number of events;;74;17,65800;2,87800;0,013000;81,825;84,55;-19,6901;0,000;101,018;30,200;0,000;486,550;526,350;24,90;1130,417;263,183;0,000;839,700;878,200;853,900;320,150;;;;;0,00;0,00;0,00;3,00;1,88;15,637;24,158;0,61;0,51;999998,00;999998,00;999998,00;999998,00;999998,00;999998,00;999998,00;999998,00;999998,00;999998,00;999998,00;999998,00;999998,00;999998,00;999998,00;;;;;;;;;;;;;;;;;889,1020;20,25041;87,5637;0,43922933;0,43922933;0,00325;1,80481;47,1467;17,469838;0,168406;24,066704;26,035371;0,0385;3,8445;2,04;203,94;0,00;0,79;67,96;;631,104;628,444;8,8945759;17,42400;3,01300;0,02600;0,1734383;;53,75;74,00;;;
Event1;;75;17,61200;2,89800;0,015000;81,825;84,82;-20,2301;0,000;101,014;30,200;0,000;487,550;527,450;24,90;1130,817;263,190;0,000;840,800;878,200;854,000;320,150;;;;;0,00;0,00;0,00;3,00;1,88;15,637;24,176;0,61;0,51;999998,00;999998,00;999998,00;999998,00;999998,00;999998,00;999998,00;999998,00;999998,00;999998,00;999998,00;999998,00;999998,00;999998,00;999998,00;;;;;;;;;;;;;;;;;897,5755;22,12794;93,0987;0,40579224;0,40579224;0,00309;1,98049;48,0443;17,451912;0,165245;24,091423;26,063011;0,0378;3,7764;2,08;207,72;0,00;0,80;68,66;;634,600;635,492;8,9793457;17,38400;3,05700;0,02500;0,1753047;;53,21;75,00;;;
Event2;;76;17,58700;2,93000;0,035000;79,150;84,27;-20,5100;0,000;101,018;30,200;0,000;488,750;528,650;24,90;1130,583;263,190;0,000;840,100;878,200;854,000;320,150;;;;;0,00;0,00;0,00;3,00;1,88;15,635;24,168;0,61;0,51;999998,00;999998,00;999998,00;999998,00;999998,00;999998,00;999998,00;999998,00;999998,00;999998,00;999998,00;999998,00;999998,00;999998,00;999998,00;;;;;;;;;;;;;;;;;891,9332;20,47375;88,6536;0,43582153;0,43582153;0,00379;1,82225;48,9363;17,143191;0,171652;23,723498;25,660209;0,0386;3,8622;2,12;211,58;0,00;0,79;68,21;;638,023;635,492;8,9229002;17,34400;3,07500;0,03000;0,1773782;;52,93;76,00;;;
Event3;;77;17,56100;2,95800;0,033000;81,725;84,28;-21,0901;0,000;101,018;30,200;0,000;489,850;530,050;24,90;1130,583;263,183;0,000;840,000;878,200;854,100;320,150;;;;;0,00;0,00;0,00;3,00;1,88;15,658;24,176;0,61;0,51;999998,00;999998,00;999998,00;999998,00;999998,00;999998,00;999998,00;999998,00;999998,00;999998,00;999998,00;999998,00;999998,00;999998,00;999998,00;;;;;;;;;;;;;;;;;907,6019;20,83049;90,1754;0,43588257;0,43588257;0,00708;1,84688;49,8439;17,400251;0,171589;24,133421;26,113953;0,0393;3,9290;2,16;215,51;0,01;0,81;69,44;;641,423;642,430;9,0796490;17,33300;3,07100;0,05100;0,1778379;;52,35;77,00;;;
Event4;;78;17,52400;2,98500;0,039000;79,475;82,65;-21,3401;0,000;101,018;30,200;0,000;491,150;531,450;24,90;1130,817;263,183;0,000;840,600;878,200;854,200;320,150;;;;;0,00;0,00;0,00;3,00;1,88;15,606;24,168;0,61;0,50;999998,00;999998,00;999998,00;999998,00;999998,00;999998,00;999998,00;999998,00;999998,00;999998,00;999998,00;999998,00;999998,00;999998,00;999998,00;;;;;;;;;;;;;;;;;893,1172;39,27037;189,9508;0,22751872;0,22751872;0,00531;3,50076;50,7370;17,136329;0,191066;23,830449;25,785792;0,0432;4,3200;2,20;219,83;0,01;0,80;68,35;;644,742;642,430;8,9347446;17,33500;3,08500;0,04000;0,1776913;;52,10;78,00;;;
Event5;;79;17,49300;2,99500;0,047000;79,475;82,65;-21,6401;0,000;101,018;30,200;0,000;491,150;531,450;24,90;1131,250;263,190;0,000;841,900;878,200;854,200;320,150;;;;;0,00;0,00;0,00;3,00;1,88;15,660;24,166;0,61;0,50;999998,00;999998,00;999998,00;999998,00;999998,00;999998,00;999998,00;999998,00;999998,00;999998,00;999998,00;999998,00;999998,00;999998,00;999998,00;;;;;;;;;;;;;;;;;900,6450;20,20679;96,9233;0,44589233;0,44589233;0,00576;1,81275;51,6376;17,136329;0,191066;23,830449;25,785792;0,0432;4,3200;2,24;224,15;0,01;0,81;69,01;;647,934;649,055;9,0100530;17,30000;3,13000;0,04300;0,1792175;;51,80;79,00;;;
Event6;;80;17,46100;2,99900;0,039000;79,325;83,01;-22,1802;0,000;101,014;30,200;0,000;492,350;533,150;24,90;1131,517;263,183;0,000;842,600;878,200;854,300;320,150;;;;;0,00;0,00;0,00;3,00;1,88;15,603;24,182;0,61;0,50;999998,00;999998,00;999998,00;999998,00;999998,00;999998,00;999998,00;999998,00;999998,00;999998,00;999998,00;999998,00;999998,00;999998,00;999998,00;;;;;;;;;;;;;;;;;910,0027;22,52635;104,6492;0,40413411;0,40413411;0,00575;2,00740;52,5476;17,099274;0,186784;23,837016;25,812339;0,0423;4,2275;2,28;228,38;0,01;0,81;69,68;;651,151;649,055;9,1036671;17,25700;3,14800;0,04300;0,1815149;;51,26;80,00;;;
Event7;;81;17,43500;2,99100;0,033000;80,725;83,41;-22,4601;0,000;101,018;30,200;0,000;492,950;534,050;24,90;1131,417;263,190;0,000;842,200;878,200;854,400;320,150;;;;;0,00;0,00;0,00;3,00;1,88;15,639;24,166;0,61;0,50;999998,00;999998,00;999998,00;999998,00;999998,00;999998,00;999998,00;999998,00;999998,00;999998,00;999998,00;999998,00;999998,00;999998,00;999998,00;;;;;;;;;;;;;;;;;921,1142;20,86741;94,2454;0,44158936;0,44158936;0,00260;1,84857;53,4687;17,239005;0,182008;24,061092;26,067200;0,0416;4,1601;2,33;232,54;0,00;0,82;70,40;;654,416;655,520;9,2148265;17,24900;3,14200;0,02200;0,1822541;;50,98;81,00;;;
Event8;;82;17,42600;2,98100;0,018000;79,450;83,02;-23,0500;0,000;101,022;30,200;0,000;493,650;534,650;24,90;1131,450;263,190;0,000;842,200;878,200;854,500;320,150;;;;;0,00;0,00;0,00;3,00;1,88;15,666;24,171;0,61;0,50;999998,00;999998,00;999998,00;999998,00;999998,00;999998,00;999998,00;999998,00;999998,00;999998,00;999998,00;999998,00;999998,00;999998,00;999998,00;;;;;;;;;;;;;;;;;911,6153;20,64936;95,9134;0,44165039;0,44165039;0,00167;1,83414;54,3803;17,090193;0,186658;23,887263;25,871214;0,0424;4,2343;2,37;236,77;0,00;0,81;69,68;;657,610;655,520;9,1197999;17,25500;3,14500;0,01600;0,1819388;;50,39;82,00;;;
Event9;;83;17,42800;2,99300;0,020000;80,525;82,37;-23,3000;0,000;101,018;30,200;0,000;495,050;536,250;24,90;1131,283;263,183;0,000;841,700;878,200;854,500;320,150;;;;;0,00;0,00;0,00;3,00;1,88;15,593;24,152;0,61;0,50;999998,00;999998,00;999998,00;999998,00;999998,00;999998,00;999998,00;999998,00;999998,00;999998,00;999998,00;999998,00;999998,00;999998,00;999998,00;;;;;;;;;;;;;;;;;921,6410;40,97339;197,8201;0,22502645;0,22502645;0,00047;3,64700;55,3020;17,181079;0,194532;24,082400;26,086632;0,0445;4,4497;2,41;241,22;0,00;0,82;70,45;;660,731;661,926;9,2200969;17,23400;3,16900;0,00800;0,1829857;;50,14;83,00;;;
;;84;17,44400;3,01300;0,027000;78,700;81,86;-23,6001;0,000;101,014;30,200;0,000;495,950;537,650;24,90;1131,317;263,183;0,000;841,800;878,100;854,600;320,150;;;;;0,00;0,00;0,00;3,00;1,88;15,599;24,139;0,61;0,49;999998,00;999998,00;999998,00;999998,00;999998,00;999998,00;999998,00;999998,00;999998,00;999998,00;999998,00;999998,00;999998,00;999998,00;999998,00;;;;;;;;;;;;;;;;;918,2339;20,07563;99,4053;0,45757039;0,45757039;0,00226;1,78967;56,2202;16,969850;0,200722;23,829569;25,833184;0,0455;4,5467;2,46;245,77;0,00;0,82;70,26;;663,817;661,926;9,1860118;17,19800;3,20100;0,02000;0,1846104;;49,84;84,00;;;
;;85;17,44100;3,05700;0,026000;82,850;82,96;-24,1602;0,000;101,018;30,200;0,000;496,650;538,450;24,90;1131,950;263,183;0,000;843,700;878,100;854,600;320,150;;;;;0,00;0,00;0,00;3,00;1,89;15,614;24,176;0,61;0,50;999998,00;999998,00;999998,00;999998,00;999998,00;999998,00;999998,00;999998,00;999998,00;999998,00;999998,00;999998,00;999998,00;999998,00;999998,00;;;;;;;;;;;;;;;;;946,4809;22,77133;104,8373;0,41581217;0,41581217;0,00262;2,03461;57,1667;17,399255;0,187345;24,467035;26,526276;0,0436;4,3575;2,50;250,13;0,00;0,85;72,46;;666,976;668,329;9,4685950;17,17600;3,22500;0,02200;0,1856125;;49,28;85,00;;;
;;86;17,42400;3,07500;0,025000;82,825;83,04;-24,4401;0,000;101,018;30,200;0,000;497,450;539,250;24,90;1131,883;263,183;0,000;843,500;878,100;854,600;320,150;;;;;0,00;0,00;0,00;3,00;1,89;15,652;24,176;0,61;0,50;999998,00;999998,00;999998,00;999998,00;999998,00;999998,00;999998,00;999998,00;999998,00;999998,00;999998,00;999998,00;999998,00;999998,00;999998,00;;;;;;;;;;;;;;;;;953,3930;21,72177;98,8201;0,43908691;0,43908691;0,00308;1,94310;58,1201;17,382634;0,186378;24,483038;26,540312;0,0434;4,3373;2,55;254,47;0,00;0,85;73,03;;670,266;668,329;9,5377431;17,14300;3,25500;0,02500;0,1871772;;49,00;86,00;;;
;;87;17,38400;3,07100;0,030000;78,775;82,59;-25,0300;0,000;101,018;30,200;0,000;498,350;540,450;24,90;1133,050;263,190;0,000;847,100;878,000;854,600;320,150;;;;;0,00;0,00;0,00;3,00;1,89;15,635;24,171;0,61;0,50;999998,00;999998,00;999998,00;999998,00;999998,00;999998,00;999998,00;999998,00;999998,00;999998,00;999998,00;999998,00;999998,00;999998,00;999998,00;;;;;;;;;;;;;;;;;935,4988;20,91386;97,4639;0,44748942;0,44748942;0,00659;1,86875;59,0556;16,937003;0,191840;23,898536;25,917455;0,0436;4,3597;2,59;258,83;0,01;0,84;71,73;;673,418;674,597;9,3587301;17,11200;3,27400;0,04900;0,1885247;;48,41;87,00;;;
;;88;17,34400;3,08500;0,051000;82,675;80,72;-25,2900;0,000;101,018;30,200;0,000;499,550;541,750;24,90;1133,117;263,190;0,000;847,300;878,000;854,600;320,350;;;;;0,00;0,00;0,00;3,00;1,89;15,666;24,166;0,60;0,48;999998,00;999998,00;999998,00;999998,00;999998,00;999998,00;999998,00;999998,00;999998,00;999998,00;999998,00;999998,00;999998,00;999998,00;999998,00;;;;;;;;;;;;;;;;;963,3837;42,35620;220,0366;0,22753906;0,22753906;0,00552;3,79319;60,0190;17,330346;0,214709;24,512435;26,583149;0,0501;5,0047;2,64;263,83;0,01;0,86;73,88;;676,554;674,597;9,6376902;17,08700;3,30200;0,04100;0,1897611;;48,15;88,00;;;
;;89;17,33300;3,13000;0,040000;78,850;82,94;-25,5901;0,000;101,018;30,200;0,000;500,150;542,450;24,90;1133,017;263,190;0,000;847,200;877,900;854,500;320,350;;;;;0,00;0,00;0,00;3,00;1,89;15,652;24,190;0,60;0,50;999998,00;999998,00;999998,00;999998,00;999998,00;999998,00;999998,00;999998,00;999998,00;999998,00;999998,00;999998,00;999998,00;999998,00;999998,00;;;;;;;;;;;;;;;;;948,3084;19,69542;88,7683;0,48167928;0,48167928;0,00763;1,76284;60,9673;16,914545;0,187629;23,953052;25,978872;0,0428;4,2741;2,68;268,10;0,01;0,85;72,78;;679,692;680,604;9,4868775;17,05100;3,32800;0,05600;0,1914174;;47,85;89,00;;;
;;90;17,33500;3,14800;0,043000;78,750;83,28;-26,1901;0,000;101,018;30,200;0,000;501,450;543,950;24,90;1132,883;263,183;0,000;846,800;877,900;854,500;320,250;;;;;0,00;0,00;0,00;3,00;1,89;15,681;24,179;0,60;0,50;999998,00;999998,00;999998,00;999998,00;999998,00;999998,00;999998,00;999998,00;999998,00;999998,00;999998,00;999998,00;999998,00;999998,00;999998,00;;;;;;;;;;;;;;;;;955,0849;22,43872;98,3240;0,42581177;0,42581177;0,00463;2,00303;61,9224;16,881890;0,183570;23,968948;26,000417;0,0419;4,1851;2,72;272,29;0,00;0,85;73,22;;682,715;680,604;9,5546691;17,02000;3,34900;0,03600;0,1931917;;47,25;90,00;;;
;;91;17,30000;3,14200;0,043000;77,875;83,14;-26,4501;0,000;101,018;30,200;0,000;502,250;545,150;24,90;1132,283;263,183;0,000;845,100;877,800;854,500;320,350;;;;;0,00;0,00;0,00;3,00;1,89;15,669;24,198;0,60;0,50;999998,00;999998,00;999998,00;999998,00;999998,00;999998,00;999998,00;999998,00;999998,00;999998,00;999998,00;999998,00;999998,00;999998,00;999998,00;;;;;;;;;;;;;;;;;953,0524;21,78872;96,1092;0,43758138;0,43758138;0,00253;1,93970;62,8754;16,774464;0,185167;23,854421;25,891961;0,0421;4,2039;2,77;276,49;0,00;0,85;73,00;;685,697;686,540;9,5343361;17,00700;3,35400;0,02200;0,1940307;;46,99;91,00;;;
;;92;17,25700;3,14500;0,022000;78,000;83,46;-27,0602;0,000;101,018;30,200;0,000;503,150;546,250;24,90;1132,217;263,183;0,000;845,100;877,700;854,400;320,350;;;;;0,00;0,00;0,00;3,00;1,89;15,706;24,179;0,60;0,50;999998,00;999998,00;999998,00;999998,00;999998,00;999998,00;999998,00;999998,00;999998,00;999998,00;999998,00;999998,00;999998,00;999998,00;999998,00;;;;;;;;;;;;;;;;;953,0262;21,22704;91,9201;0,44914754;0,44914754;0,00386;1,89015;63,8285;16,772900;0,181428;23,894938;25,941787;0,0413;4,1269;2,81;280,62;0,00;0,85;73,03;;688,603;686,540;9,5340742;17,00500;3,35500;0,03100;0,1940445;;46,38;92,00;;;
;;93;17,24900;3,16900;0,016000;79,150;82,86;-27,3000;0,000;101,018;30,200;0,000;504,450;547,850;24,90;1132,350;263,183;0,000;845,600;877,600;854,400;320,350;;;;;0,00;0,00;0,00;3,00;1,89;15,658;24,190;0,60;0,49;999998,00;999998,00;999998,00;999998,00;999998,00;999998,00;999998,00;999998,00;999998,00;999998,00;999998,00;999998,00;999998,00;999998,00;999998,00;;;;;;;;;;;;;;;;;959,6601;43,81641;197,6229;0,21910604;0,21910604;0,00284;3,91222;64,7881;16,874309;0,188586;24,101518;26,175076;0,0433;4,3283;2,85;284,95;0,00;0,86;73,54;;691,481;692,342;9,6004401;17,00100;3,36700;0,02400;0,1942239;;46,14;93,00;;;
;;94;17,25500;3,20100;0,008000;77,975;83,04;-27,6001;0,000;101,018;30,200;0,000;505,450;549,250;24,90;1132,217;263,183;0,000;845,400;877,500;854,300;320,350;;;;;0,00;0,00;0,00;3,00;1,89;15,608;24,174;0,60;0,50;999998,00;999998,00;999998,00;999998,00;999998,00;999998,00;999998,00;999998,00;999998,00;999998,00;999998,00;999998,00;999998,00;999998,00;999998,00;;;;;;;;;;;;;;;;;956,3960;21,45712;95,4528;0,44590251;0,44590251;0,00119;1,91421;65,7445;16,732013;0,186473;23,945651;26,020673;0,0426;4,2546;2,89;289,20;0,00;0,85;73,26;;694,317;692,342;9,5677856;16,98300;3,38100;0,01300;0,1952287;;45,84;94,00;;;
;;95;17,23400;3,22500;0,020000;77,775;83,83;-28,1401;0,000;101,020;30,200;0,000;506,450;550,450;24,90;1131,983;263,183;0,000;844,900;877,400;854,200;320,350;;;;;0,00;0,00;0,00;3,00;1,89;15,610;24,193;0,60;0,50;999998,00;999998,00;999998,00;999998,00;999998,00;999998,00;999998,00;999998,00;999998,00;999998,00;999998,00;999998,00;999998,00;999998,00;999998,00;;;;;;;;;;;;;;;;;958,0820;23,33126;98,3019;0,41080729;0,41080729;0,00163;2,08174;66,7026;16,694035;0,176940;23,938568;26,018332;0,0404;4,0367;2,93;293,24;0,00;0,86;73,40;;697,085;697,953;9,5846526;16,96600;3,39500;0,01600;0,1960343;;45,30;95,00;;;
;;96;17,19800;3,25500;0,022000;79,350;83,29;-28,4301;0,000;101,020;30,200;0,000;507,350;551,350;24,90;1131,583;263,183;0,000;843,900;877,300;854,100;320,350;;;;;0,00;0,00;0,00;3,00;1,90;15,645;24,179;0,60;0,50;999998,00;999998,00;999998,00;999998,00;999998,00;999998,00;999998,00;999998,00;999998,00;999998,00;999998,00;999998,00;999998,00;999998,00;999998,00;;;;;;;;;;;;;;;;;968,8684;21,99131;96,0254;0,44074504;0,44074504;0,00328;1,96108;67,6715;16,847258;0,183452;24,201215;26,300069;0,0423;4,2306;2,98;297,47;0,00;0,86;74,26;;699,860;697,953;9,6925591;16,95600;3,40000;0,02700;0,1964476;;45,01;96,00;;;
Auswertung Test;;97;17,17600;3,27400;0,025000;80,725;83,51;-29,0100;0,000;101,020;30,200;0,000;508,550;552,850;24,90;1131,583;263,183;0,000;844,100;877,200;854,000;320,350;;;;;0,00;0,00;0,00;3,00;1,90;15,698;24,193;0,60;0,50;999998,00;999998,00;999998,00;999998,00;999998,00;999998,00;999998,00;999998,00;999998,00;999998,00;999998,00;999998,00;999998,00;999998,00;999998,00;;;;;;;;;;;;;;;;;977,5390;22,18094;95,5336;0,44088745;0,44088745;0,00391;1,97857;68,6490;16,972538;0,180732;24,438848;26,567727;0,0421;4,2103;3,02;301,68;0,00;0,87;74,95;;702,678;703,517;9,7793000;16,94900;3,40600;0,03100;0,1967491;;44,43;97,00;;;
Software;Logger2025 / 19.09.2025 10:04;98;17,14300;3,30200;0,049000;75,050;84,40;-29,2701;0,000;101,020;30,200;0,000;509,550;554,150;24,90;1131,583;263,183;0,000;844,300;877,100;853,900;320,350;;;;;0,00;0,00;0,00;3,00;1,90;15,666;24,142;0,60;0,50;999998,00;999998,00;999998,00;999998,00;999998,00;999998,00;999998,00;999998,00;999998,00;999998,00;999998,00;999998,00;999998,00;999998,00;999998,00;;;;;;;;;;;;;;;;;942,4958;40,82639;165,8350;0,23094686;0,23094686;0,00420;3,62758;69,5915;16,349013;0,170206;23,587321;25,651878;0,0383;3,8284;3,06;305,51;0,00;0,84;72,23;;705,303;703,517;9,4287276;16,94700;3,39600;0,03400;0,1969346;;44,17;98,00;;;
Auswertung Test;;99;17,11200;3,32800;0,041000;78,375;84,72;-29,5702;0,000;101,020;30,200;0,000;510,750;555,550;24,90;1131,317;263,183;0,000;843,700;877,000;853,800;320,350;;;;;0,00;0,00;0,00;3,00;1,90;15,646;24,182;0,60;0,50;999998,00;999998,00;999998,00;999998,00;999998,00;999998,00;999998,00;999998,00;999998,00;999998,00;999998,00;999998,00;999998,00;999998,00;999998,00;;;;;;;;;;;;;;;;;955,5659;20,81962;83,4161;0,45915731;0,45915731;0,00487;1,84570;70,5471;16,687612;0,166341;24,132529;26,249292;0,0383;3,8286;3,09;309,34;0,00;0,85;73,21;;707,765;708,831;9,5594810;16,97500;3,36600;0,03800;0,1955876;;43,87;99,00;;;
Test start time   [s];60;100;17,08700;3,34900;0,056000;71,450;85,27;-30,1401;0,000;101,012;30,200;0,000;511,750;556,750;24,90;1131,217;263,183;0,000;843,500;877,000;853,700;320,350;;;;;0,00;0,00;0,00;3,00;1,90;15,662;24,193;0,60;0,51;999998,00;999998,00;999998,00;999998,00;999998,00;999998,00;999998,00;999998,00;999998,00;999998,00;999998,00;999998,00;999998,00;999998,00;999998,00;;;;;;;;;;;;;;;;;901,5430;20,19469;78,7866;0,44660441;0,44660441;0,00437;1,79204;71,4486;15,917754;0,159859;23,064281;25,092405;0,0352;3,5172;3,13;312,85;0,00;0,80;69,06;;709,973;708,831;9,0190359;17,01900;3,33300;0,03600;0,1934113;;43,30;100,00;;;
Time to ignition  [s];13;101;17,05100;3,35400;0,036000;77,600;82,58;-30,4601;0,000;101,020;30,200;0,000;512,650;557,850;24,90;1130,917;263,183;0,000;842,800;876,900;853,600;320,350;;;;;0,00;0,00;0,00;3,00;1,90;15,666;24,187;0,60;0,49;999998,00;999998,00;999998,00;999998,00;999998,00;999998,00;999998,00;999998,00;999998,00;999998,00;999998,00;999998,00;999998,00;999998,00;999998,00;;;;;;;;;;;;;;;;;936,4029;20,82001;97,9473;0,44994100;0,44994100;0,00294;1,85661;72,3850;16,574101;0,191913;24,057540;26,178677;0,0441;4,4053;3,17;317,26;0,00;0,84;71,74;;712,043;713,527;9,3677749;17,02800;3,34100;0,02500;0,1929240;;42,98;101,00;;;
Time to flame out [s];213;102;17,02000;3,35500;0,022000;76,075;84,54;-31,0300;0,000;101,022;30,200;0,000;513,650;558,950;24,90;1130,817;263,183;0,000;842,600;876,800;853,600;320,350;;;;;0,00;0,00;0,00;3,00;1,90;15,669;24,193;0,60;0,50;999998,00;999998,00;999998,00;999998,00;999998,00;999998,00;999998,00;999998,00;999998,00;999998,00;999998,00;999998,00;999998,00;999998,00;999998,00;;;;;;;;;;;;;;;;;929,6305;21,50420;88,7025;0,43247477;0,43247477;0,00305;1,92169;73,3146;16,394453;0,168551;23,843197;25,945984;0,0384;3,8346;3,21;321,09;0,00;0,83;71,25;;714,209;713,527;9,3000240;17,01200;3,36000;0,02600;0,1936418;;42,41;102,00;;;
Time end of test  [s];323;103;17,00700;3,36700;0,031000;82,175;83,89;-31,2900;0,000;101,022;30,200;0,000;514,150;559,550;24,90;1131,050;263,183;0,000;843,400;876,800;853,500;320,350;;;;;0,00;0,00;0,00;3,00;1,90;15,698;24,195;0,60;0,50;999998,00;999998,00;999998,00;999998,00;999998,00;999998,00;999998,00;999998,00;999998,00;999998,00;999998,00;999998,00;999998,00;999998,00;999998,00;;;;;;;;;;;;;;;;;971,7030;41,95482;180,0441;0,23169963;0,23169963;0,00272;3,75312;74,2863;17,030780;0,176253;24,792746;26,981972;0,0417;4,1699;3,25;325,26;0,00;0,87;74,49;;716,505;718,198;9,7209169;16,98700;3,38400;0,02300;0,1948673;;42,15;103,00;;;
Masses;;104;17,00500;3,38100;0,024000;76,125;83,33;-31,5901;0,000;101,014;30,200;0,000;514,350;559,850;24,90;1131,183;263,183;0,000;843,900;876,700;853,500;320,350;;;;;0,00;0,00;0,00;3,00;1,90;15,696;24,193;0,60;0,49;999998,00;999998,00;999998,00;999998,00;999998,00;999998,00;999998,00;999998,00;999998,00;999998,00;999998,00;999998,00;999998,00;999998,00;999998,00;;;;;;;;;;;;;;;;;943,0115;20,46809;90,4339;0,46090698;0,46090698;0,00175;1,83626;75,2293;16,388677;0,182908;23,867278;25,978606;0,0417;4,1665;3,30;329,43;0,00;0,85;72,32;;718,821;718,198;9,4338867;16,95200;3,42200;0,01700;0,1965564;;41,85;104,00;;;
Mass sust.flaming [g];73,40;105;17,00100;3,39500;0,013000;73,675;83,00;-32,1602;0,000;101,022;30,200;0,000;515,150;560,450;24,90;1130,917;263,183;0,000;843,200;876,700;853,400;320,350;;;;;0,00;0,00;0,00;3,00;1,90;15,690;24,193;0,60;0,49;999998,00;999998,00;999998,00;999998,00;999998,00;999998,00;999998,00;999998,00;999998,00;999998,00;999998,00;999998,00;999998,00;999998,00;999998,00;;;;;;;;;;;;;;;;;936,3727;21,57591;96,5095;0,43416341;0,43416341;0,00428;1,93728;76,1657;16,110270;0,186848;23,498319;25,564656;0,0419;4,1884;3,34;333,62;0,00;0,84;71,89;;720,924;722,690;9,3674726;16,90700;3,45900;0,03500;0,1985885;;41,28;105,00;;;
Mass remaining    [g];-0,02;106;16,98300;3,40000;0,016000;80,375;81,95;-32,4601;0,000;101,022;30,200;0,000;515,950;561,250;24,90;1130,917;263,183;0,000;843,400;876,600;853,300;320,350;;;;;0,00;0,00;0,00;3,00;1,90;15,687;24,176;0,60;0,48;999998,00;999998,00;999998,00;999998,00;999998,00;999998,00;999998,00;999998,00;999998,00;999998,00;999998,00;999998,00;999998,00;999998,00;999998,00;;;;;;;;;;;;;;;;;987,1720;22,36392;105,9743;0,44158936;0,44158936;0,00357;1,99546;77,1529;16,813816;0,199665;24,562591;26,719167;0,0468;4,6778;3,38;338,30;0,00;0,88;75,72;;723,196;722,690;9,8756691;16,87000;3,47200;0,02900;0,2006437;;40,98;106,00;;;
Mass loss test    [g];73,42;107;16,96600;3,40600;0,027000;75,075;83,55;-33,0400;0,000;101,022;30,200;0,000;516,650;561,950;24,90;1131,050;263,190;0,000;843,900;876,600;853,200;320,350;;;;;0,00;0,00;0,00;3,00;1,91;15,704;24,187;0,59;0,49;999998,00;999998,00;999998,00;999998,00;999998,00;999998,00;999998,00;999998,00;999998,00;999998,00;999998,00;999998,00;999998,00;999998,00;999998,00;;;;;;;;;;;;;;;;;952,7578;20,90992;89,6651;0,45583089;0,45583089;0,00474;1,86048;78,1057;16,238991;0,180333;23,755039;25,837887;0,0409;4,0856;3,43;342,38;0,00;0,85;73,08;;725,503;726,837;9,5313888;16,87300;3,46000;0,03800;0,2005015;;40,40;107,00;;;
Mass loss rate test [g/s];0,28;108;16,95600;3,39600;0,031000;76,375;83,57;-33,3301;0,000;101,016;30,200;0,000;517,450;562,850;24,90;1130,817;263,190;0,000;843,400;876,500;853,100;320,350;;;;;0,00;0,00;0,00;3,00;1,91;15,687;24,182;0,59;0,49;999998,00;999998,00;999998,00;999998,00;999998,00;999998,00;999998,00;999998,00;999998,00;999998,00;999998,00;999998,00;999998,00;999998,00;999998,00;;;;;;;;;;;;;;;;;956,5686;36,56126;157,3457;0,26173910;0,26173910;0,00565;3,26841;79,0622;16,366319;0,180005;23,978371;26,082185;0,0412;4,1167;3,47;346,50;0,01;0,86;73,43;;727,624;726,837;9,5695118;16,88500;3,46300;0,04400;0,1997219;;40,11;108,00;;;
Mass loss rate 10/90 [g/s];0,43;109;16,94900;3,36600;0,034000;76,900;83,08;-33,6501;0,000;101,014;30,200;0,000;518,650;564,350;24,90;1131,117;263,190;0,000;844,300;876,500;853,100;320,350;;;;;0,00;0,00;0,00;3,00;1,91;15,639;24,222;0,59;0,49;999998,00;999998,00;999998,00;999998,00;999998,00;999998,00;999998,00;999998,00;999998,00;999998,00;999998,00;999998,00;999998,00;999998,00;999998,00;;;;;;;;;;;;;;;;;963,7859;21,07482;93,4716;0,45749919;0,45749919;0,00551;1,90707;80,0260;16,403464;0,185990;24,088526;26,211048;0,0428;4,2746;3,51;350,77;0,01;0,87;74,12;;729,758;731,084;9,6417145;16,85600;3,52300;0,04300;0,2007952;;39,79;109,00;;;
Values;;110;16,94700;3,33300;0,038000;78,425;82,03;-34,2001;0,000;101,016;30,200;0,000;519,450;565,250;24,90;1131,017;263,190;0,000;844,100;876,400;853,100;320,350;;;;;0,00;0,00;0,00;3,00;1,91;15,666;24,179;0,59;0,48;999998,00;999998,00;999998,00;999998,00;999998,00;999998,00;999998,00;999998,00;999998,00;999998,00;999998,00;999998,00;999998,00;999998,00;999998,00;;;;;;;;;;;;;;;;;990,6197;23,46133;109,3083;0,42240397;0,42240397;0,00439;2,11189;81,0166;16,552553;0,198692;24,344957;26,491456;0,0462;4,6154;3,56;355,39;0,00;0,89;76,13;;732,007;731,084;9,9101594;16,78300;3,56900;0,03500;0,2046062;;39,24;110,00;;;
THR   [MJ/m²];175,4;111;16,97500;3,34100;0,036000;73,925;83,46;-34,5100;0,000;101,016;30,200;0,000;519,950;565,650;24,90;1130,917;263,190;0,000;843,900;876,400;853,000;320,350;;;;;0,00;0,00;0,00;3,00;1,91;15,687;24,187;0,59;0,49;999998,00;999998,00;999998,00;999998,00;999998,00;999998,00;999998,00;999998,00;999998,00;999998,00;999998,00;999998,00;999998,00;999998,00;999998,00;;;;;;;;;;;;;;;;;972,9961;20,31197;85,3958;0,47921753;0,47921753;0,00214;1,81928;81,9896;16,062919;0,181343;23,647559;25,726016;0,0409;4,0907;3,60;359,48;0,00;0,87;74,70;;734,258;735,360;9,7338530;16,73700;3,59400;0,02000;0,2071448;;38,93;111,00;;;
TSP   [m²];7,4;112;17,01900;3,36000;0,025000;75,025;83,69;-35,1401;0,000;101,016;30,200;0,000;520,150;566,150;24,90;1130,850;263,190;0,000;843,800;876,400;852,900;320,350;;;;;0,00;0,00;0,00;3,00;1,91;15,706;24,238;0,59;0,49;999998,00;999998,00;999998,00;999998,00;999998,00;999998,00;999998,00;999998,00;999998,00;999998,00;999998,00;999998,00;999998,00;999998,00;999998,00;;;;;;;;;;;;;;;;;983,4897;21,66222;89,4887;0,45419312;0,45419312;0,00372;1,93338;82,9731;16,178875;0,178662;23,827429;25,934632;0,0406;4,0629;3,64;363,54;0,00;0,88;75,51;;736,436;735,360;9,8388314;16,72200;3,59400;0,03100;0,2078951;;38,30;112,00;;;
TSR   [m²/m²];743,3;113;17,02800;3,38400;0,026000;78,900;84,18;-35,4200;0,000;101,012;30,200;0,000;521,350;567,550;24,90;1130,317;263,190;0,000;842,300;876,300;852,900;320,350;;;;;0,00;0,00;0,00;3,00;1,91;15,717;24,195;0,59;0,49;999998,00;999998,00;999998,00;999998,00;999998,00;999998,00;999998,00;999998,00;999998,00;999998,00;999998,00;999998,00;999998,00;999998,00;999998,00;;;;;;;;;;;;;;;;;1008,5478;22,67683;90,6978;0,44492594;0,44492594;0,00147;2,03020;83,9817;16,572324;0,172743;24,463189;26,631021;0,0404;4,0338;3,68;367,58;0,00;0,90;77,42;;738,733;739,880;10,0895122;16,71800;3,60900;0,01500;0,2081343;;38,02;113,00;;;
TSR   [m²/m² (none flaming phase)];196,4;114;17,01200;3,42200;0,023000;73,750;83,15;-36,0300;0,000;101,024;30,200;0,000;522,650;569,250;24,90;1130,517;263,190;0,000;843,000;876,300;852,800;320,350;;;;;0,00;0,00;0,00;3,00;1,91;15,677;24,206;0,59;0,49;999998,00;999998,00;999998,00;999998,00;999998,00;999998,00;999998,00;999998,00;999998,00;999998,00;999998,00;999998,00;999998,00;999998,00;999998,00;;;;;;;;;;;;;;;;;977,4954;21,37460;91,5560;0,45749919;0,45749919;0,00114;1,92044;84,9592;16,002400;0,185137;23,680799;25,792204;0,0419;4,1870;3,72;371,76;0,00;0,88;75,07;;740,964;739,880;9,7788639;16,70000;3,63500;0,01300;0,2089273;;37,41;114,00;;;
TSR   [m²/m² (flaming phase)];546,9;115;16,98700;3,45900;0,017000;76,975;83,68;-36,2900;0,000;101,016;30,200;0,000;523,450;570,250;24,90;1130,750;263,190;0,000;843,700;876,300;852,800;320,350;;;;;0,00;0,00;0,00;3,00;1,91;15,692;24,225;0,59;0,49;999998,00;999998,00;999998,00;999998,00;999998,00;999998,00;999998,00;999998,00;999998,00;999998,00;999998,00;999998,00;999998,00;999998,00;999998,00;;;;;;;;;;;;;;;;;1007,5198;41,98959;172,2450;0,24004110;0,24004110;0,00203;3,77820;85,9667;16,336042;0,178700;24,211535;26,376211;0,0413;4,1329;3,76;375,90;0,00;0,91;77,44;;743,151;744,544;10,0792277;16,65600;3,67500;0,01900;0,2109918;;37,15;115,00;;;
MARHE [kW / m²];903,3;116;16,95200;3,47200;0,035000;77,600;83,88;-36,6101;0,000;101,016;30,200;0,000;524,250;571,150;24,90;1130,583;263,190;0,000;843,200;876,200;852,900;320,350;;;;;0,00;0,00;0,00;3,00;1,91;15,755;24,184;0,59;0,49;999998,00;999998,00;999998,00;999998,00;999998,00;999998,00;999998,00;999998,00;999998,00;999998,00;999998,00;999998,00;999998,00;999998,00;999998,00;;;;;;;;;;;;;;;;;1018,7681;21,64191;87,0621;0,47092692;0,47092692;0,00450;1,94281;86,9854;16,389709;0,176346;24,328199;26,504627;0,0410;4,0983;3,80;379,99;0,00;0,91;78,34;;745,479;744,544;10,1917558;16,62000;3,69500;0,03600;0,2126872;;36,83;116,00;;;
Results HRR;;117;16,90700;3,46000;0,029000;71,650;83,02;-37,1802;0,000;101,014;30,200;0,000;524,750;571,750;24,90;1130,650;263,190;0,000;843,400;876,200;852,900;320,350;;;;;0,00;0,00;0,00;3,00;1,91;15,677;24,203;0,59;0,48;999998,00;999998,00;999998,00;999998,00;999998,00;999998,00;999998,00;999998,00;999998,00;999998,00;999998,00;999998,00;999998,00;999998,00;999998,00;;;;;;;;;;;;;;;;;982,7598;22,09751;93,7820;0,44491577;0,44491577;0,00585;1,98263;87,9682;15,741331;0,186661;23,388059;25,482845;0,0417;4,1708;3,84;384,17;0,01;0,88;75,61;;747,661;748,827;9,8315290;16,59900;3,70900;0,04700;0,2136425;;36,26;117,00;;;
HRR max [kW/m²];1451,7;118;16,87000;3,46300;0,038000;77,400;83,88;-37,5000;0,000;101,014;30,200;0,000;525,550;572,850;24,90;1130,617;263,190;0,000;843,300;876,200;852,900;320,350;;;;;0,00;0,00;0,00;3,00;1,92;15,761;24,206;0,59;0,49;999998,00;999998,00;999998,00;999998,00;999998,00;999998,00;999998,00;999998,00;999998,00;999998,00;999998,00;999998,00;999998,00;999998,00;999998,00;;;;;;;;;;;;;;;;;1025,9222;23,02012;91,9872;0,44584147;0,44584147;0,00564;2,07053;88,9941;16,348317;0,176319;24,326933;26,516381;0,0410;4,0995;3,88;388,27;0,01;0,92;78,96;;749,836;748,827;10,2633261;16,57500;3,73700;0,04400;0,2147696;;35,94;118,00;;;
Max at [s];178;119;16,87300;3,52300;0,044000;74,075;83,66;-38,0702;0,000;101,014;30,200;0,000;526,450;573,950;24,90;1130,750;263,190;0,000;843,600;876,200;853,000;320,350;;;;;0,00;0,00;0,00;3,00;1,92;15,721;24,214;0,59;0,49;999998,00;999998,00;999998,00;999998,00;999998,00;999998,00;999998,00;999998,00;999998,00;999998,00;999998,00;999998,00;999998,00;999998,00;999998,00;;;;;;;;;;;;;;;;;1009,9370;23,22093;93,6937;0,43509928;0,43509928;0,00664;2,08112;90,0041;15,979635;0,178963;23,819041;25,968160;0,0408;4,0750;3,92;392,34;0,01;0,91;77,73;;752,089;752,987;10,1034093;16,54400;3,75000;0,05200;0,2163366;;35,37;119,00;;;
HRR 060s [kW/m²];750,1;120;16,88500;3,56900;0,043000;72,300;83,68;-38,3801;0,000;101,014;30,200;0,000;527,350;575,150;24,90;1130,850;263,190;0,000;843,900;876,200;853,000;320,350;;;;;0,00;0,00;0,00;3,00;1,92;15,719;24,203;0,59;0,49;999998,00;999998,00;999998,00;999998,00;999998,00;999998,00;999998,00;999998,00;999998,00;999998,00;999998,00;999998,00;999998,00;999998,00;999998,00;;;;;;;;;;;;;;;;;999,7326;21,28535;85,7065;0,46986898;0,46986898;0,00433;1,90175;91,0038;15,773543;0,178725;23,552038;25,686839;0,0403;4,0255;3,97;396,37;0,00;0,89;76,86;;754,195;752,987;10,0013250;16,53600;3,74900;0,03600;0,2169614;;35,06;120,00;;;
HRR 120s [kW/m²];859,7;121;16,85600;3,59400;0,035000;75,225;82,03;-39,0000;0,000;101,014;30,200;0,000;528,050;575,950;24,90;1131,250;263,190;0,000;845,000;876,200;853,100;320,450;;;;;0,00;0,00;0,00;3,00;1,92;15,740;24,214;0,59;0,48;999998,00;999998,00;999998,00;999998,00;999998,00;999998,00;999998,00;999998,00;999998,00;999998,00;999998,00;999998,00;999998,00;999998,00;999998,00;;;;;;;;;;;;;;;;;1018,5834;22,35658;100,2181;0,45579020;0,45579020;0,00256;1,99574;92,0224;16,078783;0,198599;24,039669;26,220334;0,0457;4,5660;4,01;400,93;0,00;0,91;78,26;;756,302;757,306;10,1899087;16,54100;3,74400;0,02300;0,2168524;;34,44;121,00;;;
HRR 180s [kW/m²];955,1;122;16,78300;3,59400;0,020000;76,100;82,59;-39,3000;0,000;101,014;30,200;0,000;528,650;576,750;24,90;1131,683;263,190;0,000;846,300;876,100;853,200;320,450;;;;;0,00;0,00;0,00;3,00;1,92;15,740;24,203;0,59;0,48;999998,00;999998,00;999998,00;999998,00;999998,00;999998,00;999998,00;999998,00;999998,00;999998,00;999998,00;999998,00;999998,00;999998,00;999998,00;;;;;;;;;;;;;;;;;1024,4687;20,98470;90,9280;0,48839315;0,48839315;0,00144;1,88188;93,0468;16,162845;0,191808;24,192810;26,394029;0,0444;4,4391;4,06;405,37;0,00;0,92;78,74;;758,476;757,306;10,2487850;16,53700;3,76300;0,01500;0,2169730;;34,14;122,00;;;
HRR 240s [kW/m²];727,3;123;16,73700;3,60900;0,031000;81,225;82,57;-39,9601;0,000;101,014;30,200;0,000;529,650;577,950;24,90;1132,350;263,183;0,000;848,300;876,100;853,200;320,450;;;;;0,00;0,00;0,00;3,00;1,92;15,763;24,201;0,59;0,48;999998,00;999998,00;999998,00;999998,00;999998,00;999998,00;999998,00;999998,00;999998,00;999998,00;999998,00;999998,00;999998,00;999998,00;999998,00;;;;;;;;;;;;;;;;;1064,0913;22,56864;97,5170;0,47167969;0,47167969;-0,00043;2,03233;94,1109;16,682455;0,192080;25,017806;27,299237;0,0460;4,5978;4,10;409,97;0,00;0,96;81,81;;760,800;761,924;10,6451698;16,50800;3,80200;0,00200;0,2183755;;33,48;123,00;;;
HRR 300s [kW/m²];582,4;124;16,72200;3,63500;0,015000;75,925;81,81;-40,2001;0,000;101,018;30,200;0,000;530,150;578,650;24,90;1132,950;263,190;0,000;850,200;876,000;853,200;320,450;;;;;0,00;0,00;0,00;3,00;1,92;15,732;24,203;0,58;0,47;999998,00;999998,00;999998,00;999998,00;999998,00;999998,00;999998,00;999998,00;999998,00;999998,00;999998,00;999998,00;999998,00;999998,00;999998,00;;;;;;;;;;;;;;;;;1041,3047;44,65220;199,9324;0,23329671;0,23329671;0,00214;4,03531;95,1522;16,121395;0,201316;24,199235;26,413067;0,0466;4,6625;4,15;414,63;0,00;0,94;80,18;;763,154;761,924;10,4172123;16,44500;3,86300;0,02000;0,2212021;;33,24;124,00;;;
HRR 360s [kW/m²];--;125;16,71800;3,67500;0,013000;75,550;82,27;-40,5400;0,000;101,022;30,200;0,000;530,550;579,050;24,90;1133,083;263,183;0,000;850,600;876,000;853,200;320,450;;;;;0,00;0,00;0,00;3,00;1,92;15,736;24,225;0,58;0,48;999998,00;999998,00;999998,00;999998,00;999998,00;999998,00;999998,00;999998,00;999998,00;999998,00;999998,00;999998,00;999998,00;999998,00;999998,00;;;;;;;;;;;;;;;;;1053,0824;21,06836;90,4702;0,50004069;0,50004069;0,00356;1,89456;96,2053;16,075470;0,195675;24,148506;26,356031;0,0452;4,5221;4,19;419,15;0,00;0,95;81,09;;765,426;766,671;10,5350366;16,38100;3,89800;0,03000;0,2244180;;32,90;125,00;;;
