Repository: FireDynamics/BESKID_ExperimentalData

# Cone Calorimeter Experiments

Experiments have been conducted, with sample in horizontal orientation. Samples were wrapped in aluminium foil. No retainer frame or grid have been used.

Different types of insulation material have been used below the PMMA samples: CaSiO3 and Al2O3. The goal was to an insulation material that has a more reproducible behaviour compared to the common fiber blankets. The CaSiO3 block below the sample was manufactured from the same boards used as backing of the large scale experiments. However, it was found that these boards contain a lot of moisture making the mass loss measurements unreliable.

File: Materials/PMMA/DE_6mm/Cone/Al2O3/18032026_PMMA_DE_6mm_q50_Al2O3_R1.csv (part 2 of 5)
General information;;time (s);O2;CO2;CO;Pdiff;Light;Mass;Methane;AmbP;AmbH;HFM;TC stack;TC smoke;TC amb.;TC cone;T PK;Soot;TC cone1;TC cone2;TC cone3;TC aux;CH4;CO;CO2;Ethene;H2O;n.u.;n.u.;UOX Bin;n.u.;UOX Hum.;UOX Temp;n.u.;TEext1;TEext2;TEext3;TEext4;TEext5;TEext6;TEext7;TEext8;TEext9;TEext10;TEext11;TEext12;TEext13;TEext14;TEext15;n.u.;n.u.;n.u.;n.u.;n.u.;n.u.;n.u.;n.u.;n.u.;n.u.;n.u.;n.u.;n.u.;n.u.;n.u.;n.u.;n.u.;HRR/a;EHC;SEA;MLR;MLR/a;COY;CO2Y/sh;THR/a;MFR;K;Vstack;Vsmoke;SPR;RSR;TSP;TSR;COP;CO2P;O2C;TOC;ARHE;Mass;HRR;O2/sh;CO2/sh;CO/sh;phi;FU27;FU28;FU29;FU30;FU31;
;;;%;%;%;Pa;-;g;g/s;Pa;%;kW/m²;°C;°C;°C;°C;°C;g/min;°C;°C;°C;°C;ppm;ppm;%;ppm;ppm;no;no;;no;%;°C;no;°C;°C;°C;°C;°C;°C;°C;°C;°C;°C;°C;°C;°C;°C;°C;no;no;no;no;no;no;no;no;no;no;no;no;no;no;no;no;no;kW/m²;MJ/kg;m²/kg;g/s;g/(s*m²);[kg/kg];[kg/kg];MJ/m²;g/s;1/m;l/s;l/s;m²/s;(m²/s)/m²;m²;m²;g/s;g/s;g/s;g;kW/m²;g;kW;[%];[%];%;;;;;;;
CO/CO2 data collected?;Yes;62;19,10300;1,62000;-0,006000;100,925;89,34;-8,1200;0,000;101,410;20,700;0,000;410,350;439,350;25,20;1014,917;263,177;0,000;730,100;761,600;733,600;316,050;;;;;0,00;0,00;0,00;3,00;1,75;14,926;24,756;0,58;0,51;999998,00;999998,00;999998,00;999998,00;999998,00;999998,00;999998,00;999998,00;999998,00;999998,00;999998,00;999998,00;999998,00;999998,00;999998,00;;;;;;;;;;;;;;;;;633,9542;20,65801;85,8440;0,30580648;0,30580648;-0,00023;1,82712;19,1725;21,275484;0,113076;24,719185;26,466124;0,0263;2,6344;0,72;72,46;0,00;0,56;47,75;;304,070;299,142;6,3173539;18,91500;1,76500;0,00500;0,1001099;;65,07;62,00;;;
Mass data collected?;Yes;63;19,09500;1,62700;0,001000;95,200;89,70;-8,3099;0,000;101,406;20,700;0,000;411,750;440,950;25,20;1014,783;263,177;0,000;729,700;761,600;733,600;316,050;;;;;0,00;0,00;0,00;3,00;1,75;14,937;24,743;0,58;0,51;999998,00;999998,00;999998,00;999998,00;999998,00;999998,00;999998,00;999998,00;999998,00;999998,00;999998,00;999998,00;999998,00;999998,00;999998,00;;;;;;;;;;;;;;;;;620,5100;38,44483;153,0452;0,16083781;0,16083781;0,00087;3,39372;19,7930;20,628087;0,108959;24,048769;25,754231;0,0246;2,4702;0,75;74,93;0,00;0,55;46,75;;309,200;309,191;6,1833826;18,89500;1,77800;0,01100;0,1010727;;64,88;63,00;;;
Smoke data collected;Yes;64;19,08000;1,64400;0,003000;98,175;89,01;-8,5100;0,000;101,408;20,700;0,000;413,250;442,650;25,20;1014,017;263,177;0,000;727,600;761,500;733,500;316,050;;;;;0,00;0,00;0,00;3,00;1,75;14,924;24,732;0,58;0,51;999998,00;999998,00;999998,00;999998,00;999998,00;999998,00;999998,00;999998,00;999998,00;999998,00;999998,00;999998,00;999998,00;999998,00;999998,00;;;;;;;;;;;;;;;;;633,2118;19,41087;82,5826;0,32507324;0,32507324;0,00125;1,70697;20,4262;20,909869;0,116778;24,466083;26,206683;0,0268;2,6940;0,77;77,62;0,00;0,55;47,69;;314,163;309,191;6,3099553;18,88200;1,78300;0,01300;0,1017591;;64,68;64,00;;;
Soot mass data colelcted;;65;19,06900;1,66300;0,020000;94,300;89,48;-8,9200;0,000;101,416;20,700;0,000;414,750;444,450;25,20;1014,150;263,177;0,000;728,000;761,500;733,500;316,050;;;;;0,00;0,00;0,00;3,00;1,75;14,962;24,753;0,58;0,51;999998,00;999998,00;999998,00;999998,00;999998,00;999998,00;999998,00;999998,00;999998,00;999998,00;999998,00;999998,00;999998,00;999998,00;999998,00;;;;;;;;;;;;;;;;;619,2135;19,90618;81,1625;0,30997721;0,30997721;0,00374;1,75124;21,0454;20,455963;0,111416;24,021859;25,742050;0,0252;2,5247;0,80;80,15;0,00;0,54;46,70;;318,964;318,750;6,1704621;18,88000;1,78300;0,02700;0,1017184;;64,27;65,00;;;
Soot mass ratio (1:x);;66;19,05800;1,68300;0,031000;91,250;89,77;-9,1000;0,000;101,404;20,700;0,000;416,350;446,350;25,20;1013,850;263,177;0,000;727,200;761,400;733,500;316,050;;;;;0,00;0,00;0,00;3,00;1,75;14,926;24,759;0,58;0,51;999998,00;999998,00;999998,00;999998,00;999998,00;999998,00;999998,00;999998,00;999998,00;999998,00;999998,00;999998,00;999998,00;999998,00;999998,00;;;;;;;;;;;;;;;;;608,3518;38,30447;152,3012;0,15826416;0,15826416;0,00226;3,37144;21,6538;20,083733;0,108261;23,675725;25,381674;0,0241;2,4188;0,82;82,57;0,00;0,53;45,85;;323,431;318,750;6,0622254;18,88000;1,78500;0,01900;0,1017863;;64,09;66,00;;;
Soot mass (g);;67;19,03400;1,69600;0,030000;96,425;89,94;-9,3099;0,000;101,410;20,700;0,000;417,750;448,050;25,20;1013,617;263,177;0,000;726,600;761,300;733,500;316,050;;;;;0,00;0,00;0,00;3,00;1,75;14,939;24,772;0,58;0,51;999998,00;999998,00;999998,00;999998,00;999998,00;999998,00;999998,00;999998,00;999998,00;999998,00;999998,00;999998,00;999998,00;999998,00;999998,00;;;;;;;;;;;;;;;;;625,4705;18,42184;72,1012;0,33833822;0,33833822;0,00232;1,62216;22,2793;20,610754;0,106360;24,378704;26,146926;0,0244;2,4480;0,85;85,01;0,00;0,55;47,15;;327,811;327,813;6,2328137;18,87600;1,78900;0,01900;0,1019766;;63,88;67,00;;;
;;68;19,01000;1,71100;0,020000;96,425;89,74;-9,7300;0,000;101,410;20,700;0,000;419,050;449,550;25,20;1013,917;263,177;0,000;727,600;761,300;733,400;316,050;;;;;0,00;0,00;0,00;3,00;1,75;14,954;24,759;0,58;0,51;999998,00;999998,00;999998,00;999998,00;999998,00;999998,00;999998,00;999998,00;999998,00;999998,00;999998,00;999998,00;999998,00;999998,00;999998,00;;;;;;;;;;;;;;;;;626,3673;20,13087;80,4463;0,31005859;0,31005859;0,00195;1,77345;22,9056;20,578760;0,108557;24,416607;26,193737;0,0249;2,5031;0,87;87,52;0,00;0,55;47,21;;332,195;327,813;6,2417503;18,87000;1,79500;0,01700;0,1022847;;63,46;68,00;;;
Comments;;69;18,99100;1,72100;0,028000;92,250;89,46;-9,9000;0,000;101,408;20,700;0,000;420,250;450,950;25,30;1014,217;263,177;0,000;728,500;761,300;733,400;316,050;;;;;0,00;0,00;0,00;3,00;1,75;14,933;24,748;0,58;0,51;999998,00;999998,00;999998,00;999998,00;999998,00;999998,00;999998,00;999998,00;999998,00;999998,00;999998,00;999998,00;999998,00;999998,00;999998,00;;;;;;;;;;;;;;;;;614,0525;42,20343;173,4856;0,14498901;0,14498901;-0,00040;3,70419;23,5197;20,099563;0,111735;23,916334;25,663464;0,0252;2,5242;0,90;90,04;0,00;0,54;46,20;;336,369;336,275;6,1190330;18,86600;1,79500;0,00400;0,1026673;;63,29;69,00;;;
Pre-test comments;;70;18,97300;1,73500;0,019000;91,750;90,08;-10,1000;0,000;101,404;20,700;0,000;421,350;452,150;25,20;1014,483;263,177;0,000;729,400;761,200;733,400;316,050;;;;;0,00;0,00;0,00;3,00;1,75;14,990;24,732;0,58;0,52;999998,00;999998,00;999998,00;999998,00;999998,00;999998,00;999998,00;999998,00;999998,00;999998,00;999998,00;999998,00;999998,00;999998,00;999998,00;;;;;;;;;;;;;;;;;611,7231;17,97263;69,4814;0,33917236;0,33917236;-0,00163;1,58161;24,1314;20,018837;0,104827;23,882627;25,628409;0,0236;2,3649;0,92;92,41;0,00;0,54;46,01;;340,320;336,275;6,0958209;18,86600;1,80000;-0,00300;0,1026900;;63,09;70,00;;;
After test comments;;71;18,95900;1,74700;0,014000;94,750;88,67;-10,5300;0,000;101,410;20,700;0,000;422,450;453,450;25,30;1014,617;263,177;0,000;729,800;761,200;733,400;316,050;;;;;0,00;0,00;0,00;3,00;1,75;14,962;24,748;0,58;0,51;999998,00;999998,00;999998,00;999998,00;999998,00;999998,00;999998,00;999998,00;999998,00;999998,00;999998,00;999998,00;999998,00;999998,00;999998,00;;;;;;;;;;;;;;;;;622,8494;19,54959;86,8912;0,31748454;0,31748454;-0,00040;1,72459;24,7543;20,316984;0,120563;24,301598;26,084884;0,0276;2,7683;0,95;95,17;0,00;0,55;46,90;;344,221;344,224;6,2066941;18,85700;1,81000;0,00400;0,1030276;;62,66;71,00;;;
;;72;18,94800;1,76500;0,013000;93,725;88,84;-10,7000;0,000;101,408;20,700;0,000;423,550;454,650;25,20;1014,850;263,177;0,000;730,700;761,100;733,300;316,050;;;;;0,00;0,00;0,00;3,00;1,75;14,960;24,759;0,58;0,51;999998,00;999998,00;999998,00;999998,00;999998,00;999998,00;999998,00;999998,00;999998,00;999998,00;999998,00;999998,00;999998,00;999998,00;999998,00;;;;;;;;;;;;;;;;;623,6281;45,47460;197,7787;0,13665771;0,13665771;0,00103;4,01803;25,3779;20,180535;0,118606;24,201241;25,978265;0,0270;2,7123;0,98;97,89;0,00;0,55;47,01;;348,096;344,224;6,2144543;18,83800;1,82700;0,01200;0,1038636;;62,49;72,00;;;
Events;;73;18,93300;1,77800;0,005000;92,925;89,19;-10,8900;0,000;101,410;20,700;0,000;424,450;455,550;25,20;1014,817;263,177;0,000;730,700;761,000;733,300;316,050;;;;;0,00;0,00;0,00;3,00;1,75;14,929;24,745;0,58;0,51;999998,00;999998,00;999998,00;999998,00;999998,00;999998,00;999998,00;999998,00;999998,00;999998,00;999998,00;999998,00;999998,00;999998,00;999998,00;;;;;;;;;;;;;;;;;623,5238;17,96587;75,3472;0,34584554;0,34584554;0,00208;1,58188;26,0014;20,072908;0,114738;24,123322;25,890869;0,0261;2,6150;1,00;100,50;0,00;0,55;47,01;;351,870;351,867;6,2134150;18,82700;1,83000;0,01800;0,1044094;;62,30;73,00;;;
Number of events;;74;18,91500;1,78300;0,011000;94,025;89,27;-11,3400;0,000;101,406;20,700;0,000;425,550;456,650;25,20;1014,683;263,183;0,000;730,400;761,000;733,200;316,050;;;;;0,00;0,00;0,00;3,00;1,75;14,947;24,767;0,58;0,51;999998,00;999998,00;999998,00;999998,00;999998,00;999998,00;999998,00;999998,00;999998,00;999998,00;999998,00;999998,00;999998,00;999998,00;999998,00;;;;;;;;;;;;;;;;;627,4156;19,33727;80,5266;0,32332357;0,32332357;0,00067;1,69795;26,6288;20,165253;0,113840;24,297105;26,072784;0,0260;2,6128;1,03;103,11;0,00;0,55;47,25;;355,567;351,867;6,2521962;18,82600;1,82800;0,01000;0,1045812;;61,85;74,00;;;
Event1;;75;18,89500;1,78300;0,013000;90,500;89,18;-11,5000;0,000;101,410;20,700;0,000;426,650;457,950;25,20;1014,317;263,183;0,000;729,500;760,900;733,100;316,050;;;;;0,00;0,00;0,00;3,00;1,75;14,941;24,743;0,58;0,51;999998,00;999998,00;999998,00;999998,00;999998,00;999998,00;999998,00;999998,00;999998,00;999998,00;999998,00;999998,00;999998,00;999998,00;999998,00;;;;;;;;;;;;;;;;;613,1513;39,21156;165,5361;0,15582275;0,15582275;0,00327;3,45975;27,2420;19,758124;0,114779;23,868094;25,619111;0,0258;2,5885;1,05;105,70;0,00;0,54;46,27;;359,096;358,972;6,1100526;18,82700;1,83200;0,02500;0,1043078;;61,69;75,00;;;
Event2;;76;18,88200;1,78500;0,027000;94,300;90,01;-11,7000;0,000;101,410;20,800;0,000;427,850;459,250;25,20;1014,150;263,177;0,000;729,300;760,700;733,000;316,050;;;;;0,00;0,00;0,00;3,00;1,75;14,981;24,772;0,58;0,52;999998,00;999998,00;999998,00;999998,00;999998,00;999998,00;999998,00;999998,00;999998,00;999998,00;999998,00;999998,00;999998,00;999998,00;999998,00;;;;;;;;;;;;;;;;;627,4991;33,79688;131,0888;0,18501790;0,18501790;0,00315;2,99680;27,8695;20,140367;0,105576;24,398278;26,188873;0,0243;2,4339;1,08;108,14;0,00;0,55;47,39;;362,534;358,972;6,2530288;18,81700;1,84800;0,02400;0,1047271;;61,49;76,00;;;
Event3;;77;18,88000;1,78900;0,019000;94,050;88,16;-11,9000;0,000;101,410;20,800;0,000;428,750;460,250;25,20;1014,250;263,183;0,000;729,600;760,700;733,000;316,050;;;;;0,00;0,00;0,00;3,00;1,76;14,983;24,756;0,58;0,50;999998,00;999998,00;999998,00;999998,00;999998,00;999998,00;999998,00;999998,00;999998,00;999998,00;999998,00;999998,00;999998,00;999998,00;999998,00;;;;;;;;;;;;;;;;;631,9792;19,13241;88,1458;0,32916260;0,32916260;0,00421;1,69351;28,5015;20,092530;0,126325;24,391529;26,183560;0,0290;2,9116;1,11;111,05;0,00;0,56;47,74;;366,004;365,819;6,2976728;18,79600;1,86200;0,03000;0,1057375;;61,29;77,00;;;
Event4;;78;18,88000;1,79500;0,019000;91,925;88,91;-12,3199;0,000;101,410;20,800;0,000;429,550;461,050;25,20;1014,517;263,177;0,000;730,600;760,600;732,900;316,050;;;;;0,00;0,00;0,00;3,00;1,76;14,981;24,772;0,58;0,51;999998,00;999998,00;999998,00;999998,00;999998,00;999998,00;999998,00;999998,00;999998,00;999998,00;999998,00;999998,00;999998,00;999998,00;999998,00;;;;;;;;;;;;;;;;;628,9782;19,28592;82,4452;0,32499186;0,32499186;0,00311;1,70538;29,1304;19,845738;0,117904;24,136886;25,906906;0,0268;2,6888;1,13;113,74;0,00;0,55;47,49;;369,395;365,819;6,2677680;18,78100;1,87400;0,02400;0,1065526;;60,87;78,00;;;
Event5;;79;18,87600;1,79500;0,017000;87,450;88,90;-12,5100;0,000;101,410;20,800;0,000;430,250;461,950;25,20;1014,750;263,177;0,000;731,400;760,500;732,900;316,050;;;;;0,00;0,00;0,00;3,00;1,76;15,019;24,769;0,58;0,51;999998,00;999998,00;999998,00;999998,00;999998,00;999998,00;999998,00;999998,00;999998,00;999998,00;999998,00;999998,00;999998,00;999998,00;999998,00;;;;;;;;;;;;;;;;;616,6111;44,15437;188,0646;0,13916016;0,13916016;0,00269;3,89837;29,7470;19,340904;0,117938;23,561228;25,297174;0,0262;2,6263;1,16;116,36;0,00;0,54;46,54;;372,602;372,363;6,1445295;18,76900;1,88200;0,02200;0,1071910;;60,68;79,00;;;
Event6;;80;18,87000;1,80000;0,004000;91,150;88,81;-12,6799;0,000;101,406;20,800;0,000;431,350;462,950;25,20;1014,650;263,177;0,000;731,300;760,400;732,800;316,050;;;;;0,00;0,00;0,00;3,00;1,76;15,013;24,783;0,58;0,51;999998,00;999998,00;999998,00;999998,00;999998,00;999998,00;999998,00;999998,00;999998,00;999998,00;999998,00;999998,00;999998,00;999998,00;999998,00;;;;;;;;;;;;;;;;;633,2604;19,87637;84,9912;0,31748454;0,31748454;-0,00021;1,74703;30,3803;19,720628;0,119000;24,085230;25,849676;0,0270;2,7078;1,19;119,07;0,00;0,55;47,69;;375,756;372,363;6,3104397;18,75800;1,88700;0,00500;0,1079728;;60,51;80,00;;;
Event7;;81;18,86600;1,81000;-0,003000;91,150;88,81;-13,1100;0,000;101,406;20,800;0,000;431,350;462,950;25,20;1014,383;263,183;0,000;730,700;760,300;732,700;316,050;;;;;0,00;0,00;0,00;3,00;1,76;14,967;24,759;0,58;0,51;999998,00;999998,00;999998,00;999998,00;999998,00;999998,00;999998,00;999998,00;999998,00;999998,00;999998,00;999998,00;999998,00;999998,00;999998,00;;;;;;;;;;;;;;;;;632,4455;18,67331;79,9499;0,33750407;0,33750407;0,00065;1,64072;31,0127;19,720628;0,119000;24,085230;25,849676;0,0270;2,7078;1,21;121,78;0,00;0,55;47,65;;378,930;378,589;6,3023193;18,76000;1,88400;0,01000;0,1078328;;60,08;81,00;;;
Event8;;82;18,86600;1,82700;0,004000;90,625;87,59;-13,3099;0,000;101,410;20,800;0,000;432,150;463,850;25,20;1014,117;263,183;0,000;730,100;760,200;732,600;316,050;;;;;0,00;0,00;0,00;3,00;1,76;15,009;24,756;0,58;0,50;999998,00;999998,00;999998,00;999998,00;999998,00;999998,00;999998,00;999998,00;999998,00;999998,00;999998,00;999998,00;999998,00;999998,00;999998,00;;;;;;;;;;;;;;;;;629,8803;39,85212;190,8226;0,15750122;0,15750122;-0,00021;3,49674;31,6426;19,645543;0,132794;24,038028;25,801317;0,0301;3,0160;1,24;124,80;0,00;0,55;47,42;;382,006;378,589;6,2767569;18,76200;1,88100;0,00500;0,1078051;;59,88;82,00;;;
Event9;;83;18,85700;1,83000;0,012000;87,400;88,67;-13,5000;0,000;101,410;20,800;0,000;433,150;465,050;25,20;1013,017;263,177;0,000;727,100;760,100;732,400;316,050;;;;;0,00;0,00;0,00;3,00;1,76;14,960;24,769;0,58;0,51;999998,00;999998,00;999998,00;999998,00;999998,00;999998,00;999998,00;999998,00;999998,00;999998,00;999998,00;999998,00;999998,00;999998,00;999998,00;;;;;;;;;;;;;;;;;617,2180;19,41888;84,7244;0,31673177;0,31673177;0,00030;1,71214;32,2598;19,270538;0,120562;23,633739;25,374282;0,0268;2,6929;1,27;127,49;0,00;0,54;46,52;;384,916;384,523;6,1505778;18,76200;1,88800;0,00800;0,1076927;;59,69;83,00;;;
;;84;18,83800;1,82800;0,018000;90,950;90,16;-13,9100;0,000;101,412;20,800;0,000;434,250;466,350;25,20;1012,583;263,183;0,000;726,000;760,000;732,300;316,050;;;;;0,00;0,00;0,00;3,00;1,76;14,969;24,764;0,58;0,52;999998,00;999998,00;999998,00;999998,00;999998,00;999998,00;999998,00;999998,00;999998,00;999998,00;999998,00;999998,00;999998,00;999998,00;999998,00;;;;;;;;;;;;;;;;;630,4009;19,42928;73,0634;0,32332357;0,32332357;0,00273;1,72177;32,8902;19,633093;0,103882;24,139531;25,923938;0,0236;2,3706;1,29;129,86;0,00;0,56;47,61;;387,760;384,523;6,2819446;18,75200;1,90200;0,02200;0,1079659;;59,28;84,00;;;
;;85;18,82700;1,83200;0,010000;92,725;89,55;-14,1100;0,000;101,410;20,800;0,000;435,050;467,250;25,20;1012,617;263,183;0,000;726,300;759,900;732,200;316,050;;;;;0,00;0,00;0,00;3,00;1,76;14,954;24,759;0,58;0,51;999998,00;999998,00;999998,00;999998,00;999998,00;999998,00;999998,00;999998,00;999998,00;999998,00;999998,00;999998,00;999998,00;999998,00;999998,00;;;;;;;;;;;;;;;;;640,3652;39,48769;157,4265;0,16160075;0,16160075;0,00432;3,48821;33,5306;19,805515;0,110685;24,396390;26,202077;0,0254;2,5530;1,32;132,41;0,00;0,56;48,38;;390,674;390,270;6,3812397;18,73600;1,90900;0,03100;0,1087270;;59,08;85,00;;;
;;86;18,82600;1,84800;0,025000;87,500;88,43;-14,3099;0,000;101,410;20,800;0,000;435,650;468,050;25,20;1013,050;263,177;0,000;727,700;759,900;732,100;316,050;;;;;0,00;0,00;0,00;3,00;1,76;14,969;24,753;0,58;0,51;999998,00;999998,00;999998,00;999998,00;999998,00;999998,00;999998,00;999998,00;999998,00;999998,00;999998,00;999998,00;999998,00;999998,00;999998,00;;;;;;;;;;;;;;;;;624,2665;17,90091;79,2947;0,34751383;0,34751383;0,00267;1,57379;34,1549;19,226156;0,123292;23,715400;25,479152;0,0276;2,7653;1,35;135,18;0,00;0,55;47,09;;393,483;390,270;6,2208156;18,73000;1,90800;0,02200;0,1091921;;58,88;86,00;;;
;;87;18,82700;1,86200;0,024000;91,550;88,41;-14,7600;0,000;101,410;20,800;0,000;436,150;468,650;25,20;1013,183;263,177;0,000;728,100;759,900;732,100;316,050;;;;;0,00;0,00;0,00;3,00;1,76;14,960;24,772;0,58;0,51;999998,00;999998,00;999998,00;999998,00;999998,00;999998,00;999998,00;999998,00;999998,00;999998,00;999998,00;999998,00;999998,00;999998,00;999998,00;;;;;;;;;;;;;;;;;637,2959;19,14310;85,1468;0,33174642;0,33174642;0,00238;1,68534;34,7922;19,654795;0,123470;24,271950;26,080590;0,0282;2,8346;1,38;138,01;0,00;0,56;48,07;;396,211;395,984;6,3506534;18,73300;1,90800;0,02000;0,1090382;;58,43;87,00;;;
;;88;18,81700;1,87400;0,030000;91,100;87,73;-14,9401;0,000;101,412;20,800;0,000;436,950;469,550;25,20;1013,050;263,183;0,000;727,900;759,800;732,000;316,050;;;;;0,00;0,00;0,00;3,00;1,76;14,996;24,759;0,58;0,50;999998,00;999998,00;999998,00;999998,00;999998,00;999998,00;999998,00;999998,00;999998,00;999998,00;999998,00;999998,00;999998,00;999998,00;999998,00;;;;;;;;;;;;;;;;;637,0494;34,31315;161,9864;0,18500773;0,18500773;0,00169;3,02157;35,4292;19,588474;0,131187;24,234420;26,042503;0,0300;3,0074;1,41;141,02;0,00;0,56;48,04;;398,949;395,984;6,3481977;18,72700;1,91400;0,01600;0,1093685;;58,25;88,00;;;
;;89;18,79600;1,88200;0,024000;90,975;88,12;-15,1700;0,000;101,410;20,700;0,000;437,650;470,350;25,20;1013,050;263,183;0,000;727,900;759,800;732,000;316,050;;;;;0,00;0,00;0,00;3,00;1,76;14,975;24,769;0,58;0,50;999998,00;999998,00;999998,00;999998,00;999998,00;999998,00;999998,00;999998,00;999998,00;999998,00;999998,00;999998,00;999998,00;999998,00;999998,00;;;;;;;;;;;;;;;;;637,6255;31,37205;143,0458;0,20253499;0,20253499;0,00323;2,76189;36,0668;19,559370;0,126795;24,237178;26,048113;0,0290;2,9074;1,43;143,93;0,00;0,56;48,12;;401,628;401,411;6,3539385;18,72000;1,91800;0,02500;0,1096340;;58,02;89,00;;;
;;90;18,78100;1,88700;0,022000;91,000;89,58;-15,3701;0,000;101,412;20,700;0,000;438,450;471,050;25,20;1013,050;263,183;0,000;728,100;759,700;731,900;316,050;;;;;0,00;0,00;0,00;3,00;1,76;15,011;24,780;0,58;0,51;999998,00;999998,00;999998,00;999998,00;999998,00;999998,00;999998,00;999998,00;999998,00;999998,00;999998,00;999998,00;999998,00;999998,00;999998,00;;;;;;;;;;;;;;;;;638,7688;20,26221;80,2950;0,31414795;0,31414795;-0,00056;1,78114;36,7056;19,544202;0,110317;24,262654;26,066650;0,0252;2,5313;1,46;146,46;0,00;0,56;48,11;;404,256;401,411;6,3653315;18,71900;1,92000;0,00300;0,1099172;;57,82;90,00;;;
;;91;18,76900;1,88400;0,005000;90,150;89,17;-15,7700;0,000;101,412;20,700;0,000;439,050;471,650;25,20;1012,983;263,177;0,000;727,900;759,700;731,900;316,050;;;;;0,00;0,00;0,00;3,00;1,76;14,971;24,780;0,58;0,51;999998,00;999998,00;999998,00;999998,00;999998,00;999998,00;999998,00;999998,00;999998,00;999998,00;999998,00;999998,00;999998,00;999998,00;999998,00;;;;;;;;;;;;;;;;;635,9008;20,01182;82,6942;0,31665039;0,31665039;0,00013;1,76040;37,3415;19,439414;0,114989;24,165590;25,959915;0,0262;2,6277;1,49;149,09;0,00;0,56;47,91;;406,818;406,583;6,3367517;18,71600;1,92300;0,00700;0,1100150;;57,42;91,00;;;
;;92;18,75800;1,88100;0,010000;86,125;89,83;-15,9701;0,000;101,406;20,700;0,000;439,850;472,550;25,20;1013,017;263,183;0,000;728,200;759,600;731,800;316,050;;;;;0,00;0,00;0,00;3,00;1,76;14,988;24,759;0,58;0,51;999998,00;999998,00;999998,00;999998,00;999998,00;999998,00;999998,00;999998,00;999998,00;999998,00;999998,00;999998,00;999998,00;999998,00;999998,00;;;;;;;;;;;;;;;;;622,7878;37,79707;145,9471;0,16419474;0,16419474;-0,00004;3,34000;37,9643;18,983208;0,107558;23,641470;25,399060;0,0240;2,4048;1,51;151,49;0,00;0,55;46,96;;409,236;406,583;6,2060806;18,70800;1,93700;0,00600;0,1103394;;57,22;92,00;;;
;;93;18,76000;1,88800;0,005000;89,250;88,56;-16,1700;0,000;101,412;20,700;0,000;440,550;473,350;25,20;1013,150;263,183;0,000;728,600;759,600;731,800;316,050;;;;;0,00;0,00;0,00;3,00;1,77;14,988;24,759;0,58;0,51;999998,00;999998,00;999998,00;999998,00;999998,00;999998,00;999998,00;999998,00;999998,00;999998,00;999998,00;999998,00;999998,00;999998,00;999998,00;;;;;;;;;;;;;;;;;640,1484;19,04598;82,5393;0,33493042;0,33493042;0,00030;1,68224;38,6045;19,309179;0,121779;24,085700;25,878938;0,0276;2,7742;1,54;154,26;0,00;0,56;48,28;;411,626;411,560;6,3790793;18,68400;1,95600;0,00800;0,1115143;;57,02;93,00;;;
;;94;18,76200;1,90200;0,008000;90,975;88,43;-16,6000;0,000;101,412;20,700;0,000;441,150;473,950;25,20;1013,217;263,183;0,000;728,800;759,600;731,800;316,050;;;;;0,00;0,00;0,00;3,00;1,77;14,971;24,772;0,58;0,51;999998,00;999998,00;999998,00;999998,00;999998,00;999998,00;999998,00;999998,00;999998,00;999998,00;999998,00;999998,00;999998,00;999998,00;999998,00;;;;;;;;;;;;;;;;;651,8222;19,83796;86,3309;0,32742310;0,32742310;0,00013;1,74800;39,2563;19,481625;0,123260;24,333901;26,143154;0,0283;2,8366;1,57;157,10;0,00;0,57;49,14;;414,119;411,560;6,4954079;18,66400;1,96900;0,00700;0,1125548;;56,59;94,00;;;
;;95;18,76200;1,90900;0,022000;90,875;88,24;-16,7899;0,000;101,408;20,700;0,000;441,850;474,650;25,20;1013,350;263,183;0,000;729,300;759,600;731,700;316,050;;;;;0,00;0,00;0,00;3,00;1,77;14,956;24,783;0,58;0,51;999998,00;999998,00;999998,00;999998,00;999998,00;999998,00;999998,00;999998,00;999998,00;999998,00;999998,00;999998,00;999998,00;999998,00;999998,00;;;;;;;;;;;;;;;;;651,7396;41,01527;181,6022;0,15834554;0,15834554;0,00287;3,61524;39,9080;19,455485;0,125376;24,339811;26,146636;0,0288;2,8857;1,59;159,99;0,00;0,57;49,20;;416,621;416,495;6,4945848;18,65800;1,97200;0,02300;0,1126948;;56,40;95,00;;;
;;96;18,75200;1,90800;0,031000;90,375;87,70;-17,0000;0,000;101,412;20,600;0,000;442,450;475,350;25,20;1013,217;263,183;0,000;729,000;759,500;731,700;316,050;;;;;0,00;0,00;0,00;3,00;1,77;15,000;24,764;0,58;0,50;999998,00;999998,00;999998,00;999998,00;999998,00;999998,00;999998,00;999998,00;999998,00;999998,00;999998,00;999998,00;999998,00;999998,00;999998,00;;;;;;;;;;;;;;;;;649,8535;17,69600;82,2892;0,36594645;0,36594645;0,00304;1,56219;40,5579;19,388729;0,131553;24,289234;26,095349;0,0301;3,0219;1,62;163,01;0,00;0,57;49,08;;419,060;416,495;6,4757900;18,65600;1,97600;0,02400;0,1127563;;56,19;96,00;;;
Auswertung Test;;97;18,73600;1,90800;0,022000;85,725;89,92;-17,4701;0,000;101,420;20,700;0,000;443,250;476,250;25,20;1013,217;263,183;0,000;729,100;759,500;731,600;316,050;;;;;0,00;0,00;0,00;3,00;1,77;15,019;24,767;0,58;0,51;999998,00;999998,00;999998,00;999998,00;999998,00;999998,00;999998,00;999998,00;999998,00;999998,00;999998,00;999998,00;999998,00;999998,00;999998,00;;;;;;;;;;;;;;;;;633,5500;18,29943;68,9591;0,34500122;0,34500122;0,00395;1,61739;41,1914;18,866297;0,106609;23,677492;25,440283;0,0238;2,3875;1,65;165,40;0,00;0,56;47,88;;421,355;421,158;6,3133255;18,65000;1,98200;0,03000;0,1129746;;55,72;97,00;;;
Software;Logger2025 / 19.09.2025 10:04;98;18,73000;1,91400;0,020000;90,000;87,46;-17,6500;0,000;101,412;20,700;0,000;443,950;477,150;25,20;1013,117;263,183;0,000;728,900;759,400;731,600;316,150;;;;;0,00;0,00;0,00;3,00;1,77;14,967;24,772;0,58;0,50;999998,00;999998,00;999998,00;999998,00;999998,00;999998,00;999998,00;999998,00;999998,00;999998,00;999998,00;999998,00;999998,00;999998,00;999998,00;;;;;;;;;;;;;;;;;652,0249;45,59377;215,6845;0,14250692;0,14250692;0,00388;4,04203;41,8434;19,315748;0,134274;24,279842;26,095566;0,0307;3,0844;1,68;168,48;0,00;0,58;49,30;;423,615;421,158;6,4974283;18,63700;1,99800;0,02900;0,1135705;;55,54;98,00;;;
Auswertung Test;;99;18,73300;1,91800;0,016000;87,125;87,81;-17,8501;0,000;101,412;20,700;0,000;444,350;477,650;25,20;1013,017;263,183;0,000;728,600;759,400;731,600;316,050;;;;;0,00;0,00;0,00;3,00;1,77;15,006;24,783;0,58;0,50;999998,00;999998,00;999998,00;999998,00;999998,00;999998,00;999998,00;999998,00;999998,00;999998,00;999998,00;999998,00;999998,00;999998,00;999998,00;;;;;;;;;;;;;;;;;646,6657;17,57646;80,0947;0,36662801;0,36662801;0,00498;1,55384;42,4901;18,996172;0,130304;23,899651;25,690713;0,0294;2,9468;1,71;171,43;0,00;0,57;48,91;;425,895;425,581;6,4440237;18,61700;2,00900;0,03600;0,1145441;;55,34;99,00;;;
Test start time   [s];60;100;18,72700;1,92000;0,025000;90,725;88,12;-18,3300;0,000;101,412;20,700;0,000;444,950;478,250;25,10;1013,017;263,183;0,000;728,800;759,300;731,500;316,050;;;;;0,00;0,00;0,00;3,00;1,77;15,038;24,780;0,58;0,50;999998,00;999998,00;999998,00;999998,00;999998,00;999998,00;999998,00;999998,00;999998,00;999998,00;999998,00;999998,00;999998,00;999998,00;999998,00;;;;;;;;;;;;;;;;;664,7997;18,75198;82,6023;0,35328166;0,35328166;0,00133;1,66284;43,1549;19,371585;0,126823;24,404879;26,231337;0,0292;2,9284;1,74;174,36;0,00;0,59;50,22;;428,193;425,581;6,6247289;18,60100;2,03100;0,01400;0,1154835;;54,86;100,00;;;
Time to ignition  [s];24;101;18,72000;1,92300;0,003000;88,550;88,58;-18,5100;0,000;101,412;20,700;0,000;445,650;478,950;25,10;1012,950;263,183;0,000;728,600;759,300;731,500;316,050;;;;;0,00;0,00;0,00;3,00;1,77;15,034;24,756;0,58;0,51;999998,00;999998,00;999998,00;999998,00;999998,00;999998,00;999998,00;999998,00;999998,00;999998,00;999998,00;999998,00;999998,00;999998,00;999998,00;;;;;;;;;;;;;;;;;663,7678;43,13849;180,4321;0,15333049;0,15333049;0,00198;3,80686;43,8187;19,122938;0,121619;24,129527;25,932541;0,0277;2,7763;1,77;177,13;0,00;0,58;50,12;;430,531;430,128;6,6144460;18,57500;2,04400;0,01800;0,1168200;;54,68;101,00;;;
Time to flame out [s];279;102;18,71900;1,93700;0,007000;86,125;88,17;-18,6899;0,000;101,412;20,700;0,000;446,050;479,450;25,10;1012,883;263,183;0,000;728,400;759,300;731,500;316,150;;;;;0,00;0,00;0,00;3,00;1,77;14,998;24,769;0,58;0,50;999998,00;999998,00;999998,00;999998,00;999998,00;999998,00;999998,00;999998,00;999998,00;999998,00;999998,00;999998,00;999998,00;999998,00;999998,00;;;;;;;;;;;;;;;;;658,3626;38,59093;166,7232;0,17000326;0,17000326;0,00013;3,40837;44,4770;18,850815;0,126265;23,807508;25,590203;0,0283;2,8443;1,79;179,98;0,00;0,58;49,68;;432,791;430,128;6,5605837;18,56200;2,05800;0,00700;0,1175493;;54,50;102,00;;;
Time end of test  [s];326;103;18,71600;1,95600;0,006000;88,575;87,70;-18,8900;0,000;101,412;20,700;0,000;446,750;480,250;25,10;1012,750;263,183;0,000;728,100;759,300;731,400;316,150;;;;;0,00;0,00;0,00;3,00;1,77;15,023;24,777;0,58;0,50;999998,00;999998,00;999998,00;999998,00;999998,00;999998,00;999998,00;999998,00;999998,00;999998,00;999998,00;999998,00;999998,00;999998,00;999998,00;;;;;;;;;;;;;;;;;670,1294;19,59226;87,9681;0,34084066;0,34084066;0,00097;1,72695;45,1472;19,102077;0,131593;24,162698;25,974562;0,0300;3,0088;1,82;182,99;0,00;0,59;50,58;;435,038;434,727;6,6778394;18,55100;2,06300;0,01200;0,1180834;;54,30;103,00;;;
Masses;;104;18,70800;1,96900;0,008000;81,000;87,61;-19,3300;0,000;101,408;20,700;0,000;447,350;481,050;25,10;1012,650;263,183;0,000;727,800;759,300;731,400;316,050;;;;;0,00;0,00;0,00;3,00;1,77;15,048;24,780;0,58;0,50;999998,00;999998,00;999998,00;999998,00;999998,00;999998,00;999998,00;999998,00;999998,00;999998,00;999998,00;999998,00;999998,00;999998,00;999998,00;;;;;;;;;;;;;;;;;641,1967;18,51975;83,8166;0,34501139;0,34501139;0,00012;1,62797;45,7884;18,254758;0,132587;23,121914;24,863746;0,0289;2,9019;1,85;185,89;0,00;0,56;48,35;;437,160;434,727;6,3895256;18,55000;2,06000;0,00700;0,1182309;;53,86;104,00;;;
Mass sust.flaming [g];73,11;105;18,68400;1,97200;0,007000;92,000;88,50;-19,5400;0,000;101,412;20,700;0,000;448,150;482,050;25,10;1012,583;263,183;0,000;727,700;759,200;731,400;316,150;;;;;0,00;0,00;0,00;3,00;1,77;15,019;24,764;0,58;0,51;999998,00;999998,00;999998,00;999998,00;999998,00;999998,00;999998,00;999998,00;999998,00;999998,00;999998,00;999998,00;999998,00;999998,00;999998,00;;;;;;;;;;;;;;;;;680,7778;39,13212;164,3991;0,17336019;0,17336019;0,00253;3,45151;46,4691;19,437460;0,122468;24,663981;26,529671;0,0285;2,8600;1,88;188,75;0,00;0,60;51,42;;439,291;439,312;6,7839509;18,55300;2,06100;0,02100;0,1178883;;53,65;105,00;;;
Mass remaining    [g];-0,07;106;18,66400;1,97600;0,023000;87,975;88,94;-19,7500;0,000;101,412;20,700;0,000;448,750;482,650;25,10;1012,717;263,183;0,000;728,200;759,200;731,300;316,150;;;;;0,00;0,00;0,00;3,00;1,77;15,006;24,769;0,58;0,51;999998,00;999998,00;999998,00;999998,00;999998,00;999998,00;999998,00;999998,00;999998,00;999998,00;999998,00;999998,00;999998,00;999998,00;999998,00;;;;;;;;;;;;;;;;;666,9444;19,93891;80,2969;0,33332316;0,33332316;0,00214;1,76468;47,1361;18,994799;0,117544;24,134563;25,957764;0,0268;2,6859;1,91;191,43;0,00;0,59;50,40;;441,504;439,312;6,6461009;18,54600;2,07300;0,01900;0,1181878;;53,44;106,00;;;
Mass loss test    [g];73,18;107;18,65800;1,98200;0,024000;87,925;88,92;-20,1700;0,000;101,412;20,700;0,000;449,650;483,750;25,10;1012,917;263,183;0,000;728,800;759,200;731,300;316,150;;;;;0,00;0,00;0,00;3,00;1,77;14,964;24,796;0,58;0,51;999998,00;999998,00;999998,00;999998,00;999998,00;999998,00;999998,00;999998,00;999998,00;999998,00;999998,00;999998,00;999998,00;999998,00;999998,00;;;;;;;;;;;;;;;;;670,1175;20,38528;81,9386;0,32757568;0,32757568;0,00548;1,80661;47,8062;18,970386;0,117763;24,151886;25,983487;0,0268;2,6935;1,93;194,13;0,01;0,59;50,73;;443,626;443,726;6,6777211;18,52700;2,08800;0,03900;0,1189135;;53,02;107,00;;;
Mass loss rate test [g/s];0,28;108;18,65600;1,99800;0,030000;89,900;88,89;-20,3701;0,000;101,420;20,700;0,000;450,050;484,350;25,10;1013,250;263,183;0,000;729,800;759,200;731,300;316,150;;;;;0,00;0,00;0,00;3,00;1,77;15,034;24,772;0,58;0,51;999998,00;999998,00;999998,00;999998,00;999998,00;999998,00;999998,00;999998,00;999998,00;999998,00;999998,00;999998,00;999998,00;999998,00;999998,00;;;;;;;;;;;;;;;;;683,0865;43,21565;172,8861;0,15751139;0,15751139;0,00266;3,81421;48,4893;19,173736;0,118062;24,432493;26,294585;0,0272;2,7327;1,96;196,86;0,00;0,60;51,62;;445,783;443,726;6,8069573;18,51100;2,09700;0,02200;0,1199406;;52,82;108,00;;;
Mass loss rate 10/90 [g/s];0,32;109;18,65000;2,00900;0,029000;85,350;88,39;-20,5701;0,000;101,420;20,700;0,000;450,550;484,950;25,10;1013,550;263,183;0,000;730,800;759,200;731,200;316,150;;;;;0,00;0,00;0,00;3,00;1,78;15,011;24,780;0,58;0,51;999998,00;999998,00;999998,00;999998,00;999998,00;999998,00;999998,00;999998,00;999998,00;999998,00;999998,00;999998,00;999998,00;999998,00;999998,00;;;;;;;;;;;;;;;;;666,0314;18,06123;75,7533;0,36747233;0,36747233;0,00243;1,59055;49,1553;18,671859;0,123779;23,819400;25,638039;0,0278;2,7935;1,99;199,65;0,00;0,58;50,31;;447,882;447,842;6,6370033;18,50900;2,09500;0,02100;0,1200911;;52,62;109,00;;;
Values;;110;18,63700;2,03100;0,036000;82,825;89,18;-21,0601;0,000;101,420;20,700;0,000;451,050;485,550;25,20;1013,450;263,183;0,000;730,500;759,200;731,200;316,150;;;;;0,00;0,00;0,00;3,00;1,78;15,038;24,775;0,58;0,51;999998,00;999998,00;999998,00;999998,00;999998,00;999998,00;999998,00;999998,00;999998,00;999998,00;999998,00;999998,00;999998,00;999998,00;999998,00;;;;;;;;;;;;;;;;;654,4470;17,16639;67,0177;0,37990316;0,37990316;0,00093;1,51400;49,8098;18,383393;0,114844;23,477434;25,273180;0,0255;2,5550;2,02;202,21;0,00;0,58;49,41;;449,813;447,842;6,5215640;18,51500;2,09400;0,01200;0,1198503;;52,13;110,00;;;
THR   [MJ/m²];175,1;111;18,61700;2,04400;0,014000;86,550;87,40;-21,2799;0,000;101,420;20,700;0,000;451,950;486,450;25,10;1013,150;263,183;0,000;729,700;759,200;731,100;316,150;;;;;0,00;0,00;0,00;3,00;1,78;15,021;24,759;0,58;0,50;999998,00;999998,00;999998,00;999998,00;999998,00;999998,00;999998,00;999998,00;999998,00;999998,00;999998,00;999998,00;999998,00;999998,00;999998,00;;;;;;;;;;;;;;;;;668,4144;38,25310;175,8738;0,17412313;0,17412313;0,00079;3,38159;50,4782;18,773517;0,135014;24,023501;25,857356;0,0306;3,0731;2,05;205,28;0,00;0,59;50,48;;451,719;451,795;6,6607497;18,51400;2,09900;0,01100;0,1198645;;51,91;111,00;;;
TSP   [m²];7,4;112;18,60100;2,05800;0,018000;84,550;88,21;-21,4900;0,000;101,414;20,700;0,000;452,550;487,250;25,10;1013,050;263,183;0,000;729,500;759,100;731,100;316,150;;;;;0,00;0,00;0,00;3,00;1,78;15,027;24,775;0,58;0,50;999998,00;999998,00;999998,00;999998,00;999998,00;999998,00;999998,00;999998,00;999998,00;999998,00;999998,00;999998,00;999998,00;999998,00;999998,00;;;;;;;;;;;;;;;;;663,9038;19,50046;83,1680;0,33926392;0,33926392;-0,00184;1,72511;51,1421;18,543035;0,125738;23,760066;25,581908;0,0282;2,8315;2,07;208,11;0,00;0,59;50,08;;453,634;451,795;6,6158014;18,50300;2,11200;-0,00500;0,1205426;;51,70;112,00;;;
TSR   [m²/m²];739,9;113;18,57500;2,06300;0,007000;84,425;88,30;-21,9200;0,000;101,412;20,700;0,000;452,850;487,550;25,10;1012,317;263,183;0,000;727,500;759,000;731,000;316,150;;;;;0,00;0,00;0,00;3,00;1,78;15,011;24,775;0,58;0,51;999998,00;999998,00;999998,00;999998,00;999998,00;999998,00;999998,00;999998,00;999998,00;999998,00;999998,00;999998,00;999998,00;999998,00;999998,00;;;;;;;;;;;;;;;;;667,7779;20,42319;85,8688;0,32582601;0,32582601;-0,00085;1,80563;51,8099;18,523184;0,124736;23,750365;25,570256;0,0280;2,8077;2,10;210,92;0,00;0,59;50,40;;455,512;455,623;6,6544068;18,48500;2,12500;0,00100;0,1213871;;51,27;113,00;;;
TSR   [m²/m² (none flaming phase)];127,5;114;18,56200;2,06000;0,012000;84,125;88,68;-22,1100;0,000;101,412;20,700;0,000;453,250;487,850;25,20;1012,417;263,183;0,000;727,800;759,000;731,000;316,150;;;;;0,00;0,00;0,00;3,00;1,78;15,067;24,783;0,58;0,51;999998,00;999998,00;999998,00;999998,00;999998,00;999998,00;999998,00;999998,00;999998,00;999998,00;999998,00;999998,00;999998,00;999998,00;999998,00;;;;;;;;;;;;;;;;;668,9902;40,41581;163,5228;0,16494751;0,16494751;-0,00020;3,56564;52,4789;18,482083;0,120446;23,718598;25,529217;0,0270;2,7067;2,13;213,63;0,00;0,59;50,49;;457,379;455,623;6,6664876;18,47500;2,12900;0,00500;0,1218845;;51,08;114,00;;;
TSR   [m²/m² (flaming phase)];612,4;115;18,55100;2,06100;0,007000;86,450;87,77;-22,3300;0,000;101,412;20,700;0,000;454,050;488,750;25,20;1012,750;263,183;0,000;728,900;759,000;730,900;316,150;;;;;0,00;0,00;0,00;3,00;1,78;15,059;24,804;0,58;0,50;999998,00;999998,00;999998,00;999998,00;999998,00;999998,00;999998,00;999998,00;999998,00;999998,00;999998,00;999998,00;999998,00;999998,00;999998,00;;;;;;;;;;;;;;;;;676,5474;18,43110;81,2412;0,36578369;0,36578369;0,00409;1,62540;53,1554;18,719229;0,130777;24,065334;25,904487;0,0297;2,9821;2,16;216,61;0,00;0,59;51,16;;459,252;459,389;6,7417953;18,47400;2,12500;0,03100;0,1216997;;50,86;115,00;;;
MARHE [kW / m²];654,2;116;18,55000;2,07300;0,021000;86,425;87,85;-22,7899;0,000;101,412;20,700;0,000;454,450;489,350;25,20;1012,817;263,183;0,000;729,200;758,900;730,900;316,150;;;;;0,00;0,00;0,00;3,00;1,78;15,057;24,769;0,58;0,50;999998,00;999998,00;999998,00;999998,00;999998,00;999998,00;999998,00;999998,00;999998,00;999998,00;999998,00;999998,00;999998,00;999998,00;999998,00;;;;;;;;;;;;;;;;;675,2159;19,93073;87,4948;0,33759562;0,33759562;0,00276;1,75755;53,8306;18,708283;0,129906;24,072451;25,921122;0,0295;2,9642;2,19;219,57;0,00;0,59;51,03;;461,119;459,389;6,7285260;18,47900;2,12200;0,02300;0,1215284;;50,40;116,00;;;
Results HRR;;117;18,55300;2,08800;0,019000;85,775;90,27;-22,9701;0,000;101,420;20,700;0,000;455,250;490,250;25,20;1012,883;263,183;0,000;729,500;758,900;730,800;316,150;;;;;0,00;0,00;0,00;3,00;1,78;15,042;24,777;0,58;0,52;999998,00;999998,00;999998,00;999998,00;999998,00;999998,00;999998,00;999998,00;999998,00;999998,00;999998,00;999998,00;999998,00;999998,00;999998,00;;;;;;;;;;;;;;;;;670,0395;43,54320;151,7514;0,15334066;0,15334066;0,00636;3,85331;54,5007;18,621415;0,102628;24,002855;25,848215;0,0233;2,3351;2,21;221,91;0,01;0,59;50,75;;462,927;463,046;6,6769435;18,48100;2,12300;0,04500;0,1211565;;50,22;117,00;;;
HRR max [kW/m²];1080,0;118;18,54600;2,09700;0,039000;85,025;88,48;-23,1799;0,000;101,414;20,700;0,000;455,850;490,950;25,20;1012,817;263,183;0,000;729,400;758,800;730,800;316,150;;;;;0,00;0,00;0,00;3,00;1,78;15,051;24,799;0,58;0,51;999998,00;999998,00;999998,00;999998,00;999998,00;999998,00;999998,00;999998,00;999998,00;999998,00;999998,00;999998,00;999998,00;999998,00;999998,00;;;;;;;;;;;;;;;;;668,4092;19,45141;80,9307;0,34242757;0,34242757;0,00388;1,71849;55,1691;18,527620;0,122668;23,913429;25,754740;0,0277;2,7810;2,24;224,69;0,00;0,59;50,55;;464,675;463,046;6,6606977;18,47800;2,12500;0,03000;0,1214763;;50,01;118,00;;;
Max at [s];233;119;18,52700;2,09500;0,022000;89,725;89,67;-23,6100;0,000;101,414;20,700;0,000;456,350;491,550;25,20;1012,850;263,183;0,000;729,600;758,700;730,800;316,150;;;;;0,00;0,00;0,00;3,00;1,78;15,038;24,777;0,58;0,51;999998,00;999998,00;999998,00;999998,00;999998,00;999998,00;999998,00;999998,00;999998,00;999998,00;999998,00;999998,00;999998,00;999998,00;999998,00;;;;;;;;;;;;;;;;;686,3208;20,93605;77,7178;0,32667033;0,32667033;0,00382;1,84948;55,8554;19,022386;0,109321;24,578950;26,474817;0,0254;2,5477;2,26;227,24;0,00;0,60;51,90;;466,463;466,661;6,8391868;18,47800;2,12500;0,02900;0,1214874;;49,58;119,00;;;
HRR 060s [kW/m²];533,4;120;18,51100;2,09400;0,021000;84,050;88,64;-23,7999;0,000;101,414;20,700;0,000;457,050;492,250;25,20;1012,850;263,183;0,000;729,700;758,700;730,700;316,150;;;;;0,00;0,00;0,00;3,00;1,78;15,055;24,769;0,58;0,51;999998,00;999998,00;999998,00;999998,00;999998,00;999998,00;999998,00;999998,00;999998,00;999998,00;999998,00;999998,00;999998,00;999998,00;999998,00;;;;;;;;;;;;;;;;;665,2560;42,31167;173,5899;0,15667725;0,15667725;-0,00004;3,72576;56,5206;18,396885;0,120922;23,807197;25,640725;0,0272;2,7293;2,29;229,97;0,00;0,58;50,20;;468,207;466,661;6,6292762;18,47800;2,12300;0,00600;0,1217640;;49,39;120,00;;;
HRR 120s [kW/m²];601,5;121;18,50900;2,09900;0,012000;85,250;88,78;-24,0100;0,000;101,410;20,700;0,000;457,650;492,850;25,20;1012,850;263,183;0,000;729,700;758,700;730,700;316,150;;;;;0,00;0,00;0,00;3,00;1,78;15,095;24,799;0,58;0,51;999998,00;999998,00;999998,00;999998,00;999998,00;999998,00;999998,00;999998,00;999998,00;999998,00;999998,00;999998,00;999998,00;999998,00;999998,00;;;;;;;;;;;;;;;;;668,6873;17,68816;71,8071;0,37671916;0,37671916;0,00094;1,56179;57,1893;18,515599;0,119354;23,992278;25,837636;0,0271;2,7146;2,32;232,68;0,00;0,59;50,50;;469,850;470,146;6,6634688;18,47900;2,12600;0,01200;0,1216059;;49,18;121,00;;;
HRR 180s [kW/m²];663,1;122;18,51500;2,11200;0,011000;85,500;88,12;-24,5000;0,000;101,414;20,700;0,000;458,250;493,450;25,20;1012,650;263,183;0,000;729,300;758,600;730,600;316,150;;;;;0,00;0,00;0,00;3,00;1,78;15,065;24,796;0,58;0,50;999998,00;999998,00;999998,00;999998,00;999998,00;999998,00;999998,00;999998,00;999998,00;999998,00;999998,00;999998,00;999998,00;999998,00;999998,00;;;;;;;;;;;;;;;;;671,9940;18,43316;79,2274;0,36328125;0,36328125;0,00013;1,63023;57,8613;18,530584;0,126733;24,043177;25,890029;0,0288;2,8883;2,35;235,57;0,00;0,59;50,75;;471,493;470,146;6,6964199;18,46900;2,13800;0,00700;0,1221144;;48,69;122,00;;;
HRR 240s [kW/m²];713,8;123;18,51400;2,12500;-0,005000;86,975;89,69;-24,6899;0,000;101,414;20,700;0,000;458,750;494,050;25,20;1012,583;263,183;0,000;729,000;758,600;730,700;316,250;;;;;0,00;0,00;0,00;3,00;1,78;15,088;24,799;0,58;0,51;999998,00;999998,00;999998,00;999998,00;999998,00;999998,00;999998,00;999998,00;999998,00;999998,00;999998,00;999998,00;999998,00;999998,00;999998,00;;;;;;;;;;;;;;;;;681,2217;48,20315;177,5724;0,14082845;0,14082845;0,00029;4,25941;58,5425;18,679553;0,109102;24,262907;26,129894;0,0250;2,5095;2,37;238,08;0,00;0,60;51,44;;473,161;473,477;6,7883745;18,45500;2,14800;0,00800;0,1228130;;48,50;123,00;;;
HRR 300s [kW/m²];581,6;124;18,50300;2,12900;0,001000;85,825;88,44;-24,8800;0,000;101,414;20,700;0,000;459,050;494,350;25,20;1012,550;263,183;0,000;728,900;758,600;730,700;316,250;;;;;0,00;0,00;0,00;3,00;1,79;15,048;24,775;0,58;0,51;999998,00;999998,00;999998,00;999998,00;999998,00;999998,00;999998,00;999998,00;999998,00;999998,00;999998,00;999998,00;999998,00;999998,00;999998,00;;;;;;;;;;;;;;;;;679,2022;18,75165;77,7117;0,36094157;0,36094157;0,00127;1,65582;59,2218;18,549585;0,123157;24,109848;25,963845;0,0280;2,8148;2,40;240,89;0,00;0,60;51,31;;474,830;473,477;6,7682498;18,44400;2,15500;0,01400;0,1233137;;48,31;124,00;;;
HRR 360s [kW/m²];--;125;18,48500;2,12500;0,005000;85,950;89,66;-25,3601;0,000;101,416;20,700;0,000;459,650;494,950;25,20;1012,517;263,183;0,000;728,900;758,500;730,700;316,150;;;;;0,00;0,00;0,00;3,00;1,79;15,063;24,780;0,58;0,51;999998,00;999998,00;999998,00;999998,00;999998,00;999998,00;999998,00;999998,00;999998,00;999998,00;999998,00;999998,00;999998,00;999998,00;999998,00;;;;;;;;;;;;;;;;;679,2738;19,61954;72,3763;0,34501139;0,34501139;0,00487;1,73569;59,9010;18,550969;0,109498;24,143161;25,997297;0,0250;2,5058;2,43;243,40;0,00;0,60;51,42;;476,466;476,785;6,7689635;18,43900;2,15900;0,03600;0,1233195;;47,83;125,00;;;
