Repository: FireDynamics/BESKID_ExperimentalData

# Cone Calorimeter Experiments

Experiments have been conducted, with sample in horizontal orientation. Samples were wrapped in aluminium foil. No retainer frame or grid have been used.

Different types of insulation material have been used below the PMMA samples: CaSiO3 and Al2O3. The goal was to an insulation material that has a more reproducible behaviour compared to the common fiber blankets. The CaSiO3 block below the sample was manufactured from the same boards used as backing of the large scale experiments. However, it was found that these boards contain a lot of moisture making the mass loss measurements unreliable.

File: Materials/PMMA/DE_6mm/Cone/Al2O3/02072026_PMMA_DE_6mm_q25_Al2O3_R1.csv (part 3 of 11)
General information;;time (s);O2;CO2;CO;Pdiff;Light;Mass;Methane;AmbP;AmbH;HFM;TC stack;TC smoke;TC amb.;TC cone;T PK;Soot;TC cone1;TC cone2;TC cone3;TC aux;CH4;CO;CO2;Ethene;H2O;n.u.;n.u.;UOX Bin;n.u.;UOX Hum.;UOX Temp;n.u.;TEext1;TEext2;TEext3;TEext4;TEext5;TEext6;TEext7;TEext8;TEext9;TEext10;TEext11;TEext12;TEext13;TEext14;TEext15;n.u.;n.u.;n.u.;n.u.;n.u.;n.u.;n.u.;n.u.;n.u.;n.u.;n.u.;n.u.;n.u.;n.u.;n.u.;n.u.;n.u.;HRR/a;EHC;SEA;MLR;MLR/a;COY;CO2Y/sh;THR/a;MFR;K;Vstack;Vsmoke;SPR;RSR;TSP;TSR;COP;CO2P;O2C;TOC;ARHE;Mass;HRR;O2/sh;CO2/sh;CO/sh;phi;FU27;FU28;FU29;FU30;FU31;
;;;%;%;%;Pa;-;g;g/s;Pa;%;kW/m²;°C;°C;°C;°C;°C;g/min;°C;°C;°C;°C;ppm;ppm;%;ppm;ppm;no;no;;no;%;°C;no;°C;°C;°C;°C;°C;°C;°C;°C;°C;°C;°C;°C;°C;°C;°C;no;no;no;no;no;no;no;no;no;no;no;no;no;no;no;no;no;kW/m²;MJ/kg;m²/kg;g/s;g/(s*m²);[kg/kg];[kg/kg];MJ/m²;g/s;1/m;l/s;l/s;m²/s;(m²/s)/m²;m²;m²;g/s;g/s;g/s;g;kW/m²;g;kW;[%];[%];%;;;;;;;
EHC max [MJ/kg];53,1;128;19,82100;1,00600;0,010000;100,925;94,45;-5,9600;0,000;101,050;35,600;0,005;377,950;406,550;26,90;847,117;263,203;0,000;577,700;586,700;557,500;313,050;;;;;0,00;0,00;0,00;3,00;2,62;15,818;27,239;0,58;0,54;999998,00;999998,00;999998,00;999998,00;999998,00;999998,00;999998,00;999998,00;999998,00;999998,00;999998,00;999998,00;999998,00;999998,00;999998,00;;;;;;;;;;;;;;;;;391,2026;36,27379;120,8441;0,10841878;0,10841878;0,00027;3,20062;13,7141;22,582064;0,057459;24,165638;25,994284;0,0131;1,3033;0,44;44,25;0,00;0,35;29,50;;105,600;103,717;3,9327599;19,76500;1,04800;0,00500;0,0587828;;65,26;128,00;;;
Max at [s];424;129;19,81800;1,01500;0,007000;100,125;93,98;-6,1001;0,000;101,052;35,700;0,005;378,650;407,250;26,90;847,083;263,203;0,000;577,900;586,500;557,400;313,050;;;;;0,00;0,00;0,00;3,00;2,62;15,809;27,234;0,58;0,54;999998,00;999998,00;999998,00;999998,00;999998,00;999998,00;999998,00;999998,00;999998,00;999998,00;999998,00;999998,00;999998,00;999998,00;999998,00;;;;;;;;;;;;;;;;;390,3843;32,01372;115,6542;0,12258911;0,12258911;0,00106;2,83645;14,1044;22,471585;0,062377;24,091949;25,911651;0,0142;1,4103;0,46;45,66;0,00;0,35;29,48;;107,811;108,141;3,9245330;19,76000;1,05500;0,00900;0,0589496;;65,12;129,00;;;
EHC 060s [MJ/kg];26,8;130;19,81700;1,02300;0,002000;99,000;93,77;-6,2301;0,000;101,050;35,700;0,005;379,350;408,050;26,90;847,317;263,203;0,000;578,700;586,400;557,400;313,050;;;;;0,00;0,00;0,00;3,00;2,62;15,790;27,231;0,58;0,54;999998,00;999998,00;999998,00;999998,00;999998,00;999998,00;999998,00;999998,00;999998,00;999998,00;999998,00;999998,00;999998,00;999998,00;999998,00;;;;;;;;;;;;;;;;;392,3450;16,66889;61,7970;0,23662313;0,23662313;-0,00111;1,47142;14,4968;22,324359;0,064630;23,978354;25,792453;0,0146;1,4546;0,47;47,12;0,00;0,35;29,55;;109,992;108,141;3,9442442;19,74900;1,06300;-0,00200;0,0596398;;64,99;130,00;;;
EHC 120s [MJ/kg];27,1;131;19,81000;1,03100;0,006000;102,150;94,20;-6,5400;0,000;101,052;35,700;0,005;380,050;408,250;26,90;847,250;263,203;0,000;578,700;586,300;557,300;313,050;;;;;0,00;0,00;0,00;3,00;2,63;15,837;27,218;0,58;0,54;999998,00;999998,00;999998,00;999998,00;999998,00;999998,00;999998,00;999998,00;999998,00;999998,00;999998,00;999998,00;999998,00;999998,00;999998,00;;;;;;;;;;;;;;;;;400,4622;18,51407;63,4524;0,21744792;0,21744792;-0,00193;1,63292;14,8972;22,655845;0,060062;24,379302;26,188265;0,0138;1,3725;0,49;48,49;0,00;0,36;30,14;;112,178;112,527;4,0258468;19,74300;1,06800;-0,00600;0,0599848;;64,68;131,00;;;
EHC 180s [MJ/kg];27,2;132;19,79800;1,03700;0,016000;103,400;93,78;-6,6400;0,000;101,050;35,700;0,005;380,550;408,350;26,90;847,083;263,203;0,000;578,400;586,200;557,200;313,050;;;;;0,00;0,00;0,00;3,00;2,63;15,820;27,223;0,58;0,54;999998,00;999998,00;999998,00;999998,00;999998,00;999998,00;999998,00;999998,00;999998,00;999998,00;999998,00;999998,00;999998,00;999998,00;999998,00;;;;;;;;;;;;;;;;;404,3832;41,69780;152,8710;0,09749349;0,09749349;-0,00013;3,67616;15,3016;22,779062;0,064511;24,544141;26,337143;0,0149;1,4825;0,50;49,97;0,00;0,36;30,48;;114,377;112,527;4,0652645;19,73600;1,07200;0,00300;0,0602469;;64,58;132,00;;;
EHC 240s [MJ/kg];27,2;133;19,78900;1,04000;0,020000;101,425;94,03;-6,7700;0,000;101,052;35,600;0,005;381,250;409,250;26,90;847,183;263,196;0,000;579,000;586,000;557,100;313,050;;;;;0,00;0,00;0,00;3,00;2,63;15,830;27,223;0,58;0,54;999998,00;999998,00;999998,00;999998,00;999998,00;999998,00;999998,00;999998,00;999998,00;999998,00;999998,00;999998,00;999998,00;999998,00;999998,00;;;;;;;;;;;;;;;;;399,0309;34,38332;121,4722;0,11666870;0,11666870;0,00206;3,03378;15,7007;22,539746;0,061858;24,330954;26,117883;0,0142;1,4097;0,52;51,38;0,00;0,35;30,14;;116,538;116,846;4,0114576;19,73700;1,07000;0,01400;0,0600806;;64,45;133,00;;;
EHC 300s [MJ/kg];27,2;134;19,78200;1,04200;0,015000;98,025;94,23;-6,9000;0,000;101,050;35,600;0,005;382,050;409,750;26,90;847,350;263,196;0,000;579,600;586,000;557,000;313,050;;;;;0,00;0,00;0,00;3,00;2,63;15,830;27,210;0,58;0,54;999998,00;999998,00;999998,00;999998,00;999998,00;999998,00;999998,00;999998,00;999998,00;999998,00;999998,00;999998,00;999998,00;999998,00;999998,00;;;;;;;;;;;;;;;;;390,0976;16,11344;55,3064;0,24337769;0,24337769;0,00300;1,41849;16,0908;22,135521;0,059752;23,944746;25,680826;0,0135;1,3389;0,53;52,72;0,00;0,35;29,47;;118,612;116,846;3,9216515;19,74200;1,06300;0,01900;0,0598069;;64,32;134,00;;;
EHC 360s [MJ/kg];27,4;135;19,77600;1,04500;0,023000;96,100;93,34;-7,2201;0,000;101,058;35,600;0,005;382,650;410,350;26,90;847,150;263,196;0,000;579,300;585,800;556,900;313,050;;;;;0,00;0,00;0,00;3,00;2,63;15,830;27,218;0,58;0,54;999998,00;999998,00;999998,00;999998,00;999998,00;999998,00;999998,00;999998,00;999998,00;999998,00;999998,00;999998,00;999998,00;999998,00;999998,00;;;;;;;;;;;;;;;;;381,5141;17,04404;68,7151;0,22502645;0,22502645;0,00413;1,49849;16,4723;21,899907;0,069278;23,727078;25,444679;0,0155;1,5381;0,55;54,26;0,00;0,34;28,85;;120,592;120,896;3,8353608;19,75500;1,05000;0,02500;0,0591164;;64,00;135,00;;;
EHC Test [MJ/kg];23,8;136;19,77400;1,04900;0,018000;102,525;93,53;-7,3201;0,000;101,060;35,700;0,005;383,150;410,650;26,90;847,250;263,196;0,000;579,800;585,700;556,800;313,050;;;;;0,00;0,00;0,00;3,00;2,63;15,826;27,231;0,58;0,54;999998,00;999998,00;999998,00;999998,00;999998,00;999998,00;999998,00;999998,00;999998,00;999998,00;999998,00;999998,00;999998,00;999998,00;999998,00;;;;;;;;;;;;;;;;;389,5510;46,54502;184,0745;0,08413696;0,08413696;0,00287;4,12042;16,8618;22,605385;0,067174;24,523419;26,283549;0,0155;1,5406;0,56;55,80;0,00;0,35;29,45;;122,540;120,896;3,9161567;19,76800;1,04600;0,01800;0,0584735;;63,90;136,00;;;
Results MLR;;137;19,77100;1,04800;0,010000;97,500;93,24;-7,4301;0,000;101,050;35,700;0,005;383,650;410,850;26,90;847,983;263,196;0,000;582,200;585,600;556,700;313,050;;;;;0,00;0,00;0,00;3,00;2,63;15,788;27,223;0,58;0,54;999998,00;999998,00;999998,00;999998,00;999998,00;999998,00;999998,00;999998,00;999998,00;999998,00;999998,00;999998,00;999998,00;999998,00;999998,00;;;;;;;;;;;;;;;;;382,8649;29,79731;122,3282;0,12917074;0,12917074;0,00260;2,65212;17,2447;22,030084;0,070290;23,930492;25,627114;0,0158;1,5718;0,58;57,37;0,00;0,34;28,97;;124,464;124,711;3,8489407;19,75700;1,06000;0,01700;0,0589736;;63,79;137,00;;;
MLR max [g/s];0,3616;138;19,76500;1,04800;0,002000;101,750;93,23;-7,5701;0,000;101,052;35,700;0,005;384,050;410,650;26,90;847,617;263,196;0,000;581,300;585,500;556,600;313,050;;;;;0,00;0,00;0,00;3,00;2,63;15,854;27,242;0,58;0,54;999998,00;999998,00;999998,00;999998,00;999998,00;999998,00;999998,00;999998,00;999998,00;999998,00;999998,00;999998,00;999998,00;999998,00;999998,00;;;;;;;;;;;;;;;;;397,2789;39,61366;160,1869;0,10081991;0,10081991;-0,00231;3,51714;17,6420;22,493382;0,070397;24,459231;26,153321;0,0162;1,6065;0,59;58,98;0,00;0,35;29,93;;126,389;124,711;3,9938452;19,74300;1,07400;-0,00800;0,0599373;;63,65;138,00;;;
Max at [s];346;139;19,76400;1,05500;0,005000;102,825;94,68;-7,6700;0,000;101,060;35,700;0,005;384,250;409,850;26,90;847,050;263,196;0,000;579,900;585,300;556,500;313,050;;;;;0,00;0,00;0,00;3,00;2,63;15,801;27,221;0,58;0,55;999998,00;999998,00;999998,00;999998,00;999998,00;999998,00;999998,00;999998,00;999998,00;999998,00;999998,00;999998,00;999998,00;999998,00;999998,00;;;;;;;;;;;;;;;;;405,0953;16,50596;51,2473;0,24672445;0,24672445;-0,00092;1,46404;18,0471;22,606007;0,054946;24,594501;26,233067;0,0126;1,2577;0,61;60,24;0,00;0,36;30,55;;128,366;128,585;4,0724234;19,72400;1,08800;-0,00100;0,0608183;;63,55;139,00;;;
MLR 060s [g/s];0,1462;140;19,76500;1,06300;0,009000;97,375;93,32;-8,0302;0,000;101,060;35,700;0,005;384,050;409,250;26,90;846,850;263,196;0,000;579,400;585,200;556,500;313,050;;;;;0,00;0,00;0,00;3,00;2,64;15,812;27,253;0,58;0,54;999998,00;999998,00;999998,00;999998,00;999998,00;999998,00;999998,00;999998,00;999998,00;999998,00;999998,00;999998,00;999998,00;999998,00;999998,00;;;;;;;;;;;;;;;;;398,8391;15,27487;59,1971;0,26249186;0,26249186;-0,00168;1,34589;18,4459;22,004489;0,069474;23,927610;25,497655;0,0155;1,5457;0,62;61,78;0,00;0,35;30,03;;130,320;128,585;4,0095294;19,71200;1,09300;-0,00500;0,0615200;;63,19;140,00;;;
MLR 120s [g/s];0,1632;141;19,76000;1,06800;-0,002000;97,025;93,14;-8,1500;0,000;101,060;35,700;0,005;384,650;409,850;26,90;846,817;263,196;0,000;579,500;585,100;556,400;313,050;;;;;0,00;0,00;0,00;3,00;2,64;15,790;27,221;0,58;0,54;999998,00;999998,00;999998,00;999998,00;999998,00;999998,00;999998,00;999998,00;999998,00;999998,00;999998,00;999998,00;999998,00;999998,00;999998,00;;;;;;;;;;;;;;;;;397,3507;42,08809;167,9549;0,09490967;0,09490967;-0,00090;3,70214;18,8432;21,947770;0,071350;23,903220;25,469217;0,0159;1,5857;0,64;63,37;0,00;0,35;29,92;;132,219;132,453;3,9945663;19,71300;1,09000;-0,00100;0,0614487;;63,07;141,00;;;
MLR 180s [g/s];0,1800;142;19,74900;1,07200;-0,006000;95,075;93,64;-8,2600;0,000;101,052;35,700;0,005;385,350;410,650;26,90;846,383;263,196;0,000;578,500;584,900;556,300;313,050;;;;;0,00;0,00;0,00;3,00;2,64;15,833;27,239;0,58;0,54;999998,00;999998,00;999998,00;999998,00;999998,00;999998,00;999998,00;999998,00;999998,00;999998,00;999998,00;999998,00;999998,00;999998,00;999998,00;;;;;;;;;;;;;;;;;390,4050;42,05557;156,7269;0,09332275;0,09332275;0,00218;3,71657;19,2337;21,706356;0,066066;23,683318;25,238237;0,0146;1,4549;0,65;64,82;0,00;0,35;29,50;;134,062;132,453;3,9247418;19,71700;1,08800;0,01500;0,0610449;;62,96;142,00;;;
MLR 240s [g/s];0,1956;143;19,74300;1,07000;0,003000;96,500;94,03;-8,3700;0,000;101,052;35,700;0,005;385,850;411,350;26,90;846,283;263,196;0,000;578,400;584,800;556,200;313,050;;;;;0,00;0,00;0,00;3,00;2,64;15,805;27,231;0,58;0,54;999998,00;999998,00;999998,00;999998,00;999998,00;999998,00;999998,00;999998,00;999998,00;999998,00;999998,00;999998,00;999998,00;999998,00;999998,00;;;;;;;;;;;;;;;;;392,9881;17,95601;62,7968;0,22002157;0,22002157;0,00296;1,59018;19,6266;21,854247;0,061881;23,875618;25,453506;0,0138;1,3744;0,67;66,20;0,00;0,35;29,73;;135,864;136,127;3,9507093;19,71600;1,09000;0,01900;0,0610332;;62,85;143,00;;;
MLR 300s [g/s];0,2037;144;19,73600;1,06300;0,014000;101,025;94,41;-8,6700;0,000;101,052;35,700;0,005;386,450;412,050;26,90;845,517;263,196;0,000;576,300;584,700;556,100;313,050;;;;;0,00;0,00;0,00;3,00;2,64;15,811;27,247;0,58;0,54;999998,00;999998,00;999998,00;999998,00;999998,00;999998,00;999998,00;999998,00;999998,00;999998,00;999998,00;999998,00;999998,00;999998,00;999998,00;;;;;;;;;;;;;;;;;403,7296;17,96991;58,5774;0,22586060;0,22586060;0,00342;1,58828;20,0304;22,343398;0,057860;24,447970;26,067501;0,0132;1,3161;0,68;67,51;0,00;0,36;30,54;;137,687;136,127;4,0586940;19,71000;1,09300;0,02100;0,0613308;;62,55;144,00;;;
MLR 360s [g/s];0,1931;145;19,73700;1,05000;0,019000;102,275;92,72;-8,7900;0,000;101,052;35,700;0,005;386,850;412,450;26,90;845,417;263,196;0,000;576,300;584,500;556,000;313,050;;;;;0,00;0,00;0,00;3,00;2,64;15,820;27,221;0,58;0,53;999998,00;999998,00;999998,00;999998,00;999998,00;999998,00;999998,00;999998,00;999998,00;999998,00;999998,00;999998,00;999998,00;999998,00;999998,00;;;;;;;;;;;;;;;;;406,6361;47,63046;203,5415;0,08582560;0,08582560;0,00344;4,21139;20,4370;22,469576;0,075894;24,611480;26,240158;0,0175;1,7377;0,70;69,25;0,00;0,36;30,76;;139,531;139,764;4,0879128;19,70800;1,09500;0,02100;0,0614261;;62,43;145,00;;;
MLR Test [g/s];0,1360;146;19,74200;1,04600;0,025000;100,250;91,16;-8,9100;0,000;101,060;35,600;0,005;387,150;412,650;26,90;845,183;263,190;0,000;575,800;584,400;555,900;313,050;;;;;0,00;0,00;0,00;3,00;2,64;15,765;27,221;0,58;0,53;999998,00;999998,00;999998,00;999998,00;999998,00;999998,00;999998,00;999998,00;999998,00;999998,00;999998,00;999998,00;999998,00;999998,00;999998,00;;;;;;;;;;;;;;;;;402,9758;15,83589;82,7543;0,25581868;0,25581868;0,00537;1,40894;20,8400;22,237399;0,092888;24,376061;25,981613;0,0212;2,1058;0,72;71,36;0,01;0,36;30,56;;141,348;139,764;4,0511153;19,70300;1,10300;0,03100;0,0615101;;62,31;146,00;;;
Results SEA;;147;19,75500;1,06000;0,018000;94,650;91,40;-9,2600;0,000;101,052;35,600;0,005;387,450;412,950;26,90;845,083;263,190;0,000;575,700;584,300;555,800;313,050;;;;;0,00;0,00;0,00;3,00;2,64;15,790;27,215;0,58;0,53;999998,00;999998,00;999998,00;999998,00;999998,00;999998,00;999998,00;999998,00;999998,00;999998,00;999998,00;999998,00;999998,00;999998,00;999998,00;;;;;;;;;;;;;;;;;395,6241;16,40273;82,4621;0,24247233;0,24247233;0,00274;1,45336;21,2356;21,599013;0,090259;23,694625;25,254086;0,0200;1,9889;0,74;73,35;0,00;0,35;29,92;;143,103;143,320;3,9772091;19,69300;1,11000;0,01800;0,0621760;;61,96;147,00;;;
SEA max [m²/kg];344,4;148;19,76800;1,07400;0,017000;98,175;92,18;-9,3600;0,000;101,052;35,600;0,005;387,750;413,150;26,90;844,983;263,190;0,000;575,700;584,100;555,700;313,050;;;;;0,00;0,00;0,00;3,00;2,65;15,805;27,245;0,58;0,53;999998,00;999998,00;999998,00;999998,00;999998,00;999998,00;999998,00;999998,00;999998,00;999998,00;999998,00;999998,00;999998,00;999998,00;999998,00;;;;;;;;;;;;;;;;;405,9086;46,64952;210,8609;0,08747355;0,08747355;0,00046;4,10522;21,6415;21,989026;0,081745;24,141156;25,722550;0,0184;1,8348;0,76;75,18;0,00;0,36;30,61;;144,844;143,320;4,0805990;19,68700;1,11100;0,00600;0,0626629;;61,86;148,00;;;
Max at [s];491;149;19,75700;1,08800;-0,008000;94,875;93,22;-9,4800;0,000;101,052;35,600;0,005;387,950;413,250;26,90;844,983;263,190;0,000;575,900;584,000;555,600;313,050;;;;;0,00;0,00;0,00;3,00;2,65;15,805;27,245;0,58;0,54;999998,00;999998,00;999998,00;999998,00;999998,00;999998,00;999998,00;999998,00;999998,00;999998,00;999998,00;999998,00;999998,00;999998,00;999998,00;;;;;;;;;;;;;;;;;396,6660;34,39849;134,8369;0,11592611;0,11592611;0,00160;3,02725;22,0382;21,610731;0,070471;23,738074;25,286143;0,0156;1,5549;0,77;76,74;0,00;0,35;29,94;;146,565;146,714;3,9876831;19,69300;1,10500;0,01200;0,0623062;;61,74;149,00;;;
SEA 060s [m²/kg];85,8;150;19,74300;1,09300;-0,001000;95,700;94,28;-9,6201;0,000;101,052;35,600;0,005;388,450;413,950;26,80;844,983;263,190;0,000;576,000;584,000;555,500;313,050;;;;;0,00;0,00;0,00;3,00;2,65;15,774;27,226;0,58;0,54;999998,00;999998,00;999998,00;999998,00;999998,00;999998,00;999998,00;999998,00;999998,00;999998,00;999998,00;999998,00;999998,00;999998,00;999998,00;;;;;;;;;;;;;;;;;395,6395;15,54821;51,6268;0,25580851;0,25580851;-0,00089;1,36527;22,4338;21,690514;0,059221;23,856418;25,422485;0,0132;1,3137;0,78;78,05;0,00;0,35;29,79;;148,229;146,714;3,9773638;19,70400;1,09600;-0,00100;0,0619128;;61,60;150,00;;;
SEA 120s [m²/kg];101,3;151;19,72400;1,09000;-0,005000;98,475;94,18;-9,9500;0,000;101,046;35,600;0,005;389,050;414,650;26,80;844,917;263,190;0,000;576,100;583,800;555,400;313,050;;;;;0,00;0,00;0,00;3,00;2,65;15,841;27,229;0,58;0,54;999998,00;999998,00;999998,00;999998,00;999998,00;999998,00;999998,00;999998,00;999998,00;999998,00;999998,00;999998,00;999998,00;999998,00;999998,00;;;;;;;;;;;;;;;;;397,5030;17,44139;59,5727;0,22911580;0,22911580;-0,00167;1,53040;22,8313;21,985772;0,060281;24,218510;25,812119;0,0136;1,3577;0,80;79,41;0,00;0,35;29,90;;149,874;150,030;3,9960978;19,71600;1,08600;-0,00500;0,0613652;;61,27;151,00;;;
SEA 180s [m²/kg];104,0;152;19,71200;1,08800;-0,001000;95,300;93,92;-10,0500;0,000;101,050;35,600;0,005;389,550;415,450;26,80;844,850;263,190;0,000;575,900;583,800;555,400;313,050;;;;;0,00;0,00;0,00;3,00;2,65;15,809;27,239;0,58;0,54;999998,00;999998,00;999998,00;999998,00;999998,00;999998,00;999998,00;999998,00;999998,00;999998,00;999998,00;999998,00;999998,00;999998,00;999998,00;;;;;;;;;;;;;;;;;387,8561;43,29103;156,1008;0,09006755;0,09006755;-0,00241;3,80163;23,2192;21,614554;0,063040;23,840193;25,425255;0,0141;1,3985;0,81;80,81;0,00;0,34;29,16;;151,471;150,030;3,8991171;19,72600;1,07900;-0,00900;0,0609009;;61,17;152,00;;;
SEA 240s [m²/kg];105,7;153;19,71300;1,09000;0,015000;98,200;93,26;-10,1700;0,000;101,050;35,600;0,005;389,950;415,550;26,80;844,883;263,190;0,000;576,200;583,700;555,300;313,050;;;;;0,00;0,00;0,00;3,00;2,65;15,826;27,245;0,58;0,54;999998,00;999998,00;999998,00;999998,00;999998,00;999998,00;999998,00;999998,00;999998,00;999998,00;999998,00;999998,00;999998,00;999998,00;999998,00;;;;;;;;;;;;;;;;;391,8237;35,81389;144,1960;0,10998535;0,10998535;0,00259;3,17687;23,6110;21,929701;0,070071;24,212627;25,802172;0,0159;1,5776;0,83;82,38;0,00;0,35;29,64;;153,029;153,228;3,9390035;19,72400;1,08500;0,01700;0,0606404;;61,05;153,00;;;
SEA 300s [m²/kg];109,3;154;19,71700;1,09300;0,019000;95,075;91,99;-10,3000;0,000;101,058;35,600;0,005;390,150;415,550;26,80;844,617;263,190;0,000;575,600;583,600;555,200;313,050;;;;;0,00;0,00;0,00;3,00;2,65;15,788;27,242;0,58;0,53;999998,00;999998,00;999998,00;999998,00;999998,00;999998,00;999998,00;999998,00;999998,00;999998,00;999998,00;999998,00;999998,00;999998,00;999998,00;;;;;;;;;;;;;;;;;389,9526;15,62546;74,3680;0,25088501;0,25088501;0,00178;1,38843;24,0010;21,572416;0,083800;23,830364;25,381796;0,0187;1,8559;0,85;84,24;0,00;0,35;29,48;;154,574;153,228;3,9201937;19,71000;1,09900;0,01300;0,0613545;;60,92;154,00;;;
SEA 360s [m²/kg];122,0;155;19,71600;1,09500;0,021000;95,025;92,34;-10,6301;0,000;101,052;35,600;0,005;390,150;414,750;26,80;844,283;263,190;0,000;574,800;583,500;555,100;313,050;;;;;0,00;0,00;0,00;3,00;2,65;15,830;27,229;0,58;0,53;999998,00;999998,00;999998,00;999998,00;999998,00;999998,00;999998,00;999998,00;999998,00;999998,00;999998,00;999998,00;999998,00;999998,00;999998,00;;;;;;;;;;;;;;;;;394,2057;17,80828;79,8946;0,22253418;0,22253418;0,00388;1,58122;24,3952;21,566744;0,080029;23,824097;25,326271;0,0178;1,7686;0,86;86,01;0,00;0,35;29,86;;156,106;156,322;3,9629500;19,69400;1,11000;0,02400;0,0620454;;60,59;155,00;;;
SEA Test [m²/kg];94,2;156;19,71000;1,10300;0,021000;97,925;91,57;-10,7201;0,000;101,052;35,600;0,005;389,950;414,150;26,80;843,983;263,190;0,000;574,000;583,400;555,100;313,050;;;;;0,00;0,00;0,00;3,00;2,66;15,824;27,210;0,58;0,53;999998,00;999998,00;999998,00;999998,00;999998,00;999998,00;999998,00;999998,00;999998,00;999998,00;999998,00;999998,00;999998,00;999998,00;999998,00;;;;;;;;;;;;;;;;;403,3287;42,72129;209,8749;0,09490967;0,09490967;0,00297;3,76457;24,7985;21,898974;0,088429;24,178701;25,679212;0,0199;1,9814;0,88;87,99;0,00;0,36;30,48;;157,661;156,322;4,0546633;19,68700;1,11000;0,01900;0,0625209;;60,50;156,00;;;
Results SPR;;157;19,70800;1,11000;0,031000;100,625;91,95;-10,8600;0,000;101,050;35,600;0,005;390,050;414,050;26,80;843,650;263,190;0,000;573,100;583,400;555,000;313,050;;;;;0,00;0,00;0,00;3,00;2,66;15,805;27,239;0,58;0,53;999998,00;999998,00;999998,00;999998,00;999998,00;999998,00;999998,00;999998,00;999998,00;999998,00;999998,00;999998,00;999998,00;999998,00;999998,00;;;;;;;;;;;;;;;;;406,3244;27,70458;130,3314;0,14744059;0,14744059;0,00340;2,44466;25,2048;22,195975;0,084187;24,512905;26,021198;0,0192;1,9115;0,90;89,90;0,00;0,36;30,73;;159,236;159,429;4,0847793;19,69400;1,10500;0,02100;0,0621402;;60,36;157,00;;;
SPR max [m²/s];0,036;158;19,70300;1,11100;0,018000;95,200;92,29;-11,0000;0,000;101,046;35,600;0,005;390,650;414,950;26,80;843,450;263,190;0,000;572,600;583,300;555,000;313,050;;;;;0,00;0,00;0,00;3,00;2,66;15,805;27,237;0,58;0,53;999998,00;999998,00;999998,00;999998,00;999998,00;999998,00;999998,00;999998,00;999998,00;999998,00;999998,00;999998,00;999998,00;999998,00;999998,00;;;;;;;;;;;;;;;;;393,5650;38,88628;176,0141;0,10174561;0,10174561;0,00178;3,43015;25,5984;21,572774;0,080550;23,861300;25,345569;0,0179;1,7814;0,92;91,68;0,00;0,35;29,72;;160,759;159,429;3,9565085;19,70000;1,10100;0,01300;0,0619255;;60,22;158,00;;;
Max at [s];420;159;19,69300;1,10500;0,006000;95,125;93,21;-11,1001;0,000;101,050;35,600;0,005;390,950;415,250;26,80;843,250;263,183;0,000;572,200;583,200;554,900;313,050;;;;;0,00;0,00;0,00;3,00;2,66;15,839;27,231;0,58;0,54;999998,00;999998,00;999998,00;999998,00;999998,00;999998,00;999998,00;999998,00;999998,00;999998,00;999998,00;999998,00;999998,00;999998,00;999998,00;;;;;;;;;;;;;;;;;392,8113;17,88014;71,1451;0,22085571;0,22085571;0,00045;1,58348;25,9912;21,555999;0,070677;23,861056;25,344170;0,0157;1,5630;0,94;93,25;0,00;0,35;29,65;;162,221;162,450;3,9489321;19,70200;1,10400;0,00600;0,0618540;;60,12;159,00;;;
SPR 060s [m²/s];0,011;160;19,68700;1,09600;0,012000;98,075;93,66;-11,4200;0,000;101,046;35,700;0,005;391,250;415,450;26,80;843,217;263,183;0,000;572,100;583,200;554,900;313,050;;;;;0,00;0,00;0,00;3,00;2,66;15,803;27,221;0,58;0,54;999998,00;999998,00;999998,00;999998,00;999998,00;999998,00;999998,00;999998,00;999998,00;999998,00;999998,00;999998,00;999998,00;999998,00;999998,00;;;;;;;;;;;;;;;;;404,1138;15,88124;58,0492;0,25580851;0,25580851;-0,00012;1,40333;26,3953;21,879300;0,065775;24,237512;25,736676;0,0148;1,4771;0,95;94,72;0,00;0,36;30,48;;163,698;162,450;4,0625563;19,68600;1,11600;0,00300;0,0626987;;59,80;160,00;;;
SPR 120s [m²/s];0,015;161;19,69300;1,08600;-0,001000;98,500;94,11;-11,5701;0,000;101,050;35,700;0,005;391,350;415,450;26,80;842,550;263,183;0,000;570,200;583,200;554,800;313,050;;;;;0,00;0,00;0,00;3,00;2,66;15,788;27,226;0,58;0,54;999998,00;999998,00;999998,00;999998,00;999998,00;999998,00;999998,00;999998,00;999998,00;999998,00;999998,00;999998,00;999998,00;999998,00;999998,00;;;;;;;;;;;;;;;;;409,9766;33,87054;113,3541;0,12168376;0,12168376;-0,00244;2,98647;26,8053;21,923853;0,060973;24,293075;25,789084;0,0138;1,3721;0,97;96,09;0,00;0,36;30,86;;165,209;165,418;4,1214948;19,67300;1,12700;-0,00900;0,0634832;;59,65;161,00;;;
SPR 180s [m²/s];0,016;162;19,70400;1,07900;-0,005000;97,025;93,48;-11,6901;0,000;101,050;35,700;0,005;391,550;415,550;26,80;842,117;263,183;0,000;569,000;583,100;554,800;313,050;;;;;0,00;0,00;0,00;3,00;2,66;15,826;27,234;0,58;0,54;999998,00;999998,00;999998,00;999998,00;999998,00;999998,00;999998,00;999998,00;999998,00;999998,00;999998,00;999998,00;999998,00;999998,00;999998,00;;;;;;;;;;;;;;;;;408,2296;43,20799;160,2170;0,09498088;0,09498088;0,00103;3,82439;27,2135;21,753525;0,067779;24,116659;25,594886;0,0152;1,5137;0,98;97,61;0,00;0,36;30,83;;166,715;165,418;4,1039325;19,66400;1,13500;0,00900;0,0637107;;59,53;162,00;;;
SPR 240s [m²/s];0,018;163;19,71600;1,08500;-0,009000;95,400;92,85;-11,8000;0,000;101,050;35,600;0,005;391,750;415,750;26,80;842,483;263,183;0,000;570,100;583,100;554,800;313,050;;;;;0,00;0,00;0,00;3,00;2,66;15,822;27,253;0,58;0,54;999998,00;999998,00;999998,00;999998,00;999998,00;999998,00;999998,00;999998,00;999998,00;999998,00;999998,00;999998,00;999998,00;999998,00;999998,00;;;;;;;;;;;;;;;;;406,5705;17,89725;72,6250;0,22837321;0,22837321;0,00026;1,58257;27,6201;21,565082;0,074482;23,919957;25,385379;0,0166;1,6498;1,00;99,26;0,00;0,36;30,68;;168,191;168,398;4,0872533;19,65900;1,13900;0,00500;0,0640079;;59,42;163,00;;;
SPR 300s [m²/s];0,020;164;19,72600;1,09900;0,017000;92,950;93,48;-12,1201;0,000;101,050;35,600;0,005;392,250;416,750;26,80;842,750;263,183;0,000;570,900;583,100;554,800;313,050;;;;;0,00;0,00;0,00;3,00;2,67;15,818;27,247;0,58;0,54;999998,00;999998,00;999998,00;999998,00;999998,00;999998,00;999998,00;999998,00;999998,00;999998,00;999998,00;999998,00;999998,00;999998,00;999998,00;;;;;;;;;;;;;;;;;401,8755;15,89631;58,6463;0,25415039;0,25415039;0,00326;1,41304;28,0220;21,272800;0,067692;23,625873;25,101550;0,0149;1,4826;1,01;100,74;0,00;0,36;30,43;;169,630;168,398;4,0400542;19,65200;1,14700;0,02100;0,0641403;;59,10;164,00;;;
SPR 360s [m²/s];0,020;165;19,72400;1,11000;0,013000;97,400;93,17;-12,2700;0,000;101,050;35,600;0,005;392,650;417,450;26,80;842,950;263,183;0,000;571,500;583,100;554,800;313,050;;;;;0,00;0,00;0,00;3,00;2,67;15,797;27,247;0,58;0,54;999998,00;999998,00;999998,00;999998,00;999998,00;999998,00;999998,00;999998,00;999998,00;999998,00;999998,00;999998,00;999998,00;999998,00;999998,00;;;;;;;;;;;;;;;;;413,8997;32,43747;125,0121;0,12827555;0,12827555;0,00430;2,87479;28,4359;21,764972;0,071062;24,197137;25,725443;0,0160;1,5951;1,03;102,34;0,00;0,37;31,35;;171,074;171,329;4,1609339;19,64300;1,15100;0,02600;0,0645689;;58,95;165,00;;;
SPR Test [m²/s];0,014;166;19,71000;1,11000;0,024000;94,800;93,73;-12,4000;0,000;101,050;35,600;0,005;392,850;417,850;26,90;843,150;263,183;0,000;572,100;583,100;554,800;313,050;;;;;0,00;0,00;0,00;3,00;2,67;15,812;27,242;0,58;0,54;999998,00;999998,00;999998,00;999998,00;999998,00;999998,00;999998,00;999998,00;999998,00;999998,00;999998,00;999998,00;999998,00;999998,00;999998,00;;;;;;;;;;;;;;;;;409,9514;43,38558;152,6148;0,09499105;0,09499105;0,00272;3,82898;28,8458;21,467043;0,065072;23,878072;25,397613;0,0145;1,4421;1,04;103,78;0,00;0,36;30,99;;172,525;171,329;4,1212418;19,64000;1,15100;0,01800;0,0648417;;58,82;166,00;;;
Results COY;;167;19,69400;1,10500;0,019000;97,175;93,20;-12,5000;0,000;101,054;35,600;0,005;393,350;418,350;26,90;843,350;263,183;0,000;572,700;583,100;554,800;313,050;;;;;0,00;0,00;0,00;3,00;2,67;15,818;27,237;0,58;0,54;999998,00;999998,00;999998,00;999998,00;999998,00;999998,00;999998,00;999998,00;999998,00;999998,00;999998,00;999998,00;999998,00;999998,00;999998,00;;;;;;;;;;;;;;;;;414,1114;18,56832;71,2004;0,22420247;0,22420247;0,00505;1,64440;29,2599;21,720466;0,070732;24,190707;25,728187;0,0160;1,5879;1,06;105,37;0,01;0,37;31,38;;173,959;174,235;4,1630623;19,63900;1,15300;0,03000;0,0647357;;58,72;167,00;;;
COY max [kg/kg];0,0596;168;19,68700;1,10100;0,021000;93,175;93,86;-12,8201;0,000;101,050;35,600;0,005;393,850;419,250;26,90;843,650;263,183;0,000;573,500;583,200;554,800;313,050;;;;;0,00;0,00;0,00;3,00;2,67;15,803;27,255;0,58;0,54;999998,00;999998,00;999998,00;999998,00;999998,00;999998,00;999998,00;999998,00;999998,00;999998,00;999998,00;999998,00;999998,00;999998,00;999998,00;;;;;;;;;;;;;;;;;406,3501;17,20325;59,3973;0,23745728;0,23745728;0,00157;1,51662;29,6663;21,255225;0,063726;23,702646;25,231267;0,0141;1,4030;1,07;106,77;0,00;0,36;30,69;;175,366;174,235;4,0850377;19,64000;1,15100;0,01200;0,0649125;;58,40;168,00;;;
Max at [s];154;169;19,69400;1,10400;0,013000;99,600;93,14;-12,9399;0,000;101,050;35,600;0,005;394,450;419,950;26,90;843,550;263,183;0,000;573,200;583,200;554,800;313,050;;;;;0,00;0,00;0,00;3,00;2,67;15,791;27,255;0,58;0,54;999998,00;999998,00;999998,00;999998,00;999998,00;999998,00;999998,00;999998,00;999998,00;999998,00;999998,00;999998,00;999998,00;999998,00;999998,00;;;;;;;;;;;;;;;;;419,1200;38,59803;149,8518;0,10916138;0,10916138;-0,00109;3,40218;30,0854;21,959130;0,071420;24,524906;26,110367;0,0164;1,6272;1,09;108,40;0,00;0,37;31,58;;176,770;177,104;4,2134138;19,64500;1,14900;-0,00200;0,0648044;;58,28;169,00;;;
COY 060s [kg/kg];0,0097;170;19,70000;1,11600;0,006000;98,875;92,57;-13,0701;0,000;101,050;35,600;0,005;394,750;420,250;26,90;844,283;263,183;0,000;575,500;583,100;554,800;313,050;;;;;0,00;0,00;0,00;3,00;2,67;15,782;27,226;0,58;0,53;999998,00;999998,00;999998,00;999998,00;999998,00;999998,00;999998,00;999998,00;999998,00;999998,00;999998,00;999998,00;999998,00;999998,00;999998,00;;;;;;;;;;;;;;;;;417,4362;39,31117;165,7450;0,10675049;0,10675049;0,00123;3,49010;30,5028;21,870747;0,077507;24,444774;26,023854;0,0177;1,7600;1,11;110,16;0,00;0,37;31,55;;178,191;177,104;4,1964862;19,64100;1,15700;0,01000;0,0648059;;58,15;170,00;;;
COY 120s [kg/kg];0,0090;171;19,70200;1,12700;0,003000;96,175;92,41;-13,1901;0,000;101,046;35,600;0,005;395,150;420,650;26,80;844,017;263,183;0,000;574,600;583,200;554,800;313,050;;;;;0,00;0,00;0,00;3,00;2,67;15,805;27,234;0,58;0,53;999998,00;999998,00;999998,00;999998,00;999998,00;999998,00;999998,00;999998,00;999998,00;999998,00;999998,00;999998,00;999998,00;999998,00;999998,00;;;;;;;;;;;;;;;;;418,2432;16,70893;70,9266;0,25163778;0,25163778;-0,00069;1,48570;30,9211;21,559146;0,079239;24,120916;25,677498;0,0178;1,7754;1,13;111,93;0,00;0,37;31,58;;179,592;179,929;4,2045992;19,62100;1,17700;0,00000;0,0658761;;58,03;171,00;;;
COY 180s [kg/kg];0,0094;172;19,68600;1,13500;-0,009000;97,850;92,43;-13,5400;0,000;101,050;35,600;0,005;395,250;420,450;26,80;844,350;263,183;0,000;575,600;583,200;554,800;313,050;;;;;0,00;0,00;0,00;3,00;2,68;15,839;27,245;0,58;0,53;999998,00;999998,00;999998,00;999998,00;999998,00;999998,00;999998,00;999998,00;999998,00;999998,00;999998,00;999998,00;999998,00;999998,00;999998,00;;;;;;;;;;;;;;;;;426,8827;16,19451;67,7424;0,26499430;0,26499430;0,00103;1,43417;31,3480;21,743323;0,079061;24,333135;25,884545;0,0180;1,7857;1,14;113,72;0,00;0,38;32,25;;181,005;179,929;4,2914519;19,60400;1,18600;0,00900;0,0666737;;57,68;172,00;;;
COY 240s [kg/kg];0,0084;173;19,67300;1,13900;0,009000;94,600;92,72;-13,6801;0,000;101,054;35,600;0,005;395,250;420,250;26,80;843,950;263,177;0,000;574,500;583,100;554,800;313,050;;;;;0,00;0,00;0,00;3,00;2,68;15,843;27,255;0,58;0,54;999998,00;999998,00;999998,00;999998,00;999998,00;999998,00;999998,00;999998,00;999998,00;999998,00;999998,00;999998,00;999998,00;999998,00;999998,00;;;;;;;;;;;;;;;;;421,3674;35,54254;142,1679;0,11918132;0,11918132;0,00158;3,13541;31,7693;21,379181;0,075930;23,925621;25,438944;0,0169;1,6854;1,16;115,40;0,00;0,37;31,83;;182,410;182,702;4,2360066;19,59900;1,18600;0,01200;0,0669353;;57,54;173,00;;;
COY 300s [kg/kg];0,0088;174;19,66400;1,14700;0,005000;93,275;92,80;-13,8101;0,000;101,054;35,600;0,005;395,650;420,850;26,80;843,983;263,177;0,000;574,700;583,100;554,700;313,050;;;;;0,00;0,00;0,00;3,00;2,68;15,761;27,242;0,58;0,54;999998,00;999998,00;999998,00;999998,00;999998,00;999998,00;999998,00;999998,00;999998,00;999998,00;999998,00;999998,00;999998,00;999998,00;999998,00;;;;;;;;;;;;;;;;;417,4560;41,96856;166,3207;0,09999593;0,09999593;0,00213;3,69910;32,1868;21,218197;0,074989;23,769493;25,283435;0,0166;1,6544;1,18;117,06;0,00;0,37;31,55;;183,772;182,702;4,1966849;19,60100;1,18300;0,01500;0,0668165;;57,41;174,00;;;
COY 360s [kg/kg];0,0090;175;19,65900;1,15100;0,021000;91,700;93,07;-13,9200;0,000;101,054;35,600;0,005;396,350;421,950;26,80;844,150;263,177;0,000;575,200;583,100;554,700;313,050;;;;;0,00;0,00;0,00;3,00;2,68;15,805;27,255;0,58;0,54;999998,00;999998,00;999998,00;999998,00;999998,00;999998,00;999998,00;999998,00;999998,00;999998,00;999998,00;999998,00;999998,00;999998,00;999998,00;;;;;;;;;;;;;;;;;411,5051;17,12006;65,7409;0,24163818;0,24163818;0,00415;1,51247;32,5983;21,019708;0,072114;23,588797;25,112384;0,0159;1,5802;1,19;118,64;0,00;0,37;31,16;;185,091;185,374;4,1368608;19,60500;1,18000;0,02600;0,0664846;;57,30;175,00;;;
COY Test [kg/kg];0,0105;176;19,65200;1,15100;0,026000;95,300;93,98;-14,2600;0,000;101,050;35,600;0,005;396,950;422,850;26,80;843,950;263,177;0,000;574,600;583,100;554,700;313,050;;;;;0,00;0,00;0,00;3,00;2,68;15,774;27,237;0,58;0,54;999998,00;999998,00;999998,00;999998,00;999998,00;999998,00;999998,00;999998,00;999998,00;999998,00;999998,00;999998,00;999998,00;999998,00;999998,00;;;;;;;;;;;;;;;;;419,2624;16,97473;56,5591;0,24830119;0,24830119;0,00290;1,50069;33,0175;21,412135;0,062451;24,065565;25,635783;0,0140;1,3970;1,21;120,03;0,00;0,37;31,72;;186,399;185,374;4,2148448;19,60600;1,18100;0,01900;0,0664959;;56,96;176,00;;;
Results CO2Y;;177;19,64300;1,15300;0,018000;91,400;93,50;-14,3800;0,000;101,050;35,600;0,005;397,250;423,250;26,80;843,950;263,177;0,000;574,600;583,100;554,700;313,050;;;;;0,00;0,00;0,00;3,00;2,68;15,805;27,266;0,58;0,54;999998,00;999998,00;999998,00;999998,00;999998,00;999998,00;999998,00;999998,00;999998,00;999998,00;999998,00;999998,00;999998,00;999998,00;999998,00;;;;;;;;;;;;;;;;;411,5341;38,75534;139,2914;0,10675049;0,10675049;0,00284;3,43217;33,4291;20,961511;0,067481;23,576903;25,120011;0,0149;1,4791;1,22;121,51;0,00;0,37;31,14;;187,693;187,929;4,1371519;19,60200;1,18600;0,01900;0,0666746;;56,84;177,00;;;
CO2Y max [kg/kg];4,4388;178;19,64000;1,15100;0,030000;95,600;93,03;-14,5101;0,000;101,054;35,600;0,005;397,650;423,750;26,80;844,283;263,177;0,000;575,600;583,100;554,700;313,050;;;;;0,00;0,00;0,00;3,00;2,68;15,818;27,253;0,58;0,54;999998,00;999998,00;999998,00;999998,00;999998,00;999998,00;999998,00;999998,00;999998,00;999998,00;999998,00;999998,00;999998,00;999998,00;999998,00;;;;;;;;;;;;;;;;;423,8772;37,05083;142,2579;0,11501058;0,11501058;0,00139;3,28491;33,8530;21,426927;0,072552;24,124657;25,708094;0,0164;1,6275;1,24;123,14;0,00;0,38;32,05;;188,985;187,929;4,2612377;19,59300;1,19600;0,01100;0,0671856;;56,71;178,00;;;
Max at [s];355;179;19,63900;1,14900;0,012000;97,525;93,29;-14,6400;0,000;101,054;35,600;0,005;397,850;423,950;26,80;844,350;263,177;0,000;575,800;583,100;554,700;313,050;;;;;0,00;0,00;0,00;3,00;2,68;15,778;27,226;0,58;0,54;999998,00;999998,00;999998,00;999998,00;999998,00;999998,00;999998,00;999998,00;999998,00;999998,00;999998,00;999998,00;999998,00;999998,00;999998,00;;;;;;;;;;;;;;;;;431,9237;18,03865;65,9876;0,24071248;0,24071248;-0,00069;1,59033;34,2849;21,636138;0,069722;24,372460;25,971357;0,0159;1,5800;1,25;124,72;0,00;0,38;32,57;;190,320;190,541;4,3421285;19,58400;1,20000;0,00000;0,0678024;;56,58;179,00;;;
CO2Y 060s [kg/kg];2,0822;180;19,64000;1,15700;-0,002000;96,500;93,14;-14,9600;0,000;101,054;35,600;0,005;398,150;424,350;26,80;844,317;263,177;0,000;575,700;583,100;554,700;313,050;;;;;0,00;0,00;0,00;3,00;2,69;15,818;27,242;0,58;0,54;999998,00;999998,00;999998,00;999998,00;999998,00;999998,00;999998,00;999998,00;999998,00;999998,00;999998,00;999998,00;999998,00;999998,00;999998,00;;;;;;;;;;;;;;;;;430,4546;18,02682;67,4622;0,24005127;0,24005127;-0,00183;1,58297;34,7153;21,514028;0,071421;24,253182;25,849147;0,0162;1,6109;1,27;126,33;0,00;0,38;32,41;;191,658;190,541;4,3273603;19,58300;1,19800;-0,00600;0,0679559;;56,26;180,00;;;
CO2Y 120s [kg/kg];2,0777;181;19,64500;1,17700;0,010000;95,725;93,52;-15,0901;0,000;101,050;35,600;0,005;398,550;424,950;26,80;844,417;263,177;0,000;576,000;583,100;554,700;313,050;;;;;0,00;0,00;0,00;3,00;2,69;15,780;27,253;0,58;0,54;999998,00;999998,00;999998,00;999998,00;999998,00;999998,00;999998,00;999998,00;999998,00;999998,00;999998,00;999998,00;999998,00;999998,00;999998,00;;;;;;;;;;;;;;;;;427,5398;36,03857;127,5195;0,11926270;0,11926270;-0,00182;3,16630;35,1429;21,416708;0,067281;24,167727;25,768600;0,0152;1,5128;1,29;127,84;0,00;0,38;32,19;;192,969;193,184;4,2980574;19,58600;1,19600;-0,00600;0,0678013;;56,13;181,00;;;
CO2Y 180s [kg/kg];2,0883;182;19,64100;1,18600;0,000000;92,975;94,39;-15,2301;0,000;101,054;35,600;0,005;399,150;425,950;26,80;844,383;263,177;0,000;576,000;583,000;554,700;313,050;;;;;0,00;0,00;0,00;3,00;2,69;15,763;27,266;0,58;0,55;999998,00;999998,00;999998,00;999998,00;999998,00;999998,00;999998,00;999998,00;999998,00;999998,00;999998,00;999998,00;999998,00;999998,00;999998,00;;;;;;;;;;;;;;;;;419,4981;33,53305;103,0668;0,12576294;0,12576294;-0,00105;2,94929;35,5624;21,090966;0,058093;23,835972;25,436383;0,0130;1,2894;1,30;129,13;0,00;0,37;31,61;;194,236;193,184;4,2172147;19,59000;1,19300;-0,00200;0,0675521;;55,99;182,00;;;
CO2Y 240s [kg/kg];2,0931;183;19,62100;1,18600;0,009000;93,800;93,06;-15,3700;0,000;101,054;35,600;0,005;399,650;426,350;26,80;844,383;263,177;0,000;576,100;582,900;554,700;313,050;;;;;0,00;0,00;0,00;3,00;2,69;15,782;27,274;0,58;0,54;999998,00;999998,00;999998,00;999998,00;999998,00;999998,00;999998,00;999998,00;999998,00;999998,00;999998,00;999998,00;999998,00;999998,00;999998,00;;;;;;;;;;;;;;;;;420,8751;17,27140;66,0838;0,24497477;0,24497477;0,00044;1,52644;35,9832;21,171077;0,072212;23,956482;25,556977;0,0162;1,6104;1,31;130,74;0,00;0,37;31,78;;195,471;195,709;4,2310571;19,58800;1,19800;0,00600;0,0675178;;55,85;183,00;;;
CO2Y 300s [kg/kg];2,1035;184;19,60400;1,18300;0,012000;95,725;92,31;-15,6901;0,000;101,050;35,600;0,005;399,950;426,550;26,80;844,550;263,177;0,000;576,500;583,000;554,700;313,050;;;;;0,00;0,00;0,00;3,00;2,69;15,769;27,258;0,58;0,53;999998,00;999998,00;999998,00;999998,00;999998,00;999998,00;999998,00;999998,00;999998,00;999998,00;999998,00;999998,00;999998,00;999998,00;999998,00;;;;;;;;;;;;;;;;;425,9797;17,35619;73,6921;0,24673462;0,24673462;0,00233;1,53311;36,4092;21,379191;0,080278;24,210137;25,820312;0,0182;1,8087;1,33;132,55;0,00;0,38;32,21;;196,710;195,709;4,2823739;19,58300;1,20000;0,01600;0,0676735;;55,53;184,00;;;
CO2Y 360s [kg/kg];2,1017;185;19,59900;1,18000;0,015000;95,900;91,38;-15,8301;0,000;101,050;35,600;0,005;400,150;426,650;26,80;844,417;263,177;0,000;576,100;583,000;554,700;313,050;;;;;0,00;0,00;0,00;3,00;2,69;15,763;27,258;0,58;0,53;999998,00;999998,00;999998,00;999998,00;999998,00;999998,00;999998,00;999998,00;999998,00;999998,00;999998,00;999998,00;999998,00;999998,00;999998,00;;;;;;;;;;;;;;;;;425,7448;37,79236;180,9748;0,11325073;0,11325073;0,00536;3,34522;36,8350;21,393376;0,090409;24,238315;25,843501;0,0205;2,0387;1,35;134,59;0,01;0,38;32,28;;197,948;198,170;4,2800122;19,58100;1,20100;0,03200;0,0675921;;55,39;185,00;;;
CO2Y Test [kg/kg];2,1025;186;19,60100;1,18100;0,026000;95,575;91,61;-15,9500;0,000;101,050;35,600;0,005;400,250;426,250;26,80;844,283;263,177;0,000;575,800;583,000;554,600;313,050;;;;;0,00;0,00;0,00;3,00;2,69;15,822;27,258;0,58;0,53;999998,00;999998,00;999998,00;999998,00;999998,00;999998,00;999998,00;999998,00;999998,00;999998,00;999998,00;999998,00;999998,00;999998,00;999998,00;;;;;;;;;;;;;;;;;424,4481;37,37178;174,1314;0,11417643;0,11417643;0,00553;3,30061;37,2594;21,354427;0,087944;24,200232;25,772265;0,0199;1,9777;1,37;136,57;0,01;0,38;32,17;;199,170;198,170;4,2669763;19,58300;1,19700;0,03300;0,0675086;;55,27;186,00;;;
;;187;19,60500;1,18600;0,019000;92,200;91,78;-16,0901;0,000;101,050;35,600;0,005;400,450;426,650;26,80;844,217;263,177;0,000;575,700;582,900;554,600;313,050;;;;;0,00;0,00;0,00;3,00;2,69;15,814;27,279;0,58;0,53;999998,00;999998,00;999998,00;999998,00;999998,00;999998,00;999998,00;999998,00;999998,00;999998,00;999998,00;999998,00;999998,00;999998,00;999998,00;;;;;;;;;;;;;;;;;414,6662;17,30549;79,4277;0,24088542;0,24088542;0,00451;1,52820;37,6741;20,968760;0,086108;23,775043;25,330558;0,0191;1,9032;1,39;138,47;0,00;0,37;31,41;;200,348;200,544;4,1686398;19,59100;1,19100;0,02800;0,0671630;;55,13;187,00;;;
;;188;19,60600;1,19600;0,019000;92,175;91,54;-16,4000;0,000;101,050;35,600;0,005;400,650;426,650;26,80;844,317;263,177;0,000;576,000;582,900;554,600;313,050;;;;;0,00;0,00;0,00;3,00;2,70;15,805;27,261;0,58;0,53;999998,00;999998,00;999998,00;999998,00;999998,00;999998,00;999998,00;999998,00;999998,00;999998,00;999998,00;999998,00;999998,00;999998,00;999998,00;;;;;;;;;;;;;;;;;413,6286;17,45009;82,6955;0,23829142;0,23829142;0,00118;1,53751;38,0877;20,960683;0,088719;23,777755;25,320802;0,0197;1,9602;1,41;140,43;0,00;0,37;31,23;;201,485;200,544;4,1582079;19,59800;1,18600;0,01000;0,0670182;;54,82;188,00;;;
;;189;19,60200;1,20000;0,011000;95,125;92,37;-16,5400;0,000;101,052;35,600;0,005;400,850;426,750;26,80;845,150;263,177;0,000;578,500;582,900;554,600;313,050;;;;;0,00;0,00;0,00;3,00;2,70;15,772;27,255;0,58;0,53;999998,00;999998,00;999998,00;999998,00;999998,00;999998,00;999998,00;999998,00;999998,00;999998,00;999998,00;999998,00;999998,00;999998,00;999998,00;;;;;;;;;;;;;;;;;422,4627;32,04627;135,7112;0,13252767;0,13252767;0,00063;2,83475;38,5102;21,288146;0,079711;24,161283;25,722409;0,0180;1,7891;1,43;142,22;0,00;0,38;31,91;;202,631;202,852;4,2470173;19,59000;1,19700;0,00700;0,0673991;;54,68;189,00;;;
;;190;19,59300;1,19800;0,000000;95,750;90,64;-16,6901;0,000;101,050;35,600;0,005;400,850;426,250;26,80;845,083;263,177;0,000;578,300;582,900;554,600;313,050;;;;;0,00;0,00;0,00;3,00;2,70;15,826;27,247;0,58;0,52;999998,00;999998,00;999998,00;999998,00;999998,00;999998,00;999998,00;999998,00;999998,00;999998,00;999998,00;999998,00;999998,00;999998,00;999998,00;;;;;;;;;;;;;;;;;430,0172;35,28434;181,9284;0,12251790;0,12251790;-0,00068;3,14042;38,9402;21,357966;0,098578;24,240526;25,776536;0,0223;2,2172;1,45;144,44;0,00;0,38;32,48;;203,808;202,852;4,3229633;19,57000;1,22100;0,00000;0,0683865;;54,53;190,00;;;
