Repository: FireDynamics/BESKID_ExperimentalData

# Cone Calorimeter Experiments

Experiments have been conducted, with sample in horizontal orientation. Samples were wrapped in aluminium foil. No retainer frame or grid have been used.

Different types of insulation material have been used below the PMMA samples: CaSiO3 and Al2O3. The goal was to an insulation material that has a more reproducible behaviour compared to the common fiber blankets. The CaSiO3 block below the sample was manufactured from the same boards used as backing of the large scale experiments. However, it was found that these boards contain a lot of moisture making the mass loss measurements unreliable.

File: Materials/PMMA/DE_6mm/Cone/Al2O3/02072026_PMMA_DE_6mm_q25_Al2O3_R2.csv (part 3 of 9)
General information;;time (s);O2;CO2;CO;Pdiff;Light;Mass;Methane;AmbP;AmbH;HFM;TC stack;TC smoke;TC amb.;TC cone;T PK;Soot;TC cone1;TC cone2;TC cone3;TC aux;CH4;CO;CO2;Ethene;H2O;n.u.;n.u.;UOX Bin;n.u.;UOX Hum.;UOX Temp;n.u.;TEext1;TEext2;TEext3;TEext4;TEext5;TEext6;TEext7;TEext8;TEext9;TEext10;TEext11;TEext12;TEext13;TEext14;TEext15;n.u.;n.u.;n.u.;n.u.;n.u.;n.u.;n.u.;n.u.;n.u.;n.u.;n.u.;n.u.;n.u.;n.u.;n.u.;n.u.;n.u.;HRR/a;EHC;SEA;MLR;MLR/a;COY;CO2Y/sh;THR/a;MFR;K;Vstack;Vsmoke;SPR;RSR;TSP;TSR;COP;CO2P;O2C;TOC;ARHE;Mass;HRR;O2/sh;CO2/sh;CO/sh;phi;FU27;FU28;FU29;FU30;FU31;
;;;%;%;%;Pa;-;g;g/s;Pa;%;kW/m²;°C;°C;°C;°C;°C;g/min;°C;°C;°C;°C;ppm;ppm;%;ppm;ppm;no;no;;no;%;°C;no;°C;°C;°C;°C;°C;°C;°C;°C;°C;°C;°C;°C;°C;°C;°C;no;no;no;no;no;no;no;no;no;no;no;no;no;no;no;no;no;kW/m²;MJ/kg;m²/kg;g/s;g/(s*m²);[kg/kg];[kg/kg];MJ/m²;g/s;1/m;l/s;l/s;m²/s;(m²/s)/m²;m²;m²;g/s;g/s;g/s;g;kW/m²;g;kW;[%];[%];%;;;;;;;
Max at [s];439;129;19,82200;0,99900;0,016000;102,025;93,37;-6,4501;0,000;101,012;33,800;0,000;376,950;402,150;28,40;846,417;263,196;0,000;576,100;588,000;555,700;309,150;;;;;0,00;0,00;0,00;3,00;3,90;15,263;27,736;0,58;0,53;999998,00;999998,00;999998,00;999998,00;999998,00;999998,00;999998,00;999998,00;999998,00;999998,00;999998,00;999998,00;999998,00;999998,00;999998,00;;;;;;;;;;;;;;;;;384,7656;34,70900;140,4158;0,11092122;0,11092122;0,00013;3,09255;15,1703;22,734890;0,068589;24,264810;25,886969;0,0156;1,5566;0,49;48,86;0,00;0,34;29,10;;116,108;116,214;3,8499643;19,78000;1,03400;0,01000;0,0572197;;64,93;129,00;;;
EHC 060s [MJ/kg];26,0;130;19,81900;1,00200;0,005000;99,750;93,92;-6,5701;0,000;101,012;33,800;0,000;377,550;402,450;28,40;846,583;263,196;0,000;576,800;587,800;555,700;309,150;;;;;0,00;0,00;0,00;3,00;3,90;15,280;27,747;0,58;0,54;999998,00;999998,00;999998,00;999998,00;999998,00;999998,00;999998,00;999998,00;999998,00;999998,00;999998,00;999998,00;999998,00;999998,00;999998,00;;;;;;;;;;;;;;;;;380,3815;39,41374;145,8028;0,09656779;0,09656779;0,00151;3,50960;15,5506;22,462115;0,062711;24,011837;25,595455;0,0141;1,4071;0,50;50,27;0,00;0,34;28,80;;118,157;116,214;3,8060974;19,77800;1,03400;0,01700;0,0572555;;64,81;130,00;;;
EHC 120s [MJ/kg];26,6;131;19,81600;1,00800;0,018000;98,700;94,35;-6,6799;0,000;101,008;33,800;0,000;378,150;403,250;28,40;846,650;263,196;0,000;577,200;587,700;555,600;309,150;;;;;0,00;0,00;0,00;3,00;3,90;15,242;27,733;0,58;0,54;999998,00;999998,00;999998,00;999998,00;999998,00;999998,00;999998,00;999998,00;999998,00;999998,00;999998,00;999998,00;999998,00;999998,00;999998,00;;;;;;;;;;;;;;;;;376,5798;16,38570;56,5943;0,22996012;0,22996012;0,00446;1,46337;15,9272;22,325848;0,058203;23,904096;25,490750;0,0130;1,3007;0,52;51,57;0,00;0,34;28,60;;120,144;120,252;3,7680575;19,77900;1,03300;0,03200;0,0570291;;64,70;131,00;;;
EHC 180s [MJ/kg];26,7;132;19,82000;1,01100;0,027000;98,775;93,78;-7,0000;0,000;101,008;33,800;0,000;378,750;403,850;28,40;846,450;263,203;0,000;576,600;587,700;555,600;309,150;;;;;0,00;0,00;0,00;3,00;3,90;15,286;27,725;0,58;0,54;999998,00;999998,00;999998,00;999998,00;999998,00;999998,00;999998,00;999998,00;999998,00;999998,00;999998,00;999998,00;999998,00;999998,00;999998,00;;;;;;;;;;;;;;;;;377,2132;15,45477;58,8935;0,24422201;0,24422201;0,00190;1,38155;16,3044;22,316631;0,064255;23,932140;25,518138;0,0144;1,4374;0,53;53,01;0,00;0,34;28,59;;122,090;120,252;3,7743957;19,77900;1,03600;0,01900;0,0571483;;64,38;132,00;;;
EHC 240s [MJ/kg];26,7;133;19,81400;1,01300;0,026000;97,375;94,14;-7,1300;0,000;101,012;33,800;0,000;379,350;404,250;28,40;846,417;263,203;0,000;576,700;587,600;555,500;309,150;;;;;0,00;0,00;0,00;3,00;3,91;15,254;27,707;0,58;0,54;999998,00;999998,00;999998,00;999998,00;999998,00;999998,00;999998,00;999998,00;999998,00;999998,00;999998,00;999998,00;999998,00;999998,00;999998,00;;;;;;;;;;;;;;;;;377,1823;35,94688;127,9416;0,10499064;0,10499064;0,00169;3,21410;16,6816;22,140383;0,060427;23,780746;25,341682;0,0134;1,3425;0,54;54,35;0,00;0,34;28,58;;124,008;124,111;3,7740865;19,77000;1,04400;0,01800;0,0576011;;64,25;133,00;;;
EHC 300s [MJ/kg];26,8;134;19,80500;1,01200;0,011000;102,450;94,15;-7,2400;0,000;101,014;33,800;0,000;379,750;404,350;28,40;846,517;263,203;0,000;577,100;587,500;555,500;309,150;;;;;0,00;0,00;0,00;3,00;3,91;15,292;27,725;0,58;0,54;999998,00;999998,00;999998,00;999998,00;999998,00;999998,00;999998,00;999998,00;999998,00;999998,00;999998,00;999998,00;999998,00;999998,00;999998,00;;;;;;;;;;;;;;;;;390,9820;45,59355;160,0844;0,08580526;0,08580526;-0,00108;4,05205;17,0726;22,698048;0,060259;24,405436;25,986407;0,0137;1,3728;0,56;55,72;0,00;0,35;29,53;;125,949;124,111;3,9121664;19,76100;1,04900;0,00400;0,0582442;;64,14;134,00;;;
EHC 360s [MJ/kg];27,0;135;19,80400;1,01100;0,019000;101,225;93,56;-7,3400;0,000;101,008;33,800;0,000;380,150;404,450;28,40;846,650;263,203;0,000;577,700;587,400;555,400;309,150;;;;;0,00;0,00;0,00;3,00;3,91;15,305;27,723;0,58;0,54;999998,00;999998,00;999998,00;999998,00;999998,00;999998,00;999998,00;999998,00;999998,00;999998,00;999998,00;999998,00;999998,00;999998,00;999998,00;;;;;;;;;;;;;;;;;388,3553;17,66138;68,5538;0,22002157;0,22002157;-0,00167;1,56837;17,4610;22,550067;0,066587;24,271862;25,823372;0,0151;1,5074;0,57;57,23;0,00;0,35;29,31;;127,902;127,943;3,8858834;19,76200;1,04800;0,00100;0,0582322;;64,04;135,00;;;
EHC Test [MJ/kg];23,6;136;19,80400;1,01200;-0,003000;100,975;94,24;-7,6500;0,000;101,012;33,800;0,000;380,550;405,150;28,40;846,617;263,203;0,000;577,700;587,300;555,400;309,150;;;;;0,00;0,00;0,00;3,00;3,91;15,299;27,712;0,58;0,54;999998,00;999998,00;999998,00;999998,00;999998,00;999998,00;999998,00;999998,00;999998,00;999998,00;999998,00;999998,00;999998,00;999998,00;999998,00;;;;;;;;;;;;;;;;;388,6198;16,72170;57,7754;0,23254395;0,23254395;-0,00266;1,48575;17,8496;22,510364;0,059314;24,254622;25,822520;0,0134;1,3427;0,59;58,57;0,00;0,35;29,31;;129,818;127,943;3,8885295;19,76000;1,05100;-0,00400;0,0583751;;63,73;136,00;;;
Results MLR;;137;19,80500;1,01800;-0,016000;99,075;93,76;-7,7700;0,000;101,012;33,800;0,000;381,250;406,050;28,40;846,750;263,203;0,000;578,300;587,200;555,300;309,150;;;;;0,00;0,00;0,00;3,00;3,91;15,284;27,733;0,58;0,54;999998,00;999998,00;999998,00;999998,00;999998,00;999998,00;999998,00;999998,00;999998,00;999998,00;999998,00;999998,00;999998,00;999998,00;999998,00;;;;;;;;;;;;;;;;;385,7602;37,08779;139,1879;0,10407511;0,10407511;-0,00145;3,29845;18,2353;22,277095;0,064478;24,047430;25,611696;0,0145;1,4477;0,60;60,02;0,00;0,34;29,13;;131,697;131,726;3,8599164;19,75500;1,05500;0,00200;0,0585539;;63,61;137,00;;;
MLR max [g/s];0,3451;138;19,80600;1,02900;-0,006000;103,650;94,85;-7,8899;0,000;101,008;33,800;0,000;381,650;406,150;28,40;846,550;263,203;0,000;577,900;587,100;555,200;309,150;;;;;0,00;0,00;0,00;3,00;3,91;15,263;27,723;0,58;0,54;999998,00;999998,00;999998,00;999998,00;999998,00;999998,00;999998,00;999998,00;999998,00;999998,00;999998,00;999998,00;999998,00;999998,00;999998,00;;;;;;;;;;;;;;;;;396,0335;38,04202;116,7164;0,10416667;0,10416667;-0,00128;3,37906;18,6314;22,773693;0,052923;24,609285;26,189077;0,0122;1,2151;0,61;61,23;0,00;0,35;29,90;;133,575;131,726;3,9627108;19,75000;1,05800;0,00300;0,0588041;;63,49;138,00;;;
Max at [s];350;139;19,79900;1,03400;-0,004000;97,100;93,79;-8,0100;0,000;101,012;33,900;0,000;381,950;406,350;28,40;846,483;263,203;0,000;577,800;587,000;555,200;309,150;;;;;0,00;0,00;0,00;3,00;3,91;15,309;27,736;0,58;0,54;999998,00;999998,00;999998,00;999998,00;999998,00;999998,00;999998,00;999998,00;999998,00;999998,00;999998,00;999998,00;999998,00;999998,00;999998,00;;;;;;;;;;;;;;;;;382,4614;16,57563;61,8221;0,23087565;0,23087565;0,00362;1,48087;19,0138;22,033718;0,064186;23,828384;25,350605;0,0143;1,4265;0,63;62,66;0,00;0,34;29,03;;135,414;135,357;3,8269087;19,74600;1,06200;0,02800;0,0586976;;63,37;139,00;;;
MLR 060s [g/s];0,1396;140;19,78800;1,03400;0,010000;92,775;93,70;-8,3199;0,000;101,010;33,800;0,000;382,450;406,850;28,40;846,183;263,203;0,000;577,100;586,900;555,100;309,150;;;;;0,00;0,00;0,00;3,00;3,91;15,269;27,744;0,58;0,54;999998,00;999998,00;999998,00;999998,00;999998,00;999998,00;999998,00;999998,00;999998,00;999998,00;999998,00;999998,00;999998,00;999998,00;999998,00;;;;;;;;;;;;;;;;;375,3381;16,27408;61,3162;0,23077393;0,23077393;0,00240;1,45149;19,3892;21,523336;0,065061;23,306900;24,793861;0,0142;1,4142;0,64;64,07;0,00;0,33;28,45;;137,154;135,357;3,7556326;19,74200;1,06500;0,02200;0,0589715;;63,06;140,00;;;
MLR 120s [g/s];0,1564;141;19,78000;1,03300;0,017000;98,825;92,99;-8,4399;0,000;101,010;33,800;0,000;382,950;407,350;28,40;846,017;263,203;0,000;576,700;586,800;555,100;309,150;;;;;0,00;0,00;0,00;3,00;3,92;15,309;27,728;0,58;0,53;999998,00;999998,00;999998,00;999998,00;999998,00;999998,00;999998,00;999998,00;999998,00;999998,00;999998,00;999998,00;999998,00;999998,00;999998,00;;;;;;;;;;;;;;;;;388,6126;37,30005;156,5847;0,10424805;0,10424805;-0,00086;3,30761;19,7778;22,199531;0,072679;24,070557;25,604234;0,0163;1,6314;0,66;65,71;0,00;0,34;29,35;;138,890;138,906;3,8884578;19,74200;1,06300;0,00500;0,0591972;;62,94;141,00;;;
MLR 180s [g/s];0,1723;142;19,77800;1,03600;0,032000;96,150;92,88;-8,5601;0,000;101,008;33,900;0,000;383,350;407,650;28,40;845,783;263,203;0,000;576,200;586,700;555,000;309,150;;;;;0,00;0,00;0,00;3,00;3,92;15,301;27,749;0,58;0,53;999998,00;999998,00;999998,00;999998,00;999998,00;999998,00;999998,00;999998,00;999998,00;999998,00;999998,00;999998,00;999998,00;999998,00;999998,00;;;;;;;;;;;;;;;;;381,5807;36,65730;157,1018;0,10415649;0,10415649;0,00128;3,26049;20,1594;21,885594;0,073846;23,754948;25,260740;0,0164;1,6353;0,67;67,34;0,00;0,34;28,88;;140,624;138,906;3,8180961;19,74400;1,06200;0,01600;0,0589593;;62,82;142,00;;;
MLR 240s [g/s];0,1882;143;19,77900;1,04400;0,019000;100,325;93,25;-8,6799;0,000;101,008;33,900;0,000;383,750;408,050;28,40;845,683;263,203;0,000;576,000;586,600;555,000;309,150;;;;;0,00;0,00;0,00;3,00;3,92;15,219;27,723;0,58;0,53;999998,00;999998,00;999998,00;999998,00;999998,00;999998,00;999998,00;999998,00;999998,00;999998,00;999998,00;999998,00;999998,00;999998,00;999998,00;;;;;;;;;;;;;;;;;390,0470;16,85018;68,4022;0,23161825;0,23161825;-0,00066;1,49545;20,5494;22,344047;0,069964;24,277865;25,815199;0,0158;1,5834;0,69;68,93;0,00;0,35;29,46;;142,338;142,408;3,9028102;19,74500;1,06100;0,00600;0,0590305;;62,70;143,00;;;
MLR 300s [g/s];0,1984;144;19,77900;1,04900;0,018000;95,925;93,01;-8,9900;0,000;101,010;33,900;0,000;384,050;408,250;28,40;845,550;263,203;0,000;575,800;586,500;554,900;309,150;;;;;0,00;0,00;0,00;3,00;3,92;15,347;27,733;0,58;0,53;999998,00;999998,00;999998,00;999998,00;999998,00;999998,00;999998,00;999998,00;999998,00;999998,00;999998,00;999998,00;999998,00;999998,00;999998,00;;;;;;;;;;;;;;;;;380,4071;16,91437;71,3600;0,22503662;0,22503662;-0,00026;1,50298;20,9298;21,840042;0,072516;23,748791;25,245265;0,0161;1,6049;0,71;70,53;0,00;0,34;28,75;;144,025;142,408;3,8063535;19,74700;1,06000;0,00800;0,0588995;;62,39;144,00;;;
MLR 360s [g/s];0,1910;145;19,77000;1,04800;0,004000;96,675;94,08;-9,1000;0,000;101,014;33,900;0,000;384,350;408,450;28,40;845,517;263,203;0,000;575,800;586,400;554,900;309,150;;;;;0,00;0,00;0,00;3,00;3,92;15,292;27,709;0,58;0,54;999998,00;999998,00;999998,00;999998,00;999998,00;999998,00;999998,00;999998,00;999998,00;999998,00;999998,00;999998,00;999998,00;999998,00;999998,00;;;;;;;;;;;;;;;;;382,7442;39,28609;139,1566;0,09748332;0,09748332;-0,00239;3,49209;21,3126;21,916696;0,061013;23,850761;25,346282;0,0136;1,3557;0,72;71,89;0,00;0,34;28,87;;145,663;145,774;3,8297387;19,74600;1,06300;-0,00300;0,0590541;;62,28;145,00;;;
MLR Test [g/s];0,1795;146;19,76100;1,05100;0,001000;101,050;93,39;-9,2200;0,000;101,008;33,900;0,000;384,750;408,550;28,40;845,583;263,203;0,000;576,000;586,400;554,900;309,150;;;;;0,00;0,00;0,00;3,00;3,92;15,263;27,731;0,58;0,53;999998,00;999998,00;999998,00;999998,00;999998,00;999998,00;999998,00;999998,00;999998,00;999998,00;999998,00;999998,00;999998,00;999998,00;999998,00;;;;;;;;;;;;;;;;;392,2799;35,15151;139,1570;0,11166382;0,11166382;-0,00146;3,13056;21,7048;22,395475;0,068378;24,397155;25,906322;0,0155;1,5529;0,73;73,44;0,00;0,35;29,63;;147,320;145,774;3,9251523;19,74100;1,06800;0,00200;0,0592330;;62,16;146,00;;;
Results SEA;;147;19,76200;1,05500;-0,004000;97,100;94,03;-9,3500;0,000;101,014;33,900;0,000;385,250;409,150;28,40;845,417;263,203;0,000;575,700;586,300;554,800;309,150;;;;;0,00;0,00;0,00;3,00;3,92;15,280;27,749;0,58;0,54;999998,00;999998,00;999998,00;999998,00;999998,00;999998,00;999998,00;999998,00;999998,00;999998,00;999998,00;999998,00;999998,00;999998,00;999998,00;;;;;;;;;;;;;;;;;385,5919;16,65187;59,2155;0,23169963;0,23169963;-0,00123;1,48088;22,0904;21,939147;0,061541;23,931099;25,415728;0,0137;1,3712;0,75;74,81;0,00;0,34;29,12;;148,963;149,017;3,8582321;19,73700;1,07000;0,00300;0,0594355;;62,03;147,00;;;
SEA max [m²/kg];360,2;148;19,76000;1,05800;0,002000;96,675;93,96;-9,6500;0,000;101,014;33,900;0,000;385,450;409,350;28,40;845,350;263,203;0,000;575,600;586,200;554,800;309,150;;;;;0,00;0,00;0,00;3,00;3,92;15,292;27,731;0,58;0,54;999998,00;999998,00;999998,00;999998,00;999998,00;999998,00;999998,00;999998,00;999998,00;999998,00;999998,00;999998,00;999998,00;999998,00;999998,00;;;;;;;;;;;;;;;;;387,0211;17,80235;63,7120;0,21752930;0,21752930;-0,00065;1,58273;22,4774;21,885401;0,062287;23,884867;25,365859;0,0139;1,3851;0,76;76,19;0,00;0,34;29,25;;150,567;149,017;3,8725331;19,72900;1,07600;0,00600;0,0598049;;61,73;148,00;;;
Max at [s];506;149;19,75500;1,06200;0,003000;96,200;93,86;-9,7600;0,000;101,014;33,900;0,000;385,950;409,950;28,40;845,317;263,203;0,000;575,700;586,100;554,700;309,150;;;;;0,00;0,00;0,00;3,00;3,93;15,301;27,741;0,58;0,54;999998,00;999998,00;999998,00;999998,00;999998,00;999998,00;999998,00;999998,00;999998,00;999998,00;999998,00;999998,00;999998,00;999998,00;999998,00;;;;;;;;;;;;;;;;;385,2038;36,73984;134,2559;0,10490926;0,10490926;0,00185;3,27160;22,8627;21,817423;0,063404;23,841565;25,324135;0,0141;1,4076;0,78;77,60;0,00;0,34;29,18;;152,148;152,190;3,8543494;19,72800;1,07600;0,01900;0,0597100;;61,62;149,00;;;
SEA 060s [m²/kg];81,7;150;19,75000;1,06500;0,028000;97,775;93,52;-9,8899;0,000;101,014;33,900;0,000;386,450;410,350;28,40;845,217;263,203;0,000;575,500;586,000;554,700;309,150;;;;;0,00;0,00;0,00;3,00;3,93;15,324;27,763;0,58;0,54;999998,00;999998,00;999998,00;999998,00;999998,00;999998,00;999998,00;999998,00;999998,00;999998,00;999998,00;999998,00;999998,00;999998,00;999998,00;;;;;;;;;;;;;;;;;388,1692;35,04174;135,3565;0,11083984;0,11083984;0,00206;3,11371;23,2508;21,981063;0,066969;24,051506;25,538971;0,0150;1,4994;0,79;79,10;0,00;0,35;29,40;;153,712;152,190;3,8840207;19,72800;1,07400;0,02000;0,0597219;;61,49;150,00;;;
SEA 120s [m²/kg];93,4;151;19,74600;1,06300;0,022000;95,375;93,78;-10,0100;0,000;101,012;33,900;0,000;386,750;410,850;28,40;845,350;263,203;0,000;575,900;586,000;554,700;309,150;;;;;0,00;0,00;0,00;3,00;3,93;15,294;27,749;0,58;0,54;999998,00;999998,00;999998,00;999998,00;999998,00;999998,00;999998,00;999998,00;999998,00;999998,00;999998,00;999998,00;999998,00;999998,00;999998,00;;;;;;;;;;;;;;;;;380,7924;16,50329;61,6388;0,23087565;0,23087565;0,00395;1,47150;23,6316;21,701190;0,064264;23,763705;25,244520;0,0142;1,4222;0,81;80,52;0,00;0,34;28,90;;155,240;155,247;3,8102086;19,73300;1,07100;0,03000;0,0593410;;61,37;151,00;;;
SEA 180s [m²/kg];95,3;152;19,74200;1,06200;0,005000;102,625;94,04;-10,3199;0,000;101,014;33,900;0,000;387,150;410,850;28,40;845,250;263,203;0,000;575,800;585,900;554,600;309,150;;;;;0,00;0,00;0,00;3,00;3,93;15,299;27,725;0,58;0,54;999998,00;999998,00;999998,00;999998,00;999998,00;999998,00;999998,00;999998,00;999998,00;999998,00;999998,00;999998,00;999998,00;999998,00;999998,00;;;;;;;;;;;;;;;;;395,0356;17,76964;63,4328;0,22244263;0,22244263;0,00251;1,58345;24,0266;22,499269;0,061459;24,663115;26,172907;0,0141;1,4102;0,82;81,93;0,00;0,35;29,94;;156,771;155,247;3,9527264;19,73400;1,07100;0,02200;0,0593765;;61,06;152,00;;;
SEA 240s [m²/kg];98,6;153;19,74200;1,06100;0,016000;102,625;94,04;-10,4299;0,000;101,014;33,900;0,005;387,150;410,850;28,40;844,783;263,203;0,000;574,500;585,800;554,600;309,150;;;;;0,00;0,00;0,00;3,00;3,93;15,278;27,728;0,58;0,54;999998,00;999998,00;999998,00;999998,00;999998,00;999998,00;999998,00;999998,00;999998,00;999998,00;999998,00;999998,00;999998,00;999998,00;999998,00;;;;;;;;;;;;;;;;;396,3803;34,23705;121,8023;0,11584473;0,11584473;-0,00047;3,04943;24,4230;22,499269;0,061459;24,663115;26,172907;0,0141;1,4102;0,83;83,34;0,00;0,35;29,97;;158,332;158,297;3,9661812;19,73300;1,07400;0,00700;0,0595786;;60,95;153,00;;;
SEA 300s [m²/kg];100,7;154;19,74400;1,06000;0,006000;98,075;94,18;-10,5800;0,000;101,010;33,800;0,005;387,450;411,150;28,40;844,717;263,203;0,000;574,400;585,700;554,600;309,150;;;;;0,00;0,00;0,00;3,00;3,93;15,269;27,747;0,58;0,54;999998,00;999998,00;999998,00;999998,00;999998,00;999998,00;999998,00;999998,00;999998,00;999998,00;999998,00;999998,00;999998,00;999998,00;999998,00;;;;;;;;;;;;;;;;;387,9571;31,26126;108,3747;0,12417603;0,12417603;0,00070;2,78269;24,8110;21,986331;0,059940;24,119522;25,594894;0,0135;1,3449;0,85;84,69;0,00;0,35;29,36;;159,851;158,297;3,8818991;19,73000;1,07500;0,01300;0,0596741;;60,80;154,00;;;
SEA 360s [m²/kg];109,6;155;19,74500;1,06300;0,008000;98,850;94,18;-10,7000;0,000;101,014;33,900;0,005;387,750;411,450;28,40;844,883;263,203;0,000;575,000;585,700;554,500;309,150;;;;;0,00;0,00;0,00;3,00;3,93;15,255;27,733;0,58;0,54;999998,00;999998,00;999998,00;999998,00;999998,00;999998,00;999998,00;999998,00;999998,00;999998,00;999998,00;999998,00;999998,00;999998,00;999998,00;;;;;;;;;;;;;;;;;390,2662;18,02157;62,4163;0,21668498;0,21668498;-0,00143;1,59879;25,2013;22,064489;0,059982;24,224006;25,704622;0,0135;1,3517;0,86;86,04;0,00;0,35;29,46;;161,330;161,330;3,9050040;19,73000;1,07400;0,00200;0,0598166;;60,68;155,00;;;
SEA Test [m²/kg];119,2;156;19,74700;1,06800;-0,003000;94,375;94,32;-10,9900;0,000;101,010;33,900;0,000;388,050;411,750;28,40;844,950;263,203;0,000;575,300;585,600;554,500;309,150;;;;;0,00;0,00;0,00;3,00;3,93;15,305;27,723;0,58;0,54;999998,00;999998,00;999998,00;999998,00;999998,00;999998,00;999998,00;999998,00;999998,00;999998,00;999998,00;999998,00;999998,00;999998,00;999998,00;;;;;;;;;;;;;;;;;380,8786;17,38727;58,8015;0,21918742;0,21918742;0,00050;1,54977;25,5821;21,550933;0,058480;23,678492;25,124647;0,0129;1,2881;0,87;87,33;0,00;0,34;28,82;;162,767;161,330;3,8110709;19,72800;1,07800;0,01200;0,0597694;;60,39;156,00;;;
Results SPR;;157;19,74600;1,07000;0,002000;97,000;94,16;-11,1100;0,000;101,014;33,800;0,000;388,350;411,950;28,40;844,817;263,203;0,000;575,000;585,500;554,500;309,150;;;;;0,00;0,00;0,00;3,00;3,94;15,265;27,744;0,58;0,54;999998,00;999998,00;999998,00;999998,00;999998,00;999998,00;999998,00;999998,00;999998,00;999998,00;999998,00;999998,00;999998,00;999998,00;999998,00;;;;;;;;;;;;;;;;;388,8236;36,76425;127,0954;0,10582479;0,10582479;-0,00277;3,26881;25,9710;21,840152;0,060190;24,014814;25,474193;0,0134;1,3442;0,89;88,67;0,00;0,35;29,33;;164,182;164,237;3,8905687;19,72300;1,08300;-0,00500;0,0602095;;60,27;157,00;;;
SPR max [m²/s];0,029;158;19,74100;1,07600;0,003000;95,825;93,74;-11,2300;0,000;101,010;33,800;0,005;388,750;412,650;28,40;844,950;263,203;0,000;575,600;585,400;554,400;309,250;;;;;0,00;0,00;0,00;3,00;3,94;15,273;27,744;0,58;0,54;999998,00;999998,00;999998,00;999998,00;999998,00;999998,00;999998,00;999998,00;999998,00;999998,00;999998,00;999998,00;999998,00;999998,00;999998,00;;;;;;;;;;;;;;;;;387,8560;37,56097;139,0657;0,10332235;0,10332235;-0,00198;3,34201;26,3588;21,696298;0,064618;23,881209;25,349405;0,0144;1,4360;0,90;90,11;0,00;0,35;29,28;;165,601;164,237;3,8808871;19,71700;1,08800;-0,00100;0,0604598;;60,15;158,00;;;
Max at [s];502;159;19,73700;1,07600;0,006000;102,000;93,48;-11,3500;0,000;101,014;33,800;0,005;388,950;412,550;28,40;844,983;263,203;0,000;575,700;585,400;554,400;309,250;;;;;0,00;0,00;0,00;3,00;3,94;15,284;27,736;0,58;0,53;999998,00;999998,00;999998,00;999998,00;999998,00;999998,00;999998,00;999998,00;999998,00;999998,00;999998,00;999998,00;999998,00;999998,00;999998,00;;;;;;;;;;;;;;;;;403,7329;16,88810;64,7016;0,23920695;0,23920695;0,00072;1,50898;26,7625;22,378689;0,067497;24,644992;26,140356;0,0155;1,5468;0,92;91,66;0,00;0,36;30,57;;167,048;167,156;4,0397517;19,70200;1,10200;0,01300;0,0610204;;60,03;159,00;;;
SPR 060s [m²/s];0,011;160;19,72900;1,07400;0,019000;95,575;94,31;-11,6700;0,000;101,010;33,800;0,005;389,250;413,050;28,40;844,817;263,203;0,000;575,400;585,200;554,400;309,250;;;;;0,00;0,00;0,00;3,00;3,94;15,317;27,765;0,58;0,54;999998,00;999998,00;999998,00;999998,00;999998,00;999998,00;999998,00;999998,00;999998,00;999998,00;999998,00;999998,00;999998,00;999998,00;999998,00;;;;;;;;;;;;;;;;;392,4747;17,91581;59,3900;0,21919759;0,21919759;0,00375;1,60097;27,1550;21,654057;0,058602;23,865370;25,324575;0,0130;1,3010;0,93;92,96;0,00;0,35;29,80;;168,492;167,156;3,9271023;19,69300;1,10700;0,02900;0,0613071;;59,71;160,00;;;
SPR 120s [m²/s];0,013;161;19,72800;1,07100;0,020000;96,925;94,53;-11,7600;0,000;101,014;33,800;0,005;389,750;413,750;28,40;844,950;263,203;0,000;575,900;585,200;554,300;309,250;;;;;0,00;0,00;0,00;3,00;3,94;15,311;27,765;0,58;0,54;999998,00;999998,00;999998,00;999998,00;999998,00;999998,00;999998,00;999998,00;999998,00;999998,00;999998,00;999998,00;999998,00;999998,00;999998,00;;;;;;;;;;;;;;;;;395,5923;46,62869;148,4053;0,08488973;0,08488973;0,00531;4,17608;27,5506;21,792461;0,056255;24,048759;25,529633;0,0126;1,2591;0,94;94,22;0,01;0,35;30,09;;169,893;170,044;3,9582966;19,68900;1,11100;0,03700;0,0614029;;59,62;161,00;;;
SPR 180s [m²/s];0,015;162;19,72800;1,07100;0,030000;97,200;94,34;-11,8799;0,000;101,014;33,800;0,005;389,950;413,850;28,40;844,350;263,203;0,000;574,200;585,100;554,300;309,250;;;;;0,00;0,00;0,00;3,00;3,94;15,273;27,744;0,58;0,54;999998,00;999998,00;999998,00;999998,00;999998,00;999998,00;999998,00;999998,00;999998,00;999998,00;999998,00;999998,00;999998,00;999998,00;999998,00;;;;;;;;;;;;;;;;;397,8108;35,91213;118,0188;0,11083984;0,11083984;0,00224;3,21112;27,9484;21,817757;0,058331;24,089029;25,565443;0,0131;1,3073;0,96;95,52;0,00;0,36;30,17;;171,293;170,044;3,9804952;19,68700;1,11400;0,02100;0,0616761;;59,50;162,00;;;
SPR 240s [m²/s];0,017;163;19,73300;1,07400;0,022000;95,150;94,51;-12,0100;0,000;101,012;33,800;0,005;390,650;414,750;28,40;843,650;263,203;0,000;572,200;585,100;554,200;309,250;;;;;0,00;0,00;0,00;3,00;3,94;15,294;27,760;0,58;0,54;999998,00;999998,00;999998,00;999998,00;999998,00;999998,00;999998,00;999998,00;999998,00;999998,00;999998,00;999998,00;999998,00;999998,00;999998,00;;;;;;;;;;;;;;;;;394,9764;15,91148;50,5686;0,24838257;0,24838257;0,00069;1,41649;28,3434;21,567108;0,056536;23,855033;25,326699;0,0126;1,2553;0,97;96,78;0,00;0,35;29,89;;172,674;172,808;3,9521338;19,68400;1,11400;0,01300;0,0619494;;59,37;163,00;;;
SPR 300s [m²/s];0,018;164;19,73400;1,07500;0,007000;96,450;94,24;-12,3400;0,000;101,016;33,800;0,005;391,050;415,250;28,40;843,650;263,203;0,000;572,400;584,900;554,200;309,250;;;;;0,00;0,00;0,00;3,00;3,95;15,301;27,755;0,58;0,54;999998,00;999998,00;999998,00;999998,00;999998,00;999998,00;999998,00;999998,00;999998,00;999998,00;999998,00;999998,00;999998,00;999998,00;999998,00;;;;;;;;;;;;;;;;;396,8549;16,54271;55,2942;0,24004110;0,24004110;-0,00007;1,47079;28,7403;21,702832;0,059298;24,029734;25,516807;0,0133;1,3265;0,98;98,11;0,00;0,35;30,01;;174,036;172,808;3,9709304;19,68700;1,11100;0,00900;0,0618538;;59,04;164,00;;;
SPR 360s [m²/s];0,018;165;19,73300;1,07400;0,013000;95,525;93,21;-12,4601;0,000;101,014;33,800;0,005;391,150;415,350;28,40;843,817;263,203;0,000;572,800;585,000;554,200;309,250;;;;;0,00;0,00;0,00;3,00;3,95;15,265;27,752;0,58;0,53;999998,00;999998,00;999998,00;999998,00;999998,00;999998,00;999998,00;999998,00;999998,00;999998,00;999998,00;999998,00;999998,00;999998,00;999998,00;;;;;;;;;;;;;;;;;394,2933;34,05679;135,2410;0,11584473;0,11584473;-0,00159;3,02117;29,1345;21,595750;0,070325;23,917286;25,397021;0,0157;1,5658;1,00;99,67;0,00;0,35;29,77;;175,378;175,497;3,9452990;19,69100;1,10700;0,00100;0,0617580;;58,92;165,00;;;
SPR Test [m²/s];0,018;166;19,73000;1,07800;0,002000;100,575;92,24;-12,6000;0,000;101,020;33,800;0,005;391,350;415,450;28,40;843,750;263,203;0,000;572,800;584,900;554,100;309,250;;;;;0,00;0,00;0,00;3,00;3,95;15,276;27,747;0,58;0,53;999998,00;999998,00;999998,00;999998,00;999998,00;999998,00;999998,00;999998,00;999998,00;999998,00;999998,00;999998,00;999998,00;999998,00;999998,00;;;;;;;;;;;;;;;;;405,1002;39,90672;181,9512;0,10157267;0,10157267;-0,00418;3,53468;29,5396;22,153573;0,080849;24,547620;26,059305;0,0185;1,8470;1,02;101,52;0,00;0,36;30,51;;176,730;175,497;4,0534323;19,69200;1,10700;-0,01200;0,0618525;;58,78;166,00;;;
Results COY;;167;19,73000;1,08300;0,012000;97,625;92,70;-12,7000;0,000;101,020;33,800;0,005;391,750;415,650;28,40;843,783;263,203;0,000;572,900;584,900;554,100;309,250;;;;;0,00;0,00;0,00;3,00;3,95;15,299;27,765;0,58;0,53;999998,00;999998,00;999998,00;999998,00;999998,00;999998,00;999998,00;999998,00;999998,00;999998,00;999998,00;999998,00;999998,00;999998,00;999998,00;;;;;;;;;;;;;;;;;398,1439;16,82966;72,1353;0,23671468;0,23671468;0,00166;1,50059;29,9378;21,815112;0,075822;24,197290;25,673525;0,0171;1,7065;1,03;103,22;0,00;0,36;30,17;;178,076;178,140;3,9838282;19,68700;1,11200;0,01800;0,0617353;;58,68;167,00;;;
COY max [kg/kg];0,0433;168;19,72800;1,08800;-0,005000;94,625;92,49;-13,0400;0,000;101,016;33,800;0,005;391,950;415,750;28,40;843,650;263,203;0,000;572,500;584,900;554,100;309,250;;;;;0,00;0,00;0,00;3,00;3,95;15,294;27,757;0,58;0,53;999998,00;999998,00;999998,00;999998,00;999998,00;999998,00;999998,00;999998,00;999998,00;999998,00;999998,00;999998,00;999998,00;999998,00;999998,00;;;;;;;;;;;;;;;;;393,5326;16,57704;72,9060;0,23753866;0,23753866;0,00050;1,47739;30,3313;21,471829;0,078109;23,828680;25,275606;0,0173;1,7308;1,05;104,96;0,00;0,35;29,79;;179,372;178,140;3,9376868;19,68300;1,11600;0,01200;0,0619970;;58,34;168,00;;;
Max at [s];482;169;19,72300;1,10200;-0,001000;100,350;93,26;-13,1400;0,000;101,016;33,800;0,005;392,150;415,750;28,40;843,783;263,203;0,000;573,000;584,800;554,100;309,250;;;;;0,00;0,00;0,00;3,00;3,95;15,276;27,747;0,58;0,53;999998,00;999998,00;999998,00;999998,00;999998,00;999998,00;999998,00;999998,00;999998,00;999998,00;999998,00;999998,00;999998,00;999998,00;999998,00;;;;;;;;;;;;;;;;;407,2471;42,89787;167,7498;0,09499105;0,09499105;0,00090;3,82493;30,7386;22,106196;0,069808;24,545196;26,022353;0,0159;1,5925;1,07;106,55;0,00;0,36;30,84;;180,680;180,797;4,0749141;19,67600;1,12200;0,01400;0,0623188;;58,24;169,00;;;
COY 060s [kg/kg];-0,0022;170;19,71700;1,10700;0,013000;97,075;93,20;-13,2700;0,000;101,014;33,800;0,005;392,350;415,950;28,40;844,217;263,203;0,000;574,300;584,800;554,100;309,250;;;;;0,00;0,00;0,00;3,00;3,95;15,358;27,757;0,58;0,53;999998,00;999998,00;999998,00;999998,00;999998,00;999998,00;999998,00;999998,00;999998,00;999998,00;999998,00;999998,00;999998,00;999998,00;999998,00;;;;;;;;;;;;;;;;;402,8795;34,57374;135,7518;0,11659749;0,11659749;0,00185;3,10118;31,1415;21,736935;0,070486;24,147504;25,599985;0,0158;1,5819;1,08;108,13;0,00;0,36;30,56;;182,000;180,797;4,0312120;19,66600;1,13500;0,01900;0,0627006;;58,11;170,00;;;
COY 120s [kg/kg];0,0002;171;19,70200;1,11100;0,029000;94,825;93,73;-13,3999;0,000;101,016;33,800;0,005;392,650;416,350;28,40;844,183;263,203;0,000;574,200;584,800;554,100;309,250;;;;;0,00;0,00;0,00;3,00;3,95;15,317;27,771;0,58;0,54;999998,00;999998,00;999998,00;999998,00;999998,00;999998,00;999998,00;999998,00;999998,00;999998,00;999998,00;999998,00;999998,00;999998,00;999998,00;;;;;;;;;;;;;;;;;401,0330;16,54925;59,3642;0,24247233;0,24247233;0,00164;1,47467;31,5425;21,475340;0,064818;23,875140;25,316222;0,0144;1,4386;1,10;109,57;0,00;0,36;30,38;;183,286;183,410;4,0127364;19,65800;1,13600;0,01800;0,0631766;;57,98;171,00;;;
COY 180s [kg/kg];0,0011;172;19,69300;1,11400;0,037000;96,525;93,69;-13,7200;0,000;101,012;33,800;0,000;392,850;416,650;28,40;844,250;263,203;0,000;574,600;584,700;554,000;309,250;;;;;0,00;0,00;0,00;3,00;3,96;15,244;27,747;0,58;0,54;999998,00;999998,00;999998,00;999998,00;999998,00;999998,00;999998,00;999998,00;999998,00;999998,00;999998,00;999998,00;999998,00;999998,00;999998,00;;;;;;;;;;;;;;;;;403,7494;17,62638;63,7405;0,22919718;0,22919718;0,00184;1,56493;31,9462;21,661472;0,065173;24,094338;25,554043;0,0146;1,4600;1,11;111,03;0,00;0,36;30,58;;184,560;183,410;4,0399168;19,66100;1,13000;0,01900;0,0630573;;57,66;172,00;;;
COY 240s [kg/kg];0,0022;173;19,68900;1,11400;0,021000;97,800;93,61;-13,8300;0,000;101,012;33,800;0,000;392,950;416,650;28,40;844,383;263,203;0,000;575,000;584,700;554,000;309,250;;;;;0,00;0,00;0,00;3,00;3,96;15,299;27,749;0,58;0,54;999998,00;999998,00;999998,00;999998,00;999998,00;999998,00;999998,00;999998,00;999998,00;999998,00;999998,00;999998,00;999998,00;999998,00;999998,00;;;;;;;;;;;;;;;;;403,6110;39,37358;145,2894;0,10256958;0,10256958;0,00070;3,49348;32,3498;21,801291;0,066055;24,256033;25,718987;0,0149;1,4893;1,13;112,52;0,00;0,36;30,53;;185,827;185,940;4,0385313;19,67100;1,12200;0,01300;0,0626281;;57,55;173,00;;;
COY 300s [kg/kg];0,0028;174;19,68700;1,11100;0,013000;93,025;93,78;-13,9601;0,000;101,016;33,800;0,000;393,550;417,850;28,40;844,683;263,203;0,000;576,000;584,600;554,000;309,250;;;;;0,00;0,00;0,00;3,00;3,96;15,288;27,757;0,58;0,54;999998,00;999998,00;999998,00;999998,00;999998,00;999998,00;999998,00;999998,00;999998,00;999998,00;999998,00;999998,00;999998,00;999998,00;999998,00;;;;;;;;;;;;;;;;;390,3626;34,20993;124,1369;0,11417643;0,11417643;0,00199;3,05276;32,7402;21,246202;0,064281;23,674537;25,136337;0,0142;1,4165;1,14;113,93;0,00;0,35;29,59;;187,040;185,940;3,9059681;19,67800;1,12000;0,02000;0,0621524;;57,42;174,00;;;
COY 360s [kg/kg];0,0029;175;19,68400;1,10700;0,009000;94,850;93,59;-14,0900;0,000;101,012;33,800;0,005;394,050;418,250;28,40;844,717;263,203;0,000;576,100;584,600;554,000;309,250;;;;;0,00;0,00;0,00;3,00;3,96;15,297;27,744;0,58;0,54;999998,00;999998,00;999998,00;999998,00;999998,00;999998,00;999998,00;999998,00;999998,00;999998,00;999998,00;999998,00;999998,00;999998,00;999998,00;;;;;;;;;;;;;;;;;396,3257;15,60912;58,1016;0,25405884;0,25405884;-0,00196;1,38962;33,1365;21,439983;0,066278;23,920819;25,389881;0,0148;1,4752;1,15;115,41;0,00;0,35;29,93;;188,219;188,386;3,9656350;19,67500;1,12400;-0,00100;0,0625322;;57,29;175,00;;;
COY Test [kg/kg];0,0031;176;19,68700;1,10700;0,001000;98,000;93,40;-14,4299;0,000;101,012;33,800;0,005;394,050;417,950;28,40;844,517;263,203;0,000;575,600;584,500;554,000;309,250;;;;;0,00;0,00;0,00;3,00;3,96;15,299;27,771;0,58;0,53;999998,00;999998,00;999998,00;999998,00;999998,00;999998,00;999998,00;999998,00;999998,00;999998,00;999998,00;999998,00;999998,00;999998,00;999998,00;;;;;;;;;;;;;;;;;405,2148;16,77390;63,9164;0,24171956;0,24171956;-0,00199;1,49013;33,5417;21,793090;0,068294;24,314784;25,789529;0,0154;1,5441;1,17;116,95;0,00;0,36;30,59;;189,427;188,386;4,0545794;19,66800;1,12800;-0,00100;0,0629012;;56,95;176,00;;;
Results CO2Y;;177;19,69100;1,11200;-0,012000;91,025;93,34;-14,5400;0,000;101,012;33,800;0,005;394,150;417,850;28,40;844,317;263,203;0,000;575,000;584,500;554,000;309,250;;;;;0,00;0,00;0,00;3,00;3,96;15,259;27,755;0,58;0,53;999998,00;999998,00;999998,00;999998,00;999998,00;999998,00;999998,00;999998,00;999998,00;999998,00;999998,00;999998,00;999998,00;999998,00;999998,00;;;;;;;;;;;;;;;;;392,0951;40,90755;156,7713;0,09590658;0,09590658;-0,00377;3,62914;33,9338;21,000567;0,068987;23,436503;24,845726;0,0150;1,5026;1,19;118,46;0,00;0,35;29,55;;190,609;190,712;3,9233031;19,66500;1,13100;-0,01100;0,0631624;;56,84;177,00;;;
CO2Y max [kg/kg];4,0255;178;19,69200;1,11600;0,018000;95,075;92,98;-14,6600;0,000;101,012;33,800;0,005;394,350;417,950;28,30;844,283;263,203;0,000;575,000;584,500;553,900;309,250;;;;;0,00;0,00;0,00;3,00;3,96;15,288;27,760;0,58;0,53;999998,00;999998,00;999998,00;999998,00;999998,00;999998,00;999998,00;999998,00;999998,00;999998,00;999998,00;999998,00;999998,00;999998,00;999998,00;;;;;;;;;;;;;;;;;401,5207;33,04449;133,4670;0,12158203;0,12158203;-0,00121;2,93580;34,3354;21,457231;0,072853;23,958289;25,392080;0,0162;1,6217;1,20;120,08;0,00;0,36;30,33;;191,767;190,712;4,0176156;19,65900;1,13500;0,00300;0,0633064;;56,72;178,00;;;
Max at [s];402;179;19,68700;1,12200;0,012000;94,825;94,33;-14,7799;0,000;101,012;33,800;0,005;394,550;418,250;28,30;844,183;263,203;0,000;574,800;584,400;553,900;309,250;;;;;0,00;0,00;0,00;3,00;3,96;15,276;27,747;0,58;0,54;999998,00;999998,00;999998,00;999998,00;999998,00;999998,00;999998,00;999998,00;999998,00;999998,00;999998,00;999998,00;999998,00;999998,00;999998,00;;;;;;;;;;;;;;;;;401,8666;41,27903;133,4773;0,09741211;0,09741211;0,00031;3,68878;34,7372;21,423570;0,058425;23,932835;25,370444;0,0130;1,2995;1,21;121,38;0,00;0,36;30,43;;192,940;193,017;4,0210771;19,65300;1,14400;0,01100;0,0634622;;56,60;179,00;;;
CO2Y 060s [kg/kg];2,0830;180;19,68300;1,13500;0,014000;96,075;94,11;-14,8899;0,000;101,016;33,800;0,005;394,750;418,450;28,30;844,183;263,203;0,000;574,800;584,400;553,900;309,250;;;;;0,00;0,00;0,00;3,00;3,97;15,288;27,765;0,58;0,54;999998,00;999998,00;999998,00;999998,00;999998,00;999998,00;999998,00;999998,00;999998,00;999998,00;999998,00;999998,00;999998,00;999998,00;999998,00;;;;;;;;;;;;;;;;;409,4547;17,80985;59,1808;0,23004150;0,23004150;-0,00140;1,58910;35,1467;21,558848;0,060761;24,096167;25,542853;0,0136;1,3606;1,23;122,74;0,00;0,37;30,96;;194,122;193,017;4,0970037;19,63900;1,15600;0,00200;0,0642593;;56,49;180,00;;;
CO2Y 120s [kg/kg];2,0816;181;19,67600;1,13600;0,019000;93,550;93,40;-15,2100;0,000;101,012;33,800;0,005;394,850;418,450;28,40;844,083;263,203;0,000;574,500;584,400;553,900;309,250;;;;;0,00;0,00;0,00;3,00;3,97;15,280;27,765;0,58;0,53;999998,00;999998,00;999998,00;999998,00;999998,00;999998,00;999998,00;999998,00;999998,00;999998,00;999998,00;999998,00;999998,00;999998,00;999998,00;;;;;;;;;;;;;;;;;406,2163;16,75893;62,2502;0,24253337;0,24253337;0,00256;1,49250;35,5529;21,270969;0,068294;23,780428;25,201774;0,0151;1,5089;1,24;124,25;0,00;0,36;30,80;;195,303;195,349;4,0646000;19,62800;1,16000;0,02300;0,0646181;;56,17;181,00;;;
CO2Y 180s [kg/kg];2,0828;182;19,66600;1,13000;0,018000;89,900;91,96;-15,3400;0,000;101,012;33,800;0,005;395,150;418,750;28,40;843,950;263,203;0,000;574,200;584,300;553,900;309,250;;;;;0,00;0,00;0,00;3,00;3,97;15,294;27,771;0,58;0,53;999998,00;999998,00;999998,00;999998,00;999998,00;999998,00;999998,00;999998,00;999998,00;999998,00;999998,00;999998,00;999998,00;999998,00;999998,00;;;;;;;;;;;;;;;;;397,0385;34,52125;158,0388;0,11508179;0,11508179;-0,00044;3,05456;35,9499;20,843963;0,083896;23,320751;24,713564;0,0182;1,8176;1,26;126,06;0,00;0,35;30,00;;196,436;195,349;3,9727669;19,63600;1,15000;0,00700;0,0644495;;56,04;182,00;;;
CO2Y 240s [kg/kg];2,0944;183;19,65800;1,12200;0,019000;100,125;91,14;-15,4701;0,000;101,020;33,800;0,005;395,250;418,650;28,40;843,917;263,203;0,000;574,100;584,300;553,900;309,250;;;;;0,00;0,00;0,00;3,00;3,97;15,318;27,771;0,58;0,52;999998,00;999998,00;999998,00;999998,00;999998,00;999998,00;999998,00;999998,00;999998,00;999998,00;999998,00;999998,00;999998,00;999998,00;999998,00;;;;;;;;;;;;;;;;;413,4194;38,47953;197,3644;0,10750326;0,10750326;0,00168;3,40657;36,3634;21,994635;0,092774;24,614380;26,071626;0,0212;2,1205;1,28;128,18;0,00;0,37;31,29;;197,577;197,692;4,1366748;19,65100;1,13600;0,01800;0,0635930;;55,91;183,00;;;
CO2Y 300s [kg/kg];2,1016;184;19,66100;1,12000;0,013000;94,725;92,21;-15,5900;0,000;101,016;33,800;0,005;395,750;419,150;28,40;843,983;263,203;0,000;574,300;584,300;553,900;309,250;;;;;0,00;0,00;0,00;3,00;3,97;15,299;27,771;0,58;0,53;999998,00;999998,00;999998,00;999998,00;999998,00;999998,00;999998,00;999998,00;999998,00;999998,00;999998,00;999998,00;999998,00;999998,00;999998,00;;;;;;;;;;;;;;;;;397,4554;16,63683;75,5493;0,23904419;0,23904419;0,00163;1,48782;36,7608;21,379782;0,081141;23,956561;25,373070;0,0181;1,8049;1,30;129,99;0,00;0,36;30,13;;198,707;197,692;3,9769386;19,66300;1,13500;0,01800;0,0628910;;55,79;184,00;;;
CO2Y 360s [kg/kg];2,1001;185;19,67100;1,12400;0,020000;94,375;92,41;-15,9199;0,000;101,020;33,800;0,005;395,950;419,550;28,40;843,883;263,203;0,000;574,000;584,300;553,900;309,250;;;;;0,00;0,00;0,00;3,00;3,97;15,326;27,784;0,58;0,53;999998,00;999998,00;999998,00;999998,00;999998,00;999998,00;999998,00;999998,00;999998,00;999998,00;999998,00;999998,00;999998,00;999998,00;999998,00;;;;;;;;;;;;;;;;;401,0247;15,52808;67,9463;0,25841268;0,25841268;0,00163;1,39363;37,1618;21,334858;0,078979;23,918303;25,343917;0,0176;1,7548;1,32;131,74;0,00;0,36;30,42;;199,791;199,958;4,0126531;19,64800;1,15100;0,01800;0,0635940;;55,46;185,00;;;
CO2Y Test [kg/kg];2,0978;186;19,67800;1,12800;-0,001000;97,875;92,25;-16,0701;0,000;101,020;33,800;0,005;395,850;418,950;28,40;843,983;263,203;0,000;574,300;584,300;553,900;309,250;;;;;0,00;0,00;0,00;3,00;3,97;15,318;27,763;0,58;0,53;999998,00;999998,00;999998,00;999998,00;999998,00;999998,00;999998,00;999998,00;999998,00;999998,00;999998,00;999998,00;999998,00;999998,00;999998,00;;;;;;;;;;;;;;;;;418,2479;37,19384;162,1637;0,11251831;0,11251831;-0,00084;3,34556;37,5801;21,729613;0,080699;24,354707;25,775937;0,0182;1,8235;1,34;133,57;0,00;0,38;31,68;;200,919;199,958;4,1849880;19,61900;1,18000;0,00500;0,0651296;;55,31;186,00;;;
;;187;19,67500;1,13100;-0,001000;102,125;93,14;-16,2100;0,000;101,020;33,800;0,005;395,650;418,050;28,40;843,883;263,203;0,000;574,000;584,300;553,900;309,250;;;;;0,00;0,00;0,00;3,00;3,98;15,309;27,781;0,58;0,53;999998,00;999998,00;999998,00;999998,00;999998,00;999998,00;999998,00;999998,00;999998,00;999998,00;999998,00;999998,00;999998,00;999998,00;999998,00;;;;;;;;;;;;;;;;;439,1279;16,52977;61,6740;0,26581828;0,26581828;-0,00203;1,47760;38,0192;22,201990;0,071117;24,871578;26,279699;0,0164;1,6384;1,35;135,21;0,00;0,39;33,20;;202,137;202,312;4,3939141;19,58500;1,20400;-0,00100;0,0669383;;55,17;187,00;;;
;;188;19,66800;1,13500;-0,011000;94,025;92,54;-16,5601;0,000;101,016;33,800;0,005;395,550;417,950;28,40;843,817;263,203;0,000;573,900;584,200;553,900;309,250;;;;;0,00;0,00;0,00;3,00;3,98;15,242;27,773;0,58;0,53;999998,00;999998,00;999998,00;999998,00;999998,00;999998,00;999998,00;999998,00;999998,00;999998,00;999998,00;999998,00;999998,00;999998,00;999998,00;;;;;;;;;;;;;;;;;429,0012;18,32697;73,2444;0,23422241;0,23422241;-0,00026;1,64266;38,4482;21,306024;0,077568;23,861848;25,213145;0,0172;1,7145;1,37;136,92;0,00;0,38;32,50;;203,371;202,312;4,2925865;19,55800;1,22800;0,00800;0,0681540;;54,82;188,00;;;
;;189;19,66500;1,14400;0,003000;91,875;92,26;-16,6500;0,000;101,028;33,800;0,005;395,950;418,650;28,40;843,517;263,196;0,000;572,900;584,300;553,900;309,250;;;;;0,00;0,00;0,00;3,00;3,98;15,280;27,773;0,58;0,53;999998,00;999998,00;999998,00;999998,00;999998,00;999998,00;999998,00;999998,00;999998,00;999998,00;999998,00;999998,00;999998,00;999998,00;999998,00;;;;;;;;;;;;;;;;;428,7746;48,62295;199,8258;0,08823649;0,08823649;-0,00025;4,33731;38,8770;21,050380;0,080555;23,599378;24,952341;0,0176;1,7621;1,39;138,68;0,00;0,38;32,46;;204,564;204,763;4,2903183;19,54300;1,23600;0,00800;0,0689510;;54,73;189,00;;;
;;190;19,65900;1,15600;0,011000;97,400;91,86;-16,7799;0,000;101,022;33,800;0,005;396,250;418,950;28,40;843,783;263,196;0,000;573,700;584,200;554,000;309,250;;;;;0,00;0,00;0,00;3,00;3,98;15,309;27,773;0,58;0,53;999998,00;999998,00;999998,00;999998,00;999998,00;999998,00;999998,00;999998,00;999998,00;999998,00;999998,00;999998,00;999998,00;999998,00;999998,00;;;;;;;;;;;;;;;;;441,0908;38,40238;166,6385;0,11492920;0,11492920;0,00414;3,42733;39,3181;21,665878;0,084952;24,307810;25,700333;0,0192;1,9140;1,41;140,60;0,00;0,39;33,50;;205,777;204,763;4,4135550;19,53900;1,23600;0,03100;0,0689182;;54,60;190,00;;;
;;191;19,65300;1,16000;0,002000;92,075;92,59;-16,9099;0,000;101,020;33,800;0,005;396,850;420,350;28,40;843,983;263,203;0,000;574,300;584,200;554,000;309,250;;;;;0,00;0,00;0,00;3,00;3,98;15,267;27,781;0,58;0,53;999998,00;999998,00;999998,00;999998,00;999998,00;999998,00;999998,00;999998,00;999998,00;999998,00;999998,00;999998,00;999998,00;999998,00;999998,00;;;;;;;;;;;;;;;;;429,2003;16,56560;65,2928;0,25924683;0,25924683;0,00272;1,47990;39,7473;21,049371;0,077025;23,651885;25,052463;0,0169;1,6917;1,42;142,29;0,00;0,38;32,57;;206,977;207,111;4,2945781;19,53800;1,23900;0,02400;0,0690246;;54,47;191,00;;;
