Repository: FireDynamics/BESKID_ExperimentalData

# Cone Calorimeter Experiments

Experiments have been conducted, with sample in horizontal orientation. Samples were wrapped in aluminium foil. No retainer frame or grid have been used.

Different types of insulation material have been used below the PMMA samples: CaSiO3 and Al2O3. The goal was to an insulation material that has a more reproducible behaviour compared to the common fiber blankets. The CaSiO3 block below the sample was manufactured from the same boards used as backing of the large scale experiments. However, it was found that these boards contain a lot of moisture making the mass loss measurements unreliable.

File: Materials/PMMA/DE_6mm/Cone/Al2O3/17032026_PMMA_DE_6mm_q75_Al2O3_R1.csv (part 3 of 5)
General information;;time (s);O2;CO2;CO;Pdiff;Light;Mass;Methane;AmbP;AmbH;HFM;TC stack;TC smoke;TC amb.;TC cone;T PK;Soot;TC cone1;TC cone2;TC cone3;TC aux;CH4;CO;CO2;Ethene;H2O;n.u.;n.u.;UOX Bin;n.u.;UOX Hum.;UOX Temp;n.u.;TEext1;TEext2;TEext3;TEext4;TEext5;TEext6;TEext7;TEext8;TEext9;TEext10;TEext11;TEext12;TEext13;TEext14;TEext15;n.u.;n.u.;n.u.;n.u.;n.u.;n.u.;n.u.;n.u.;n.u.;n.u.;n.u.;n.u.;n.u.;n.u.;n.u.;n.u.;n.u.;HRR/a;EHC;SEA;MLR;MLR/a;COY;CO2Y/sh;THR/a;MFR;K;Vstack;Vsmoke;SPR;RSR;TSP;TSR;COP;CO2P;O2C;TOC;ARHE;Mass;HRR;O2/sh;CO2/sh;CO/sh;phi;FU27;FU28;FU29;FU30;FU31;
;;;%;%;%;Pa;-;g;g/s;Pa;%;kW/m²;°C;°C;°C;°C;°C;g/min;°C;°C;°C;°C;ppm;ppm;%;ppm;ppm;no;no;;no;%;°C;no;°C;°C;°C;°C;°C;°C;°C;°C;°C;°C;°C;°C;°C;°C;°C;no;no;no;no;no;no;no;no;no;no;no;no;no;no;no;no;no;kW/m²;MJ/kg;m²/kg;g/s;g/(s*m²);[kg/kg];[kg/kg];MJ/m²;g/s;1/m;l/s;l/s;m²/s;(m²/s)/m²;m²;m²;g/s;g/s;g/s;g;kW/m²;g;kW;[%];[%];%;;;;;;;
HRR Test [kW/m²];698,4;126;16,70000;3,69500;0,019000;72,225;82,96;-41,1401;0,000;101,018;30,200;0,000;531,150;579,750;24,90;1133,083;263,183;0,000;850,700;875,900;853,200;320,450;;;;;0,00;0,00;0,00;3,00;1,92;15,763;24,198;0,58;0,48;999998,00;999998,00;999998,00;999998,00;999998,00;999998,00;999998,00;999998,00;999998,00;999998,00;999998,00;999998,00;999998,00;999998,00;999998,00;;;;;;;;;;;;;;;;;1033,9369;22,08388;90,4786;0,46837362;0,46837362;0,00264;1,97345;97,2393;15,708864;0,187352;23,624478;25,786108;0,0424;4,2361;4,24;423,39;0,00;0,92;79,54;;767,633;766,671;10,3435046;16,36400;3,89200;0,02400;0,2255047;;32,30;126,00;;;
Results EHC;;127;16,65600;3,70900;0,036000;75,300;83,69;-41,4801;0,000;101,018;30,200;0,000;532,050;580,750;24,90;1133,117;263,190;0,000;851,100;875,800;853,000;320,450;;;;;0,00;0,00;0,00;3,00;1,92;15,748;24,203;0,58;0,48;999998,00;999998,00;999998,00;999998,00;999998,00;999998,00;999998,00;999998,00;999998,00;999998,00;999998,00;999998,00;999998,00;999998,00;999998,00;;;;;;;;;;;;;;;;;1047,6472;21,53708;84,8507;0,48663330;0,48663330;0,00567;1,92568;98,2869;16,026211;0,178625;24,142575;26,352411;0,0413;4,1275;4,28;427,52;0,01;0,94;80,65;;769,784;771,139;10,4806624;16,39200;3,86800;0,04500;0,2239361;;31,96;127,00;;;
EHC max [MJ/kg];58,6;128;16,62000;3,73700;0,047000;74,100;84,15;-42,1001;0,000;101,020;30,200;0,000;533,050;582,250;24,90;1132,650;263,183;0,000;850,000;875,600;852,900;320,450;;;;;0,00;0,00;0,00;3,00;1,92;15,797;24,193;0,58;0,49;999998,00;999998,00;999998,00;999998,00;999998,00;999998,00;999998,00;999998,00;999998,00;999998,00;999998,00;999998,00;999998,00;999998,00;999998,00;;;;;;;;;;;;;;;;;1035,5315;23,45408;90,0418;0,44169108;0,44169108;0,00422;2,11038;99,3224;15,883080;0,173150;23,971927;26,184513;0,0398;3,9755;4,32;431,49;0,00;0,93;79,75;;771,908;771,139;10,3594572;16,40200;3,88200;0,03500;0,2233262;;31,34;128,00;;;
Max at [s];15;129;16,59900;3,75000;0,044000;76,075;82,20;-42,3801;0,000;101,018;30,200;0,000;533,950;583,450;24,90;1132,217;263,183;0,000;848,900;875,500;852,800;320,450;;;;;0,00;0,00;0,00;3,00;1,93;15,746;24,206;0,58;0,47;999998,00;999998,00;999998,00;999998,00;999998,00;999998,00;999998,00;999998,00;999998,00;999998,00;999998,00;999998,00;999998,00;999998,00;999998,00;;;;;;;;;;;;;;;;;1058,5402;22,41368;96,9721;0,47246297;0,47246297;0,00597;2,02498;100,3810;16,079787;0,196623;24,309786;26,563432;0,0458;4,5797;4,36;436,07;0,01;0,96;81,63;;774,040;775,510;10,5896358;16,35200;3,93500;0,04700;0,2255481;;31,06;129,00;;;
EHC 060s [MJ/kg];26,0;130;16,57500;3,74900;0,052000;74,375;83,41;-43,0400;0,000;101,020;30,200;0,000;534,250;583,850;24,90;1131,917;263,183;0,000;848,200;875,400;852,700;320,450;;;;;0,00;0,00;0,00;3,00;1,93;15,757;24,222;0,58;0,48;999998,00;999998,00;999998,00;999998,00;999998,00;999998,00;999998,00;999998,00;999998,00;999998,00;999998,00;999998,00;999998,00;999998,00;999998,00;;;;;;;;;;;;;;;;;1065,0889;21,17075;83,3457;0,50329590;0,50329590;0,00408;1,91241;101,4461;15,894645;0,181995;24,043386;26,275585;0,0419;4,1931;4,40;440,27;0,00;0,96;82,13;;776,254;775,510;10,6551498;16,27000;4,00400;0,03400;0,2296831;;30,40;130,00;;;
EHC 120s [MJ/kg];25,5;131;16,54400;3,74400;0,036000;71,200;83,11;-43,3301;0,000;101,018;30,200;0,000;534,650;584,150;24,90;1132,117;263,183;0,000;849,200;875,200;852,500;320,450;;;;;0,00;0,00;0,00;3,00;1,93;15,782;24,209;0,58;0,48;999998,00;999998,00;999998,00;999998,00;999998,00;999998,00;999998,00;999998,00;999998,00;999998,00;999998,00;999998,00;999998,00;999998,00;999998,00;;;;;;;;;;;;;;;;;1051,1278;41,35849;164,6591;0,25425212;0,25425212;0,00372;3,71942;102,4972;15,545862;0,185616;23,533399;25,712213;0,0419;4,1848;4,45;444,45;0,00;0,95;81,02;;778,406;779,774;10,5154824;16,23000;4,02200;0,03200;0,2318083;;30,11;131,00;;;
EHC 180s [MJ/kg];25,5;132;16,53600;3,76300;0,023000;71,975;82,21;-43,6602;0,000;101,020;30,200;0,000;535,450;585,050;24,90;1131,817;263,183;0,000;848,600;875,000;852,400;320,450;;;;;0,00;0,00;0,00;3,00;1,93;15,763;24,206;0,58;0,47;999998,00;999998,00;999998,00;999998,00;999998,00;999998,00;999998,00;999998,00;999998,00;999998,00;999998,00;999998,00;999998,00;999998,00;999998,00;;;;;;;;;;;;;;;;;1058,2354;20,82741;87,6915;0,50830078;0,50830078;0,00318;1,87480;103,5554;15,618559;0,196403;23,678825;25,872251;0,0446;4,4556;4,49;448,91;0,00;0,95;81,57;;780,499;779,774;10,5865865;16,22000;4,03400;0,02800;0,2323008;;29,78;132,00;;;
EHC 240s [MJ/kg];20,3;133;16,54100;3,80200;0,015000;71,500;83,81;-44,2900;0,000;101,020;30,200;0,000;536,750;586,650;24,90;1131,150;263,183;0,000;846,800;874,900;852,300;320,450;;;;;0,00;0,00;0,00;3,00;1,93;15,774;24,179;0,58;0,48;999998,00;999998,00;999998,00;999998,00;999998,00;999998,00;999998,00;999998,00;999998,00;999998,00;999998,00;999998,00;999998,00;999998,00;999998,00;;;;;;;;;;;;;;;;;1059,1593;21,96151;83,2025;0,48247274;0,48247274;0,00179;1,98698;104,6146;15,548074;0,177198;23,629195;25,825928;0,0401;4,0127;4,53;452,92;0,00;0,96;81,68;;782,590;783,915;10,5958297;16,19200;4,07600;0,01800;0,2335876;;29,15;133,00;;;
EHC 300s [MJ/kg];16,2;134;16,53700;3,86300;0,002000;72,400;83,64;-44,6201;0,000;101,012;30,200;0,000;538,250;588,750;24,90;1130,750;263,183;0,000;845,800;874,800;852,200;320,450;;;;;0,00;0,00;0,00;3,00;1,93;15,769;24,217;0,58;0,48;999998,00;999998,00;999998,00;999998,00;999998,00;999998,00;999998,00;999998,00;999998,00;999998,00;999998,00;999998,00;999998,00;999998,00;999998,00;;;;;;;;;;;;;;;;;1079,2915;23,30109;88,3831;0,46337891;0,46337891;0,00373;2,11405;105,6939;15,623807;0,179264;23,810646;26,044622;0,0410;4,0938;4,57;457,01;0,00;0,98;83,34;;784,729;783,915;10,7972325;16,11900;4,14400;0,03200;0,2369568;;28,82;134,00;;;
EHC 360s [MJ/kg];--;135;16,50800;3,89800;0,020000;76,425;82,28;-45,2201;0,000;101,018;30,200;0,000;538,950;589,650;24,90;1130,417;263,183;0,000;845,000;874,700;852,100;320,450;;;;;0,00;0,00;0,00;3,00;1,93;15,765;24,209;0,58;0,47;999998,00;999998,00;999998,00;999998,00;999998,00;999998,00;999998,00;999998,00;999998,00;999998,00;999998,00;999998,00;999998,00;999998,00;999998,00;;;;;;;;;;;;;;;;;1120,8259;24,73703;101,3796;0,45327759;0,45327759;0,00539;2,22657;106,8147;16,041800;0,195601;24,479460;26,782288;0,0460;4,5935;4,62;461,61;0,01;1,01;86,52;;787,065;788,450;11,2127421;16,06600;4,15800;0,04300;0,2397328;;28,22;135,00;;;
EHC Test [MJ/kg];23,9;136;16,44500;3,89200;0,030000;71,050;82,24;-45,5400;0,000;101,012;30,200;0,000;539,650;590,550;24,90;1130,317;263,183;0,000;844,900;874,600;852,000;320,450;;;;;0,00;0,00;0,00;3,00;1,93;15,791;24,201;0,58;0,47;999998,00;999998,00;999998,00;999998,00;999998,00;999998,00;999998,00;999998,00;999998,00;999998,00;999998,00;999998,00;999998,00;999998,00;999998,00;;;;;;;;;;;;;;;;;1076,5000;21,32558;88,0612;0,50499471;0,50499471;0,00533;1,91402;107,8912;15,457368;0,196148;23,618265;25,845949;0,0445;4,4453;4,66;466,05;0,01;0,97;83,06;;789,356;788,450;10,7693063;16,08400;4,13300;0,04400;0,2389383;;27,90;136,00;;;
Results MLR;;137;16,38100;3,86800;0,024000;72,025;85,57;-46,2101;0,000;101,018;30,200;0,000;540,850;592,250;24,90;1129,983;263,183;0,000;844,100;874,500;851,900;320,450;;;;;0,00;0,00;0,00;3,00;1,93;15,782;24,209;0,58;0,49;999998,00;999998,00;999998,00;999998,00;999998,00;999998,00;999998,00;999998,00;999998,00;999998,00;999998,00;999998,00;999998,00;999998,00;999998,00;;;;;;;;;;;;;;;;;1077,1091;21,87705;72,5956;0,49254354;0,49254354;0,00838;1,97460;108,9683;15,545790;0,156366;23,806192;26,068627;0,0358;3,5742;4,70;469,62;0,01;0,97;83,22;;791,454;792,983;10,7753999;16,10200;4,13500;0,06600;0,2376850;;27,23;137,00;;;
MLR max [g/s];0,6116;138;16,36400;3,88200;0,045000;72,825;85,45;-46,4801;0,000;101,010;30,200;0,000;542,550;594,650;24,90;1129,983;263,183;0,000;844,100;874,500;851,900;320,450;;;;;0,00;0,00;0,00;3,00;1,93;15,790;24,217;0,58;0,49;999998,00;999998,00;999998,00;999998,00;999998,00;999998,00;999998,00;999998,00;999998,00;999998,00;999998,00;999998,00;999998,00;999998,00;999998,00;;;;;;;;;;;;;;;;;1087,9392;42,96332;143,6427;0,25332642;0,25332642;0,00538;3,90917;110,0563;15,607379;0,157862;23,975629;26,277961;0,0364;3,6374;4,73;473,26;0,01;0,99;84,10;;793,564;792,983;10,8837441;16,07000;4,19300;0,04400;0,2391618;;26,96;138,00;;;
Max at [s];176;139;16,39200;3,93500;0,035000;76,700;85,32;-46,8301;0,000;101,010;30,200;0,000;543,250;595,850;24,90;1129,617;263,183;0,000;843,200;874,400;851,800;320,450;;;;;0,00;0,00;0,00;3,00;1,93;15,790;24,209;0,58;0,49;999998,00;999998,00;999998,00;999998,00;999998,00;999998,00;999998,00;999998,00;999998,00;999998,00;999998,00;999998,00;999998,00;999998,00;999998,00;;;;;;;;;;;;;;;;;1132,0684;21,74483;72,4559;0,52082316;0,52082316;0,00764;1,97408;111,1883;16,006907;0,159303;24,621098;27,005028;0,0377;3,7722;4,77;477,03;0,01;1,03;87,57;;795,840;797,466;11,3252126;15,99600;4,24400;0,05900;0,2427414;;26,61;139,00;;;
MLR 060s [g/s];0,3253;140;16,40200;4,00400;0,047000;73,400;84,95;-47,4601;0,000;101,018;30,200;0,000;543,950;596,550;24,90;1129,583;263,183;0,000;843,200;874,400;851,700;320,450;;;;;0,00;0,00;0,00;3,00;1,94;15,782;24,214;0,58;0,49;999998,00;999998,00;999998,00;999998,00;999998,00;999998,00;999998,00;999998,00;999998,00;999998,00;999998,00;999998,00;999998,00;999998,00;999998,00;;;;;;;;;;;;;;;;;1119,7463;23,13728;78,3747;0,48415120;0,48415120;0,00429;2,08895;112,3081;15,648696;0,163658;24,101129;26,431710;0,0379;3,7930;4,81;480,83;0,00;1,01;86,51;;798,198;797,466;11,2019423;15,94400;4,27000;0,03600;0,2456668;;25,98;140,00;;;
MLR 120s [g/s];0,3712;141;16,35200;4,02200;0,034000;70,425;85,35;-47,8000;0,000;101,012;30,200;0,000;545,050;597,850;24,90;1129,783;263,183;0,000;843,800;874,400;851,700;320,450;;;;;0,00;0,00;0,00;3,00;1,94;15,776;24,203;0,58;0,49;999998,00;999998,00;999998,00;999998,00;999998,00;999998,00;999998,00;999998,00;999998,00;999998,00;999998,00;999998,00;999998,00;999998,00;999998,00;;;;;;;;;;;;;;;;;1098,7966;22,62690;74,4218;0,48580933;0,48580933;0,00447;2,04342;113,4069;15,312809;0,159010;23,631510;25,920739;0,0362;3,6140;4,85;484,44;0,00;0,99;84,91;;800,404;801,977;10,9923609;15,92900;4,28300;0,03800;0,2463765;;25,64;141,00;;;
MLR 180s [g/s];0,4043;142;16,27000;4,03400;0,032000;73,375;84,35;-48,4301;0,000;101,010;30,200;0,000;546,750;599,950;24,90;1129,783;263,183;0,000;843,800;874,400;851,700;320,450;;;;;0,00;0,00;0,00;3,00;1,94;15,776;24,209;0,58;0,48;999998,00;999998,00;999998,00;999998,00;999998,00;999998,00;999998,00;999998,00;999998,00;999998,00;999998,00;999998,00;999998,00;999998,00;999998,00;;;;;;;;;;;;;;;;;1126,2483;23,80071;83,8772;0,47338867;0,47338867;0,00180;2,15485;114,5331;15,605915;0,170751;24,158965;26,509685;0,0397;3,9691;4,89;488,41;0,00;1,02;87,02;;802,602;801,977;11,2669879;15,90100;4,31800;0,01800;0,2478238;;25,01;142,00;;;
MLR 240s [g/s];0,3055;143;16,23000;4,07600;0,028000;70,100;84,55;-48,7601;0,000;101,012;30,200;0,000;547,950;601,750;24,90;1130,283;263,183;0,000;845,100;874,400;851,900;320,450;;;;;0,00;0,00;0,00;3,00;1,94;15,816;24,238;0,58;0,49;999998,00;999998,00;999998,00;999998,00;999998,00;999998,00;999998,00;999998,00;999998,00;999998,00;999998,00;999998,00;999998,00;999998,00;999998,00;;;;;;;;;;;;;;;;;1109,5974;21,34614;73,7589;0,52001953;0,52001953;0,00203;1,92871;115,6427;15,236954;0,168432;23,639558;25,960588;0,0384;3,8341;4,92;492,24;0,00;1,00;85,73;;804,807;806,203;11,1004119;15,85500;4,34800;0,02000;0,2501314;;24,68;143,00;;;
MLR 300s [g/s];0,2437;144;16,22000;4,14400;0,018000;71,700;82,65;-49,4601;0,000;101,012;30,200;0,000;548,550;602,550;24,90;1130,383;263,183;0,000;845,300;874,400;852,000;320,450;;;;;0,00;0,00;0,00;3,00;1,94;15,820;24,203;0,58;0,47;999998,00;999998,00;999998,00;999998,00;999998,00;999998,00;999998,00;999998,00;999998,00;999998,00;999998,00;999998,00;999998,00;999998,00;999998,00;;;;;;;;;;;;;;;;;1127,6488;21,48995;83,9425;0,52494303;0,52494303;0,00205;1,94337;116,7704;15,401431;0,191181;23,920902;26,275708;0,0441;4,4047;4,97;496,65;0,00;1,02;87,15;;806,986;806,203;11,2809987;15,82600;4,37500;0,02000;0,2515218;;23,98;144,00;;;
MLR 360s [g/s];--;145;16,19200;4,15800;0,032000;73,800;84,48;-49,8000;0,000;101,020;30,200;0,000;549,550;603,550;24,90;1130,150;263,183;0,000;844,600;874,400;852,000;320,450;;;;;0,00;0,00;0,00;3,00;1,94;15,776;24,214;0,58;0,48;999998,00;999998,00;999998,00;999998,00;999998,00;999998,00;999998,00;999998,00;999998,00;999998,00;999998,00;999998,00;999998,00;999998,00;999998,00;;;;;;;;;;;;;;;;;1148,6977;23,33349;80,4153;0,49249268;0,49249268;0,00304;2,11468;117,9191;15,611124;0,169237;24,290791;26,677658;0,0396;3,9588;5,01;500,61;0,00;1,04;88,84;;809,270;810,658;11,4915720;15,79700;4,40600;0,02700;0,2528090;;23,64;145,00;;;
MLR Test [g/s];0,2928;146;16,11900;4,13300;0,043000;67,575;84,09;-50,4501;0,000;101,012;30,200;0,000;551,050;605,350;24,90;1130,317;263,183;0,000;845,000;874,400;852,100;320,450;;;;;0,00;0,00;0,00;3,00;1,94;15,814;24,203;0,58;0,48;999998,00;999998,00;999998,00;999998,00;999998,00;999998,00;999998,00;999998,00;999998,00;999998,00;999998,00;999998,00;999998,00;999998,00;999998,00;;;;;;;;;;;;;;;;;1106,2468;21,80419;76,8035;0,50755819;0,50755819;0,00278;1,97835;119,0253;14,917881;0,173803;23,275467;25,569012;0,0390;3,8967;5,05;504,50;0,00;1,00;85,59;;811,450;810,658;11,0668930;15,75500;4,44500;0,02600;0,2548329;;22,99;146,00;;;
Results SEA;;147;16,06600;4,13500;0,044000;73,925;82,51;-50,7701;0,000;101,020;30,200;0,000;551,850;606,450;24,90;1130,417;263,183;0,000;845,300;874,400;852,100;320,450;;;;;0,00;0,00;0,00;3,00;1,94;15,786;24,214;0,58;0,47;999998,00;999998,00;999998,00;999998,00;999998,00;999998,00;999998,00;999998,00;999998,00;999998,00;999998,00;999998,00;999998,00;999998,00;999998,00;;;;;;;;;;;;;;;;;1164,1511;40,15520;156,0982;0,29002889;0,29002889;0,00441;3,63584;120,1895;15,591745;0,192776;24,362175;26,772566;0,0453;4,5255;5,09;509,03;0,00;1,05;90,09;;813,652;815,362;11,6461677;15,71800;4,46600;0,03700;0,2566295;;22,67;147,00;;;
SEA max [m²/kg];549,6;148;16,08400;4,19300;0,066000;66,950;83,43;-51,1301;0,000;101,012;30,200;0,000;552,750;607,250;24,90;1130,383;263,183;0,000;845,100;874,400;852,200;320,450;;;;;0,00;0,00;0,00;3,00;1,94;15,799;24,214;0,58;0,48;999998,00;999998,00;999998,00;999998,00;999998,00;999998,00;999998,00;999998,00;999998,00;999998,00;999998,00;999998,00;999998,00;999998,00;999998,00;;;;;;;;;;;;;;;;;1110,4192;21,36321;78,1257;0,51998901;0,51998901;0,00446;1,93137;121,2999;14,825881;0,181679;23,203288;25,491084;0,0406;4,0608;5,13;513,09;0,00;1,00;85,93;;815,839;815,362;11,1086341;15,70200;4,47300;0,03900;0,2574514;;22,31;148,00;;;
Max at [s];254;149;16,10200;4,24400;0,044000;74,150;82,37;-51,7601;0,000;101,012;30,200;0,000;554,050;608,650;24,90;1130,217;263,183;0,000;844,700;874,300;852,200;320,450;;;;;0,00;0,00;0,00;3,00;1,94;15,812;24,222;0,58;0,47;999998,00;999998,00;999998,00;999998,00;999998,00;999998,00;999998,00;999998,00;999998,00;999998,00;999998,00;999998,00;999998,00;999998,00;999998,00;;;;;;;;;;;;;;;;;1169,3276;23,63198;92,5885;0,49500529;0,49500529;0,00551;2,14327;122,4692;15,584422;0,194542;24,447808;26,857068;0,0458;4,5813;5,18;517,67;0,01;1,06;90,55;;818,014;820,079;11,6979533;15,68900;4,49500;0,04500;0,2579267;;21,68;149,00;;;
SEA 060s [m²/kg];105,8;150;16,07000;4,27000;0,059000;71,350;84,80;-52,1301;0,000;101,022;30,200;0,000;554,950;609,950;24,90;1130,250;263,183;0,000;844,700;874,300;852,300;320,450;;;;;0,00;0,00;0,00;3,00;1,94;15,812;24,206;0,58;0,49;999998,00;999998,00;999998,00;999998,00;999998,00;999998,00;999998,00;999998,00;999998,00;999998,00;999998,00;999998,00;999998,00;999998,00;999998,00;;;;;;;;;;;;;;;;;1157,2777;21,30964;70,4734;0,54329427;0,54329427;0,00433;1,93939;123,6265;15,274945;0,165459;24,001246;26,379962;0,0383;3,8273;5,22;521,50;0,00;1,05;89,67;;820,316;820,079;11,5774065;15,63500;4,55400;0,03700;0,2605086;;21,31;150,00;;;
SEA 120s [m²/kg];107,3;151;15,99600;4,28300;0,036000;69,225;83,88;-52,8301;0,000;101,014;30,200;0,000;555,850;610,950;24,90;1130,250;263,183;0,000;844,500;874,300;852,500;320,450;;;;;0,00;0,00;0,00;3,00;1,95;15,805;24,230;0,58;0,48;999998,00;999998,00;999998,00;999998,00;999998,00;999998,00;999998,00;999998,00;999998,00;999998,00;999998,00;999998,00;999998,00;999998,00;999998,00;;;;;;;;;;;;;;;;;1149,3217;22,32434;78,0922;0,51503499;0,51503499;0,00479;2,02823;124,7758;15,033575;0,176312;23,660295;26,005679;0,0402;4,0204;5,26;525,52;0,00;1,04;89,07;;822,521;824,572;11,4978144;15,58600;4,58700;0,04100;0,2629370;;20,61;151,00;;;
SEA 180s [m²/kg];107,5;152;15,94400;4,31800;0,038000;74,175;80,58;-53,1702;0,000;101,014;30,200;0,000;556,350;611,750;24,90;1130,417;263,183;0,000;845,000;874,300;852,500;320,550;;;;;0,00;0,00;0,00;3,00;1,95;15,852;24,227;0,58;0,46;999998,00;999998,00;999998,00;999998,00;999998,00;999998,00;999998,00;999998,00;999998,00;999998,00;999998,00;999998,00;999998,00;999998,00;999998,00;;;;;;;;;;;;;;;;;1197,4734;22,08369;94,2929;0,54246012;0,54246012;0,00427;2,00168;125,9733;15,554796;0,216428;24,502630;26,942542;0,0512;5,1130;5,31;530,63;0,00;1,09;92,77;;824,829;824,572;11,9795239;15,55000;4,60800;0,03600;0,2648238;;20,27;152,00;;;
SEA 240s [m²/kg];94,2;153;15,92900;4,34800;0,018000;72,200;82,66;-53,9000;0,000;101,014;30,200;0,000;557,450;612,950;24,90;1130,150;263,183;0,000;844,100;874,300;852,600;320,450;;;;;0,00;0,00;0,00;3,00;1,95;15,757;24,243;0,58;0,48;999998,00;999998,00;999998,00;999998,00;999998,00;999998,00;999998,00;999998,00;999998,00;999998,00;999998,00;999998,00;999998,00;999998,00;999998,00;;;;;;;;;;;;;;;;;1186,9580;22,61759;84,9063;0,52500407;0,52500407;0,00258;2,04566;127,1602;15,331168;0,190988;24,198109;26,607284;0,0446;4,4558;5,35;535,09;0,00;1,07;91,91;;827,230;829,063;11,8743278;15,52200;4,62400;0,02400;0,2663682;;19,54;153,00;;;
SEA 300s [m²/kg];75,3;154;15,90100;4,37500;0,020000;65,975;83,35;-54,1802;0,000;101,016;30,200;0,000;558,850;614,650;24,90;1130,417;263,183;0,000;844,800;874,300;852,700;320,550;;;;;0,00;0,00;0,00;3,00;1,95;15,824;24,222;0,58;0,48;999998,00;999998,00;999998,00;999998,00;999998,00;999998,00;999998,00;999998,00;999998,00;999998,00;999998,00;999998,00;999998,00;999998,00;999998,00;;;;;;;;;;;;;;;;;1133,9474;38,01730;136,7685;0,29839071;0,29839071;0,00234;3,43177;128,2942;14,636986;0,182640;23,160461;25,472983;0,0408;4,0794;5,39;539,17;0,00;1,02;87,79;;829,394;829,063;11,3440093;15,52000;4,61800;0,02300;0,2665454;;19,26;154,00;;;
SEA 360s [m²/kg];--;155;15,85500;4,40600;0,020000;71,700;83,06;-54,6101;0,000;101,016;30,200;0,000;559,750;615,850;24,90;1130,517;263,183;0,000;844,900;874,300;852,900;320,550;;;;;0,00;0,00;0,00;3,00;1,95;15,843;24,230;0,58;0,48;999998,00;999998,00;999998,00;999998,00;999998,00;999998,00;999998,00;999998,00;999998,00;999998,00;999998,00;999998,00;999998,00;999998,00;999998,00;;;;;;;;;;;;;;;;;1178,6562;20,21468;74,4231;0,58330282;0,58330282;0,00364;1,82585;129,4728;15,246569;0,186148;24,163870;26,585654;0,0434;4,3394;5,44;543,51;0,00;1,07;91,27;;831,503;833,627;11,7912768;15,53000;4,61100;0,03200;0,2659625;;18,83;155,00;;;
SEA Test [m²/kg];90,4;156;15,82600;4,44500;0,027000;70,200;84,05;-55,2701;0,000;101,016;30,200;0,000;560,950;617,250;25,00;1130,517;263,183;0,000;844,800;874,200;853,100;320,550;;;;;0,00;0,00;0,00;3,00;1,95;15,805;24,238;0,58;0,48;999998,00;999998,00;999998,00;999998,00;999998,00;999998,00;999998,00;999998,00;999998,00;999998,00;999998,00;999998,00;999998,00;999998,00;999998,00;;;;;;;;;;;;;;;;;1162,8167;23,18780;80,2981;0,50167847;0,50167847;0,00467;2,10065;130,6357;15,070098;0,174365;23,935390;26,337677;0,0403;4,0268;5,48;547,53;0,00;1,05;90,10;;833,678;833,627;11,6328178;15,53700;4,61600;0,04000;0,2654476;;18,17;156,00;;;
Results SPR;;157;15,79700;4,46600;0,026000;73,625;82,86;-55,6201;0,000;101,016;30,200;0,000;561,750;618,650;24,90;1130,783;263,183;0,000;845,500;874,200;853,200;320,550;;;;;0,00;0,00;0,00;3,00;1,95;15,822;24,235;0,58;0,48;999998,00;999998,00;999998,00;999998,00;999998,00;999998,00;999998,00;999998,00;999998,00;999998,00;999998,00;999998,00;999998,00;999998,00;999998,00;;;;;;;;;;;;;;;;;1193,9220;24,92766;93,2899;0,47914632;0,47914632;0,00409;2,26564;131,8296;15,422355;0,188630;24,529803;27,014441;0,0447;4,4682;5,52;552,00;0,00;1,09;92,55;;835,873;838,120;11,9439962;15,51700;4,64600;0,03500;0,2663472;;17,82;157,00;;;
SPR max [m²/s];0,055;158;15,75500;4,47300;0,037000;68,300;84,14;-56,2401;0,000;101,016;30,200;0,000;562,150;619,350;24,90;1130,717;263,183;0,000;845,300;874,100;853,300;320,550;;;;;0,00;0,00;0,00;3,00;1,95;15,879;24,238;0,58;0,49;999998,00;999998,00;999998,00;999998,00;999998,00;999998,00;999998,00;999998,00;999998,00;999998,00;999998,00;999998,00;999998,00;999998,00;999998,00;;;;;;;;;;;;;;;;;1159,8543;23,24514;79,2908;0,49916585;0,49916585;0,00565;2,11714;132,9894;14,848885;0,173277;23,634495;26,039358;0,0396;3,9563;5,56;555,96;0,01;1,06;89,99;;838,032;838,120;11,6031822;15,46300;4,69700;0,04800;0,2688087;;17,20;158,00;;;
Max at [s];238;159;15,71800;4,49500;0,039000;72,025;81,05;-56,6201;0,000;101,018;30,200;0,000;563,150;620,350;24,90;1130,617;263,183;0,000;844,700;874,100;853,600;320,550;;;;;0,00;0,00;0,00;3,00;1,95;15,812;24,230;0,58;0,47;999998,00;999998,00;999998,00;999998,00;999998,00;999998,00;999998,00;999998,00;999998,00;999998,00;999998,00;999998,00;999998,00;999998,00;999998,00;;;;;;;;;;;;;;;;;1207,6572;23,15830;94,7894;0,52168783;0,52168783;0,00727;2,12401;134,1971;15,234885;0,210668;24,292015;26,759393;0,0495;4,9431;5,61;560,90;0,01;1,11;93,87;;840,206;842,682;12,0814025;15,37200;4,79900;0,05900;0,2729113;;16,82;159,00;;;
SPR 060s [m²/s];0,033;160;15,70200;4,55400;0,045000;67,650;83,01;-57,2802;0,000;101,014;30,200;0,000;563,650;621,050;24,90;1130,850;263,183;0,000;845,300;874,100;853,700;320,550;;;;;0,00;0,00;0,00;3,00;1,95;15,791;24,219;0,58;0,48;999998,00;999998,00;999998,00;999998,00;999998,00;999998,00;999998,00;999998,00;999998,00;999998,00;999998,00;999998,00;999998,00;999998,00;999998,00;;;;;;;;;;;;;;;;;1187,3471;22,37485;80,0928;0,53087362;0,53087362;0,00509;2,05390;135,3844;14,758382;0,186777;23,553125;25,951686;0,0425;4,2502;5,65;565,15;0,01;1,09;92,30;;842,439;842,682;11,8782202;15,28800;4,87400;0,04400;0,2771020;;16,16;160,00;;;
SPR 120s [m²/s];0,037;161;15,68900;4,58700;0,037000;66,100;81,39;-57,6802;0,000;101,014;30,200;0,000;564,250;621,650;24,90;1130,917;263,183;0,000;845,400;874,000;853,900;320,550;;;;;0,00;0,00;0,00;3,00;1,95;15,870;24,219;0,58;0,47;999998,00;999998,00;999998,00;999998,00;999998,00;999998,00;999998,00;999998,00;999998,00;999998,00;999998,00;999998,00;999998,00;999998,00;999998,00;;;;;;;;;;;;;;;;;1191,7058;22,14719;86,3567;0,53829956;0,53829956;0,00503;2,02024;136,5761;14,580571;0,206493;23,294124;25,663788;0,0465;4,6467;5,70;569,80;0,01;1,09;92,61;;844,595;847,117;11,9218246;15,20000;4,92000;0,04400;0,2816412;;15,76;161,00;;;
SPR 180s [m²/s];0,040;162;15,63500;4,60800;0,041000;73,050;82,72;-58,3501;0,000;101,018;30,200;0,000;565,650;623,350;24,90;1130,750;263,190;0,000;844,800;874,000;854,000;320,550;;;;;0,00;0,00;0,00;3,00;1,96;15,816;24,241;0,58;0,48;999998,00;999998,00;999998,00;999998,00;999998,00;999998,00;999998,00;999998,00;999998,00;999998,00;999998,00;999998,00;999998,00;999998,00;999998,00;;;;;;;;;;;;;;;;;1262,9678;24,45644;87,2987;0,51662191;0,51662191;0,00325;2,22742;137,8391;15,308964;0,190286;24,518498;27,019546;0,0451;4,5082;5,75;574,31;0,00;1,15;98,12;;846,958;847,117;12,6347302;15,14800;4,95800;0,02900;0,2843587;;15,09;162,00;;;
SPR 240s [m²/s];0,031;163;15,58600;4,62400;0,036000;64,225;82,72;-58,7201;0,000;101,014;30,200;0,000;566,850;625,050;24,90;1130,683;263,190;0,000;844,800;873,800;854,000;320,550;;;;;0,00;0,00;0,00;3,00;1,96;15,843;24,243;0,58;0,48;999998,00;999998,00;999998,00;999998,00;999998,00;999998,00;999998,00;999998,00;999998,00;999998,00;999998,00;999998,00;999998,00;999998,00;999998,00;;;;;;;;;;;;;;;;;1189,0642;22,65992;80,6612;0,52495321;0,52495321;0,00393;2,06118;139,0282;14,339287;0,190216;23,014206;25,377135;0,0423;4,2326;5,79;578,54;0,00;1,08;92,40;;849,283;851,329;11,8953982;15,11700;4,97700;0,03600;0,2858679;;14,72;163,00;;;
SPR 300s [m²/s];0,024;164;15,55000;4,61800;0,024000;70,600;80,26;-59,4000;0,000;101,014;30,200;0,000;568,250;627,050;24,90;1130,450;263,183;0,000;844,000;873,800;854,100;320,550;;;;;0,00;0,00;0,00;3,00;1,96;15,852;24,241;0,58;0,46;999998,00;999998,00;999998,00;999998,00;999998,00;999998,00;999998,00;999998,00;999998,00;999998,00;999998,00;999998,00;999998,00;999998,00;999998,00;;;;;;;;;;;;;;;;;1251,0907;23,76230;97,8763;0,52671305;0,52671305;0,00332;2,16472;140,2793;15,015584;0,220451;24,159167;26,659050;0,0516;5,1532;5,84;583,69;0,00;1,14;97,24;;851,544;851,329;12,5159113;15,08800;5,00800;0,03000;0,2872736;;14,04;164,00;;;
SPR 360s [m²/s];--;165;15,52200;4,61100;0,023000;70,125;82,52;-59,7802;0,000;101,016;30,200;0,000;569,350;628,550;24,90;1130,383;263,190;0,000;843,700;873,800;854,200;320,550;;;;;0,00;0,00;0,00;3,00;1,96;15,852;24,214;0,58;0,48;999998,00;999998,00;999998,00;999998,00;999998,00;999998,00;999998,00;999998,00;999998,00;999998,00;999998,00;999998,00;999998,00;999998,00;999998,00;;;;;;;;;;;;;;;;;1251,5006;22,35767;80,2879;0,55998739;0,55998739;0,00265;2,03790;141,5308;14,950522;0,192636;24,101051;26,607034;0,0450;4,4942;5,88;588,19;0,00;1,14;97,28;;853,967;855,801;12,5200124;15,06000;5,03400;0,02500;0,2886586;;13,66;165,00;;;
SPR Test [m²/s];0,029;166;15,52000;4,61600;0,032000;68,500;82,26;-60,5100;0,000;101,016;30,200;0,000;570,650;630,250;25,00;1130,317;263,190;0,000;843,500;873,700;854,300;320,550;;;;;0,00;0,00;0,00;3,00;1,96;15,872;24,230;0,58;0,48;999998,00;999998,00;999998,00;999998,00;999998,00;999998,00;999998,00;999998,00;999998,00;999998,00;999998,00;999998,00;999998,00;999998,00;999998,00;;;;;;;;;;;;;;;;;1244,1054;22,56205;82,0425;0,55163574;0,55163574;0,00457;2,06485;142,7749;14,759443;0,195890;23,847347;26,338019;0,0453;4,5239;5,93;592,71;0,00;1,14;96,82;;856,339;855,801;12,4460305;15,01200;5,08900;0,04000;0,2907305;;12,93;166,00;;;
Results COY;;167;15,53000;4,64600;0,040000;70,875;81,82;-60,8801;0,000;101,020;30,200;0,000;571,750;631,750;24,90;1130,617;263,190;0,000;844,300;873,700;854,400;320,550;;;;;0,00;0,00;0,00;3,00;1,96;15,851;24,230;0,58;0,47;999998,00;999998,00;999998,00;999998,00;999998,00;999998,00;999998,00;999998,00;999998,00;999998,00;999998,00;999998,00;999998,00;999998,00;999998,00;;;;;;;;;;;;;;;;;1277,9590;24,00281;88,8804;0,53263346;0,53263346;0,00517;2,19647;144,0528;14,998680;0,201160;24,280604;26,828635;0,0473;4,7322;5,98;597,44;0,01;1,17;99,50;;858,763;860,698;12,7847023;14,94500;5,14300;0,04400;0,2939756;;12,56;167,00;;;
COY max [kg/kg];0,0372;168;15,53700;4,69700;0,035000;72,125;80,13;-61,5802;0,000;101,012;30,200;0,000;572,950;633,150;25,00;1130,283;263,190;0,000;843,200;873,700;854,500;320,550;;;;;0,00;0,00;0,00;3,00;1,96;15,858;24,235;0,58;0,46;999998,00;999998,00;999998,00;999998,00;999998,00;999998,00;999998,00;999998,00;999998,00;999998,00;999998,00;999998,00;999998,00;999998,00;999998,00;;;;;;;;;;;;;;;;;1300,0305;24,54063;99,5795;0,52995809;0,52995809;0,00642;2,24776;145,3529;15,114513;0,222032;24,519473;27,095741;0,0528;5,2752;6,03;602,72;0,01;1,19;101,29;;861,323;860,698;13,0055047;14,88400;5,19600;0,05300;0,2968485;;11,86;168,00;;;
Max at [s];78;169;15,51700;4,79900;0,048000;67,575;79,57;-61,9501;0,000;101,012;30,200;0,000;573,950;634,650;25,00;1130,550;263,190;0,000;843,900;873,700;854,600;320,550;;;;;0,00;0,00;0,00;3,00;1,96;15,862;24,227;0,58;0,46;999998,00;999998,00;999998,00;999998,00;999998,00;999998,00;999998,00;999998,00;999998,00;999998,00;999998,00;999998,00;999998,00;999998,00;999998,00;;;;;;;;;;;;;;;;;1270,2897;22,16782;92,0874;0,57326253;0,57326253;0,00491;2,03186;146,6232;14,617248;0,229118;23,754173;26,266376;0,0528;5,2769;6,08;608,00;0,00;1,16;98,99;;863,831;865,591;12,7079783;14,82000;5,25300;0,04300;0,3000210;;11,49;169,00;;;
COY 060s [kg/kg];0,0101;170;15,46300;4,87400;0,059000;68,075;81,68;-62,7101;0,000;101,020;30,200;0,000;574,950;636,250;25,00;1131,050;263,190;0,000;845,300;873,700;854,700;320,550;;;;;0,00;0,00;0,00;3,00;1,96;15,879;24,243;0,58;0,47;999998,00;999998,00;999998,00;999998,00;999998,00;999998,00;999998,00;999998,00;999998,00;999998,00;999998,00;999998,00;999998,00;999998,00;999998,00;;;;;;;;;;;;;;;;;1285,8439;23,85882;87,1894;0,53915405;0,53915405;0,00493;2,19855;147,9090;14,658461;0,202939;23,862653;26,406842;0,0470;4,6990;6,13;612,69;0,00;1,19;100,31;;866,268;865,591;12,8635821;14,75600;5,33000;0,04300;0,3029304;;10,73;170,00;;;
COY 120s [kg/kg];0,0094;171;15,37200;4,92000;0,044000;69,025;80,04;-63,0400;0,000;101,014;30,200;0,000;576,150;638,050;25,00;1131,083;263,190;0,000;845,300;873,700;854,800;320,550;;;;;0,00;0,00;0,00;3,00;1,96;15,843;24,257;0,58;0,46;999998,00;999998,00;999998,00;999998,00;999998,00;999998,00;999998,00;999998,00;999998,00;999998,00;999998,00;999998,00;999998,00;999998,00;999998,00;;;;;;;;;;;;;;;;;1310,6790;23,38004;93,0120;0,56082153;0,56082153;0,00496;2,14542;149,2197;14,745009;0,223238;24,053643;26,637902;0,0522;5,2142;6,18;617,91;0,00;1,20;102,24;;868,794;870,560;13,1120323;14,67400;5,37800;0,04300;0,3070990;;10,40;171,00;;;
COY 180s [kg/kg];0,0091;172;15,28800;4,95800;0,044000;64,800;79,41;-63,8301;0,000;101,014;30,200;0,000;577,250;639,350;25,00;1130,783;263,190;0,000;844,200;873,700;855,000;320,550;;;;;0,00;0,00;0,00;3,00;1,96;15,873;24,233;0,58;0,46;999998,00;999998,00;999998,00;999998,00;999998,00;999998,00;999998,00;999998,00;999998,00;999998,00;999998,00;999998,00;999998,00;999998,00;999998,00;;;;;;;;;;;;;;;;;1280,0247;22,26658;91,0737;0,57509359;0,57509359;0,00429;2,04991;150,4997;14,272995;0,231091;23,328099;25,837713;0,0524;5,2355;6,23;623,14;0,00;1,18;99,91;;871,274;870,560;12,8053670;14,61400;5,44300;0,03900;0,3099236;;9,61;172,00;;;
COY 240s [kg/kg];0,0091;173;15,20000;4,97700;0,029000;68,475;82,11;-64,1802;0,000;101,022;30,200;0,000;578,650;641,350;25,00;1130,717;263,190;0,000;843,900;873,600;855,200;320,550;;;;;0,00;0,00;0,00;3,00;1,97;15,851;24,243;0,58;0,47;999998,00;999998,00;999998,00;999998,00;999998,00;999998,00;999998,00;999998,00;999998,00;999998,00;999998,00;999998,00;999998,00;999998,00;999998,00;;;;;;;;;;;;;;;;;1331,2700;24,32626;84,2602;0,54747518;0,54747518;0,00415;2,24529;151,8310;14,654387;0,197619;24,009542;26,611112;0,0461;4,6112;6,28;627,76;0,00;1,23;104,00;;873,785;875,767;13,3180253;14,52700;5,52700;0,03700;0,3140747;;9,26;173,00;;;
COY 300s [kg/kg];0,0090;174;15,14800;5,00800;0,036000;66,225;80,06;-64,9301;0,000;101,012;30,200;0,000;580,150;643,550;25,00;1130,850;263,190;0,000;844,100;873,600;855,400;320,550;;;;;0,00;0,00;0,00;3,00;1,97;15,864;24,259;0,58;0,46;999998,00;999998,00;999998,00;999998,00;999998,00;999998,00;999998,00;999998,00;999998,00;999998,00;999998,00;999998,00;999998,00;999998,00;999998,00;;;;;;;;;;;;;;;;;1331,2231;24,70177;95,1151;0,53913371;0,53913371;0,00395;2,28638;153,1622;14,392970;0,222904;23,642369;26,226056;0,0513;5,1259;6,33;632,88;0,00;1,23;104,10;;876,414;875,767;13,3175558;14,40400;5,64200;0,03600;0,3199590;;8,51;174,00;;;
COY 360s [kg/kg];--;175;15,11700;5,03400;0,030000;69,475;79,82;-65,2701;0,000;101,012;30,200;0,000;581,050;644,950;25,00;1131,417;263,190;0,000;845,600;873,600;855,600;320,550;;;;;0,00;0,00;0,00;3,00;1,97;15,873;24,241;0,58;0,46;999998,00;999998,00;999998,00;999998,00;999998,00;999998,00;999998,00;999998,00;999998,00;999998,00;999998,00;999998,00;999998,00;999998,00;999998,00;;;;;;;;;;;;;;;;;1385,3901;24,09903;92,7271;0,57510376;0,57510376;0,00313;2,22188;154,5476;14,730488;0,226003;24,234323;26,899452;0,0533;5,3306;6,38;638,21;0,00;1,28;108,33;;879,168;881,282;13,8594426;14,29400;5,71400;0,02900;0,3255321;;8,17;175,00;;;
COY Test [kg/kg];0,0092;176;15,08800;5,08900;0,025000;66,025;80,68;-66,0802;0,000;101,012;30,100;0,000;582,150;646,850;25,00;1131,450;263,190;0,000;845,500;873,600;855,800;320,550;;;;;0,00;0,00;0,00;3,00;1,97;15,851;24,259;0,58;0,47;999998,00;999998,00;999998,00;999998,00;999998,00;999998,00;999998,00;999998,00;999998,00;999998,00;999998,00;999998,00;999998,00;999998,00;999998,00;;;;;;;;;;;;;;;;;1365,7758;22,33891;81,1127;0,61163330;0,61163330;0,00394;2,06526;155,9134;14,346513;0,215246;23,647298;26,275453;0,0496;4,9591;6,43;643,17;0,00;1,26;106,91;;881,988;881,282;13,6632211;14,20600;5,79900;0,03600;0,3296509;;7,36;176,00;;;
Results CO2Y;;177;15,06000;5,14300;0,040000;69,000;79,47;-66,4801;0,000;101,010;30,100;0,000;583,650;649,050;25,00;1130,983;263,190;0,000;843,800;873,600;856,100;320,550;;;;;0,00;0,00;0,00;3,00;1,97;15,852;24,230;0,58;0,46;999998,00;999998,00;999998,00;999998,00;999998,00;999998,00;999998,00;999998,00;999998,00;999998,00;999998,00;999998,00;999998,00;999998,00;999998,00;;;;;;;;;;;;;;;;;1408,3370;23,51572;90,7648;0,59913127;0,59913127;0,00661;2,16155;157,3217;14,647311;0,230308;24,205310;26,917599;0,0544;5,4358;6,49;648,61;0,01;1,30;110,25;;884,842;887,108;14,0890032;14,13800;5,82300;0,05600;0,3330598;;6,96;177,00;;;
CO2Y max [kg/kg];4,1013;178;15,01200;5,19600;0,044000;73,525;80,00;-67,2701;0,000;101,010;30,100;0,000;585,250;651,050;25,00;1131,083;263,190;0,000;844,000;873,600;856,200;320,550;;;;;0,00;0,00;0,00;3,00;1,97;15,883;24,270;0,58;0,46;999998,00;999998,00;999998,00;999998,00;999998,00;999998,00;999998,00;999998,00;999998,00;999998,00;999998,00;999998,00;999998,00;999998,00;999998,00;;;;;;;;;;;;;;;;;1451,6612;26,16639;98,4084;0,55500285;0,55500285;0,00561;2,37752;158,7734;15,099286;0,223698;25,020622;27,833704;0,0546;5,4595;6,54;654,07;0,01;1,32;113,45;;887,905;887,108;14,5224188;14,15000;5,75600;0,04700;0,3330274;;6,17;178,00;;;
Max at [s];130;179;14,94500;5,25300;0,053000;63,925;79,42;-67,6001;0,000;101,018;30,100;0,000;586,450;652,850;25,00;1132,917;263,190;0,000;849,300;873,800;856,200;320,550;;;;;0,00;0,00;0,00;3,00;1,97;15,843;24,230;0,58;0,46;999998,00;999998,00;999998,00;999998,00;999998,00;999998,00;999998,00;999998,00;999998,00;999998,00;999998,00;999998,00;999998,00;999998,00;999998,00;;;;;;;;;;;;;;;;;1328,1917;24,04971;95,3655;0,55249023;0,55249023;0,00436;2,16583;160,1015;14,064668;0,231035;23,353971;25,998194;0,0527;5,2667;6,60;659,33;0,00;1,20;103,59;;890,709;892,484;13,2872298;14,28400;5,60500;0,04000;0,3269130;;5,84;179,00;;;
CO2Y 060s [kg/kg];2,1152;180;14,88400;5,33000;0,043000;66,450;82,22;-68,3801;0,000;101,010;30,100;0,000;588,150;655,350;25,00;1135,117;263,190;0,000;855,800;873,800;856,300;320,550;;;;;0,00;0,00;0,00;3,00;1,97;15,851;24,251;0,58;0,47;999998,00;999998,00;999998,00;999998,00;999998,00;999998,00;999998,00;999998,00;999998,00;999998,00;999998,00;999998,00;999998,00;999998,00;999998,00;;;;;;;;;;;;;;;;;1321,2242;22,05965;76,3755;0,59917196;0,59917196;0,00469;1,99223;161,4228;14,319011;0,196347;23,845224;26,569698;0,0458;4,5744;6,64;663,91;0,00;1,19;103,00;;893,120;892,484;13,2175265;14,44000;5,49300;0,04200;0,3191709;;5,06;180,00;;;
CO2Y 120s [kg/kg];2,1041;181;14,82000;5,37800;0,043000;66,450;82,22;-68,7301;0,000;101,010;30,100;0,000;588,150;655,350;25,00;1134,917;263,190;0,000;854,800;873,900;856,600;320,550;;;;;0,00;0,00;0,00;3,00;1,97;15,868;24,257;0,58;0,47;999998,00;999998,00;999998,00;999998,00;999998,00;999998,00;999998,00;999998,00;999998,00;999998,00;999998,00;999998,00;999998,00;999998,00;999998,00;;;;;;;;;;;;;;;;;1291,5940;41,12931;145,6657;0,31415812;0,31415812;0,00355;3,66843;162,7144;14,319011;0,196347;23,845224;26,569698;0,0458;4,5744;6,69;668,48;0,00;1,15;100,41;;895,404;897,096;12,9211059;14,60300;5,30500;0,03300;0,3117780;;4,71;181,00;;;
CO2Y 180s [kg/kg];2,1277;182;14,75600;5,44300;0,043000;67,025;81,55;-69,1201;0,000;101,014;30,100;0,000;588,850;656,550;25,00;1133,617;263,190;0,000;850,600;874,100;856,700;320,550;;;;;0,00;0,00;0,00;3,00;1,97;15,894;24,251;0,58;0,47;999998,00;999998,00;999998,00;999998,00;999998,00;999998,00;999998,00;999998,00;999998,00;999998,00;999998,00;999998,00;999998,00;999998,00;999998,00;;;;;;;;;;;;;;;;;1260,0910;23,56191;89,6005;0,53501383;0,53501383;0,00445;2,07572;163,9745;14,372280;0,204544;23,962417;26,717372;0,0479;4,7918;6,74;673,27;0,00;1,11;97,72;;897,494;897,096;12,6059502;14,79600;5,09500;0,04000;0,3027693;;4,32;182,00;;;
CO2Y 240s [kg/kg];2,1380;183;14,67400;5,52700;0,039000;68,925;80,54;-69,7501;0,000;101,020;30,100;0,000;588,950;656,450;25,00;1132,983;263,190;0,000;848,700;874,100;856,700;320,550;;;;;0,00;0,00;0,00;3,00;1,97;15,908;24,259;0,58;0,46;999998,00;999998,00;999998,00;999998,00;999998,00;999998,00;999998,00;999998,00;999998,00;999998,00;999998,00;999998,00;999998,00;999998,00;999998,00;;;;;;;;;;;;;;;;;1217,5510;24,40147;103,2738;0,49916585;0,49916585;0,00220;2,11823;165,1920;14,573329;0,216960;24,301745;27,086986;0,0516;5,1530;6,79;678,43;0,00;1,06;94,02;;899,359;901,003;12,1803797;15,11000;4,78700;0,02200;0,2880794;;3,69;183,00;;;
CO2Y 300s [kg/kg];2,1388;184;14,61400;5,64200;0,037000;68,525;81,91;-70,1201;0,000;101,016;30,100;0,000;589,450;656,850;25,00;1133,350;263,190;0,000;850,000;874,000;856,600;320,650;;;;;0,00;0,00;0,00;3,00;1,98;15,835;24,235;0,58;0,47;999998,00;999998,00;999998,00;999998,00;999998,00;999998,00;999998,00;999998,00;999998,00;999998,00;999998,00;999998,00;999998,00;999998,00;999998,00;;;;;;;;;;;;;;;;;1145,0868;22,98807;95,1298;0,49832153;0,49832153;0,00180;1,99514;166,3371;14,524816;0,200057;24,241409;27,013267;0,0474;4,7386;6,83;683,17;0,00;0,99;88,23;;900,892;901,003;11,4554483;15,45100;4,51900;0,01900;0,2713760;;3,32;184,00;;;
CO2Y 360s [kg/kg];--;185;14,52700;5,71400;0,036000;70,450;80,18;-70,7401;0,000;101,016;30,100;0,000;590,250;657,450;25,00;1133,150;263,190;0,000;849,500;873,900;856,600;320,550;;;;;0,00;0,00;0,00;3,00;1,98;15,900;24,230;0,57;0,46;999998,00;999998,00;999998,00;999998,00;999998,00;999998,00;999998,00;999998,00;999998,00;999998,00;999998,00;999998,00;999998,00;999998,00;999998,00;;;;;;;;;;;;;;;;;1087,7657;23,11013;113,0133;0,47087606;0,47087606;0,00157;1,96140;167,4249;14,717434;0,221435;24,596220;27,396501;0,0532;5,3194;6,89;688,48;0,00;0,92;83,37;;902,057;903,724;10,8820080;15,82100;4,14700;0,01700;0,2539651;;2,70;185,00;;;
CO2Y Test [kg/kg];2,1383;186;14,40400;5,79900;0,029000;74,175;80,50;-71,0602;0,000;101,016;30,100;0,000;589,450;655,950;25,00;1133,150;263,190;0,000;849,600;873,800;856,600;320,650;;;;;0,00;0,00;0,00;3,00;1,98;15,883;24,262;0,57;0,46;999998,00;999998,00;999998,00;999998,00;999998,00;999998,00;999998,00;999998,00;999998,00;999998,00;999998,00;999998,00;999998,00;999998,00;999998,00;;;;;;;;;;;;;;;;;1027,5694;23,27481;121,2141;0,44167074;0,44167074;0,00214;1,97999;168,4524;15,111755;0,217456;25,220990;28,066347;0,0535;5,3515;6,94;693,84;0,00;0,87;78,58;;902,893;903,724;10,2798039;16,24100;3,82800;0,02100;0,2331539;;2,38;186,00;;;
;;187;14,29400;5,82300;0,036000;73,525;81,61;-71,6201;0,000;101,016;30,100;0,000;588,650;653,950;25,00;1132,417;263,190;0,000;847,600;873,600;856,600;320,650;;;;;0,00;0,00;0,00;3,00;1,98;15,860;24,257;0,57;0,46;999998,00;999998,00;999998,00;999998,00;999998,00;999998,00;999998,00;999998,00;999998,00;999998,00;999998,00;999998,00;999998,00;999998,00;999998,00;;;;;;;;;;;;;;;;;933,2778;22,18824;118,4309;0,42078654;0,42078654;0,00267;1,84645;169,3857;15,055616;0,203793;25,093195;27,876827;0,0498;4,9814;6,99;698,82;0,00;0,78;70,98;;903,308;904,866;9,3365111;16,68000;3,41900;0,02500;0,2120905;;1,82;187,00;;;
;;188;14,20600;5,75600;0,056000;73,400;82,32;-71,8601;0,000;101,014;30,100;0,000;587,150;651,350;25,00;1131,817;263,190;0,000;846,000;873,500;856,500;320,650;;;;;0,00;0,00;0,00;3,00;1,98;15,893;24,246;0,57;0,46;999998,00;999998,00;999998,00;999998,00;999998,00;999998,00;999998,00;999998,00;999998,00;999998,00;999998,00;999998,00;999998,00;999998,00;999998,00;;;;;;;;;;;;;;;;;837,2192;43,69986;248,0532;0,19166056;0,19166056;0,00427;3,65604;170,2229;15,062016;0,195112;25,039891;27,777797;0,0475;4,7523;7,04;703,57;0,00;0,70;63,57;;903,212;904,866;8,3755405;17,12600;3,08700;0,03700;0,1897448;;1,58;188,00;;;
