Repository: FireDynamics/BESKID_ExperimentalData

# Cone Calorimeter Experiments

Experiments have been conducted, with sample in horizontal orientation. Samples were wrapped in aluminium foil. No retainer frame or grid have been used.

Different types of insulation material have been used below the PMMA samples: CaSiO3 and Al2O3. The goal was to an insulation material that has a more reproducible behaviour compared to the common fiber blankets. The CaSiO3 block below the sample was manufactured from the same boards used as backing of the large scale experiments. However, it was found that these boards contain a lot of moisture making the mass loss measurements unreliable.

File: Materials/PMMA/DE_6mm/Cone/Al2O3/18032026_PMMA_DE_6mm_q50_Al2O3_R1.csv (part 3 of 5)
General information;;time (s);O2;CO2;CO;Pdiff;Light;Mass;Methane;AmbP;AmbH;HFM;TC stack;TC smoke;TC amb.;TC cone;T PK;Soot;TC cone1;TC cone2;TC cone3;TC aux;CH4;CO;CO2;Ethene;H2O;n.u.;n.u.;UOX Bin;n.u.;UOX Hum.;UOX Temp;n.u.;TEext1;TEext2;TEext3;TEext4;TEext5;TEext6;TEext7;TEext8;TEext9;TEext10;TEext11;TEext12;TEext13;TEext14;TEext15;n.u.;n.u.;n.u.;n.u.;n.u.;n.u.;n.u.;n.u.;n.u.;n.u.;n.u.;n.u.;n.u.;n.u.;n.u.;n.u.;n.u.;HRR/a;EHC;SEA;MLR;MLR/a;COY;CO2Y/sh;THR/a;MFR;K;Vstack;Vsmoke;SPR;RSR;TSP;TSR;COP;CO2P;O2C;TOC;ARHE;Mass;HRR;O2/sh;CO2/sh;CO/sh;phi;FU27;FU28;FU29;FU30;FU31;
;;;%;%;%;Pa;-;g;g/s;Pa;%;kW/m²;°C;°C;°C;°C;°C;g/min;°C;°C;°C;°C;ppm;ppm;%;ppm;ppm;no;no;;no;%;°C;no;°C;°C;°C;°C;°C;°C;°C;°C;°C;°C;°C;°C;°C;°C;°C;no;no;no;no;no;no;no;no;no;no;no;no;no;no;no;no;no;kW/m²;MJ/kg;m²/kg;g/s;g/(s*m²);[kg/kg];[kg/kg];MJ/m²;g/s;1/m;l/s;l/s;m²/s;(m²/s)/m²;m²;m²;g/s;g/s;g/s;g;kW/m²;g;kW;[%];[%];%;;;;;;;
HRR Test [kW/m²];711,0;126;18,47500;2,12200;0,031000;84,100;88,61;-25,5300;0,000;101,422;20,700;0,000;460,050;495,450;25,20;1012,683;263,183;0,000;729,400;758,500;730,700;316,150;;;;;0,00;0,00;0,00;3,00;1,79;15,072;24,796;0,58;0,51;999998,00;999998,00;999998,00;999998,00;999998,00;999998,00;999998,00;999998,00;999998,00;999998,00;999998,00;999998,00;999998,00;999998,00;999998,00;;;;;;;;;;;;;;;;;674,9073;45,61780;185,6252;0,14743042;0,14743042;0,00223;4,04272;60,5759;18,342257;0,121248;23,892306;25,730776;0,0274;2,7463;2,45;246,15;0,00;0,60;51,04;;478,058;476,785;6,7254514;18,42900;2,17300;0,02000;0,1239274;;47,66;126,00;;;
Results EHC;;127;18,47400;2,12300;0,023000;87,850;88,57;-25,7500;0,000;101,416;20,700;0,000;460,550;496,050;25,10;1012,517;263,183;0,000;729,000;758,500;730,600;316,250;;;;;0,00;0,00;0,00;3,00;1,79;15,057;24,807;0,58;0,51;999998,00;999998,00;999998,00;999998,00;999998,00;999998,00;999998,00;999998,00;999998,00;999998,00;999998,00;999998,00;999998,00;999998,00;999998,00;;;;;;;;;;;;;;;;;692,7050;18,24662;74,2813;0,37830607;0,37830607;0,00293;1,62147;61,2686;18,736557;0,121734;24,432439;26,315735;0,0281;2,8200;2,48;248,97;0,00;0,61;52,43;;479,678;480,079;6,9028053;18,41500;2,18900;0,02400;0,1245268;;47,44;127,00;;;
EHC max [MJ/kg];52,7;128;18,47900;2,12500;0,045000;85,650;88,41;-26,2300;0,000;101,416;20,700;0,000;460,950;496,350;25,20;1012,583;263,183;0,000;729,300;758,400;730,600;316,250;;;;;0,00;0,00;0,00;3,00;1,79;15,051;24,799;0,58;0,51;999998,00;999998,00;999998,00;999998,00;999998,00;999998,00;999998,00;999998,00;999998,00;999998,00;999998,00;999998,00;999998,00;999998,00;999998,00;;;;;;;;;;;;;;;;;690,9193;19,39268;79,2742;0,35503133;0,35503133;0,00127;1,72675;61,9596;18,492434;0,123459;24,135048;25,988569;0,0281;2,8244;2,51;251,79;0,00;0,61;52,28;;481,335;480,079;6,8850107;18,38900;2,21600;0,01400;0,1258620;;46,96;128,00;;;
Max at [s];267;129;18,48100;2,12500;0,030000;83,825;88,94;-26,4200;0,000;101,414;20,700;0,000;461,150;496,450;25,20;1012,583;263,183;0,000;729,300;758,400;730,600;316,250;;;;;0,00;0,00;0,00;3,00;1,79;15,065;24,796;0,58;0,51;999998,00;999998,00;999998,00;999998,00;999998,00;999998,00;999998,00;999998,00;999998,00;999998,00;999998,00;999998,00;999998,00;999998,00;999998,00;;;;;;;;;;;;;;;;;690,8517;44,64986;171,8505;0,15418498;0,15418498;0,00254;3,95800;62,6504;18,290390;0,117489;23,881712;25,709804;0,0265;2,6590;2,54;254,45;0,00;0,61;52,28;;482,960;483,362;6,8843375;18,36100;2,23000;0,02200;0,1272589;;46,77;129,00;;;
EHC 060s [MJ/kg];25,6;130;18,47800;2,12300;0,029000;87,100;87,92;-26,6300;0,000;101,416;20,700;0,000;461,750;496,950;25,20;1012,550;263,183;0,000;729,200;758,400;730,600;316,250;;;;;0,00;0,00;0,00;3,00;1,79;15,038;24,791;0,58;0,50;999998,00;999998,00;999998,00;999998,00;999998,00;999998,00;999998,00;999998,00;999998,00;999998,00;999998,00;999998,00;999998,00;999998,00;999998,00;;;;;;;;;;;;;;;;;708,4227;19,38736;81,5012;0,36412557;0,36412557;-0,00135;1,71119;63,3588;18,632147;0,129046;24,359596;26,216570;0,0297;2,9781;2,57;257,43;0,00;0,62;53,48;;484,627;483,362;7,0594324;18,35000;2,23500;-0,00200;0,1281113;;46,56;130,00;;;
EHC 120s [MJ/kg];26,4;131;18,47800;2,12600;0,006000;81,850;88,66;-27,1000;0,000;101,414;20,700;0,000;462,250;497,550;25,20;1012,617;263,183;0,000;729,400;758,400;730,600;316,250;;;;;0,00;0,00;0,00;3,00;1,79;15,021;24,769;0,58;0,51;999998,00;999998,00;999998,00;999998,00;999998,00;999998,00;999998,00;999998,00;999998,00;999998,00;999998,00;999998,00;999998,00;999998,00;999998,00;;;;;;;;;;;;;;;;;686,5898;19,32099;75,9889;0,35411580;0,35411580;0,00203;1,71024;64,0454;18,052118;0,120624;23,626825;25,431101;0,0269;2,7003;2,59;260,13;0,00;0,61;51,94;;486,252;486,497;6,8418678;18,34400;2,24200;0,01900;0,1281548;;46,09;131,00;;;
EHC 180s [MJ/kg];26,3;132;18,47800;2,13800;0,012000;79,050;88,35;-27,2999;0,000;101,416;20,800;0,000;462,750;498,350;25,20;1012,617;263,183;0,000;729,500;758,400;730,500;316,250;;;;;0,00;0,00;0,00;3,00;1,79;15,124;24,780;0,58;0,51;999998,00;999998,00;999998,00;999998,00;999998,00;999998,00;999998,00;999998,00;999998,00;999998,00;999998,00;999998,00;999998,00;999998,00;999998,00;;;;;;;;;;;;;;;;;678,7344;39,20098;158,0156;0,17253621;0,17253621;-0,00082;3,46496;64,7242;17,731072;0,124227;23,231738;25,018988;0,0273;2,7359;2,62;262,86;0,00;0,60;51,27;;487,740;486,497;6,7635886;18,33100;2,25300;0,00100;0,1289921;;45,89;132,00;;;
EHC 240s [MJ/kg];26,3;133;18,47900;2,14800;0,007000;81,275;88,49;-27,5300;0,000;101,416;20,800;0,000;463,350;499,150;25,10;1012,650;263,183;0,000;729,600;758,400;730,500;316,250;;;;;0,00;0,00;0,00;3,00;1,79;15,055;24,769;0,58;0,51;999998,00;999998,00;999998,00;999998,00;999998,00;999998,00;999998,00;999998,00;999998,00;999998,00;999998,00;999998,00;999998,00;999998,00;999998,00;;;;;;;;;;;;;;;;;690,0039;18,17204;72,1833;0,37837728;0,37837728;-0,00051;1,60248;65,4142;17,967233;0,122618;23,571686;25,392915;0,0273;2,7408;2,65;265,60;0,00;0,61;52,11;;489,218;489,531;6,8758889;18,32300;2,25500;0,00300;0,1294161;;45,66;133,00;;;
EHC 300s [MJ/kg];22,3;134;18,46900;2,15500;0,008000;81,650;88,93;-28,0000;0,000;101,410;20,800;0,000;463,650;499,550;25,20;1012,883;263,183;0,000;730,400;758,300;730,500;316,250;;;;;0,00;0,00;0,00;3,00;1,79;15,049;24,793;0,58;0,51;999998,00;999998,00;999998,00;999998,00;999998,00;999998,00;999998,00;999998,00;999998,00;999998,00;999998,00;999998,00;999998,00;999998,00;999998,00;;;;;;;;;;;;;;;;;691,1775;20,87167;79,6583;0,32999674;0,32999674;-0,00051;1,83939;66,1053;18,002808;0,117686;23,633649;25,463581;0,0263;2,6379;2,67;268,24;0,00;0,61;52,19;;490,721;489,531;6,8875833;18,32400;2,25300;0,00300;0,1293795;;45,19;134,00;;;
EHC 360s [MJ/kg];--;135;18,45500;2,15900;0,014000;86,550;88,74;-28,1600;0,000;101,416;20,800;0,000;464,350;500,250;25,20;1012,917;263,183;0,000;730,500;758,300;730,500;316,250;;;;;0,00;0,00;0,00;3,00;1,79;15,082;24,815;0,58;0,51;999998,00;999998,00;999998,00;999998,00;999998,00;999998,00;999998,00;999998,00;999998,00;999998,00;999998,00;999998,00;999998,00;999998,00;999998,00;;;;;;;;;;;;;;;;;710,1025;49,65848;193,4560;0,14249674;0,14249674;0,00110;4,38433;66,8154;18,521157;0,119794;24,350833;26,233454;0,0276;2,7664;2,70;271,01;0,00;0,62;53,68;;492,276;492,650;7,0761714;18,32500;2,25400;0,01300;0,1292004;;45,03;135,00;;;
EHC Test [MJ/kg];23,8;136;18,44400;2,17300;0,036000;87,575;89,62;-28,3800;0,000;101,416;20,800;0,000;465,050;501,150;25,20;1012,983;263,183;0,000;730,700;758,300;730,500;316,250;;;;;0,00;0,00;0,00;3,00;1,79;15,101;24,807;0,58;0,51;999998,00;999998,00;999998,00;999998,00;999998,00;999998,00;999998,00;999998,00;999998,00;999998,00;999998,00;999998,00;999998,00;999998,00;999998,00;;;;;;;;;;;;;;;;;712,7148;18,81163;67,4424;0,37754313;0,37754313;0,00324;1,66254;67,5282;18,616479;0,109885;24,513056;26,415908;0,0255;2,5552;2,73;273,56;0,00;0,63;53,93;;493,887;492,650;7,1022031;18,32600;2,25300;0,02600;0,1290103;;44,81;136,00;;;
Results MLR;;137;18,43900;2,18900;0,020000;84,525;89,22;-28,8601;0,000;101,416;20,800;0,000;465,550;501,850;25,20;1012,717;263,183;0,000;729,900;758,300;730,500;316,250;;;;;0,00;0,00;0,00;3,00;1,79;15,038;24,799;0,58;0,51;999998,00;999998,00;999998,00;999998,00;999998,00;999998,00;999998,00;999998,00;999998,00;999998,00;999998,00;999998,00;999998,00;999998,00;999998,00;;;;;;;;;;;;;;;;;700,0292;19,02214;71,0279;0,36671956;0,36671956;0,00447;1,67988;68,2282;18,279601;0,114321;24,095354;25,974124;0,0260;2,6139;2,75;276,18;0,00;0,62;53,00;;495,438;495,751;6,9757914;18,32400;2,25200;0,03400;0,1290505;;44,33;137,00;;;
MLR max [g/s];0,5017;138;18,42900;2,21600;0,024000;84,150;88,18;-29,0701;0,000;101,416;20,800;0,000;466,250;502,550;25,20;1012,650;263,183;0,000;729,900;758,200;730,400;316,250;;;;;0,00;0,00;0,00;3,00;1,79;15,093;24,809;0,58;0,51;999998,00;999998,00;999998,00;999998,00;999998,00;999998,00;999998,00;999998,00;999998,00;999998,00;999998,00;999998,00;999998,00;999998,00;999998,00;;;;;;;;;;;;;;;;;697,7992;42,17706;174,0350;0,16486613;0,16486613;0,00269;3,73060;68,9260;18,225310;0,126130;24,059912;25,933102;0,0287;2,8793;2,78;279,06;0,00;0,62;52,80;;496,912;495,751;6,9535689;18,32600;2,25500;0,02300;0,1290213;;44,12;138,00;;;
Max at [s];236;139;18,41500;2,23000;0,014000;85,875;88,35;-29,2799;0,000;101,414;20,800;0,000;466,750;503,150;25,20;1012,717;263,183;0,000;730,100;758,200;730,400;316,250;;;;;0,00;0,00;0,00;3,00;1,79;15,065;24,809;0,58;0,51;999998,00;999998,00;999998,00;999998,00;999998,00;999998,00;999998,00;999998,00;999998,00;999998,00;999998,00;999998,00;999998,00;999998,00;999998,00;;;;;;;;;;;;;;;;;705,5175;19,00312;77,1960;0,36996460;0,36996460;0,00434;1,69067;69,6315;18,401300;0,124198;24,318294;26,214781;0,0286;2,8660;2,81;281,92;0,00;0,63;53,47;;498,385;498,730;7,0304823;18,31800;2,27100;0,03300;0,1292041;;43,91;139,00;;;
MLR 060s [g/s];0,2304;140;18,38900;2,23500;0,022000;82,075;88,66;-29,7600;0,000;101,414;20,800;0,000;467,250;503,750;25,20;1012,450;263,183;0,000;729,300;758,200;730,400;316,250;;;;;0,00;0,00;0,00;3,00;1,80;15,097;24,807;0,58;0,51;999998,00;999998,00;999998,00;999998,00;999998,00;999998,00;999998,00;999998,00;999998,00;999998,00;999998,00;999998,00;999998,00;999998,00;999998,00;;;;;;;;;;;;;;;;;696,8537;19,88168;77,7101;0,34927368;0,34927368;0,00250;1,77813;70,3284;17,979933;0,120655;23,786890;25,645042;0,0271;2,7237;2,84;284,65;0,00;0,62;52,83;;499,834;498,730;6,9441475;18,28900;2,30700;0,02200;0,1306265;;43,43;140,00;;;
MLR 120s [g/s];0,2583;141;18,36100;2,24200;-0,002000;83,250;88,53;-29,9401;0,000;101,418;20,800;0,000;467,650;504,250;25,20;1012,583;263,183;0,000;729,800;758,100;730,400;316,250;;;;;0,00;0,00;0,00;3,00;1,80;15,090;24,815;0,58;0,51;999998,00;999998,00;999998,00;999998,00;999998,00;999998,00;999998,00;999998,00;999998,00;999998,00;999998,00;999998,00;999998,00;999998,00;999998,00;;;;;;;;;;;;;;;;;713,1420;46,34427;180,5336;0,15334066;0,15334066;0,00188;4,12780;71,0415;18,100432;0,122120;23,966806;25,842536;0,0277;2,7780;2,86;287,42;0,00;0,63;54,02;;501,289;501,717;7,1064602;18,24700;2,33500;0,01800;0,1328196;;43,25;141,00;;;
MLR 180s [g/s];0,2834;142;18,35000;2,25300;0,019000;80,925;87,44;-30,1600;0,000;101,414;20,800;0,000;467,850;504,550;25,20;1012,750;263,183;0,000;730,300;758,100;730,400;316,250;;;;;0,00;0,00;0,00;3,00;1,80;15,132;24,823;0,58;0,50;999998,00;999998,00;999998,00;999998,00;999998,00;999998,00;999998,00;999998,00;999998,00;999998,00;999998,00;999998,00;999998,00;999998,00;999998,00;;;;;;;;;;;;;;;;;711,3346;18,86262;80,0646;0,37579346;0,37579346;0,00028;1,66972;71,7528;17,842074;0,134569;23,634816;25,488824;0,0301;3,0193;2,89;290,44;0,00;0,63;53,80;;502,775;501,717;7,0884498;18,21900;2,34800;0,00800;0,1344228;;43,03;142,00;;;
MLR 240s [g/s];0,3015;143;18,34400;2,25500;0,001000;82,050;86,65;-30,6400;0,000;101,414;20,800;0,000;468,450;505,250;25,10;1012,317;263,183;0,000;729,100;758,100;730,300;316,250;;;;;0,00;0,00;0,00;3,00;1,80;15,107;24,799;0,58;0,50;999998,00;999998,00;999998,00;999998,00;999998,00;999998,00;999998,00;999998,00;999998,00;999998,00;999998,00;999998,00;999998,00;999998,00;999998,00;;;;;;;;;;;;;;;;;717,0283;19,57311;88,6609;0,36505127;0,36505127;-0,00083;1,72288;72,4699;17,954155;0,143655;23,813788;25,684526;0,0324;3,2479;2,93;293,69;0,00;0,63;54,16;;504,253;504,701;7,1451872;18,21800;2,33900;0,00100;0,1346556;;42,55;143,00;;;
MLR 300s [g/s];--;144;18,33100;2,25300;0,003000;81,700;87,93;-30,8501;0,000;101,414;20,800;0,000;469,250;506,350;25,20;1012,217;263,183;0,000;728,800;758,100;730,300;316,250;;;;;0,00;0,00;0,00;3,00;1,80;15,072;24,807;0,58;0,50;999998,00;999998,00;999998,00;999998,00;999998,00;999998,00;999998,00;999998,00;999998,00;999998,00;999998,00;999998,00;999998,00;999998,00;999998,00;;;;;;;;;;;;;;;;;710,5449;39,52804;161,9817;0,17912801;0,17912801;0,00075;3,48689;73,1804;17,900542;0,128889;23,783225;25,663581;0,0290;2,9117;2,96;296,60;0,00;0,62;53,72;;505,708;504,701;7,0805800;18,23200;2,33000;0,01100;0,1338270;;42,34;144,00;;;
MLR 360s [g/s];--;145;18,32300;2,25400;0,003000;83,475;89,01;-31,0800;0,000;101,414;20,800;0,000;470,150;507,450;25,20;1012,150;263,183;0,000;728,600;758,100;730,300;316,250;;;;;0,00;0,00;0,00;3,00;1,80;15,059;24,823;0,58;0,51;999998,00;999998,00;999998,00;999998,00;999998,00;999998,00;999998,00;999998,00;999998,00;999998,00;999998,00;999998,00;999998,00;999998,00;999998,00;;;;;;;;;;;;;;;;;715,6405;19,67503;73,3829;0,36245728;0,36245728;0,00187;1,73942;73,8960;18,076622;0,116747;24,063234;25,972324;0,0266;2,6692;2,98;299,27;0,00;0,63;54,15;;507,138;507,620;7,1313573;18,23700;2,32900;0,01800;0,1334695;;42,11;145,00;;;
MLR Test [g/s];0,3000;146;18,32400;2,25300;0,013000;82,475;89,56;-31,5300;0,000;101,416;20,800;0,000;470,650;508,350;25,20;1012,117;263,183;0,000;728,600;758,000;730,300;316,250;;;;;0,00;0,00;0,00;3,00;1,80;15,118;24,833;0,58;0,51;999998,00;999998,00;999998,00;999998,00;999998,00;999998,00;999998,00;999998,00;999998,00;999998,00;999998,00;999998,00;999998,00;999998,00;999998,00;;;;;;;;;;;;;;;;;711,1711;20,74080;73,3461;0,34168498;0,34168498;0,00344;1,83070;74,6072;17,958474;0,110529;23,931381;25,848332;0,0251;2,5149;3,01;301,79;0,00;0,63;53,84;;508,551;507,620;7,0868204;18,23500;2,32600;0,02800;0,1335100;;41,66;146,00;;;
Results SEA;;147;18,32500;2,25200;0,026000;79,000;88,25;-31,7300;0,000;101,414;20,800;0,000;471,150;508,750;25,20;1011,883;263,183;0,000;727,900;758,000;730,300;316,250;;;;;0,00;0,00;0,00;3,00;1,80;15,061;24,823;0,58;0,51;999998,00;999998,00;999998,00;999998,00;999998,00;999998,00;999998,00;999998,00;999998,00;999998,00;999998,00;999998,00;999998,00;999998,00;999998,00;;;;;;;;;;;;;;;;;694,0244;40,87698;164,3539;0,16918945;0,16918945;0,00352;3,61018;75,3012;17,566743;0,125274;23,434231;25,304394;0,0278;2,7905;3,04;304,58;0,00;0,61;52,55;;509,871;510,304;6,9159535;18,24100;2,32200;0,02900;0,1331921;;41,46;147,00;;;
SEA max [m²/kg];589,0;148;18,32600;2,25500;0,034000;86,225;88,62;-31,9501;0,000;101,416;20,800;0,000;471,650;509,350;25,20;1012,217;263,183;0,000;728,800;758,000;730,400;316,250;;;;;0,00;0,00;0,00;3,00;1,80;15,095;24,793;0,58;0,51;999998,00;999998,00;999998,00;999998,00;999998,00;999998,00;999998,00;999998,00;999998,00;999998,00;999998,00;999998,00;999998,00;999998,00;999998,00;;;;;;;;;;;;;;;;;723,3128;19,92735;77,6816;0,36170451;0,36170451;0,00287;1,76870;76,0246;18,342730;0,121087;24,495375;26,453343;0,0281;2,8196;3,06;307,40;0,00;0,64;54,79;;511,214;510,304;7,2078123;18,24500;2,32900;0,02400;0,1329365;;41,24;148,00;;;
Max at [s];327;149;18,32400;2,27100;0,023000;85,975;88,28;-32,4100;0,000;101,416;20,800;0,000;472,350;510,150;25,20;1012,283;263,183;0,000;729,000;758,000;730,400;316,250;;;;;0,00;0,00;0,00;3,00;1,80;15,122;24,807;0,58;0,51;999998,00;999998,00;999998,00;999998,00;999998,00;999998,00;999998,00;999998,00;999998,00;999998,00;999998,00;999998,00;999998,00;999998,00;999998,00;;;;;;;;;;;;;;;;;724,3089;20,05236;80,4961;0,35994466;0,35994466;0,00464;1,78044;76,7489;18,302543;0,124941;24,477982;26,436843;0,0290;2,9076;3,09;310,31;0,00;0,64;54,91;;512,641;512,973;7,2177384;18,23300;2,33800;0,03500;0,1334195;;40,78;149,00;;;
SEA 060s [m²/kg];97,1;150;18,32600;2,30700;0,033000;85,375;88,09;-32,6300;0,000;101,408;20,800;0,000;472,750;510,750;25,20;1012,217;263,183;0,000;728,800;758,000;730,400;316,250;;;;;0,00;0,00;0,00;3,00;1,80;15,109;24,801;0,58;0,51;999998,00;999998,00;999998,00;999998,00;999998,00;999998,00;999998,00;999998,00;999998,00;999998,00;999998,00;999998,00;999998,00;999998,00;999998,00;;;;;;;;;;;;;;;;;726,8376;39,85724;161,8106;0,18172201;0,18172201;0,00077;3,54804;77,4757;18,230848;0,127146;24,402745;26,364256;0,0294;2,9508;3,12;313,26;0,00;0,64;55,04;;514,061;512,973;7,2429370;18,21600;2,36100;0,01100;0,1344237;;40,56;150,00;;;
SEA 120s [m²/kg];104,5;151;18,31800;2,33500;0,022000;84,275;88,26;-32,8501;0,000;101,416;20,800;0,000;472,850;510,850;25,20;1012,183;263,183;0,000;728,700;758,000;730,400;316,250;;;;;0,00;0,00;0,00;3,00;1,80;15,080;24,807;0,58;0,51;999998,00;999998,00;999998,00;999998,00;999998,00;999998,00;999998,00;999998,00;999998,00;999998,00;999998,00;999998,00;999998,00;999998,00;999998,00;;;;;;;;;;;;;;;;;729,8443;20,93266;82,7771;0,34744263;0,34744263;0,00060;1,86504;78,2055;18,111106;0,125158;24,247593;26,196221;0,0288;2,8861;3,15;316,14;0,00;0,65;55,28;;515,480;515,809;7,2728980;18,18600;2,38800;0,01000;0,1358927;;40,34;151,00;;;
SEA 180s [m²/kg];103,6;152;18,28900;2,34800;0,018000;85,750;88,87;-33,2899;0,000;101,416;20,800;0,000;473,350;511,250;25,20;1012,383;263,183;0,000;729,300;758,000;730,400;316,250;;;;;0,00;0,00;0,00;3,00;1,80;15,107;24,807;0,58;0,51;999998,00;999998,00;999998,00;999998,00;999998,00;999998,00;999998,00;999998,00;999998,00;999998,00;999998,00;999998,00;999998,00;999998,00;999998,00;;;;;;;;;;;;;;;;;745,5668;21,23007;78,3964;0,34995524;0,34995524;0,00093;1,89390;78,9511;18,259260;0,118331;24,471795;26,431193;0,0274;2,7532;3,18;318,90;0,00;0,66;56,50;;516,942;515,809;7,4295733;18,14800;2,42200;0,01200;0,1377200;;39,90;152,00;;;
SEA 240s [m²/kg];108,6;153;18,24700;2,33900;0,008000;83,550;87,42;-33,5200;0,000;101,408;20,800;0,000;473,550;511,550;25,20;1012,417;263,183;0,000;729,400;758,000;730,400;316,250;;;;;0,00;0,00;0,00;3,00;1,80;15,111;24,823;0,58;0,50;999998,00;999998,00;999998,00;999998,00;999998,00;999998,00;999998,00;999998,00;999998,00;999998,00;999998,00;999998,00;999998,00;999998,00;999998,00;;;;;;;;;;;;;;;;;745,0897;34,00528;141,2547;0,21834310;0,21834310;0,00107;3,01963;79,6962;18,019702;0,134714;24,160933;26,099726;0,0308;3,0950;3,21;321,99;0,00;0,66;56,44;;518,435;518,706;7,4248191;18,11400;2,44100;0,01300;0,1394872;;39,67;153,00;;;
SEA 300s [m²/kg];98,8;154;18,21900;2,33000;0,001000;81,075;88,27;-33,7899;0,000;101,416;20,800;0,000;474,150;512,150;25,20;1012,183;263,190;0,000;728,700;758,000;730,400;316,250;;;;;0,00;0,00;0,00;3,00;1,80;15,107;24,804;0,58;0,51;999998,00;999998,00;999998,00;999998,00;999998,00;999998,00;999998,00;999998,00;999998,00;999998,00;999998,00;999998,00;999998,00;999998,00;999998,00;;;;;;;;;;;;;;;;;738,1201;19,57290;75,1350;0,37579346;0,37579346;0,00043;1,73296;80,4343;17,739562;0,125129;23,815457;25,724109;0,0282;2,8334;3,24;324,82;0,00;0,65;55,87;;519,884;518,706;7,3553665;18,09800;2,44900;0,00900;0,1403771;;39,40;154,00;;;
SEA 360s [m²/kg];--;155;18,21800;2,32900;0,011000;82,475;88,54;-34,2300;0,000;101,408;20,800;0,000;474,850;513,050;25,20;1012,217;263,183;0,000;728,800;758,000;730,400;316,250;;;;;0,00;0,00;0,00;3,00;1,80;15,103;24,825;0,58;0,51;999998,00;999998,00;999998,00;999998,00;999998,00;999998,00;999998,00;999998,00;999998,00;999998,00;999998,00;999998,00;999998,00;999998,00;999998,00;;;;;;;;;;;;;;;;;743,4390;22,44222;84,2302;0,33010864;0,33010864;0,00170;1,98414;81,1778;17,878877;0,122048;24,037923;25,971689;0,0278;2,7903;3,26;327,61;0,00;0,65;56,29;;521,309;521,617;7,4083701;18,09900;2,44400;0,01700;0,1402864;;38,96;155,00;;;
SEA Test [m²/kg];109,7;156;18,23200;2,32600;0,018000;80,600;88,07;-34,4601;0,000;101,408;20,800;0,000;475,750;514,150;25,20;1012,117;263,183;0,000;728,500;758,000;730,400;316,250;;;;;0,00;0,00;0,00;3,00;1,81;15,147;24,817;0,58;0,51;999998,00;999998,00;999998,00;999998,00;999998,00;999998,00;999998,00;999998,00;999998,00;999998,00;999998,00;999998,00;999998,00;999998,00;999998,00;;;;;;;;;;;;;;;;;732,4220;21,00106;82,6499;0,34753418;0,34753418;0,00323;1,86212;81,9102;17,657752;0,127385;23,785620;25,705468;0,0287;2,8825;3,29;330,50;0,00;0,65;55,52;;522,697;521,617;7,2985854;18,10300;2,44500;0,02700;0,1399340;;38,73;156,00;;;
Results SPR;;157;18,23700;2,32200;0,028000;82,100;88,01;-34,9200;0,000;101,408;20,800;0,000;476,450;515,150;25,20;1012,217;263,183;0,000;728,700;758,000;730,500;316,250;;;;;0,00;0,00;0,00;3,00;1,81;15,135;24,799;0,58;0,51;999998,00;999998,00;999998,00;999998,00;999998,00;999998,00;999998,00;999998,00;999998,00;999998,00;999998,00;999998,00;999998,00;999998,00;999998,00;;;;;;;;;;;;;;;;;739,8256;20,57730;81,4077;0,35827637;0,35827637;0,00467;1,82775;82,6500;17,808208;0,128007;24,023585;25,974918;0,0292;2,9269;3,32;333,42;0,00;0,65;56,13;;524,057;524,419;7,3723620;18,09600;2,45300;0,03600;0,1401583;;38,27;157,00;;;
SPR max [m²/s];0,048;158;18,23500;2,32900;0,029000;81,350;87,48;-35,1400;0,000;101,408;20,800;0,000;476,950;515,750;25,20;1012,383;263,190;0,000;729,100;758,000;730,600;316,250;;;;;0,00;0,00;0,00;3,00;1,81;15,107;24,809;0,58;0,50;999998,00;999998,00;999998,00;999998,00;999998,00;999998,00;999998,00;999998,00;999998,00;999998,00;999998,00;999998,00;999998,00;999998,00;999998,00;;;;;;;;;;;;;;;;;739,6644;40,19386;165,9508;0,18338013;0,18338013;0,00418;3,57339;83,3897;17,717386;0,134090;23,926147;25,872545;0,0304;3,0539;3,35;336,48;0,00;0,66;56,12;;525,422;524,419;7,3707556;18,08200;2,46700;0,03300;0,1408559;;38,05;158,00;;;
Max at [s];311;159;18,24100;2,33800;0,024000;81,700;87,68;-35,3701;0,000;101,416;20,800;0,000;477,250;515,950;25,20;1012,383;263,190;0,000;729,100;758,000;730,600;316,250;;;;;0,00;0,00;0,00;3,00;1,81;15,118;24,836;0,58;0,50;999998,00;999998,00;999998,00;999998,00;999998,00;999998,00;999998,00;999998,00;999998,00;999998,00;999998,00;999998,00;999998,00;999998,00;999998,00;;;;;;;;;;;;;;;;;744,0001;19,29581;78,0180;0,38422648;0,38422648;0,00731;1,71778;84,1337;17,749877;0,131790;23,985102;25,930043;0,0300;3,0082;3,38;339,49;0,01;0,66;56,54;;526,783;527,155;7,4139611;18,06600;2,48000;0,05300;0,1414324;;37,82;159,00;;;
SPR 060s [m²/s];0,021;160;18,24500;2,36100;0,035000;81,950;88,63;-35,8601;0,000;101,408;20,800;0,000;477,850;516,650;25,20;1012,450;263,190;0,000;729,200;758,000;730,700;316,250;;;;;0,00;0,00;0,00;3,00;1,81;15,139;24,833;0,58;0,51;999998,00;999998,00;999998,00;999998,00;999998,00;999998,00;999998,00;999998,00;999998,00;999998,00;999998,00;999998,00;999998,00;999998,00;999998,00;;;;;;;;;;;;;;;;;750,1477;20,25034;74,7543;0,36914063;0,36914063;0,00403;1,80871;84,8838;17,765850;0,121046;24,036866;25,988588;0,0276;2,7692;3,41;342,26;0,00;0,67;56,96;;528,160;527,155;7,4752219;18,04700;2,50600;0,03200;0,1424865;;37,33;160,00;;;
SPR 120s [m²/s];0,024;161;18,23300;2,38800;0,011000;83,375;86,83;-36,0701;0,000;101,404;20,800;0,000;478,350;517,250;25,20;1012,850;263,190;0,000;730,300;758,000;730,800;316,250;;;;;0,00;0,00;0,00;3,00;1,81;15,137;24,809;0,58;0,50;999998,00;999998,00;999998,00;999998,00;999998,00;999998,00;999998,00;999998,00;999998,00;999998,00;999998,00;999998,00;999998,00;999998,00;999998,00;;;;;;;;;;;;;;;;;763,8566;42,31119;181,0795;0,17990112;0,17990112;0,00375;3,76125;85,6477;17,910278;0,141581;24,257630;26,230291;0,0326;3,2691;3,44;345,52;0,00;0,68;57,96;;529,581;529,972;7,6118311;18,02000;2,51900;0,03000;0,1439419;;37,12;161,00;;;
SPR 180s [m²/s];0,026;162;18,21600;2,42200;0,010000;80,975;88,06;-36,3099;0,000;101,410;20,800;0,000;478,950;517,950;25,20;1012,883;263,190;0,000;730,400;758,000;730,800;316,250;;;;;0,00;0,00;0,00;3,00;1,81;15,152;24,823;0,58;0,51;999998,00;999998,00;999998,00;999998,00;999998,00;999998,00;999998,00;999998,00;999998,00;999998,00;999998,00;999998,00;999998,00;999998,00;999998,00;;;;;;;;;;;;;;;;;757,0179;18,98163;72,7734;0,39742025;0,39742025;0,00074;1,68366;86,4047;17,639557;0,127453;23,920934;25,868771;0,0289;2,9023;3,47;348,43;0,00;0,67;57,36;;531,006;529,972;7,5436836;18,00600;2,52900;0,01100;0,1448546;;36,88;162,00;;;
SPR 240s [m²/s];0,029;163;18,18600;2,44100;0,012000;81,875;88,47;-36,8099;0,000;101,408;20,800;0,000;479,550;518,650;25,20;1012,817;263,190;0,000;730,100;758,000;730,900;316,250;;;;;0,00;0,00;0,00;3,00;1,81;15,126;24,831;0,58;0,51;999998,00;999998,00;999998,00;999998,00;999998,00;999998,00;999998,00;999998,00;999998,00;999998,00;999998,00;999998,00;999998,00;999998,00;999998,00;;;;;;;;;;;;;;;;;762,4331;20,81196;76,8526;0,36506144;0,36506144;0,00090;1,84264;87,1671;17,726215;0,122868;24,068563;26,030988;0,0281;2,8154;3,50;351,24;0,00;0,67;57,76;;532,409;532,833;7,5976459;18,00000;2,53000;0,01200;0,1451826;;36,38;163,00;;;
SPR 300s [m²/s];0,024;164;18,14800;2,44900;0,013000;79,450;88,92;-37,0100;0,000;101,410;20,800;0,000;480,550;519,850;25,20;1013,017;263,190;0,000;730,700;758,000;730,900;316,250;;;;;0,00;0,00;0,00;3,00;1,81;15,080;24,823;0,58;0,51;999998,00;999998,00;999998,00;999998,00;999998,00;999998,00;999998,00;999998,00;999998,00;999998,00;999998,00;999998,00;999998,00;999998,00;999998,00;;;;;;;;;;;;;;;;;750,3101;37,54422;133,2170;0,19914754;0,19914754;-0,00004;3,32391;87,9174;17,443553;0,117795;23,734156;25,675166;0,0265;2,6623;3,53;353,90;0,00;0,66;56,82;;533,775;532,833;7,4768399;18,00100;2,53000;0,00600;0,1451889;;36,18;164,00;;;
SPR 360s [m²/s];--;165;18,11400;2,44400;0,009000;81,975;87,33;-37,2899;0,000;101,406;20,800;0,000;480,950;520,450;25,20;1012,917;263,190;0,000;730,400;758,000;730,900;316,250;;;;;0,00;0,00;0,00;3,00;1,81;15,137;24,833;0,58;0,50;999998,00;999998,00;999998,00;999998,00;999998,00;999998,00;999998,00;999998,00;999998,00;999998,00;999998,00;999998,00;999998,00;999998,00;999998,00;;;;;;;;;;;;;;;;;762,9599;18,88935;77,2398;0,40249634;0,40249634;0,00059;1,67522;88,6804;17,711202;0,135794;24,118386;26,099208;0,0311;3,1198;3,56;357,02;0,00;0,67;57,81;;535,126;535,619;7,6028953;17,99500;2,53800;0,01000;0,1454093;;35,90;165,00;;;
SPR Test [m²/s];0,030;166;18,09800;2,44500;0,017000;80,575;87,84;-37,7600;0,000;101,410;20,800;0,000;481,550;521,250;25,20;1012,917;263,190;0,000;730,400;758,000;730,900;316,250;;;;;0,00;0,00;0,00;3,00;1,81;15,124;24,833;0,58;0,51;999998,00;999998,00;999998,00;999998,00;999998,00;999998,00;999998,00;999998,00;999998,00;999998,00;999998,00;999998,00;999998,00;999998,00;999998,00;;;;;;;;;;;;;;;;;758,4616;21,04068;82,2252;0,35921224;0,35921224;0,00321;1,86953;89,4389;17,548369;0,130010;23,926458;25,899006;0,0295;2,9640;3,59;359,99;0,00;0,67;57,55;;536,485;535,619;7,5580695;17,98100;2,55100;0,02700;0,1459022;;35,43;166,00;;;
Results COY;;167;18,09900;2,45300;0,027000;83,725;87,74;-37,9800;0,000;101,410;20,800;0,000;481,950;521,750;25,20;1012,750;263,190;0,000;729,900;758,000;730,900;316,250;;;;;0,00;0,00;0,00;3,00;1,81;15,109;24,801;0,58;0,51;999998,00;999998,00;999998,00;999998,00;999998,00;999998,00;999998,00;999998,00;999998,00;999998,00;999998,00;999998,00;999998,00;999998,00;999998,00;;;;;;;;;;;;;;;;;775,6522;40,68693;159,9437;0,18997192;0,18997192;0,00359;3,62785;90,2145;17,880673;0,131134;24,399792;26,414756;0,0304;3,0492;3,62;363,04;0,00;0,69;58,89;;537,865;538,418;7,7293745;17,96800;2,56900;0,02900;0,1464445;;35,21;167,00;;;
COY max [kg/kg];0,0415;168;18,10300;2,46700;0,036000;82,350;87,22;-38,2200;0,000;101,410;20,800;0,000;482,450;522,250;25,20;1012,550;263,183;0,000;729,300;758,000;730,900;316,250;;;;;0,00;0,00;0,00;3,00;1,81;15,132;24,820;0,58;0,50;999998,00;999998,00;999998,00;999998,00;999998,00;999998,00;999998,00;999998,00;999998,00;999998,00;999998,00;999998,00;999998,00;999998,00;999998,00;;;;;;;;;;;;;;;;;775,2212;20,51063;83,6503;0,37663778;0,37663778;0,00309;1,83108;90,9897;17,724049;0,137042;24,211156;26,208470;0,0315;3,1617;3,65;366,20;0,00;0,69;58,87;;539,279;538,418;7,7250796;17,94300;2,59300;0,02600;0,1476750;;34,97;168,00;;;
Max at [s];177;169;18,09600;2,48000;0,033000;79,875;87,22;-38,6899;0,000;101,410;20,800;0,000;483,050;523,050;25,20;1012,417;263,190;0,000;729,000;757,900;730,900;316,250;;;;;0,00;0,00;0,00;3,00;1,81;15,135;24,817;0,58;0,50;999998,00;999998,00;999998,00;999998,00;999998,00;999998,00;999998,00;999998,00;999998,00;999998,00;999998,00;999998,00;999998,00;999998,00;999998,00;;;;;;;;;;;;;;;;;769,1895;20,80738;84,3205;0,36837769;0,36837769;0,00319;1,85422;91,7589;17,444828;0,137063;23,859373;25,835100;0,0311;3,1171;3,68;369,32;0,00;0,68;58,41;;540,658;541,187;7,6649729;17,91900;2,60900;0,02700;0,1488900;;34,50;169,00;;;
COY 060s [kg/kg];0,0051;170;18,08200;2,50600;0,053000;79,675;88,00;-38,9200;0,000;101,410;20,800;0,000;483,450;523,650;25,20;1012,617;263,190;0,000;729,600;757,900;730,900;316,250;;;;;0,00;0,00;0,00;3,00;1,81;15,097;24,823;0,58;0,51;999998,00;999998,00;999998,00;999998,00;999998,00;999998,00;999998,00;999998,00;999998,00;999998,00;999998,00;999998,00;999998,00;999998,00;999998,00;;;;;;;;;;;;;;;;;773,9148;39,70704;149,4553;0,19422404;0,19422404;0,00273;3,54248;92,5328;17,415765;0,128155;23,839348;25,821646;0,0290;2,9130;3,71;372,23;0,00;0,69;58,77;;542,016;541,187;7,7120609;17,89500;2,63200;0,02400;0,1500728;;34,27;170,00;;;
COY 120s [kg/kg];0,0059;171;18,06600;2,51900;0,032000;79,650;88,52;-39,1600;0,000;101,406;20,800;0,000;484,150;524,650;25,20;1012,850;263,190;0,000;730,300;757,900;730,900;316,250;;;;;0,00;0,00;0,00;3,00;1,82;15,145;24,817;0,58;0,51;999998,00;999998,00;999998,00;999998,00;999998,00;999998,00;999998,00;999998,00;999998,00;999998,00;999998,00;999998,00;999998,00;999998,00;999998,00;;;;;;;;;;;;;;;;;779,7842;20,14069;71,8710;0,38581340;0,38581340;0,00104;1,78865;93,3126;17,400440;0,122294;23,852858;25,848192;0,0277;2,7826;3,74;375,01;0,00;0,69;59,14;;543,389;543,916;7,7705496;17,87300;2,64200;0,01300;0,1513633;;34,03;171,00;;;
COY 180s [kg/kg];0,0065;172;18,04700;2,52900;0,030000;79,225;87,64;-39,6500;0,000;101,412;20,800;0,000;484,750;525,650;25,20;1013,117;263,190;0,000;731,100;757,900;730,900;316,250;;;;;0,00;0,00;0,00;3,00;1,82;15,145;24,817;0,58;0,51;999998,00;999998,00;999998,00;999998,00;999998,00;999998,00;999998,00;999998,00;999998,00;999998,00;999998,00;999998,00;999998,00;999998,00;999998,00;;;;;;;;;;;;;;;;;778,1883;19,79930;76,4542;0,39166260;0,39166260;-0,00004;1,75614;94,0908;17,343211;0,132249;23,803872;25,812285;0,0299;3,0049;3,77;378,02;0,00;0,69;58,99;;544,759;543,916;7,7546460;17,87100;2,64200;0,00600;0,1515544;;33,54;172,00;;;
COY 240s [kg/kg];0,0068;173;18,02000;2,53000;0,011000;78,475;88,42;-39,9000;0,000;101,408;20,800;0,000;485,450;526,450;25,20;1013,050;263,190;0,000;730,900;757,900;730,900;316,350;;;;;0,00;0,00;0,00;3,00;1,82;15,168;24,807;0,58;0,51;999998,00;999998,00;999998,00;999998,00;999998,00;999998,00;999998,00;999998,00;999998,00;999998,00;999998,00;999998,00;999998,00;999998,00;999998,00;;;;;;;;;;;;;;;;;775,0002;37,82709;136,2495;0,20416260;0,20416260;-0,00034;3,35572;94,8658;17,248475;0,123341;23,708030;25,710356;0,0278;2,7915;3,79;380,81;0,00;0,69;58,74;;546,099;546,615;7,7228766;17,86700;2,64600;0,00400;0,1517656;;33,29;173,00;;;
COY 300s [kg/kg];0,0061;174;18,00600;2,53000;0,012000;79,925;87,44;-40,1400;0,000;101,412;20,800;0,000;486,250;527,550;25,20;1013,083;263,190;0,000;731,000;757,900;730,900;316,350;;;;;0,00;0,00;0,00;3,00;1,82;15,160;24,825;0,58;0,50;999998,00;999998,00;999998,00;999998,00;999998,00;999998,00;999998,00;999998,00;999998,00;999998,00;999998,00;999998,00;999998,00;999998,00;999998,00;;;;;;;;;;;;;;;;;782,6761;20,39120;80,1347;0,38248698;0,38248698;0,00150;1,80897;95,6485;17,392772;0,134496;23,945764;25,979614;0,0307;3,0758;3,83;383,88;0,00;0,69;59,37;;547,437;546,615;7,7993672;17,86000;2,65000;0,01600;0,1520019;;33,05;174,00;;;
COY 360s [kg/kg];--;175;18,00000;2,53800;0,006000;77,900;87,36;-40,6300;0,000;101,408;20,800;0,000;486,650;528,150;25,20;1012,817;263,190;0,000;730,300;757,800;730,900;316,350;;;;;0,00;0,00;0,00;3,00;1,82;15,160;24,825;0,58;0,50;999998,00;999998,00;999998,00;999998,00;999998,00;999998,00;999998,00;999998,00;999998,00;999998,00;999998,00;999998,00;999998,00;999998,00;999998,00;;;;;;;;;;;;;;;;;772,9296;20,26880;80,2332;0,38000488;0,38000488;0,00238;1,79683;96,4214;17,163966;0,135417;23,650191;25,667006;0,0305;3,0596;3,86;386,94;0,00;0,68;58,65;;548,753;549,213;7,7022430;17,85700;2,65000;0,02200;0,1521124;;32,56;175,00;;;
COY Test [kg/kg];0,0067;176;18,00100;2,55100;0,010000;77,225;86,89;-40,9000;0,000;101,408;20,800;0,000;487,250;528,750;25,20;1012,683;263,190;0,000;729,900;757,800;730,900;316,350;;;;;0,00;0,00;0,00;3,00;1,82;15,168;24,817;0,58;0,50;999998,00;999998,00;999998,00;999998,00;999998,00;999998,00;999998,00;999998,00;999998,00;999998,00;999998,00;999998,00;999998,00;999998,00;999998,00;;;;;;;;;;;;;;;;;769,3969;18,96866;78,1469;0,40419515;0,40419515;0,00433;1,68996;97,1908;17,078917;0,140830;23,562016;25,568837;0,0316;3,1698;3,89;390,11;0,00;0,68;58,47;;550,017;549,213;7,6670397;17,85100;2,66400;0,03500;0,1521732;;32,29;176,00;;;
Results CO2Y;;177;17,99500;2,56900;0,027000;77,575;87,18;-41,4200;0,000;101,408;20,800;0,000;487,850;529,550;25,20;1012,483;263,190;0,000;729,300;757,800;730,900;316,350;;;;;0,00;0,00;0,00;3,00;1,82;15,154;24,847;0,58;0,50;999998,00;999998,00;999998,00;999998,00;999998,00;999998,00;999998,00;999998,00;999998,00;999998,00;999998,00;999998,00;999998,00;999998,00;999998,00;;;;;;;;;;;;;;;;;775,9473;20,90015;83,6164;0,36996460;0,36996460;0,00509;1,86419;97,9668;17,107047;0,137491;23,629885;25,649699;0,0309;3,1044;3,92;393,22;0,01;0,69;59,00;;551,275;551,758;7,7323148;17,82800;2,68500;0,04000;0,1532336;;31,77;177,00;;;
CO2Y max [kg/kg];4,3843;178;17,98100;2,59300;0,029000;80,925;86,76;-41,6100;0,000;101,412;20,800;0,000;488,250;530,050;25,20;1012,817;263,190;0,000;730,300;757,800;730,900;316,350;;;;;0,00;0,00;0,00;3,00;1,82;15,132;24,836;0,58;0,50;999998,00;999998,00;999998,00;999998,00;999998,00;999998,00;999998,00;999998,00;999998,00;999998,00;999998,00;999998,00;999998,00;999998,00;999998,00;;;;;;;;;;;;;;;;;799,0799;45,27346;186,0060;0,17588298;0,17588298;0,00443;4,03375;98,7658;17,465359;0,142286;24,144601;26,211666;0,0327;3,2830;3,95;396,50;0,00;0,71;60,74;;552,602;551,758;7,9628317;17,80200;2,70500;0,03500;0,1545856;;31,58;178,00;;;
Max at [s];195;179;17,96800;2,60900;0,026000;79,100;87,37;-41,8701;0,000;101,408;20,800;0,000;488,650;530,450;25,20;1012,817;263,190;0,000;730,400;757,700;730,900;316,350;;;;;0,00;0,00;0,00;3,00;1,82;15,185;24,820;0,58;0,50;999998,00;999998,00;999998,00;999998,00;999998,00;999998,00;999998,00;999998,00;999998,00;999998,00;999998,00;999998,00;999998,00;999998,00;999998,00;;;;;;;;;;;;;;;;;792,9532;18,81270;73,2522;0,42002360;0,42002360;0,00498;1,67995;99,5588;17,260230;0,135303;23,880574;25,923360;0,0308;3,0876;3,98;399,59;0,00;0,71;60,31;;553,962;554,358;7,9017783;17,78700;2,72200;0,03900;0,1552342;;31,32;179,00;;;
CO2Y 060s [kg/kg];2,0897;180;17,94300;2,63200;0,027000;82,650;87,83;-42,3900;0,000;101,408;20,800;0,000;489,650;531,450;25,20;1012,950;263,190;0,000;730,800;757,700;730,900;316,350;;;;;0,00;0,00;0,00;3,00;1,82;15,166;24,823;0,58;0,51;999998,00;999998,00;999998,00;999998,00;999998,00;999998,00;999998,00;999998,00;999998,00;999998,00;999998,00;999998,00;999998,00;999998,00;999998,00;;;;;;;;;;;;;;;;;816,4012;20,60086;76,6306;0,39490763;0,39490763;0,00229;1,83549;100,3752;17,625272;0,130078;24,435536;26,521526;0,0303;3,0368;4,01;402,62;0,00;0,72;62,02;;555,355;554,358;8,1354382;17,76500;2,73800;0,02100;0,1565338;;30,80;180,00;;;
CO2Y 120s [kg/kg];2,0911;181;17,91900;2,64200;0,024000;80,425;88,76;-42,6200;0,000;101,412;20,800;0,000;490,350;532,350;25,20;1012,650;263,190;0,000;729,900;757,700;730,900;316,350;;;;;0,00;0,00;0,00;3,00;1,82;15,162;24,836;0,58;0,51;999998,00;999998,00;999998,00;999998,00;999998,00;999998,00;999998,00;999998,00;999998,00;999998,00;999998,00;999998,00;999998,00;999998,00;999998,00;;;;;;;;;;;;;;;;;810,1095;41,38417;140,7825;0,19506836;0,19506836;-0,00004;3,68195;101,1853;17,373997;0,119548;24,121604;26,187695;0,0275;2,7559;4,04;405,38;0,00;0,72;61,48;;556,779;557,089;8,0727416;17,74700;2,75200;0,00600;0,1575898;;30,57;181,00;;;
CO2Y 180s [kg/kg];2,0944;182;17,89500;2,64200;0,013000;78,825;88,78;-42,8701;0,000;101,414;20,800;0,000;490,950;533,150;25,20;1012,983;263,190;0,000;730,900;757,700;730,900;316,350;;;;;0,00;0,00;0,00;3,00;1,82;15,152;24,812;0,58;0,51;999998,00;999998,00;999998,00;999998,00;999998,00;999998,00;999998,00;999998,00;999998,00;999998,00;999998,00;999998,00;999998,00;999998,00;999998,00;;;;;;;;;;;;;;;;;806,1581;20,12108;68,0366;0,39925130;0,39925130;0,00148;1,79500;101,9915;17,189793;0,119336;23,895064;25,948983;0,0272;2,7259;4,07;408,11;0,00;0,72;61,25;;558,161;557,089;8,0333659;17,72500;2,77500;0,01600;0,1585177;;30,32;182,00;;;
CO2Y 240s [kg/kg];2,1049;183;17,87300;2,64600;0,006000;78,825;88,78;-43,3701;0,000;101,414;20,800;0,000;490,950;533,150;25,20;1013,550;263,190;0,000;732,700;757,700;730,800;316,350;;;;;0,00;0,00;0,00;3,00;1,82;15,135;24,815;0,58;0,51;999998,00;999998,00;999998,00;999998,00;999998,00;999998,00;999998,00;999998,00;999998,00;999998,00;999998,00;999998,00;999998,00;999998,00;999998,00;;;;;;;;;;;;;;;;;811,7806;21,10848;70,8810;0,38322957;0,38322957;0,00102;1,87827;102,8032;17,189793;0,119336;23,895064;25,948983;0,0272;2,7259;4,09;410,83;0,00;0,72;61,65;;559,531;559,864;8,0893940;17,70400;2,78700;0,01300;0,1596415;;29,82;183,00;;;
CO2Y 300s [kg/kg];2,1119;184;17,87100;2,65000;0,004000;80,425;86,72;-43,6000;0,000;101,414;20,800;0,000;491,850;534,250;25,20;1013,417;263,190;0,000;732,400;757,600;730,800;316,350;;;;;0,00;0,00;0,00;3,00;1,82;15,194;24,807;0,58;0,50;999998,00;999998,00;999998,00;999998,00;999998,00;999998,00;999998,00;999998,00;999998,00;999998,00;999998,00;999998,00;999998,00;999998,00;999998,00;;;;;;;;;;;;;;;;;821,8910;40,61359;163,0539;0,20166016;0,20166016;0,00058;3,61267;103,6251;17,347484;0,142848;24,158470;26,241055;0,0329;3,2997;4,13;414,13;0,00;0,73;62,41;;560,929;559,864;8,1901436;17,69400;2,79500;0,01000;0,1601690;;29,59;184,00;;;
CO2Y 360s [kg/kg];--;185;17,86700;2,65000;0,016000;80,500;86,71;-43,8601;0,000;101,412;20,700;0,000;492,450;535,050;25,20;1013,217;263,190;0,000;731,800;757,600;730,800;316,350;;;;;0,00;0,00;0,00;3,00;1,82;15,191;24,839;0,58;0,50;999998,00;999998,00;999998,00;999998,00;999998,00;999998,00;999998,00;999998,00;999998,00;999998,00;999998,00;999998,00;999998,00;999998,00;999998,00;;;;;;;;;;;;;;;;;822,6466;20,11191;80,8409;0,40760295;0,40760295;0,00180;1,79620;104,4478;17,344994;0,142957;24,184470;26,276577;0,0330;3,3067;4,16;417,44;0,00;0,73;62,53;;562,342;562,646;8,1976735;17,68700;2,80900;0,01800;0,1603428;;29,33;185,00;;;
CO2Y Test [kg/kg];2,1022;186;17,86000;2,66400;0,022000;78,625;88,11;-44,3701;0,000;101,412;20,700;0,000;493,050;535,950;25,20;1013,317;263,190;0,000;732,200;757,500;730,800;316,350;;;;;0,00;0,00;0,00;3,00;1,82;15,187;24,839;0,58;0,51;999998,00;999998,00;999998,00;999998,00;999998,00;999998,00;999998,00;999998,00;999998,00;999998,00;999998,00;999998,00;999998,00;999998,00;999998,00;;;;;;;;;;;;;;;;;819,0573;21,06619;74,6811;0,38744100;0,38744100;0,00253;1,88666;105,2668;17,131372;0,126883;23,915715;25,996607;0,0289;2,9036;4,19;420,34;0,00;0,73;62,31;;563,732;562,646;8,1619061;17,65800;2,83900;0,02300;0,1616563;;28,82;186,00;;;
;;187;17,85700;2,68500;0,035000;79,775;87,29;-44,6400;0,000;101,410;20,700;0,000;493,750;537,050;25,20;1013,383;263,190;0,000;732,400;757,500;730,800;316,350;;;;;0,00;0,00;0,00;3,00;1,83;15,172;24,855;0,58;0,50;999998,00;999998,00;999998,00;999998,00;999998,00;999998,00;999998,00;999998,00;999998,00;999998,00;999998,00;999998,00;999998,00;999998,00;999998,00;;;;;;;;;;;;;;;;;832,4241;19,79469;74,7575;0,41905721;0,41905721;0,00376;1,76647;106,0993;17,243965;0,136201;24,107075;26,221173;0,0313;3,1438;4,22;423,49;0,00;0,74;63,33;;565,133;565,479;8,2951066;17,62600;2,85600;0,03100;0,1632492;;28,55;187,00;;;
;;188;17,85100;2,70500;0,040000;81,425;87,47;-45,1899;0,000;101,410;20,700;0,000;494,350;537,750;25,20;1013,350;263,190;0,000;732,300;757,500;730,800;316,350;;;;;0,00;0,00;0,00;3,00;1,83;15,156;24,836;0,58;0,50;999998,00;999998,00;999998,00;999998,00;999998,00;999998,00;999998,00;999998,00;999998,00;999998,00;999998,00;999998,00;999998,00;999998,00;999998,00;;;;;;;;;;;;;;;;;844,8554;21,40378;79,3044;0,39334106;0,39334106;0,00303;1,90017;106,9441;17,410807;0,134144;24,369898;26,509382;0,0312;3,1303;4,25;426,62;0,00;0,75;64,22;;566,588;565,479;8,4189845;17,61200;2,85600;0,02600;0,1641136;;28,00;188,00;;;
