Repository: FireDynamics/BESKID_ExperimentalData

# Cone Calorimeter Experiments

Experiments have been conducted, with sample in horizontal orientation. Samples were wrapped in aluminium foil. No retainer frame or grid have been used.

Different types of insulation material have been used below the PMMA samples: CaSiO3 and Al2O3. The goal was to an insulation material that has a more reproducible behaviour compared to the common fiber blankets. The CaSiO3 block below the sample was manufactured from the same boards used as backing of the large scale experiments. However, it was found that these boards contain a lot of moisture making the mass loss measurements unreliable.

File: Materials/PMMA/DE_6mm/Cone/Al2O3/18032026_PMMA_DE_6mm_q50_Al2O3_R2.csv (part 3 of 5)
General information;;time (s);O2;CO2;CO;Pdiff;Light;Mass;Methane;AmbP;AmbH;HFM;TC stack;TC smoke;TC amb.;TC cone;T PK;Soot;TC cone1;TC cone2;TC cone3;TC aux;CH4;CO;CO2;Ethene;H2O;n.u.;n.u.;UOX Bin;n.u.;UOX Hum.;UOX Temp;n.u.;TEext1;TEext2;TEext3;TEext4;TEext5;TEext6;TEext7;TEext8;TEext9;TEext10;TEext11;TEext12;TEext13;TEext14;TEext15;n.u.;n.u.;n.u.;n.u.;n.u.;n.u.;n.u.;n.u.;n.u.;n.u.;n.u.;n.u.;n.u.;n.u.;n.u.;n.u.;n.u.;HRR/a;EHC;SEA;MLR;MLR/a;COY;CO2Y/sh;THR/a;MFR;K;Vstack;Vsmoke;SPR;RSR;TSP;TSR;COP;CO2P;O2C;TOC;ARHE;Mass;HRR;O2/sh;CO2/sh;CO/sh;phi;FU27;FU28;FU29;FU30;FU31;
;;;%;%;%;Pa;-;g;g/s;Pa;%;kW/m²;°C;°C;°C;°C;°C;g/min;°C;°C;°C;°C;ppm;ppm;%;ppm;ppm;no;no;;no;%;°C;no;°C;°C;°C;°C;°C;°C;°C;°C;°C;°C;°C;°C;°C;°C;°C;no;no;no;no;no;no;no;no;no;no;no;no;no;no;no;no;no;kW/m²;MJ/kg;m²/kg;g/s;g/(s*m²);[kg/kg];[kg/kg];MJ/m²;g/s;1/m;l/s;l/s;m²/s;(m²/s)/m²;m²;m²;g/s;g/s;g/s;g;kW/m²;g;kW;[%];[%];%;;;;;;;
Results EHC;;127;18,43300;2,20800;0,029000;82,225;87,52;-25,9100;0,000;101,412;19,800;0,000;467,350;502,150;25,30;1012,817;263,164;0,000;732,800;756,300;729,900;317,550;;;;;0,00;0,00;0,00;3,00;2,07;15,019;25,124;0,58;0,50;999998,00;999998,00;999998,00;999998,00;999998,00;999998,00;999998,00;999998,00;999998,00;999998,00;999998,00;999998,00;999998,00;999998,00;999998,00;;;;;;;;;;;;;;;;;680,9678;19,97537;88,1155;0,34243774;0,34243774;0,00321;1,77091;61,2055;17,994431;0,134452;23,811164;25,584200;0,0302;3,0039;2,46;245,13;0,00;0,61;51,54;;479,247;480,026;6,8403214;18,34300;2,25200;0,02600;0,1284560;;45,02;127,00;;;
EHC max [MJ/kg];62,3;128;18,41400;2,21500;0,020000;84,725;88,24;-26,1200;0,000;101,416;19,700;0,000;467,950;502,750;25,30;1012,650;263,164;0,000;732,300;756,300;729,900;317,550;;;;;0,00;0,00;0,00;3,00;2,07;14,994;25,111;0,58;0,51;999998,00;999998,00;999998,00;999998,00;999998,00;999998,00;999998,00;999998,00;999998,00;999998,00;999998,00;999998,00;999998,00;999998,00;999998,00;;;;;;;;;;;;;;;;;697,0307;39,45500;162,2945;0,17745972;0,17745972;0,00084;3,49804;61,9025;18,254223;0,126355;24,185946;25,984580;0,0288;2,8672;2,49;248,00;0,00;0,62;52,71;;480,885;480,026;7,0016732;18,32200;2,27200;0,01100;0,1296293;;44,81;128,00;;;
Max at [s];27;129;18,39100;2,21400;0,025000;82,500;87,80;-26,3400;0,000;101,412;19,800;0,000;468,250;503,050;25,30;1012,650;263,164;0,000;732,200;756,300;730,000;317,550;;;;;0,00;0,00;0,00;3,00;2,07;14,987;25,114;0,58;0,50;999998,00;999998,00;999998,00;999998,00;999998,00;999998,00;999998,00;999998,00;999998,00;999998,00;999998,00;999998,00;999998,00;999998,00;999998,00;;;;;;;;;;;;;;;;;695,3232;20,00193;84,6021;0,34919230;0,34919230;-0,00012;1,77413;62,5978;18,007166;0,131309;23,873903;25,648194;0,0295;2,9410;2,52;250,94;0,00;0,62;52,57;;482,554;483,252;6,9845212;18,29300;2,29800;0,00500;0,1311054;;44,59;129,00;;;
EHC 060s [MJ/kg];26,5;130;18,37700;2,21100;0,019000;84,800;86,27;-26,7800;0,000;101,412;19,800;0,000;468,650;503,350;25,30;1012,683;263,164;0,000;732,300;756,300;730,000;317,550;;;;;0,00;0,00;0,00;3,00;2,07;15,004;25,116;0,58;0,50;999998,00;999998,00;999998,00;999998,00;999998,00;999998,00;999998,00;999998,00;999998,00;999998,00;999998,00;999998,00;999998,00;999998,00;999998,00;;;;;;;;;;;;;;;;;711,0751;20,35780;96,7863;0,35086060;0,35086060;0,00036;1,79653;63,3089;18,248657;0,148851;24,214739;26,007658;0,0340;3,3806;2,55;254,32;0,00;0,63;53,73;;484,252;483,252;7,1427491;18,27000;2,30700;0,00800;0,1323180;;44,15;130,00;;;
EHC 120s [MJ/kg];26,6;131;18,37000;2,20800;0,008000;86,325;88,26;-27,0000;0,000;101,412;19,800;0,000;469,150;503,850;25,40;1012,783;263,164;0,000;732,700;756,200;730,000;317,550;;;;;0,00;0,00;0,00;3,00;2,07;15,025;25,106;0,58;0,51;999998,00;999998,00;999998,00;999998,00;999998,00;999998,00;999998,00;999998,00;999998,00;999998,00;999998,00;999998,00;999998,00;999998,00;999998,00;;;;;;;;;;;;;;;;;718,1493;44,63970;179,5814;0,16160075;0,16160075;0,00134;3,93684;64,0271;18,402199;0,126020;24,444531;26,252536;0,0290;2,8890;2,58;257,21;0,00;0,64;54,29;;486,010;486,664;7,2138093;18,26500;2,30900;0,01400;0,1325227;;43,93;131,00;;;
EHC 180s [MJ/kg];26,3;132;18,37700;2,20500;0,014000;82,000;88,27;-27,1899;0,000;101,416;19,800;0,000;469,750;504,550;25,30;1012,783;263,164;0,000;732,700;756,200;730,000;317,550;;;;;0,00;0,00;0,00;3,00;2,07;15,002;25,132;0,58;0,51;999998,00;999998,00;999998,00;999998,00;999998,00;999998,00;999998,00;999998,00;999998,00;999998,00;999998,00;999998,00;999998,00;999998,00;999998,00;;;;;;;;;;;;;;;;;700,4716;19,54314;78,5812;0,36003621;0,36003621;0,00067;1,72718;64,7275;17,923830;0,125960;23,839541;25,605620;0,0283;2,8165;2,61;260,02;0,00;0,62;52,95;;487,702;486,664;7,0362369;18,26100;2,31700;0,01000;0,1327127;;43,74;132,00;;;
EHC 240s [MJ/kg];26,7;133;18,38100;2,21300;0,011000;83,525;88,48;-27,6801;0,000;101,416;19,800;0,000;470,550;505,450;25,30;1012,683;263,164;0,000;732,400;756,200;730,000;317,550;;;;;0,00;0,00;0,00;3,00;2,07;15,015;25,100;0,58;0,51;999998,00;999998,00;999998,00;999998,00;999998,00;999998,00;999998,00;999998,00;999998,00;999998,00;999998,00;999998,00;999998,00;999998,00;999998,00;;;;;;;;;;;;;;;;;708,4789;18,72533;73,8158;0,38005575;0,38005575;0,00211;1,65140;65,4360;18,074348;0,123640;24,080677;25,866706;0,0281;2,7928;2,64;262,82;0,00;0,63;53,58;;489,332;490,073;7,1166708;18,25200;2,31900;0,01900;0,1331183;;43,25;133,00;;;
EHC 300s [MJ/kg];--;134;18,38500;2,22100;0,033000;82,850;89,09;-27,9000;0,000;101,416;19,800;0,000;471,050;506,350;25,30;1012,683;263,164;0,000;732,400;756,200;730,000;317,650;;;;;0,00;0,00;0,00;3,00;2,07;15,002;25,108;0,58;0,51;999998,00;999998,00;999998,00;999998,00;999998,00;999998,00;999998,00;999998,00;999998,00;999998,00;999998,00;999998,00;999998,00;999998,00;999998,00;;;;;;;;;;;;;;;;;705,7307;40,13612;149,5699;0,17662557;0,17662557;0,00257;3,53558;66,1417;17,991611;0,116757;23,995916;25,794145;0,0264;2,6300;2,67;265,45;0,00;0,62;53,37;;490,957;490,073;7,0890652;18,25000;2,31800;0,02200;0,1332133;;43,03;134,00;;;
EHC 360s [MJ/kg];--;135;18,38300;2,22700;0,019000;83,900;87,51;-28,1200;0,000;101,412;19,800;0,000;471,450;506,850;25,30;1012,850;263,164;0,000;733,000;756,100;730,000;317,550;;;;;0,00;0,00;0,00;3,00;2,07;15,021;25,138;0,58;0,50;999998,00;999998,00;999998,00;999998,00;999998,00;999998,00;999998,00;999998,00;999998,00;999998,00;999998,00;999998,00;999998,00;999998,00;999998,00;;;;;;;;;;;;;;;;;708,5433;19,45664;83,8520;0,36580404;0,36580404;0,00402;1,72398;66,8503;18,097577;0,134638;24,157743;25,971687;0,0307;3,0536;2,70;268,50;0,00;0,63;53,67;;492,558;493,309;7,1173176;18,25100;2,32700;0,03100;0,1329584;;42,81;135,00;;;
EHC Test [MJ/kg];23,9;136;18,37300;2,23500;0,035000;83,975;88,49;-28,5900;0,000;101,416;19,800;0,000;472,050;507,550;25,30;1012,650;263,164;0,000;732,500;756,100;729,900;317,550;;;;;0,00;0,00;0,00;3,00;2,08;15,008;25,100;0,58;0,51;999998,00;999998,00;999998,00;999998,00;999998,00;999998,00;999998,00;999998,00;999998,00;999998,00;999998,00;999998,00;999998,00;999998,00;999998,00;;;;;;;;;;;;;;;;;713,5175;19,63856;77,1595;0,36495972;0,36495972;0,00355;1,74355;67,5638;18,094155;0,123459;24,183912;26,002637;0,0282;2,8034;2,73;271,30;0,00;0,64;54,05;;494,165;493,309;7,1672837;18,23100;2,34800;0,02800;0,1339303;;42,34;136,00;;;
Results MLR;;137;18,36600;2,25200;0,016000;83,325;88,55;-28,8099;0,000;101,412;19,800;0,000;472,550;508,250;25,30;1012,683;263,164;0,000;732,500;756,100;730,000;317,650;;;;;0,00;0,00;0,00;3,00;2,08;15,032;25,111;0,58;0,51;999998,00;999998,00;999998,00;999998,00;999998,00;999998,00;999998,00;999998,00;999998,00;999998,00;999998,00;999998,00;999998,00;999998,00;999998,00;;;;;;;;;;;;;;;;;719,0322;38,68466;149,5716;0,18670654;0,18670654;0,00226;3,44180;68,2828;18,014452;0,122805;24,102889;25,923804;0,0279;2,7801;2,75;274,08;0,00;0,64;54,47;;495,786;496,527;7,2226787;18,19800;2,38100;0,02000;0,1355851;;42,12;137,00;;;
MLR max [g/s];0,4967;138;18,35700;2,27200;0,026000;82,225;87,86;-29,0400;0,000;101,416;19,800;0,000;473,150;508,750;25,30;1013,017;263,164;0,000;733,600;756,000;730,000;317,550;;;;;0,00;0,00;0,00;3,00;2,08;15,027;25,138;0,58;0,50;999998,00;999998,00;999998,00;999998,00;999998,00;999998,00;999998,00;999998,00;999998,00;999998,00;999998,00;999998,00;999998,00;999998,00;999998,00;;;;;;;;;;;;;;;;;724,0128;20,57667;83,5034;0,35344442;0,35344442;0,00114;1,82427;69,0068;17,883800;0,130607;23,958461;25,761106;0,0295;2,9382;2,78;277,02;0,00;0,64;54,80;;497,422;496,527;7,2727084;18,16100;2,40600;0,01300;0,1375490;;41,89;138,00;;;
Max at [s];225;139;18,34300;2,29800;0,011000;79,875;86,43;-29,4801;0,000;101,414;19,800;0,000;473,350;509,150;25,30;1013,083;263,164;0,000;733,900;756,000;729,900;317,650;;;;;0,00;0,00;0,00;3,00;2,08;15,004;25,122;0,58;0,50;999998,00;999998,00;999998,00;999998,00;999998,00;999998,00;999998,00;999998,00;999998,00;999998,00;999998,00;999998,00;999998,00;999998,00;999998,00;;;;;;;;;;;;;;;;;720,2515;20,57696;93,1602;0,35160319;0,35160319;0,00128;1,81930;69,7271;17,622663;0,146984;23,618602;25,404903;0,0328;3,2609;2,82;280,28;0,00;0,64;54,51;;499,038;499,738;7,2349265;18,13500;2,42200;0,01400;0,1388813;;41,45;139,00;;;
MLR 060s [g/s];0,2317;140;18,32200;2,30700;0,005000;85,700;88,66;-29,7100;0,000;101,414;19,800;0,000;474,050;509,850;25,30;1013,017;263,170;0,000;733,700;756,000;729,900;317,650;;;;;0,00;0,00;0,00;3,00;2,08;15,067;25,119;0,58;0,51;999998,00;999998,00;999998,00;999998,00;999998,00;999998,00;999998,00;999998,00;999998,00;999998,00;999998,00;999998,00;999998,00;999998,00;999998,00;;;;;;;;;;;;;;;;;747,4283;37,54302;140,3874;0,19998169;0,19998169;-0,00044;3,30938;70,4745;18,240453;0,121547;24,482741;26,331665;0,0281;2,7949;2,84;283,08;0,00;0,66;56,50;;500,715;499,738;7,5079173;18,13100;2,42100;0,00300;0,1392446;;41,22;140,00;;;
MLR 120s [g/s];0,2612;141;18,29300;2,30900;0,008000;82,825;88,92;-29,9501;0,000;101,414;19,800;0,000;474,650;510,750;25,30;1013,150;263,170;0,000;734,200;755,900;729,900;317,650;;;;;0,00;0,00;0,00;3,00;2,08;15,030;25,130;0,58;0,51;999998,00;999998,00;999998,00;999998,00;999998,00;999998,00;999998,00;999998,00;999998,00;999998,00;999998,00;999998,00;999998,00;999998,00;999998,00;;;;;;;;;;;;;;;;;732,6539;20,11424;73,7278;0,36588542;0,36588542;0,00051;1,77858;71,2072;17,920547;0,118665;24,083801;25,915519;0,0270;2,6855;2,87;285,76;0,00;0,65;55,43;;502,413;502,953;7,3595087;18,13500;2,42300;0,00900;0,1389247;;40,98;141,00;;;
MLR 180s [g/s];0,2900;142;18,27000;2,31700;0,014000;82,675;88,83;-30,4000;0,000;101,420;19,800;0,000;475,650;511,750;25,30;1013,050;263,170;0,000;734,000;755,900;729,800;317,650;;;;;0,00;0,00;0,00;3,00;2,08;15,008;25,111;0,58;0,51;999998,00;999998,00;999998,00;999998,00;999998,00;999998,00;999998,00;999998,00;999998,00;999998,00;999998,00;999998,00;999998,00;999998,00;999998,00;;;;;;;;;;;;;;;;;733,7972;21,47339;79,1951;0,34326172;0,34326172;0,00004;1,90085;71,9410;17,885482;0,119583;24,087317;25,915451;0,0272;2,7063;2,90;288,47;0,00;0,65;55,52;;504,038;502,953;7,3709928;18,12500;2,43400;0,00600;0,1394211;;40,53;142,00;;;
MLR 240s [g/s];0,2946;143;18,26500;2,31900;0,010000;80,925;87,78;-30,6100;0,000;101,414;19,800;0,000;476,450;512,850;25,30;1012,550;263,164;0,000;732,500;755,900;729,800;317,650;;;;;0,00;0,00;0,00;3,00;2,08;15,013;25,140;0,58;0,50;999998,00;999998,00;999998,00;999998,00;999998,00;999998,00;999998,00;999998,00;999998,00;999998,00;999998,00;999998,00;999998,00;999998,00;999998,00;;;;;;;;;;;;;;;;;729,6883;36,63518;148,0994;0,20007324;0,20007324;0,00191;3,24814;72,6707;17,680314;0,131573;23,851054;25,673235;0,0296;2,9498;2,93;291,42;0,00;0,65;55,27;;505,630;506,145;7,3297191;18,10500;2,45200;0,01800;0,1402625;;40,32;143,00;;;
MLR 300s [g/s];--;144;18,26100;2,31800;0,019000;84,875;88,88;-30,8701;0,000;101,414;19,800;0,000;476,750;513,350;25,30;1012,183;263,164;0,000;731,600;755,800;729,700;317,650;;;;;0,00;0,00;0,00;3,00;2,08;15,017;25,146;0,58;0,51;999998,00;999998,00;999998,00;999998,00;999998,00;999998,00;999998,00;999998,00;999998,00;999998,00;999998,00;999998,00;999998,00;999998,00;999998,00;;;;;;;;;;;;;;;;;752,4259;20,33759;73,9348;0,37163289;0,37163289;0,00020;1,79623;73,4231;18,100969;0,119056;24,433901;26,309686;0,0275;2,7354;2,95;294,15;0,00;0,67;56,92;;507,265;506,145;7,5581178;18,08800;2,46000;0,00700;0,1412860;;40,06;144,00;;;
MLR 360s [g/s];--;145;18,25200;2,32700;0,022000;80,500;87,84;-31,3099;0,000;101,414;19,800;0,000;477,350;513,950;25,30;1012,150;263,164;0,000;731,600;755,700;729,700;317,650;;;;;0,00;0,00;0,00;3,00;2,08;15,019;25,119;0,58;0,50;999998,00;999998,00;999998,00;999998,00;999998,00;999998,00;999998,00;999998,00;999998,00;999998,00;999998,00;999998,00;999998,00;999998,00;999998,00;;;;;;;;;;;;;;;;;732,6582;22,59089;90,3386;0,32577515;0,32577515;0,00330;1,99927;74,1557;17,617195;0,130869;23,810799;25,636452;0,0294;2,9298;2,98;297,08;0,00;0,65;55,52;;508,888;509,249;7,3595515;18,08200;2,46600;0,02700;0,1413547;;39,62;145,00;;;
MLR Test [g/s];0,3010;146;18,25000;2,34800;0,031000;82,550;88,30;-31,5400;0,000;101,414;19,800;0,000;478,150;515,050;25,30;1012,017;263,170;0,000;731,200;755,700;729,700;317,650;;;;;0,00;0,00;0,00;3,00;2,08;15,040;25,148;0,58;0,51;999998,00;999998,00;999998,00;999998,00;999998,00;999998,00;999998,00;999998,00;999998,00;999998,00;999998,00;999998,00;999998,00;999998,00;999998,00;;;;;;;;;;;;;;;;;743,5506;19,35340;74,2516;0,38592529;0,38592529;0,00302;1,71112;74,8993;17,825173;0,125670;24,132270;25,994616;0,0287;2,8527;3,01;299,94;0,00;0,66;56,33;;510,458;509,249;7,4689661;18,07400;2,47100;0,02500;0,1417886;;39,39;146,00;;;
Results SEA;;147;18,25100;2,38100;0,028000;79,075;88,61;-32,0601;0,000;101,414;19,800;0,000;479,050;516,050;25,30;1012,083;263,164;0,000;731,400;755,700;729,700;317,650;;;;;0,00;0,00;0,00;3,00;2,08;15,042;25,124;0,58;0,51;999998,00;999998,00;999998,00;999998,00;999998,00;999998,00;999998,00;999998,00;999998,00;999998,00;999998,00;999998,00;999998,00;999998,00;999998,00;;;;;;;;;;;;;;;;;727,6170;19,75625;73,7349;0,36995443;0,36995443;0,00249;1,74393;75,6269;17,429562;0,122109;23,641095;25,467043;0,0273;2,7156;3,04;302,65;0,00;0,65;55,10;;511,989;512,254;7,3089131;18,07300;2,46900;0,02200;0,1419009;;38,87;147,00;;;
SEA max [m²/kg];765,9;148;18,23100;2,40600;0,020000;82,350;88,19;-32,2400;0,000;101,416;19,800;0,000;479,850;517,050;25,30;1012,450;263,170;0,000;732,500;755,700;729,700;317,650;;;;;0,00;0,00;0,00;3,00;2,08;15,070;25,138;0,58;0,51;999998,00;999998,00;999998,00;999998,00;999998,00;999998,00;999998,00;999998,00;999998,00;999998,00;999998,00;999998,00;999998,00;999998,00;999998,00;;;;;;;;;;;;;;;;;740,9153;48,53247;188,7761;0,15335083;0,15335083;0,00145;4,28629;76,3678;17,772002;0,126844;24,145829;26,017715;0,0289;2,8819;3,07;305,53;0,00;0,66;56,08;;513,491;512,254;7,4424945;18,07800;2,46700;0,01500;0,1417067;;38,69;148,00;;;
Max at [s];317;149;18,19800;2,42200;0,013000;79,550;88,14;-32,4701;0,000;101,416;19,800;0,000;480,350;517,650;25,30;1012,850;263,170;0,000;733,800;755,600;729,700;317,650;;;;;0,00;0,00;0,00;3,00;2,08;15,069;25,140;0,58;0,51;999998,00;999998,00;999998,00;999998,00;999998,00;999998,00;999998,00;999998,00;999998,00;999998,00;999998,00;999998,00;999998,00;999998,00;999998,00;;;;;;;;;;;;;;;;;728,7933;18,33614;71,6421;0,39925130;0,39925130;0,00111;1,62128;77,0966;17,458161;0,127434;23,744146;25,587920;0,0286;2,8475;3,10;308,38;0,00;0,65;55,17;;514,977;515,153;7,3207283;18,07400;2,47300;0,01300;0,1418966;;38,46;149,00;;;
SEA 060s [m²/kg];96,8;150;18,16100;2,42100;0,014000;80,625;87,98;-32,9801;0,000;101,416;19,800;0,000;481,050;518,550;25,30;1013,450;263,170;0,000;735,500;755,700;729,700;317,650;;;;;0,00;0,00;0,00;3,00;2,08;15,076;25,138;0,58;0,51;999998,00;999998,00;999998,00;999998,00;999998,00;999998,00;999998,00;999998,00;999998,00;999998,00;999998,00;999998,00;999998,00;999998,00;999998,00;;;;;;;;;;;;;;;;;735,2262;19,39801;76,7600;0,38072713;0,38072713;-0,00043;1,71389;77,8318;17,562933;0,129201;23,921452;25,786236;0,0292;2,9094;3,13;311,29;0,00;0,65;55,62;;516,424;515,153;7,3853474;18,06800;2,47800;0,00300;0,1423003;;37,95;150,00;;;
SEA 120s [m²/kg];102,6;151;18,13500;2,42300;0,003000;80,125;87,76;-33,1899;0,000;101,416;19,800;0,000;481,450;519,250;25,30;1013,317;263,170;0,000;735,200;755,600;729,700;317,650;;;;;0,00;0,00;0,00;3,00;2,08;15,055;25,127;0,58;0,50;999998,00;999998,00;999998,00;999998,00;999998,00;999998,00;999998,00;999998,00;999998,00;999998,00;999998,00;999998,00;999998,00;999998,00;999998,00;;;;;;;;;;;;;;;;;733,4231;40,55940;163,6946;0,18164063;0,18164063;0,00065;3,59594;78,5653;17,501115;0,131738;23,857075;25,730161;0,0297;2,9600;3,16;314,25;0,00;0,65;55,54;;517,867;518,013;7,3672350;18,06200;2,48900;0,01000;0,1424556;;37,74;151,00;;;
SEA 180s [m²/kg];102,5;152;18,13100;2,43400;0,009000;82,075;88,88;-33,4301;0,000;101,408;19,800;0,000;481,950;519,750;25,30;1013,217;263,170;0,000;734,900;755,600;729,700;317,650;;;;;0,00;0,00;0,00;3,00;2,08;15,086;25,132;0,58;0,51;999998,00;999998,00;999998,00;999998,00;999998,00;999998,00;999998,00;999998,00;999998,00;999998,00;999998,00;999998,00;999998,00;999998,00;999998,00;;;;;;;;;;;;;;;;;747,8658;20,03011;72,5405;0,37505086;0,37505086;0,00066;1,77756;79,3131;17,703606;0,119047;24,158168;26,052926;0,0272;2,7085;3,18;316,96;0,00;0,67;56,64;;519,332;518,013;7,5123118;18,03800;2,51100;0,01000;0,1436166;;37,50;152,00;;;
SEA 240s [m²/kg];117,9;153;18,13500;2,45200;0,006000;78,200;88,24;-33,8900;0,000;101,416;19,800;0,000;482,650;520,550;25,30;1013,183;263,170;0,000;735,000;755,500;729,600;317,650;;;;;0,00;0,00;0,00;3,00;2,09;15,063;25,127;0,58;0,51;999998,00;999998,00;999998,00;999998,00;999998,00;999998,00;999998,00;999998,00;999998,00;999998,00;999998,00;999998,00;999998,00;999998,00;999998,00;;;;;;;;;;;;;;;;;736,1661;21,96384;83,7365;0,33668009;0,33668009;0,00414;1,95573;80,0493;17,268098;0,126279;23,598103;25,451139;0,0282;2,8066;3,21;319,77;0,00;0,66;55,88;;520,788;520,847;7,3947885;18,00500;2,54200;0,03300;0,1449573;;37,04;153,00;;;
SEA 300s [m²/kg];--;154;18,12500;2,46000;0,018000;81,775;87,57;-34,0801;0,000;101,408;19,800;0,000;483,150;521,150;25,30;1013,083;263,170;0,000;734,700;755,500;729,600;317,650;;;;;0,00;0,00;0,00;3,00;2,09;15,070;25,140;0,58;0,50;999998,00;999998,00;999998,00;999998,00;999998,00;999998,00;999998,00;999998,00;999998,00;999998,00;999998,00;999998,00;999998,00;999998,00;999998,00;;;;;;;;;;;;;;;;;759,8293;40,53068;162,4733;0,18831380;0,18831380;0,00330;3,59095;80,8091;17,649263;0,133930;24,143979;26,042915;0,0306;3,0459;3,24;322,81;0,00;0,68;57,62;;522,263;520,847;7,6324856;17,97900;2,55400;0,02700;0,1464070;;36,85;154,00;;;
SEA 360s [m²/kg];--;155;18,10500;2,46600;0,007000;80,625;87,77;-34,3500;0,000;101,408;19,800;0,000;483,550;521,750;25,30;1013,517;263,170;0,000;736,100;755,400;729,600;317,650;;;;;0,00;0,00;0,00;3,00;2,09;15,070;25,138;0,58;0,50;999998,00;999998,00;999998,00;999998,00;999998,00;999998,00;999998,00;999998,00;999998,00;999998,00;999998,00;999998,00;999998,00;999998,00;999998,00;;;;;;;;;;;;;;;;;755,5765;18,29180;72,0438;0,41492716;0,41492716;0,00374;1,61628;81,5647;17,517474;0,131686;23,983531;25,878208;0,0299;2,9759;3,27;325,79;0,00;0,67;57,28;;523,782;523,751;7,5897659;17,97400;2,55200;0,03000;0,1466873;;36,58;155,00;;;
SEA Test [m²/kg];114,1;156;18,08800;2,47100;0,027000;78,100;87,04;-34,8500;0,000;101,416;19,800;0,000;484,150;522,550;25,30;1013,883;263,170;0,000;737,200;755,400;729,600;317,650;;;;;0,00;0,00;0,00;3,00;2,09;15,057;25,138;0,58;0,50;999998,00;999998,00;999998,00;999998,00;999998,00;999998,00;999998,00;999998,00;999998,00;999998,00;999998,00;999998,00;999998,00;999998,00;999998,00;;;;;;;;;;;;;;;;;742,2657;19,74730;82,9371;0,37757365;0,37757365;0,00338;1,74915;82,3070;17,230300;0,140034;23,619628;25,493001;0,0313;3,1175;3,30;328,91;0,00;0,66;56,29;;525,225;523,751;7,4560587;17,97700;2,55500;0,02800;0,1465019;;36,08;156,00;;;
Results SPR;;157;18,08200;2,46900;0,025000;80,925;86,66;-35,0701;0,000;101,410;19,800;0,000;485,050;523,550;25,30;1013,617;263,170;0,000;736,500;755,300;729,600;317,650;;;;;0,00;0,00;0,00;3,00;2,09;15,095;25,127;0,58;0,50;999998,00;999998,00;999998,00;999998,00;999998,00;999998,00;999998,00;999998,00;999998,00;999998,00;999998,00;999998,00;999998,00;999998,00;999998,00;;;;;;;;;;;;;;;;;758,3336;40,99567;177,0170;0,18581136;0,18581136;0,00374;3,66079;83,0653;17,522876;0,144354;24,065349;25,975494;0,0329;3,2744;3,34;332,18;0,00;0,68;57,59;;526,659;526,721;7,6174605;17,95900;2,58700;0,03000;0,1471848;;35,86;157,00;;;
SPR max [m²/s];0,053;158;18,07400;2,46700;0,022000;79,800;85,85;-35,3099;0,000;101,418;19,800;0,000;485,450;524,150;25,30;1013,283;263,170;0,000;735,600;755,200;729,600;317,650;;;;;0,00;0,00;0,00;3,00;2,09;15,057;25,127;0,58;0,49;999998,00;999998,00;999998,00;999998,00;999998,00;999998,00;999998,00;999998,00;999998,00;999998,00;999998,00;999998,00;999998,00;999998,00;999998,00;;;;;;;;;;;;;;;;;763,5337;19,79786;89,8373;0,38740031;0,38740031;0,00295;1,76552;83,8288;17,393480;0,153702;23,907341;25,813230;0,0348;3,4647;3,37;335,64;0,00;0,68;57,97;;528,142;526,721;7,6696956;17,91700;2,62000;0,02500;0,1493291;;35,62;158,00;;;
Max at [s];288;159;18,07300;2,47300;0,015000;76,750;87,19;-35,7999;0,000;101,418;19,800;0,000;485,650;524,250;25,30;1013,283;263,170;0,000;735,500;755,200;729,700;317,650;;;;;0,00;0,00;0,00;3,00;2,09;14,996;25,143;0,58;0,50;999998,00;999998,00;999998,00;999998,00;999998,00;999998,00;999998,00;999998,00;999998,00;999998,00;999998,00;999998,00;999998,00;999998,00;999998,00;;;;;;;;;;;;;;;;;759,1366;19,80240;79,7188;0,38508097;0,38508097;0,00094;1,75573;84,5880;17,054335;0,138243;23,450842;25,314741;0,0307;3,0561;3,40;338,70;0,00;0,68;57,55;;529,608;529,640;7,6255267;17,87900;2,64100;0,01200;0,1514538;;35,13;159,00;;;
SPR 060s [m²/s];0,021;160;18,07800;2,47800;0,013000;82,025;87,35;-36,0400;0,000;101,418;19,800;0,000;486,050;524,650;25,30;1013,250;263,170;0,000;735,500;755,100;729,700;317,650;;;;;0,00;0,00;0,00;3,00;2,09;15,048;25,146;0,58;0,50;999998,00;999998,00;999998,00;999998,00;999998,00;999998,00;999998,00;999998,00;999998,00;999998,00;999998,00;999998,00;999998,00;999998,00;999998,00;;;;;;;;;;;;;;;;;785,6183;38,18703;151,6262;0,20665487;0,20665487;0,00268;3,37429;85,3736;17,623410;0,136447;24,253318;26,179412;0,0313;3,1194;3,43;341,82;0,00;0,70;59,57;;531,126;529,640;7,8915358;17,87400;2,63600;0,02300;0,1516804;;34,89;160,00;;;
SPR 120s [m²/s];0,024;161;18,07400;2,48900;0,003000;77,475;86,76;-36,2899;0,000;101,418;19,800;0,000;487,050;525,550;25,30;1013,183;263,170;0,000;735,300;755,100;729,700;317,650;;;;;0,00;0,00;0,00;3,00;2,09;15,049;25,140;0,58;0,50;999998,00;999998,00;999998,00;999998,00;999998,00;999998,00;999998,00;999998,00;999998,00;999998,00;999998,00;999998,00;999998,00;999998,00;999998,00;;;;;;;;;;;;;;;;;761,5705;20,49277;85,6545;0,37330119;0,37330119;0,00064;1,81145;86,1352;17,110051;0,143169;23,595279;25,460423;0,0320;3,1832;3,47;345,00;0,00;0,68;57,70;;532,632;532,506;7,6499757;17,88100;2,63300;0,01000;0,1514443;;34,64;161,00;;;
SPR 180s [m²/s];0,027;162;18,06800;2,51100;0,010000;77,575;88,14;-36,7500;0,000;101,408;19,800;0,000;488,050;526,850;25,30;1012,883;263,170;0,000;734,600;755,000;729,600;317,650;;;;;0,00;0,00;0,00;3,00;2,09;15,040;25,138;0,58;0,51;999998,00;999998,00;999998,00;999998,00;999998,00;999998,00;999998,00;999998,00;999998,00;999998,00;999998,00;999998,00;999998,00;999998,00;999998,00;;;;;;;;;;;;;;;;;761,9270;21,86375;81,4747;0,35005697;0,35005697;0,00049;1,94294;86,8971;17,103541;0,127436;23,634729;25,513691;0,0285;2,8393;3,49;347,84;0,00;0,68;57,77;;534,046;532,506;7,6535569;17,87600;2,64900;0,00900;0,1515748;;34,18;162,00;;;
SPR 240s [m²/s];0,030;163;18,06200;2,54200;0,010000;82,150;87,20;-37,0000;0,000;101,418;19,800;0,000;488,850;527,950;25,30;1012,750;263,170;0,000;734,300;754,900;729,600;317,650;;;;;0,00;0,00;0,00;3,00;2,09;15,055;25,135;0,58;0,50;999998,00;999998,00;999998,00;999998,00;999998,00;999998,00;999998,00;999998,00;999998,00;999998,00;999998,00;999998,00;999998,00;999998,00;999998,00;;;;;;;;;;;;;;;;;790,0655;20,04885;80,4896;0,39584351;0,39584351;0,00283;1,79181;87,6872;17,586251;0,138166;24,341602;26,288532;0,0319;3,1719;3,53;351,01;0,00;0,71;60,02;;535,530;535,491;7,9362083;17,84400;2,68600;0,02400;0,1528804;;33,93;163,00;;;
SPR 300s [m²/s];--;164;18,03800;2,55400;0,033000;81,575;88,86;-37,5200;0,000;101,418;19,800;0,000;489,250;528,450;25,30;1012,617;263,170;0,000;734,000;754,800;729,600;317,650;;;;;0,00;0,00;0,00;3,00;2,09;15,067;25,135;0,58;0,51;999998,00;999998,00;999998,00;999998,00;999998,00;999998,00;999998,00;999998,00;999998,00;999998,00;999998,00;999998,00;999998,00;999998,00;999998,00;;;;;;;;;;;;;;;;;796,9511;22,03506;75,4693;0,36330160;0,36330160;0,00204;1,96087;88,4841;17,517431;0,119253;24,266186;26,210457;0,0274;2,7295;3,55;353,74;0,00;0,71;60,50;;537,103;535,491;8,0053738;17,80700;2,70800;0,01900;0,1548497;;33,41;164,00;;;
SPR 360s [m²/s];--;165;18,00500;2,55200;0,027000;76,350;87,35;-37,7000;0,000;101,418;19,800;0,000;489,750;529,150;25,30;1012,450;263,170;0,000;733,500;754,800;729,600;317,650;;;;;0,00;0,00;0,00;3,00;2,09;15,069;25,151;0,58;0,50;999998,00;999998,00;999998,00;999998,00;999998,00;999998,00;999998,00;999998,00;999998,00;999998,00;999998,00;999998,00;999998,00;999998,00;999998,00;;;;;;;;;;;;;;;;;775,6786;41,37610;161,2237;0,18831380;0,18831380;0,00227;3,65658;89,2598;16,938486;0,136384;23,488177;25,377782;0,0304;3,0225;3,58;356,77;0,00;0,69;58,83;;538,614;538,490;7,7916914;17,78900;2,70700;0,02100;0,1558846;;33,23;165,00;;;
SPR Test [m²/s];0,030;166;17,97900;2,55500;0,030000;80,575;87,20;-37,9900;0,000;101,410;19,800;0,000;490,450;530,050;25,30;1012,217;263,170;0,000;732,800;754,700;729,700;317,650;;;;;0,00;0,00;0,00;3,00;2,09;15,027;25,138;0,58;0,50;999998,00;999998,00;999998,00;999998,00;999998,00;999998,00;999998,00;999998,00;999998,00;999998,00;999998,00;999998,00;999998,00;999998,00;999998,00;;;;;;;;;;;;;;;;;793,5510;18,39357;72,9503;0,43336995;0,43336995;0,00279;1,62375;90,0533;17,388418;0,138106;24,146550;26,096195;0,0316;3,1473;3,62;359,91;0,00;0,70;60,19;;540,096;538,490;7,9712203;17,80000;2,69500;0,02400;0,1553413;;32,94;166,00;;;
Results COY;;167;17,97400;2,58700;0,028000;81,225;86,53;-38,5000;0,000;101,418;19,800;0,000;491,450;531,250;25,30;1012,017;263,170;0,000;732,300;754,700;729,600;317,650;;;;;0,00;0,00;0,00;3,00;2,09;15,086;25,135;0,58;0,50;999998,00;999998,00;999998,00;999998,00;999998,00;999998,00;999998,00;999998,00;999998,00;999998,00;999998,00;999998,00;999998,00;999998,00;999998,00;;;;;;;;;;;;;;;;;794,3107;20,95240;88,1753;0,38080851;0,38080851;0,00234;1,85762;90,8476;17,440643;0,145914;24,268453;26,233830;0,0336;3,3427;3,65;363,26;0,00;0,71;60,27;;541,616;541,442;7,9788507;17,80500;2,70100;0,02100;0,1550190;;32,43;167,00;;;
COY max [kg/kg];0,0421;168;17,97700;2,62000;0,030000;80,550;87,51;-38,7200;0,000;101,422;19,800;0,000;492,150;532,250;25,30;1011,950;263,170;0,000;732,200;754,600;729,600;317,650;;;;;0,00;0,00;0,00;3,00;2,09;15,097;25,154;0,58;0,50;999998,00;999998,00;999998,00;999998,00;999998,00;999998,00;999998,00;999998,00;999998,00;999998,00;999998,00;999998,00;999998,00;999998,00;999998,00;;;;;;;;;;;;;;;;;794,3218;41,98276;162,4327;0,19005330;0,19005330;0,00340;3,73745;91,6420;17,355668;0,134554;24,184610;26,155153;0,0309;3,0733;3,68;366,33;0,00;0,71;60,34;;543,120;541,442;7,9789627;17,78600;2,72500;0,02800;0,1557932;;32,21;168,00;;;
Max at [s];135;169;17,95900;2,64100;0,025000;78,775;86,84;-38,9701;0,000;101,418;19,800;0,000;492,650;532,950;25,30;1012,183;263,170;0,000;732,800;754,600;729,700;317,650;;;;;0,00;0,00;0,00;3,00;2,10;15,103;25,124;0,58;0,50;999998,00;999998,00;999998,00;999998,00;999998,00;999998,00;999998,00;999998,00;999998,00;999998,00;999998,00;999998,00;999998,00;999998,00;999998,00;;;;;;;;;;;;;;;;;790,2707;19,92452;81,1207;0,39841715;0,39841715;0,00381;1,77864;92,4322;17,154665;0,142333;23,928805;25,886240;0,0323;3,2175;3,71;369,55;0,00;0,71;60,08;;544,594;544,411;7,9382691;17,76300;2,75000;0,03100;0,1568319;;31,96;169,00;;;
COY 060s [kg/kg];0,0077;170;17,91700;2,63600;0,012000;77,775;86,65;-39,4701;0,000;101,410;19,800;0,000;493,050;533,350;25,30;1012,117;263,170;0,000;732,600;754,600;729,700;317,650;;;;;0,00;0,00;0,00;3,00;2,10;15,057;25,148;0,58;0,50;999998,00;999998,00;999998,00;999998,00;999998,00;999998,00;999998,00;999998,00;999998,00;999998,00;999998,00;999998,00;999998,00;999998,00;999998,00;;;;;;;;;;;;;;;;;794,8237;20,17478;82,4283;0,39574178;0,39574178;0,00079;1,80749;93,2271;17,038518;0,144527;23,786090;25,730274;0,0326;3,2474;3,74;372,79;0,00;0,72;60,40;;546,053;544,411;7,9840039;17,72400;2,79400;0,01100;0,1588419;;31,46;170,00;;;
COY 120s [kg/kg];0,0068;171;17,87900;2,63300;0,023000;75,375;88,08;-39,7200;0,000;101,422;19,800;0,000;493,750;534,250;25,30;1012,050;263,170;0,000;732,500;754,500;729,700;317,650;;;;;0,00;0,00;0,00;3,00;2,10;15,063;25,138;0,58;0,51;999998,00;999998,00;999998,00;999998,00;999998,00;999998,00;999998,00;999998,00;999998,00;999998,00;999998,00;999998,00;999998,00;999998,00;999998,00;;;;;;;;;;;;;;;;;793,7320;38,11796;136,1906;0,20916748;0,20916748;-0,00041;3,39356;94,0208;16,761674;0,128081;23,432832;25,354918;0,0285;2,8359;3,77;375,63;0,00;0,71;60,25;;547,504;547,306;7,9730378;17,67900;2,81800;0,00300;0,1612836;;31,21;171,00;;;
COY 180s [kg/kg];0,0068;172;17,87400;2,64900;0,010000;80,975;87,67;-39,9701;0,000;101,410;19,800;0,000;494,650;535,350;25,30;1012,117;263,170;0,000;732,700;754,500;729,700;317,650;;;;;0,00;0,00;0,00;3,00;2,10;15,055;25,148;0,58;0,50;999998,00;999998,00;999998,00;999998,00;999998,00;999998,00;999998,00;999998,00;999998,00;999998,00;999998,00;999998,00;999998,00;999998,00;999998,00;;;;;;;;;;;;;;;;;828,3076;21,42115;78,9103;0,38841756;0,38841756;-0,00134;1,90061;94,8491;17,357364;0,132805;24,309837;26,310061;0,0307;3,0513;3,80;378,68;0,00;0,74;62,83;;549,037;547,306;8,3203500;17,65600;2,83000;-0,00300;0,1625538;;30,96;172,00;;;
COY 240s [kg/kg];0,0073;173;17,88100;2,68600;0,009000;81,650;87,30;-40,4601;0,000;101,422;19,800;0,000;495,350;536,350;25,30;1012,017;263,170;0,000;732,400;754,500;729,700;317,650;;;;;0,00;0,00;0,00;3,00;2,10;15,099;25,148;0,58;0,50;999998,00;999998,00;999998,00;999998,00;999998,00;999998,00;999998,00;999998,00;999998,00;999998,00;999998,00;999998,00;999998,00;999998,00;999998,00;;;;;;;;;;;;;;;;;833,3063;22,17831;84,2025;0,37742106;0,37742106;0,00050;1,96837;95,6824;17,417239;0,136971;24,428215;26,450134;0,0318;3,1637;3,84;381,85;0,00;0,74;63,25;;550,665;550,384;8,3705617;17,64500;2,83800;0,00900;0,1629808;;30,47;173,00;;;
COY 300s [kg/kg];--;174;17,87600;2,70800;0,024000;77,675;86,97;-40,7300;0,000;101,422;19,800;0,000;496,250;537,650;25,30;1012,283;263,170;0,000;733,200;754,500;729,700;317,650;;;;;0,00;0,00;0,00;3,00;2,10;15,036;25,167;0,58;0,50;999998,00;999998,00;999998,00;999998,00;999998,00;999998,00;999998,00;999998,00;999998,00;999998,00;999998,00;999998,00;999998,00;999998,00;999998,00;;;;;;;;;;;;;;;;;814,6887;19,68184;76,7459;0,41579183;0,41579183;0,00153;1,74921;96,4971;16,972572;0,140795;23,847808;25,837327;0,0319;3,1767;3,87;385,02;0,00;0,73;61,88;;552,236;550,384;8,1835483;17,63200;2,85100;0,01600;0,1635239;;30,20;174,00;;;
COY 360s [kg/kg];--;175;17,84400;2,70700;0,019000;83,200;87,33;-41,2700;0,000;101,414;19,800;0,000;497,050;538,850;25,30;1012,350;263,170;0,000;733,400;754,500;729,700;317,650;;;;;0,00;0,00;0,00;3,00;2,10;15,080;25,159;0,58;0,50;999998,00;999998,00;999998,00;999998,00;999998,00;999998,00;999998,00;999998,00;999998,00;999998,00;999998,00;999998,00;999998,00;999998,00;999998,00;;;;;;;;;;;;;;;;;846,1114;22,46040;84,8532;0,37840780;0,37840780;0,00437;1,99681;97,3432;17,551689;0,136693;24,701269;26,778552;0,0321;3,1965;3,90;388,22;0,00;0,76;64,34;;553,826;553,691;8,4991895;17,61400;2,86400;0,03400;0,1642412;;29,66;175,00;;;
COY Test [kg/kg];0,0074;176;17,80700;2,69500;0,021000;78,300;86,97;-41,4601;0,000;101,414;19,800;0,000;497,750;539,650;25,30;1012,850;263,170;0,000;734,900;754,500;729,700;317,650;;;;;0,00;0,00;0,00;3,00;2,10;15,080;25,159;0,58;0,50;999998,00;999998,00;999998,00;999998,00;999998,00;999998,00;999998,00;999998,00;999998,00;999998,00;999998,00;999998,00;999998,00;999998,00;999998,00;;;;;;;;;;;;;;;;;824,0751;41,73903;161,9693;0,19832357;0,19832357;0,00138;3,70791;98,1673;17,015023;0,140853;23,979718;25,998302;0,0321;3,1978;3,93;391,42;0,00;0,74;62,60;;555,424;553,691;8,2778341;17,60200;2,87500;0,01500;0,1650206;;29,47;176,00;;;
Results CO2Y;;177;17,78900;2,70100;0,024000;76,875;87,09;-41,7600;0,000;101,410;19,800;0,000;498,550;540,450;25,30;1013,083;263,170;0,000;735,600;754,400;729,800;317,650;;;;;0,00;0,00;0,00;3,00;2,10;15,048;25,111;0,58;0,50;999998,00;999998,00;999998,00;999998,00;999998,00;999998,00;999998,00;999998,00;999998,00;999998,00;999998,00;999998,00;999998,00;999998,00;999998,00;;;;;;;;;;;;;;;;;816,8322;18,82801;72,3287;0,43579102;0,43579102;0,00434;1,68365;98,9841;16,845950;0,139394;23,779597;25,778122;0,0315;3,1379;3,96;394,55;0,00;0,73;62,18;;556,921;556,829;8,2050793;17,59100;2,89700;0,03500;0,1652169;;29,17;177,00;;;
CO2Y max [kg/kg];4,3787;178;17,80000;2,72500;0,021000;76,775;86,27;-42,2700;0,000;101,416;19,800;0,000;499,250;541,350;25,30;1013,183;263,170;0,000;735,900;754,400;729,800;317,650;;;;;0,00;0,00;0,00;3,00;2,10;15,048;25,159;0,58;0,50;999998,00;999998,00;999998,00;999998,00;999998,00;999998,00;999998,00;999998,00;999998,00;999998,00;999998,00;999998,00;999998,00;999998,00;999998,00;;;;;;;;;;;;;;;;;825,0187;20,93529;85,0427;0,39585368;0,39585368;0,00255;1,88023;99,8091;16,823183;0,148830;23,780803;25,786155;0,0337;3,3514;4,00;397,91;0,00;0,74;62,82;;558,404;556,829;8,2873129;17,55200;2,94200;0,02300;0,1671306;;28,66;178,00;;;
Max at [s];289;179;17,80500;2,75000;0,028000;76,400;86,54;-42,5200;0,000;101,416;19,800;0,000;500,050;542,350;25,30;1013,017;263,170;0,000;735,500;754,300;729,800;317,650;;;;;0,00;0,00;0,00;3,00;2,10;15,034;25,138;0,58;0,50;999998,00;999998,00;999998,00;999998,00;999998,00;999998,00;999998,00;999998,00;999998,00;999998,00;999998,00;999998,00;999998,00;999998,00;999998,00;;;;;;;;;;;;;;;;;834,4649;38,40256;150,7761;0,21827189;0,21827189;0,00255;3,42940;100,6436;16,768617;0,145699;23,741653;25,749997;0,0329;3,2763;4,03;401,18;0,00;0,75;63,50;;559,920;559,833;8,3821995;17,50400;2,96800;0,02300;0,1696381;;28,41;179,00;;;
CO2Y 060s [kg/kg];2,0838;180;17,78600;2,79400;0,031000;80,675;86,46;-42,7899;0,000;101,416;19,700;0,000;500,550;542,950;25,30;1013,083;263,170;0,000;735,800;754,300;729,700;317,650;;;;;0,00;0,00;0,00;3,00;2,10;15,076;25,151;0,58;0,50;999998,00;999998,00;999998,00;999998,00;999998,00;999998,00;999998,00;999998,00;999998,00;999998,00;999998,00;999998,00;999998,00;999998,00;999998,00;;;;;;;;;;;;;;;;;864,9588;21,10908;82,7578;0,41160075;0,41160075;0,00170;1,88065;101,5086;17,222772;0,146665;24,409044;26,476657;0,0341;3,3911;4,06;404,57;0,00;0,77;65,79;;561,530;559,833;8,6885115;17,47400;2,98800;0,01700;0,1712280;;28,14;180,00;;;
CO2Y 120s [kg/kg];2,0973;181;17,76300;2,81800;0,011000;75,175;86,66;-43,2999;0,000;101,416;19,700;0,000;501,450;544,150;25,30;1013,050;263,170;0,000;735,800;754,200;729,700;317,650;;;;;0,00;0,00;0,00;3,00;2,10;15,072;25,156;0,58;0,50;999998,00;999998,00;999998,00;999998,00;999998,00;999998,00;999998,00;999998,00;999998,00;999998,00;999998,00;999998,00;999998,00;999998,00;999998,00;;;;;;;;;;;;;;;;;837,7796;21,75842;83,7938;0,38676961;0,38676961;0,00208;1,93220;102,3463;16,610404;0,144368;23,583491;25,591697;0,0324;3,2264;4,10;407,80;0,00;0,75;63,70;;563,131;562,886;8,4154961;17,46000;2,99100;0,02000;0,1719753;;27,63;181,00;;;
CO2Y 180s [kg/kg];2,0880;182;17,72400;2,83000;0,003000;78,875;87,35;-43,5701;0,000;101,416;19,700;0,000;502,550;545,750;25,30;1012,650;263,170;0,000;734,700;754,100;729,700;317,650;;;;;0,00;0,00;0,00;3,00;2,10;15,069;25,148;0,58;0,50;999998,00;999998,00;999998,00;999998,00;999998,00;999998,00;999998,00;999998,00;999998,00;999998,00;999998,00;999998,00;999998,00;999998,00;999998,00;;;;;;;;;;;;;;;;;856,8487;20,61363;75,3026;0,41754150;0,41754150;0,00153;1,83131;103,2032;16,995633;0,136484;24,183373;26,262215;0,0314;3,1301;4,13;410,93;0,00;0,76;65,14;;564,693;562,886;8,6070450;17,46200;2,99100;0,01600;0,1719013;;27,36;182,00;;;
CO2Y 240s [kg/kg];2,1027;183;17,67900;2,83800;-0,003000;76,975;89,06;-44,1200;0,000;101,416;19,700;0,000;503,450;547,050;25,30;1012,550;263,170;0,000;734,500;754,100;729,600;317,650;;;;;0,00;0,00;0,00;3,00;2,10;15,069;25,162;0,58;0,51;999998,00;999998,00;999998,00;999998,00;999998,00;999998,00;999998,00;999998,00;999998,00;999998,00;999998,00;999998,00;999998,00;999998,00;999998,00;;;;;;;;;;;;;;;;;846,1468;21,03361;66,0337;0,40409342;0,40409342;0,00270;1,87462;104,0493;16,774669;0,117077;23,911707;25,982519;0,0267;2,6564;4,15;413,59;0,00;0,76;64,39;;566,260;565,936;8,4995443;17,45700;3,00200;0,02400;0,1719927;;26,81;183,00;;;
CO2Y 300s [kg/kg];--;184;17,65600;2,85100;0,009000;76,900;88,24;-44,3400;0,000;101,414;19,700;0,000;504,250;548,150;25,30;1012,550;263,170;0,000;734,600;754,000;729,600;317,650;;;;;0,00;0,00;0,00;3,00;2,10;15,099;25,140;0,58;0,51;999998,00;999998,00;999998,00;999998,00;999998,00;999998,00;999998,00;999998,00;999998,00;999998,00;999998,00;999998,00;999998,00;999998,00;999998,00;;;;;;;;;;;;;;;;;849,2826;43,19524;145,8475;0,19749959;0,19749959;0,00313;3,84750;104,8986;16,753189;0,126291;23,919037;26,001427;0,0288;2,8676;4,18;416,45;0,00;0,76;64,64;;567,790;565,936;8,5310432;17,43900;3,01500;0,02700;0,1728672;;26,59;184,00;;;
CO2Y 360s [kg/kg];--;185;17,64500;2,86400;0,016000;76,650;87,03;-44,6100;0,000;101,412;19,700;0,000;505,350;549,450;25,30;1012,317;263,170;0,000;734,000;753,900;729,600;317,650;;;;;0,00;0,00;0,00;3,00;2,11;15,130;25,162;0,58;0,50;999998,00;999998,00;999998,00;999998,00;999998,00;999998,00;999998,00;999998,00;999998,00;999998,00;999998,00;999998,00;999998,00;999998,00;999998,00;;;;;;;;;;;;;;;;;847,4318;20,38807;76,5295;0,41752116;0,41752116;0,00607;1,81076;105,7460;16,707722;0,140141;23,906157;25,992358;0,0320;3,1810;4,22;419,63;0,01;0,76;64,54;;569,306;568,972;8,5124526;17,43500;3,00800;0,04700;0,1729633;;26,32;185,00;;;
CO2Y Test [kg/kg];2,1011;186;17,63200;2,87500;0,034000;73,750;86,86;-45,1200;0,000;101,416;19,700;0,000;505,950;550,350;25,30;1012,217;263,170;0,000;733,700;753,900;729,600;317,650;;;;;0,00;0,00;0,00;3,00;2,11;15,099;25,138;0,58;0,50;999998,00;999998,00;999998,00;999998,00;999998,00;999998,00;999998,00;999998,00;999998,00;999998,00;999998,00;999998,00;999998,00;999998,00;999998,00;;;;;;;;;;;;;;;;;828,5919;23,12096;88,3549;0,35998535;0,35998535;0,00393;2,05675;106,5746;16,378891;0,142068;23,463477;25,522532;0,0318;3,1664;4,25;422,80;0,00;0,74;63,07;;570,751;568,972;8,3232054;17,44600;3,00500;0,03300;0,1725040;;25,81;186,00;;;
;;187;17,61400;2,89700;0,015000;78,375;87,76;-45,3500;0,000;101,414;19,700;0,000;506,850;551,550;25,30;1012,317;263,170;0,000;734,200;753,800;729,500;317,650;;;;;0,00;0,00;0,00;3,00;2,11;15,097;25,151;0,58;0,50;999998,00;999998,00;999998,00;999998,00;999998,00;999998,00;999998,00;999998,00;999998,00;999998,00;999998,00;999998,00;999998,00;999998,00;999998,00;;;;;;;;;;;;;;;;;854,7831;20,64643;73,1966;0,41587321;0,41587321;0,00509;1,84361;107,4294;16,869660;0,131724;24,209513;26,344593;0,0304;3,0304;4,28;425,83;0,01;0,77;65,12;;572,200;571,990;8,5862958;17,43700;3,02100;0,04000;0,1727852;;25,58;187,00;;;
;;188;17,60200;2,94200;0,035000;77,800;86,48;-45,9401;0,000;101,414;19,800;0,000;507,750;552,750;25,30;1012,250;263,170;0,000;733,900;753,800;729,600;317,650;;;;;0,00;0,00;0,00;3,00;2,11;15,099;25,148;0,58;0,50;999998,00;999998,00;999998,00;999998,00;999998,00;999998,00;999998,00;999998,00;999998,00;999998,00;999998,00;999998,00;999998,00;999998,00;999998,00;;;;;;;;;;;;;;;;;857,7844;19,47019;76,2702;0,44254557;0,44254557;0,00270;1,73503;108,2872;16,792761;0,146409;24,141949;26,281560;0,0338;3,3602;4,31;429,19;0,00;0,77;65,29;;573,711;571,990;8,6164442;17,41200;3,03900;0,02400;0,1742101;;24,99;188,00;;;
;;189;17,59100;2,96800;0,023000;76,750;84,88;-46,1801;0,000;101,412;19,800;0,000;508,150;553,150;25,30;1012,050;263,170;0,000;733,300;753,800;729,600;317,650;;;;;0,00;0,00;0,00;3,00;2,11;15,080;25,156;0,58;0,49;999998,00;999998,00;999998,00;999998,00;999998,00;999998,00;999998,00;999998,00;999998,00;999998,00;999998,00;999998,00;999998,00;999998,00;999998,00;;;;;;;;;;;;;;;;;855,4233;41,91641;184,4847;0,20499674;0,20499674;0,00106;3,72123;109,1426;16,672492;0,165108;23,987927;26,112214;0,0378;3,7649;4,35;432,96;0,00;0,76;65,04;;575,208;574,986;8,5927275;17,40000;3,04100;0,01300;0,1749971;;24,75;189,00;;;
