Repository: FireDynamics/BESKID_ExperimentalData

# Cone Calorimeter Experiments

Experiments have been conducted, with sample in horizontal orientation. Samples were wrapped in aluminium foil. No retainer frame or grid have been used.

Different types of insulation material have been used below the PMMA samples: CaSiO3 and Al2O3. The goal was to an insulation material that has a more reproducible behaviour compared to the common fiber blankets. The CaSiO3 block below the sample was manufactured from the same boards used as backing of the large scale experiments. However, it was found that these boards contain a lot of moisture making the mass loss measurements unreliable.

File: Materials/PMMA/DE_6mm/Cone/Al2O3/02072026_PMMA_DE_6mm_q25_Al2O3_R2.csv (part 4 of 9)
General information;;time (s);O2;CO2;CO;Pdiff;Light;Mass;Methane;AmbP;AmbH;HFM;TC stack;TC smoke;TC amb.;TC cone;T PK;Soot;TC cone1;TC cone2;TC cone3;TC aux;CH4;CO;CO2;Ethene;H2O;n.u.;n.u.;UOX Bin;n.u.;UOX Hum.;UOX Temp;n.u.;TEext1;TEext2;TEext3;TEext4;TEext5;TEext6;TEext7;TEext8;TEext9;TEext10;TEext11;TEext12;TEext13;TEext14;TEext15;n.u.;n.u.;n.u.;n.u.;n.u.;n.u.;n.u.;n.u.;n.u.;n.u.;n.u.;n.u.;n.u.;n.u.;n.u.;n.u.;n.u.;HRR/a;EHC;SEA;MLR;MLR/a;COY;CO2Y/sh;THR/a;MFR;K;Vstack;Vsmoke;SPR;RSR;TSP;TSR;COP;CO2P;O2C;TOC;ARHE;Mass;HRR;O2/sh;CO2/sh;CO/sh;phi;FU27;FU28;FU29;FU30;FU31;
;;;%;%;%;Pa;-;g;g/s;Pa;%;kW/m²;°C;°C;°C;°C;°C;g/min;°C;°C;°C;°C;ppm;ppm;%;ppm;ppm;no;no;;no;%;°C;no;°C;°C;°C;°C;°C;°C;°C;°C;°C;°C;°C;°C;°C;°C;°C;no;no;no;no;no;no;no;no;no;no;no;no;no;no;no;no;no;kW/m²;MJ/kg;m²/kg;g/s;g/(s*m²);[kg/kg];[kg/kg];MJ/m²;g/s;1/m;l/s;l/s;m²/s;(m²/s)/m²;m²;m²;g/s;g/s;g/s;g;kW/m²;g;kW;[%];[%];%;;;;;;;
;;192;19,63900;1,15000;0,023000;91,900;92,74;-17,2600;0,000;101,020;33,800;0,005;397,550;421,550;28,40;844,083;263,196;0,000;574,600;584,200;554,000;309,250;;;;;0,00;0,00;0,00;3,00;3,98;15,311;27,784;0,58;0,53;999998,00;999998,00;999998,00;999998,00;999998,00;999998,00;999998,00;999998,00;999998,00;999998,00;999998,00;999998,00;999998,00;999998,00;999998,00;;;;;;;;;;;;;;;;;428,6347;17,04402;65,8795;0,25163778;0,25163778;0,00308;1,52187;40,1759;21,010835;0,075360;23,650229;25,077987;0,0166;1,6568;1,44;143,95;0,00;0,38;32,54;;208,133;207,111;4,2889186;19,53700;1,23900;0,02600;0,0690605;;54,12;192,00;;;
;;193;19,62800;1,13600;0,007000;95,575;93,01;-17,3799;0,000;101,016;33,800;0,005;398,050;422,250;28,40;843,983;263,196;0,000;574,300;584,200;554,000;309,250;;;;;0,00;0,00;0,00;3,00;3,98;15,338;27,776;0,58;0,53;999998,00;999998,00;999998,00;999998,00;999998,00;999998,00;999998,00;999998,00;999998,00;999998,00;999998,00;999998,00;999998,00;999998,00;999998,00;;;;;;;;;;;;;;;;;436,9135;39,15106;145,8345;0,11166382;0,11166382;-0,00007;3,48356;40,6128;21,413358;0,072514;24,133631;25,600869;0,0163;1,6275;1,46;145,57;0,00;0,39;33,07;;209,297;209,452;4,3717568;19,54100;1,23500;0,00900;0,0690698;;54,00;193,00;;;
;;194;19,63600;1,13500;0,018000;94,300;92,32;-17,5200;0,000;101,018;33,800;0,005;398,350;422,750;28,40;844,050;263,203;0,000;574,500;584,200;554,000;309,250;;;;;0,00;0,00;0,00;3,00;3,98;15,267;27,800;0,58;0,53;999998,00;999998,00;999998,00;999998,00;999998,00;999998,00;999998,00;999998,00;999998,00;999998,00;999998,00;999998,00;999998,00;999998,00;999998,00;;;;;;;;;;;;;;;;;433,8230;36,39724;149,6321;0,11926270;0,11926270;-0,00176;3,23583;41,0467;21,262037;0,079937;23,981148;25,450058;0,0178;1,7835;1,47;147,36;0,00;0,39;32,79;;210,463;209,452;4,3408327;19,54300;1,23400;0,00000;0,0690685;;53,86;194,00;;;
;;195;19,65100;1,15100;0,018000;90,500;92,85;-17,6500;0,000;101,016;33,800;0,005;398,750;423,550;28,40;844,250;263,203;0,000;575,000;584,200;554,100;309,250;;;;;0,00;0,00;0,00;3,00;3,99;15,299;27,776;0,58;0,53;999998,00;999998,00;999998,00;999998,00;999998,00;999998,00;999998,00;999998,00;999998,00;999998,00;999998,00;999998,00;999998,00;999998,00;999998,00;;;;;;;;;;;;;;;;;423,1100;16,76875;64,3700;0,25247192;0,25247192;-0,00062;1,49290;41,4698;20,818785;0,074206;23,504789;24,966654;0,0163;1,6242;1,49;148,98;0,00;0,38;32,01;;211,581;211,715;4,2336389;19,54700;1,23100;0,00600;0,0687957;;53,73;195,00;;;
;;196;19,66300;1,18000;0,018000;94,825;93,19;-17,9900;0,000;101,016;33,800;0,005;399,250;424,250;28,40;844,383;263,203;0,000;575,400;584,200;554,100;309,250;;;;;0,00;0,00;0,00;3,00;3,99;15,259;27,755;0,58;0,53;999998,00;999998,00;999998,00;999998,00;999998,00;999998,00;999998,00;999998,00;999998,00;999998,00;999998,00;999998,00;999998,00;999998,00;999998,00;;;;;;;;;;;;;;;;;432,0868;17,58870;64,3982;0,24580892;0,24580892;0,00012;1,56329;41,9018;21,297096;0,070540;24,074961;25,582473;0,0158;1,5820;1,51;150,56;0,00;0,38;32,70;;212,683;211,715;4,3234603;19,54900;1,22700;0,01000;0,0686769;;53,39;196,00;;;
;;197;19,64800;1,20400;0,005000;92,950;92,78;-18,1100;0,000;101,018;33,800;0,005;399,650;424,850;28,40;844,517;263,196;0,000;575,800;584,200;554,100;309,250;;;;;0,00;0,00;0,00;3,00;3,99;15,318;27,792;0,58;0,53;999998,00;999998,00;999998,00;999998,00;999998,00;999998,00;999998,00;999998,00;999998,00;999998,00;999998,00;999998,00;999998,00;999998,00;999998,00;;;;;;;;;;;;;;;;;425,7361;37,85975;148,2346;0,11251831;0,11251831;-0,00118;3,35664;42,3276;21,074934;0,075002;23,847689;25,351409;0,0167;1,6669;1,52;152,23;0,00;0,38;32,17;;213,780;213,874;4,2599153;19,55700;1,21900;0,00300;0,0683781;;53,27;197,00;;;
;;198;19,61900;1,22800;-0,001000;95,375;92,91;-18,2500;0,000;101,016;33,800;0,005;400,250;425,650;28,40;844,483;263,203;0,000;575,700;584,200;554,100;309,250;;;;;0,00;0,00;0,00;3,00;3,99;15,296;27,792;0,58;0,53;999998,00;999998,00;999998,00;999998,00;999998,00;999998,00;999998,00;999998,00;999998,00;999998,00;999998,00;999998,00;999998,00;999998,00;999998,00;;;;;;;;;;;;;;;;;428,3274;35,48817;137,4405;0,12076823;0,12076823;0,00050;3,15470;42,7559;21,332072;0,073601;24,174898;25,709045;0,0166;1,6588;1,54;153,89;0,00;0,38;32,42;;214,857;213,874;4,2858437;19,56300;1,21500;0,01200;0,0679628;;53,13;198,00;;;
;;199;19,58500;1,23600;0,008000;93,525;92,66;-18,3799;0,000;101,010;33,800;0,005;400,550;426,050;28,40;844,617;263,203;0,000;576,100;584,200;554,100;309,250;;;;;0,00;0,00;0,00;3,00;3,99;15,242;27,789;0,58;0,53;999998,00;999998,00;999998,00;999998,00;999998,00;999998,00;999998,00;999998,00;999998,00;999998,00;999998,00;999998,00;999998,00;999998,00;999998,00;;;;;;;;;;;;;;;;;422,3766;17,55079;70,7506;0,24080404;0,24080404;0,00273;1,56614;43,1783;21,116256;0,076247;23,948258;25,472863;0,0170;1,7027;1,56;155,59;0,00;0,38;32,05;;215,915;215,986;4,2263000;19,56500;1,21500;0,02400;0,0677028;;53,00;199,00;;;
;;200;19,55800;1,23600;0,008000;92,825;93,63;-18,7000;0,000;101,018;33,800;0,005;400,950;426,550;28,40;844,383;263,196;0,000;575,500;584,100;554,100;309,250;;;;;0,00;0,00;0,00;3,00;3,99;15,303;27,771;0,58;0,54;999998,00;999998,00;999998,00;999998,00;999998,00;999998,00;999998,00;999998,00;999998,00;999998,00;999998,00;999998,00;999998,00;999998,00;999998,00;;;;;;;;;;;;;;;;;422,6336;18,05651;62,6337;0,23420207;0,23420207;0,00012;1,60483;43,6009;21,026588;0,065851;23,870378;25,394462;0,0147;1,4660;1,57;157,06;0,00;0,38;31,98;;216,948;215,986;4,2288720;19,56200;1,21600;0,01000;0,0680340;;52,68;200,00;;;
;;201;19,54300;1,23900;0,031000;96,350;93,51;-18,8199;0,000;101,018;33,800;0,005;401,150;426,650;28,40;844,183;263,196;0,000;574,900;584,100;554,100;309,250;;;;;0,00;0,00;0,00;3,00;3,99;15,275;27,787;0,58;0,54;999998,00;999998,00;999998,00;999998,00;999998,00;999998,00;999998,00;999998,00;999998,00;999998,00;999998,00;999998,00;999998,00;999998,00;999998,00;;;;;;;;;;;;;;;;;430,5525;37,98586;134,2523;0,11341349;0,11341349;0,00182;3,37552;44,0315;21,416766;0,067091;24,325455;25,871757;0,0152;1,5217;1,59;158,58;0,00;0,38;32,62;;217,991;218,081;4,3081086;19,56000;1,21600;0,01900;0,0680469;;52,56;201,00;;;
;;202;19,53900;1,23900;0,024000;93,725;92,93;-18,9601;0,000;101,018;33,800;0,005;401,450;427,050;28,40;844,150;263,196;0,000;574,900;584,000;554,100;309,250;;;;;0,00;0,00;0,00;3,00;3,99;15,334;27,803;0,58;0,53;999998,00;999998,00;999998,00;999998,00;999998,00;999998,00;999998,00;999998,00;999998,00;999998,00;999998,00;999998,00;999998,00;999998,00;999998,00;;;;;;;;;;;;;;;;;423,2401;33,87401;131,3069;0,12502035;0,12502035;0,00366;3,02418;44,4547;21,115114;0,073299;24,000769;25,531270;0,0164;1,6406;1,60;160,22;0,00;0,38;32,14;;219,025;218,081;4,2349405;19,56100;1,21800;0,02900;0,0678463;;52,42;202,00;;;
;;203;19,53800;1,23500;0,026000;94,975;93,20;-19,1000;0,000;101,018;33,800;0,005;401,750;427,650;28,40;844,217;263,203;0,000;575,100;584,000;554,100;309,350;;;;;0,00;0,00;0,00;3,00;4,00;15,320;27,781;0,58;0,53;999998,00;999998,00;999998,00;999998,00;999998,00;999998,00;999998,00;999998,00;999998,00;999998,00;999998,00;999998,00;999998,00;999998,00;999998,00;;;;;;;;;;;;;;;;;427,9722;16,52987;61,3751;0,25906372;0,25906372;0,00274;1,47737;44,8827;21,247515;0,070454;24,169313;25,727459;0,0159;1,5891;1,62;161,81;0,00;0,38;32,48;;220,043;220,161;4,2822897;19,55500;1,22500;0,02400;0,0681793;;52,28;203,00;;;
;;204;19,53700;1,23400;0,009000;94,275;93,14;-19,4399;0,000;101,018;33,800;0,005;402,150;427,950;28,40;844,183;263,196;0,000;575,000;584,000;554,100;309,350;;;;;0,00;0,00;0,00;3,00;4,00;15,275;27,781;0,58;0,53;999998,00;999998,00;999998,00;999998,00;999998,00;999998,00;999998,00;999998,00;999998,00;999998,00;999998,00;999998,00;999998,00;999998,00;999998,00;;;;;;;;;;;;;;;;;430,9070;18,02326;66,8220;0,23922729;0,23922729;0,00031;1,61212;45,3136;21,158539;0,071081;24,092065;25,637695;0,0160;1,5976;1,64;163,41;0,00;0,39;32,65;;221,069;220,161;4,3116555;19,54200;1,23900;0,01100;0,0689398;;51,94;204,00;;;
;;205;19,54100;1,23100;0,000000;94,550;92,84;-19,5500;0,000;101,018;33,800;0,005;402,350;428,050;28,40;844,250;263,196;0,000;575,200;584,000;554,100;309,350;;;;;0,00;0,00;0,00;3,00;4,00;15,301;27,784;0,58;0,53;999998,00;999998,00;999998,00;999998,00;999998,00;999998,00;999998,00;999998,00;999998,00;999998,00;999998,00;999998,00;999998,00;999998,00;999998,00;;;;;;;;;;;;;;;;;437,1852;41,33298;158,1831;0,10583496;0,10583496;-0,00269;3,67292;45,7508;21,184109;0,074334;24,133176;25,674676;0,0167;1,6731;1,65;165,08;0,00;0,39;33,02;;222,108;222,234;4,3744747;19,52800;1,24700;-0,00500;0,0698652;;51,83;205,00;;;
;;206;19,54300;1,22700;0,006000;92,475;92,35;-19,6899;0,000;101,010;33,800;0,005;402,550;428,150;28,40;843,917;263,203;0,000;574,300;583,900;554,100;309,350;;;;;0,00;0,00;0,00;3,00;4,00;15,280;27,795;0,58;0,53;999998,00;999998,00;999998,00;999998,00;999998,00;999998,00;999998,00;999998,00;999998,00;999998,00;999998,00;999998,00;999998,00;999998,00;999998,00;;;;;;;;;;;;;;;;;434,3016;34,78196;141,9314;0,12493896;0,12493896;-0,00118;3,08647;46,1851;20,945161;0,079616;23,872824;25,391007;0,0177;1,7722;1,67;166,85;0,00;0,39;32,83;;223,145;222,234;4,3456220;19,52000;1,25100;0,00300;0,0701993;;51,69;206,00;;;
;;207;19,54700;1,21900;0,010000;88,175;92,63;-19,8300;0,000;101,020;33,800;0,005;402,850;428,650;28,40;843,917;263,196;0,000;574,300;583,900;554,100;309,350;;;;;0,00;0,00;0,00;3,00;4,00;15,339;27,797;0,58;0,53;999998,00;999998,00;999998,00;999998,00;999998,00;999998,00;999998,00;999998,00;999998,00;999998,00;999998,00;999998,00;999998,00;999998,00;999998,00;;;;;;;;;;;;;;;;;424,0793;16,11377;63,2734;0,26333618;0,26333618;0,00029;1,44127;46,6092;20,444782;0,076551;23,319870;24,813360;0,0167;1,6652;1,69;168,52;0,00;0,38;32,14;;224,141;224,247;4,2433375;19,51600;1,26100;0,01100;0,0702255;;51,55;207,00;;;
;;208;19,54900;1,21500;0,003000;91,725;91,55;-20,1799;0,000;101,018;33,800;0,005;403,250;429,250;28,40;843,983;263,203;0,000;574,400;584,000;554,100;309,350;;;;;0,00;0,00;0,00;3,00;4,00;15,282;27,784;0,58;0,52;999998,00;999998,00;999998,00;999998,00;999998,00;999998,00;999998,00;999998,00;999998,00;999998,00;999998,00;999998,00;999998,00;999998,00;999998,00;;;;;;;;;;;;;;;;;434,2843;16,98711;76,7158;0,25580851;0,25580851;0,00159;1,51999;47,0434;20,841939;0,088319;23,796482;25,330788;0,0196;1,9613;1,71;170,48;0,00;0,39;32,95;;225,126;224,247;4,3454484;19,50800;1,26700;0,01800;0,0705480;;51,20;208,00;;;
;;209;19,55700;1,21500;0,012000;96,850;92,81;-20,3099;0,000;101,018;33,800;0,005;403,650;429,650;28,40;844,283;263,196;0,000;575,300;583,900;554,200;309,350;;;;;0,00;0,00;0,00;3,00;4,00;15,290;27,827;0,58;0,53;999998,00;999998,00;999998,00;999998,00;999998,00;999998,00;999998,00;999998,00;999998,00;999998,00;999998,00;999998,00;999998,00;999998,00;999998,00;;;;;;;;;;;;;;;;;448,6447;36,36890;138,0977;0,12343343;0,12343343;0,00125;3,25387;47,4921;21,405667;0,074624;24,464368;26,040173;0,0170;1,7036;1,72;172,18;0,00;0,40;34,03;;226,162;226,277;4,4891385;19,50000;1,27400;0,01600;0,0709643;;51,07;209,00;;;
;;210;19,56300;1,21600;0,024000;92,450;92,63;-20,4601;0,000;101,020;33,800;0,005;403,750;429,750;28,40;844,350;263,196;0,000;575,500;583,900;554,200;309,350;;;;;0,00;0,00;0,00;3,00;4,00;15,301;27,789;0,58;0,53;999998,00;999998,00;999998,00;999998,00;999998,00;999998,00;999998,00;999998,00;999998,00;999998,00;999998,00;999998,00;999998,00;999998,00;999998,00;;;;;;;;;;;;;;;;;440,6919;35,03700;135,7887;0,12585449;0,12585449;0,00344;3,13027;47,9328;20,911184;0,076567;23,905148;25,444550;0,0171;1,7079;1,74;173,89;0,00;0,39;33,47;;227,202;226,277;4,4095632;19,49000;1,27900;0,02800;0,0713587;;50,92;210,00;;;
;;211;19,56500;1,21600;0,010000;94,775;93,17;-20,5900;0,000;101,020;33,800;0,005;404,250;430,350;28,40;844,583;263,203;0,000;576,200;583,900;554,200;309,350;;;;;0,00;0,00;0,00;3,00;4,01;15,273;27,803;0,58;0,53;999998,00;999998,00;999998,00;999998,00;999998,00;999998,00;999998,00;999998,00;999998,00;999998,00;999998,00;999998,00;999998,00;999998,00;999998,00;;;;;;;;;;;;;;;;;446,5099;18,69017;66,9580;0,23904419;0,23904419;0,00329;1,66491;48,3793;21,159399;0,070772;24,218856;25,782522;0,0160;1,5996;1,76;175,49;0,00;0,40;33,89;;228,228;228,375;4,4677776;19,48900;1,27700;0,02700;0,0714533;;50,79;211,00;;;
;;212;19,56200;1,21800;0,019000;92,075;93,41;-20,9099;0,000;101,020;33,800;0,005;404,750;431,050;28,40;844,717;263,203;0,000;576,600;583,900;554,200;309,350;;;;;0,00;0,00;0,00;3,00;4,01;15,303;27,816;0,58;0,54;999998,00;999998,00;999998,00;999998,00;999998,00;999998,00;999998,00;999998,00;999998,00;999998,00;999998,00;999998,00;999998,00;999998,00;999998,00;;;;;;;;;;;;;;;;;438,4543;18,27521;63,3926;0,24006144;0,24006144;0,00416;1,63174;48,8177;20,842935;0,068199;23,886142;25,438224;0,0152;1,5209;1,77;177,01;0,00;0,39;33,32;;229,238;228,375;4,3871736;19,49200;1,27600;0,03200;0,0712282;;50,47;212,00;;;
;;213;19,56000;1,22500;0,029000;92,150;93,04;-21,0400;0,000;101,018;33,800;0,005;405,150;431,950;28,40;844,850;263,203;0,000;577,000;583,900;554,200;309,350;;;;;0,00;0,00;0,00;3,00;4,01;15,317;27,781;0,58;0,53;999998,00;999998,00;999998,00;999998,00;999998,00;999998,00;999998,00;999998,00;999998,00;999998,00;999998,00;999998,00;999998,00;999998,00;999998,00;;;;;;;;;;;;;;;;;440,0853;37,20827;136,3442;0,11834717;0,11834717;0,00140;3,32849;49,2578;20,841126;0,072168;23,907673;25,489126;0,0161;1,6126;1,79;178,62;0,00;0,39;33,38;;230,224;230,393;4,4034939;19,48900;1,28300;0,01700;0,0715001;;50,34;213,00;;;
;;214;19,56100;1,23900;0,024000;94,725;93,18;-21,1799;0,000;101,010;33,800;0,005;405,550;432,450;28,40;844,717;263,196;0,000;576,600;583,900;554,200;309,350;;;;;0,00;0,00;0,00;3,00;4,01;15,265;27,779;0,58;0,53;999998,00;999998,00;999998,00;999998,00;999998,00;999998,00;999998,00;999998,00;999998,00;999998,00;999998,00;999998,00;999998,00;999998,00;999998,00;;;;;;;;;;;;;;;;;449,5764;34,40037;122,6297;0,13076782;0,13076782;0,00049;3,06747;49,7074;21,119885;0,070693;24,251366;25,859952;0,0160;1,6026;1,80;180,23;0,00;0,40;34,06;;231,227;230,393;4,4984610;19,47900;1,28900;0,01200;0,0720820;;50,20;214,00;;;
;;215;19,55500;1,24700;0,011000;92,250;92,95;-21,3300;0,000;101,012;33,800;0,005;405,850;432,950;28,40;844,550;263,196;0,000;576,200;583,800;554,200;309,350;;;;;0,00;0,00;0,00;3,00;4,01;15,311;27,808;0,58;0,53;999998,00;999998,00;999998,00;999998,00;999998,00;999998,00;999998,00;999998,00;999998,00;999998,00;999998,00;999998,00;999998,00;999998,00;999998,00;;;;;;;;;;;;;;;;;447,3546;17,49141;64,0043;0,25591024;0,25591024;-0,00007;1,56496;50,1548;20,834441;0,073111;23,941297;25,539940;0,0164;1,6370;1,82;181,86;0,00;0,40;33,90;;232,238;232,377;4,4762304;19,46600;1,30400;0,00900;0,0727130;;50,05;215,00;;;
;;216;19,54200;1,25100;-0,005000;93,725;92,47;-21,6600;0,000;101,012;33,800;0,005;406,050;432,950;28,40;844,450;263,196;0,000;575,900;583,800;554,200;309,350;;;;;0,00;0,00;0,00;3,00;4,01;15,282;27,819;0,58;0,53;999998,00;999998,00;999998,00;999998,00;999998,00;999998,00;999998,00;999998,00;999998,00;999998,00;999998,00;999998,00;999998,00;999998,00;999998,00;;;;;;;;;;;;;;;;;456,9399;17,87330;69,1085;0,25580851;0,25580851;-0,00414;1,59399;50,6117;20,995171;0,078306;24,137884;25,736971;0,0177;1,7668;1,84;183,63;0,00;0,41;34,51;;233,256;232,377;4,5721411;19,45100;1,31700;-0,01300;0,0737081;;49,72;216,00;;;
;;217;19,52800;1,26100;0,003000;95,875;92,80;-21,8099;0,000;101,012;33,800;0,005;406,550;433,650;28,40;844,617;263,203;0,000;576,400;583,800;554,200;309,350;;;;;0,00;0,00;0,00;3,00;4,01;15,280;27,792;0,58;0,53;999998,00;999998,00;999998,00;999998,00;999998,00;999998,00;999998,00;999998,00;999998,00;999998,00;999998,00;999998,00;999998,00;999998,00;999998,00;;;;;;;;;;;;;;;;;465,0651;35,78876;131,4735;0,13002523;0,13002523;0,00068;3,19727;51,0768;21,221552;0,074792;24,428195;26,056541;0,0171;1,7085;1,85;185,34;0,00;0,42;35,26;;234,305;234,440;4,6534417;19,43500;1,32800;0,01300;0,0742248;;49,57;217,00;;;
;;218;19,52000;1,26700;0,011000;92,125;92,88;-21,9501;0,000;101,012;33,800;0,005;406,850;433,950;28,40;844,717;263,203;0,000;576,700;583,800;554,200;309,350;;;;;0,00;0,00;0,00;3,00;4,02;15,284;27,808;0,58;0,53;999998,00;999998,00;999998,00;999998,00;999998,00;999998,00;999998,00;999998,00;999998,00;999998,00;999998,00;999998,00;999998,00;999998,00;999998,00;;;;;;;;;;;;;;;;;460,5535;37,86794;135,9843;0,12169393;0,12169393;-0,00245;3,37361;51,5373;20,794717;0,073836;23,954528;25,550123;0,0165;1,6539;1,87;186,99;0,00;0,41;34,83;;235,353;234,440;4,6082986;19,42300;1,33800;-0,00400;0,0750182;;49,43;218,00;;;
;;219;19,51600;1,27400;0,018000;91,525;93,05;-22,0900;0,000;101,012;33,800;0,005;407,350;434,850;28,40;844,850;263,203;0,000;577,200;583,700;554,200;309,350;;;;;0,00;0,00;0,00;3,00;4,02;15,303;27,827;0,58;0,53;999998,00;999998,00;999998,00;999998,00;999998,00;999998,00;999998,00;999998,00;999998,00;999998,00;999998,00;999998,00;999998,00;999998,00;999998,00;;;;;;;;;;;;;;;;;459,8674;17,48036;61,1962;0,26323446;0,26323446;0,00103;1,56082;51,9972;20,714166;0,072005;23,891061;25,503935;0,0161;1,6099;1,89;188,60;0,00;0,41;34,88;;236,380;236,523;4,6014334;19,41500;1,34400;0,01500;0,0752008;;49,29;219,00;;;
;;220;19,50800;1,27900;0,016000;94,300;92,77;-22,4399;0,000;101,012;33,700;0,005;407,850;435,550;28,40;844,850;263,196;0,000;577,200;583,700;554,200;309,350;;;;;0,00;0,00;0,00;3,00;4,02;15,320;27,808;0,58;0,53;999998,00;999998,00;999998,00;999998,00;999998,00;999998,00;999998,00;999998,00;999998,00;999998,00;999998,00;999998,00;999998,00;999998,00;999998,00;;;;;;;;;;;;;;;;;467,9649;18,29726;66,7084;0,25591024;0,25591024;0,00160;1,63116;52,4652;21,012951;0,075101;24,265419;25,913456;0,0171;1,7061;1,90;190,31;0,00;0,42;35,49;;237,414;236,523;4,6824569;19,41000;1,34600;0,01800;0,0754390;;48,94;220,00;;;
;;221;19,50000;1,27700;0,028000;91,550;93,51;-22,5701;0,000;101,012;33,700;0,005;408,450;436,550;28,40;844,750;263,196;0,000;577,000;583,600;554,200;309,350;;;;;0,00;0,00;0,00;3,00;4,02;15,275;27,797;0,58;0,54;999998,00;999998,00;999998,00;999998,00;999998,00;999998,00;999998,00;999998,00;999998,00;999998,00;999998,00;999998,00;999998,00;999998,00;999998,00;;;;;;;;;;;;;;;;;460,9685;37,64716;122,9055;0,12251790;0,12251790;0,00212;3,35202;52,9261;20,689079;0,067127;23,926564;25,572631;0,0151;1,5049;1,92;191,81;0,00;0,41;34,97;;238,442;238,549;4,6124512;19,40900;1,34500;0,02100;0,0754749;;48,81;221,00;;;
;;222;19,49000;1,27600;0,027000;90,625;92,76;-22,7200;0,000;101,012;33,700;0,005;409,050;437,450;28,40;844,683;263,203;0,000;576,800;583,600;554,200;309,350;;;;;0,00;0,00;0,00;3,00;4,02;15,296;27,797;0,58;0,53;999998,00;999998,00;999998,00;999998,00;999998,00;999998,00;999998,00;999998,00;999998,00;999998,00;999998,00;999998,00;999998,00;999998,00;999998,00;;;;;;;;;;;;;;;;;457,9406;35,72118;131,0187;0,12827555;0,12827555;0,00193;3,18548;53,3841;20,569193;0,075203;23,822861;25,476862;0,0168;1,6796;1,94;193,49;0,00;0,41;34,75;;239,437;238,549;4,5821538;19,41000;1,34600;0,02000;0,0754156;;48,66;222,00;;;
;;223;19,48900;1,28300;0,032000;92,700;93,21;-22,8600;0,000;101,022;33,700;0,005;409,450;438,150;28,40;844,683;263,203;0,000;576,800;583,600;554,200;309,350;;;;;0,00;0,00;0,00;3,00;4,02;15,320;27,808;0,58;0,54;999998,00;999998,00;999998,00;999998,00;999998,00;999998,00;999998,00;999998,00;999998,00;999998,00;999998,00;999998,00;999998,00;999998,00;999998,00;;;;;;;;;;;;;;;;;464,4342;17,37200;59,5309;0,26750692;0,26750692;-0,00117;1,54534;53,8485;20,793177;0,070378;24,105825;25,795500;0,0159;1,5915;1,95;195,08;0,00;0,41;35,15;;240,432;240,559;4,6471291;19,40900;1,34700;0,00300;0,0756616;;48,52;223,00;;;
;;224;19,49200;1,28900;0,017000;89,175;93,63;-23,2200;0,000;101,014;33,700;0,005;409,950;438,650;28,40;844,417;263,196;0,000;576,100;583,500;554,200;309,350;;;;;0,00;0,00;0,00;3,00;4,02;15,313;27,813;0,58;0,54;999998,00;999998,00;999998,00;999998,00;999998,00;999998,00;999998,00;999998,00;999998,00;999998,00;999998,00;999998,00;999998,00;999998,00;999998,00;;;;;;;;;;;;;;;;;454,7505;16,95755;54,5155;0,26833089;0,26833089;-0,00025;1,51242;54,3032;20,381566;0,065878;23,657493;25,313719;0,0146;1,4619;1,97;196,55;0,00;0,41;34,45;;241,410;240,559;4,5502335;19,40900;1,34900;0,00800;0,0755799;;48,16;224,00;;;
;;225;19,48900;1,30400;0,012000;91,325;93,04;-23,3600;0,000;101,014;33,700;0,005;410,350;439,350;28,40;844,350;263,196;0,000;575,900;583,500;554,200;309,350;;;;;0,00;0,00;0,00;3,00;4,02;15,303;27,821;0,58;0,53;999998,00;999998,00;999998,00;999998,00;999998,00;999998,00;999998,00;999998,00;999998,00;999998,00;999998,00;999998,00;999998,00;999998,00;999998,00;;;;;;;;;;;;;;;;;460,6968;37,62497;132,5738;0,12251790;0,12251790;-0,00007;3,36078;54,7639;20,615746;0,072202;23,952661;25,645429;0,0162;1,6233;1,98;198,17;0,00;0,41;34,92;;242,372;242,532;4,6097326;19,40600;1,35300;0,00900;0,0756995;;48,02;225,00;;;
;;226;19,47900;1,31700;0,009000;91,075;92,82;-23,5000;0,000;101,014;33,700;0,005;410,850;439,750;28,40;844,550;263,196;0,000;576,500;583,500;554,200;309,350;;;;;0,00;0,00;0,00;3,00;4,03;15,303;27,821;0,58;0,53;999998,00;999998,00;999998,00;999998,00;999998,00;999998,00;999998,00;999998,00;999998,00;999998,00;999998,00;999998,00;999998,00;999998,00;999998,00;;;;;;;;;;;;;;;;;461,9995;39,61957;143,4593;0,11667887;0,11667887;-0,00206;3,53549;55,2259;20,574978;0,074487;23,934422;25,618017;0,0167;1,6729;2,00;199,84;0,00;0,41;34,96;;243,340;242,532;4,6227668;19,40100;1,35800;-0,00200;0,0760659;;47,88;226,00;;;
;;227;19,46600;1,32800;-0,013000;88,775;92,69;-23,6300;0,000;101,014;33,700;0,005;411,250;440,350;28,40;844,383;263,203;0,000;576,000;583,500;554,200;309,350;;;;;0,00;0,00;0,00;3,00;4,03;15,280;27,813;0,58;0,53;999998,00;999998,00;999998,00;999998,00;999998,00;999998,00;999998,00;999998,00;999998,00;999998,00;999998,00;999998,00;999998,00;999998,00;999998,00;;;;;;;;;;;;;;;;;457,4078;17,94941;66,0976;0,25498454;0,25498454;0,00065;1,60745;55,6834;20,303636;0,075898;23,641771;25,314660;0,0169;1,6844;2,02;201,53;0,00;0,41;34,70;;244,294;244,440;4,5768225;19,39200;1,36700;0,01300;0,0763197;;47,75;227,00;;;
;;228;19,45100;1,33800;0,013000;93,000;92,98;-23,9800;0,000;101,014;33,700;0,005;411,650;440,650;28,40;844,550;263,196;0,000;576,500;583,500;554,200;309,350;;;;;0,00;0,00;0,00;3,00;4,03;15,280;27,795;0,58;0,53;999998,00;999998,00;999998,00;999998,00;999998,00;999998,00;999998,00;999998,00;999998,00;999998,00;999998,00;999998,00;999998,00;999998,00;999998,00;;;;;;;;;;;;;;;;;472,3359;17,34308;60,7237;0,27251180;0,27251180;-0,00153;1,54569;56,1557;20,771069;0,072794;24,209579;25,915100;0,0165;1,6538;2,03;203,18;0,00;0,42;35,75;;245,261;244,440;4,7261929;19,38100;1,37300;0,00100;0,0770417;;47,40;228,00;;;
;;229;19,43500;1,34400;-0,004000;91,200;92,45;-24,1400;0,000;101,014;33,700;0,005;411,950;440,950;28,40;844,350;263,196;0,000;576,000;583,400;554,200;309,350;;;;;0,00;0,00;0,00;3,00;4,03;15,313;27,816;0,58;0,53;999998,00;999998,00;999998,00;999998,00;999998,00;999998,00;999998,00;999998,00;999998,00;999998,00;999998,00;999998,00;999998,00;999998,00;999998,00;;;;;;;;;;;;;;;;;468,8729;35,19516;132,6405;0,13330078;0,13330078;0,00030;3,14457;56,6246;20,561585;0,078518;23,982882;25,671203;0,0177;1,7670;2,05;204,95;0,00;0,42;35,55;;246,245;246,350;4,6915421;19,37400;1,38000;0,01100;0,0772586;;47,24;229,00;;;
;;230;19,42300;1,34600;0,015000;90,875;92,98;-24,3099;0,000;101,014;33,700;0,005;412,550;441,550;28,40;844,417;263,196;0,000;576,200;583,400;554,200;309,350;;;;;0,00;0,00;0,00;3,00;4,03;15,282;27,800;0,58;0,54;999998,00;999998,00;999998,00;999998,00;999998,00;999998,00;999998,00;999998,00;999998,00;999998,00;999998,00;999998,00;999998,00;999998,00;999998,00;;;;;;;;;;;;;;;;;470,6905;16,38074;56,9419;0,28751628;0,28751628;-0,00007;1,45972;57,0952;20,509985;0,072787;23,957539;25,641623;0,0164;1,6362;2,07;206,58;0,00;0,42;35,67;;247,217;246,350;4,7097294;19,36500;1,38500;0,00900;0,0777571;;47,07;230,00;;;
;;231;19,41500;1,34500;0,018000;88,025;92,55;-24,6700;0,000;101,014;33,700;0,005;412,850;442,150;28,40;844,317;263,196;0,000;575,900;583,400;554,200;309,350;;;;;0,00;0,00;0,00;3,00;4,03;15,303;27,819;0,58;0,53;999998,00;999998,00;999998,00;999998,00;999998,00;999998,00;999998,00;999998,00;999998,00;999998,00;999998,00;999998,00;999998,00;999998,00;999998,00;;;;;;;;;;;;;;;;;463,5265;19,25335;71,2500;0,24089559;0,24089559;0,00225;1,72816;57,5588;20,178474;0,077457;23,587444;25,261447;0,0172;1,7154;2,08;208,30;0,00;0,42;35,22;;248,169;248,254;4,6380460;19,35900;1,39600;0,02200;0,0778333;;46,71;231,00;;;
;;232;19,41000;1,34600;0,021000;93,075;92,49;-24,7700;0,000;101,010;33,700;0,005;413,150;442,250;28,40;844,450;263,196;0,000;576,300;583,400;554,200;309,350;;;;;0,00;0,00;0,00;3,00;4,03;15,284;27,821;0,58;0,53;999998,00;999998,00;999998,00;999998,00;999998,00;999998,00;999998,00;999998,00;999998,00;999998,00;999998,00;999998,00;999998,00;999998,00;999998,00;;;;;;;;;;;;;;;;;481,3540;44,15089;163,1865;0,10909017;0,10909017;-0,00007;3,93724;58,0401;20,741687;0,078138;24,263425;25,972407;0,0178;1,7791;2,10;210,08;0,00;0,43;36,48;;249,136;248,254;4,8164278;19,34700;1,40100;0,00900;0,0786376;;46,61;232,00;;;
;;233;19,40900;1,34700;0,020000;90,575;92,39;-24,9299;0,000;101,014;33,700;0,005;413,650;442,850;28,40;844,317;263,196;0,000;576,000;583,300;554,200;309,350;;;;;0,00;0,00;0,00;3,00;4,03;15,303;27,819;0,58;0,53;999998,00;999998,00;999998,00;999998,00;999998,00;999998,00;999998,00;999998,00;999998,00;999998,00;999998,00;999998,00;999998,00;999998,00;999998,00;;;;;;;;;;;;;;;;;474,0716;33,69299;126,4915;0,14078776;0,14078776;0,00210;3,00773;58,5142;20,448860;0,079178;23,949828;25,640472;0,0178;1,7798;2,12;211,86;0,00;0,42;35,99;;250,117;250,147;4,7435601;19,34600;1,40100;0,02100;0,0785573;;46,45;233,00;;;
;;234;19,41000;1,34900;0,003000;88,750;92,83;-25,0800;0,000;101,018;33,700;0,005;414,050;443,050;28,40;844,383;263,203;0,000;576,200;583,300;554,200;309,350;;;;;0,00;0,00;0,00;3,00;4,04;15,240;27,821;0,58;0,53;999998,00;999998,00;999998,00;999998,00;999998,00;999998,00;999998,00;999998,00;999998,00;999998,00;999998,00;999998,00;999998,00;999998,00;999998,00;;;;;;;;;;;;;;;;;469,5944;16,48079;58,1564;0,28510539;0,28510539;0,00011;1,46732;58,9838;20,232019;0,074476;23,718776;25,380036;0,0166;1,6571;2,14;213,51;0,00;0,42;35,59;;251,064;250,147;4,6987615;19,34700;1,39900;0,01000;0,0786492;;46,30;234,00;;;
;;235;19,40900;1,35300;0,008000;88,050;93,04;-25,4601;0,000;101,014;33,700;0,005;414,550;443,750;28,40;844,583;263,203;0,000;576,800;583,300;554,200;309,350;;;;;0,00;0,00;0,00;3,00;4,04;15,259;27,808;0,58;0,54;999998,00;999998,00;999998,00;999998,00;999998,00;999998,00;999998,00;999998,00;999998,00;999998,00;999998,00;999998,00;999998,00;999998,00;999998,00;;;;;;;;;;;;;;;;;467,6547;17,17183;58,7832;0,27250163;0,27250163;-0,00184;1,52594;59,4515;20,139916;0,072166;23,639313;25,304415;0,0160;1,6009;2,15;215,12;0,00;0,42;35,38;;251,990;252,025;4,6793527;19,34900;1,39700;-0,00100;0,0786818;;45,92;235,00;;;
;;236;19,40900;1,35800;0,009000;92,625;92,69;-25,5900;0,000;101,026;33,700;0,005;414,950;444,350;28,40;844,650;263,196;0,000;577,000;583,300;554,200;309,350;;;;;0,00;0,00;0,00;3,00;4,04;15,303;27,835;0,58;0,53;999998,00;999998,00;999998,00;999998,00;999998,00;999998,00;999998,00;999998,00;999998,00;999998,00;999998,00;999998,00;999998,00;999998,00;999998,00;;;;;;;;;;;;;;;;;479,9846;40,60611;146,2852;0,11827596;0,11827596;-0,00316;3,60147;59,9314;20,646558;0,075933;24,257370;25,976050;0,0173;1,7292;2,17;216,84;0,00;0,43;36,27;;252,930;252,025;4,8027263;19,34900;1,39600;-0,00800;0,0787748;;45,79;236,00;;;
;;237;19,40600;1,36700;-0,002000;90,650;92,56;-25,7400;0,000;101,026;33,700;0,005;415,250;444,550;28,40;844,883;263,196;0,000;577,700;583,300;554,200;309,350;;;;;0,00;0,00;0,00;3,00;4,04;15,305;27,819;0,58;0,53;999998,00;999998,00;999998,00;999998,00;999998,00;999998,00;999998,00;999998,00;999998,00;999998,00;999998,00;999998,00;999998,00;999998,00;999998,00;;;;;;;;;;;;;;;;;476,2418;33,84478;123,8156;0,14079793;0,14079793;-0,00259;3,01407;60,4077;20,417874;0,077329;24,006035;25,699898;0,0174;1,7423;2,19;218,59;0,00;0,42;36,03;;253,880;253,881;4,7652751;19,34200;1,40600;-0,00500;0,0790384;;45,64;237,00;;;
;;238;19,40100;1,37300;0,013000;93,400;92,22;-25,8999;0,000;101,018;33,700;0,005;415,650;444,750;28,40;844,850;263,203;0,000;577,700;583,200;554,200;309,350;;;;;0,00;0,00;0,00;3,00;4,04;15,286;27,840;0,58;0,53;999998,00;999998,00;999998,00;999998,00;999998,00;999998,00;999998,00;999998,00;999998,00;999998,00;999998,00;999998,00;999998,00;999998,00;999998,00;;;;;;;;;;;;;;;;;486,5180;17,80930;67,7914;0,27334595;0,27334595;-0,00080;1,59717;60,8942;20,715288;0,080981;24,379177;26,085984;0,0185;1,8519;2,21;220,44;0,00;0,44;36,89;;254,836;253,881;4,8680988;19,32700;1,42500;0,00500;0,0795900;;45,48;238,00;;;
;;239;19,39200;1,38000;0,001000;93,850;93,07;-26,2500;0,000;101,018;33,700;0,005;415,850;444,950;28,40;844,850;263,203;0,000;577,700;583,200;554,200;309,350;;;;;0,00;0,00;0,00;3,00;4,04;15,334;27,837;0,58;0,54;999998,00;999998,00;999998,00;999998,00;999998,00;999998,00;999998,00;999998,00;999998,00;999998,00;999998,00;999998,00;999998,00;999998,00;999998,00;;;;;;;;;;;;;;;;;493,1358;19,16336;64,0311;0,25748698;0,25748698;0,00012;1,71526;61,3873;20,760137;0,071864;24,443714;26,154216;0,0165;1,6477;2,22;222,09;0,00;0,44;37,41;;255,819;255,813;4,9343167;19,30800;1,43800;0,01000;0,0805065;;45,13;239,00;;;
;;240;19,38100;1,38500;0,011000;90,050;92,44;-26,3899;0,000;101,014;33,700;0,005;416,150;445,150;28,40;844,583;263,196;0,000;577,000;583,100;554,200;309,350;;;;;0,00;0,00;0,00;3,00;4,04;15,284;27,835;0,58;0,53;999998,00;999998,00;999998,00;999998,00;999998,00;999998,00;999998,00;999998,00;999998,00;999998,00;999998,00;999998,00;999998,00;999998,00;999998,00;;;;;;;;;;;;;;;;;484,9560;33,26480;121,0863;0,14587402;0,14587402;0,00514;2,98172;61,8723;20,328173;0,078591;23,952371;25,621526;0,0177;1,7653;2,24;223,85;0,01;0,43;36,92;;256,791;255,813;4,8524695;19,29500;1,44600;0,03800;0,0808588;;44,99;240,00;;;
;;241;19,37400;1,39600;0,009000;90,950;92,00;-26,5701;0,000;101,018;33,700;0,005;416,650;446,050;28,40;844,450;263,196;0,000;576,600;583,100;554,200;309,350;;;;;0,00;0,00;0,00;3,00;4,04;15,305;27,808;0,58;0,53;999998,00;999998,00;999998,00;999998,00;999998,00;999998,00;999998,00;999998,00;999998,00;999998,00;999998,00;999998,00;999998,00;999998,00;999998,00;;;;;;;;;;;;;;;;;488,7119;33,33183;128,5291;0,14670817;0,14670817;0,00498;2,98416;62,3610;20,417243;0,083364;24,086226;25,785817;0,0189;1,8845;2,26;225,74;0,00;0,44;37,20;;257,745;257,764;4,8900516;19,29000;1,44900;0,03700;0,0811318;;44,81;241,00;;;
;;242;19,36500;1,40100;0,022000;91,150;92,08;-26,7100;0,000;101,018;33,700;0,005;417,150;446,750;28,40;844,617;263,196;0,000;577,200;583,000;554,200;309,350;;;;;0,00;0,00;0,00;3,00;4,05;15,284;27,829;0,58;0,53;999998,00;999998,00;999998,00;999998,00;999998,00;999998,00;999998,00;999998,00;999998,00;999998,00;999998,00;999998,00;999998,00;999998,00;999998,00;;;;;;;;;;;;;;;;;488,3112;19,41618;74,3487;0,25164795;0,25164795;0,00444;1,73688;62,8493;20,427426;0,082545;24,127158;25,839166;0,0187;1,8698;2,28;227,61;0,00;0,44;37,15;;258,699;257,764;4,8860418;19,29300;1,44600;0,03400;0,0810236;;44,67;242,00;;;
;;243;19,35900;1,40100;0,009000;89,300;90,61;-27,0500;0,000;101,018;33,700;0,005;417,350;446,950;28,40;844,650;263,196;0,000;577,300;583,000;554,200;309,350;;;;;0,00;0,00;0,00;3,00;4,05;15,315;27,835;0,58;0,52;999998,00;999998,00;999998,00;999998,00;999998,00;999998,00;999998,00;999998,00;999998,00;999998,00;999998,00;999998,00;999998,00;999998,00;999998,00;;;;;;;;;;;;;;;;;483,4007;18,13799;82,9755;0,26667277;0,26667277;0,00101;1,61728;63,3327;20,214219;0,098609;23,886782;25,580921;0,0221;2,2114;2,30;229,82;0,00;0,43;36,67;;259,634;259,643;4,8369077;19,29700;1,44200;0,01500;0,0810535;;44,33;243,00;;;
;;244;19,34700;1,39900;0,021000;92,125;92,48;-27,2100;0,000;101,020;33,700;0,000;417,750;447,750;28,40;844,683;263,196;0,000;577,400;583,000;554,200;309,350;;;;;0,00;0,00;0,00;3,00;4,05;15,311;27,829;0,58;0,53;999998,00;999998,00;999998,00;999998,00;999998,00;999998,00;999998,00;999998,00;999998,00;999998,00;999998,00;999998,00;999998,00;999998,00;999998,00;;;;;;;;;;;;;;;;;491,0430;38,80178;140,9141;0,12662760;0,12662760;0,00193;3,46021;63,8238;20,521635;0,078188;24,273292;26,016437;0,0178;1,7833;2,32;231,60;0,00;0,44;37,28;;260,567;259,643;4,9133762;19,29500;1,44300;0,02000;0,0811024;;44,17;244,00;;;
;;245;19,34600;1,39700;0,010000;92,150;92,66;-27,3700;0,000;101,016;33,600;0,000;418,250;448,150;28,40;844,583;263,196;0,000;577,300;582,900;554,100;309,350;;;;;0,00;0,00;0,00;3,00;4,05;15,334;27,832;0,58;0,53;999998,00;999998,00;999998,00;999998,00;999998,00;999998,00;999998,00;999998,00;999998,00;999998,00;999998,00;999998,00;999998,00;999998,00;999998,00;;;;;;;;;;;;;;;;;492,7206;16,99827;60,0543;0,29003906;0,29003906;-0,00206;1,51540;64,3165;20,512148;0,076291;24,291110;26,027641;0,0174;1,7408;2,33;233,34;0,00;0,44;37,30;;261,511;261,507;4,9301619;19,29300;1,44800;-0,00200;0,0814179;;44,01;245,00;;;
;;246;19,34700;1,39600;-0,001000;90,450;93,48;-27,7500;0,000;101,016;33,600;0,000;418,350;448,150;28,40;844,683;263,196;0,000;577,600;582,900;554,100;309,350;;;;;0,00;0,00;0,00;3,00;4,05;15,303;27,837;0,58;0,54;999998,00;999998,00;999998,00;999998,00;999998,00;999998,00;999998,00;999998,00;999998,00;999998,00;999998,00;999998,00;999998,00;999998,00;999998,00;;;;;;;;;;;;;;;;;489,6599;17,66075;55,0171;0,27742513;0,27742513;-0,00060;1,57504;64,8061;20,319632;0,067485;24,068880;25,783360;0,0153;1,5254;2,35;234,87;0,00;0,44;37,11;;262,444;261,507;4,8995369;19,28600;1,45300;0,00600;0,0816816;;43,63;246,00;;;
;;247;19,34900;1,40600;-0,008000;88,025;92,81;-27,8899;0,000;101,018;33,600;0,000;418,750;448,650;28,40;844,683;263,196;0,000;577,700;582,800;554,100;309,450;;;;;0,00;0,00;0,00;3,00;4,05;15,297;27,835;0,58;0,54;999998,00;999998,00;999998,00;999998,00;999998,00;999998,00;999998,00;999998,00;999998,00;999998,00;999998,00;999998,00;999998,00;999998,00;999998,00;;;;;;;;;;;;;;;;;485,3315;39,10120;134,1699;0,12419637;0,12419637;-0,00042;3,48888;65,2915;20,035817;0,074637;23,755389;25,451594;0,0167;1,6653;2,37;236,53;0,00;0,43;36,79;;263,355;263,349;4,8562272;19,27700;1,46100;0,00700;0,0821102;;43,49;247,00;;;
;;248;19,34900;1,42500;-0,005000;87,600;91,57;-28,0400;0,000;101,020;33,600;0,000;419,150;449,050;28,40;844,517;263,196;0,000;577,200;582,800;554,100;309,350;;;;;0,00;0,00;0,00;3,00;4,05;15,297;27,843;0,58;0,53;999998,00;999998,00;999998,00;999998,00;999998,00;999998,00;999998,00;999998,00;999998,00;999998,00;999998,00;999998,00;999998,00;999998,00;999998,00;;;;;;;;;;;;;;;;;487,6742;35,26620;141,8506;0,13836670;0,13836670;-0,00130;3,14683;65,7791;19,977850;0,088089;23,709287;25,400585;0,0196;1,9616;2,39;238,49;0,00;0,44;36,95;;264,255;263,349;4,8796682;19,26500;1,47200;0,00200;0,0827510;;43,34;248,00;;;
;;249;19,34200;1,43800;0,005000;90,350;91,45;-28,2000;0,000;101,016;33,600;0,000;419,250;448,950;28,40;844,583;263,196;0,000;577,300;582,800;554,200;309,350;;;;;0,00;0,00;0,00;3,00;4,06;15,311;27,827;0,58;0,53;999998,00;999998,00;999998,00;999998,00;999998,00;999998,00;999998,00;999998,00;999998,00;999998,00;999998,00;999998,00;999998,00;999998,00;999998,00;;;;;;;;;;;;;;;;;499,6674;17,54186;70,9938;0,28501383;0,28501383;-0,00060;1,57092;66,2788;20,286587;0,089451;24,081433;25,787380;0,0202;2,0222;2,41;240,52;0,00;0,45;37,90;;265,177;265,190;4,9996716;19,24800;1,49000;0,00600;0,0835026;;43,18;249,00;;;
;;250;19,32700;1,44600;0,010000;88,275;92,08;-28,5701;0,000;101,018;33,600;0,000;419,650;449,450;28,40;844,717;263,196;0,000;577,900;582,700;554,100;309,350;;;;;0,00;0,00;0,00;3,00;4,06;15,282;27,837;0,58;0,53;999998,00;999998,00;999998,00;999998,00;999998,00;999998,00;999998,00;999998,00;999998,00;999998,00;999998,00;999998,00;999998,00;999998,00;999998,00;;;;;;;;;;;;;;;;;498,6168;18,53429;68,5970;0,26918538;0,26918538;0,00188;1,65470;66,7774;20,042722;0,082532;23,814649;25,505765;0,0185;1,8454;2,43;242,36;0,00;0,45;37,87;;266,112;265,190;4,9891598;19,22900;1,50000;0,02000;0,0843495;;42,81;250,00;;;
;;251;19,30800;1,44900;0,038000;92,775;91,76;-28,7100;0,000;101,020;33,600;0,000;420,050;449,850;28,40;844,717;263,196;0,000;577,900;582,700;554,100;309,450;;;;;0,00;0,00;0,00;3,00;4,06;15,322;27,824;0,58;0,53;999998,00;999998,00;999998,00;999998,00;999998,00;999998,00;999998,00;999998,00;999998,00;999998,00;999998,00;999998,00;999998,00;999998,00;999998,00;;;;;;;;;;;;;;;;;512,9342;36,04868;138,5859;0,14237467;0,14237467;0,00193;3,23223;67,2904;20,537445;0,085989;24,425737;26,158595;0,0197;1,9719;2,44;244,33;0,00;0,46;38,99;;267,067;267,111;5,1324198;19,22100;1,51200;0,02000;0,0846843;;42,67;251,00;;;
;;252;19,29500;1,44600;0,037000;92,600;91,69;-28,8899;0,000;101,018;33,600;0,000;420,350;450,350;28,40;844,750;263,196;0,000;578,100;582,600;554,100;309,450;;;;;0,00;0,00;0,00;3,00;4,06;15,290;27,843;0,58;0,53;999998,00;999998,00;999998,00;999998,00;999998,00;999998,00;999998,00;999998,00;999998,00;999998,00;999998,00;999998,00;999998,00;999998,00;999998,00;;;;;;;;;;;;;;;;;516,3383;32,78797;126,3818;0,15757243;0,15757243;0,00337;2,93661;67,8067;20,510743;0,086804;24,411402;26,153622;0,0199;1,9902;2,46;246,32;0,00;0,46;39,27;;268,050;267,111;5,1664806;19,20600;1,52200;0,02800;0,0853639;;42,49;252,00;;;
;;253;19,29000;1,44200;0,034000;88,925;92,21;-29,0500;0,000;101,014;33,700;0,000;420,950;451,350;28,50;844,717;263,196;0,000;578,000;582,600;554,100;309,450;;;;;0,00;0,00;0,00;3,00;4,06;15,286;27,851;0,58;0,53;999998,00;999998,00;999998,00;999998,00;999998,00;999998,00;999998,00;999998,00;999998,00;999998,00;999998,00;999998,00;999998,00;999998,00;999998,00;;;;;;;;;;;;;;;;;509,9292;18,89766;67,6898;0,26999919;0,26999919;0,00064;1,68738;68,3166;20,085291;0,081171;23,939160;25,667989;0,0183;1,8265;2,48;248,15;0,00;0,46;38,70;;269,018;269,043;5,1023519;19,19500;1,53000;0,01300;0,0860954;;42,33;253,00;;;
;;254;19,29300;1,44300;0,015000;84,250;91,79;-29,3999;0,000;101,014;33,700;0,000;421,150;451,750;28,40;844,717;263,196;0,000;578,000;582,600;554,100;309,450;;;;;0,00;0,00;0,00;3,00;4,06;15,307;27,837;0,58;0,53;999998,00;999998,00;999998,00;999998,00;999998,00;999998,00;999998,00;999998,00;999998,00;999998,00;999998,00;999998,00;999998,00;999998,00;999998,00;;;;;;;;;;;;;;;;;497,1800;18,83245;71,1793;0,26416016;0,26416016;0,00149;1,67947;68,8138;19,545554;0,085739;23,306930;25,000370;0,0188;1,8791;2,50;250,03;0,00;0,44;37,75;;269,942;269,043;4,9747829;19,19100;1,53100;0,01800;0,0862628;;41,98;254,00;;;
;;255;19,29700;1,44800;0,020000;84,250;91,79;-29,5500;0,000;101,014;33,700;0,000;421,150;451,750;28,40;844,417;263,196;0,000;577,200;582,500;554,100;309,450;;;;;0,00;0,00;0,00;3,00;4,06;15,320;27,835;0,58;0,53;999998,00;999998,00;999998,00;999998,00;999998,00;999998,00;999998,00;999998,00;999998,00;999998,00;999998,00;999998,00;999998,00;999998,00;999998,00;;;;;;;;;;;;;;;;;498,8800;34,61089;130,3699;0,14422607;0,14422607;0,00063;3,09681;69,3127;19,545554;0,085739;23,306930;25,000370;0,0188;1,8791;2,52;251,91;0,00;0,45;37,88;;270,836;270,889;4,9917931;19,18500;1,54100;0,01300;0,0865600;;41,83;255,00;;;
;;256;19,29500;1,45300;-0,002000;86,450;91,43;-29,7200;0,000;101,018;33,700;0,000;421,650;452,550;28,40;844,650;263,196;0,000;577,900;582,500;554,100;309,450;;;;;0,00;0,00;0,00;3,00;4,06;15,307;27,851;0,58;0,53;999998,00;999998,00;999998,00;999998,00;999998,00;999998,00;999998,00;999998,00;999998,00;999998,00;999998,00;999998,00;999998,00;999998,00;999998,00;;;;;;;;;;;;;;;;;512,2596;34,38942;133,7405;0,14904785;0,14904785;-0,00024;3,07435;69,8249;19,787361;0,089627;23,623283;25,354480;0,0199;1,9922;2,54;253,90;0,00;0,46;38,87;;271,753;270,889;5,1256698;19,16100;1,56100;0,00800;0,0878062;;41,66;256,00;;;
