Repository: FireDynamics/BESKID_ExperimentalData

# Cone Calorimeter Experiments

Experiments have been conducted, with sample in horizontal orientation. Samples were wrapped in aluminium foil. No retainer frame or grid have been used.

Different types of insulation material have been used below the PMMA samples: CaSiO3 and Al2O3. The goal was to an insulation material that has a more reproducible behaviour compared to the common fiber blankets. The CaSiO3 block below the sample was manufactured from the same boards used as backing of the large scale experiments. However, it was found that these boards contain a lot of moisture making the mass loss measurements unreliable.

File: Materials/PMMA/DE_6mm/Cone/Al2O3/02072026_PMMA_DE_6mm_q25_Al2O3_R3.csv (part 4 of 9)
General information;;time (s);O2;CO2;CO;Pdiff;Light;Mass;Methane;AmbP;AmbH;HFM;TC stack;TC smoke;TC amb.;TC cone;T PK;Soot;TC cone1;TC cone2;TC cone3;TC aux;CH4;CO;CO2;Ethene;H2O;n.u.;n.u.;UOX Bin;n.u.;UOX Hum.;UOX Temp;n.u.;TEext1;TEext2;TEext3;TEext4;TEext5;TEext6;TEext7;TEext8;TEext9;TEext10;TEext11;TEext12;TEext13;TEext14;TEext15;n.u.;n.u.;n.u.;n.u.;n.u.;n.u.;n.u.;n.u.;n.u.;n.u.;n.u.;n.u.;n.u.;n.u.;n.u.;n.u.;n.u.;HRR/a;EHC;SEA;MLR;MLR/a;COY;CO2Y/sh;THR/a;MFR;K;Vstack;Vsmoke;SPR;RSR;TSP;TSR;COP;CO2P;O2C;TOC;ARHE;Mass;HRR;O2/sh;CO2/sh;CO/sh;phi;FU27;FU28;FU29;FU30;FU31;
;;;%;%;%;Pa;-;g;g/s;Pa;%;kW/m²;°C;°C;°C;°C;°C;g/min;°C;°C;°C;°C;ppm;ppm;%;ppm;ppm;no;no;;no;%;°C;no;°C;°C;°C;°C;°C;°C;°C;°C;°C;°C;°C;°C;°C;°C;°C;no;no;no;no;no;no;no;no;no;no;no;no;no;no;no;no;no;kW/m²;MJ/kg;m²/kg;g/s;g/(s*m²);[kg/kg];[kg/kg];MJ/m²;g/s;1/m;l/s;l/s;m²/s;(m²/s)/m²;m²;m²;g/s;g/s;g/s;g;kW/m²;g;kW;[%];[%];%;;;;;;;
;;192;19,58700;1,21900;0,014000;93,825;93,64;-17,3300;0,000;101,074;32,000;0,000;403,250;427,350;28,70;844,917;263,190;0,000;576,600;582,700;556,000;313,950;;;;;0,00;0,00;0,00;3,00;5,22;15,002;28,492;0,57;0,53;999998,00;999998,00;999998,00;999998,00;999998,00;999998,00;999998,00;999998,00;999998,00;999998,00;999998,00;999998,00;999998,00;999998,00;999998,00;;;;;;;;;;;;;;;;;431,6977;40,81151;138,3846;0,10592651;0,10592651;0,00379;3,62522;41,1115;21,079171;0,065518;24,067345;25,505715;0,0147;1,4638;1,41;140,51;0,00;0,38;32,73;;212,998;211,803;4,3230210;19,54200;1,23600;0,02900;0,0692979;;54,36;192,00;;;
;;193;19,56900;1,20800;0,011000;96,075;93,33;-17,4501;0,000;101,074;32,000;0,000;403,850;428,150;28,70;844,383;263,190;0,000;575,000;582,700;556,000;314,050;;;;;0,00;0,00;0,00;3,00;5,22;15,021;28,502;0,57;0,53;999998,00;999998,00;999998,00;999998,00;999998,00;999998,00;999998,00;999998,00;999998,00;999998,00;999998,00;999998,00;999998,00;999998,00;999998,00;;;;;;;;;;;;;;;;;436,5955;17,72702;63,2631;0,24663289;0,24663289;0,00403;1,57836;41,5481;21,314570;0,068839;24,372324;25,838828;0,0156;1,5581;1,42;142,07;0,00;0,39;33,12;;214,144;214,143;4,3720671;19,54100;1,23900;0,03000;0,0693102;;54,24;193,00;;;
;;194;19,56100;1,19500;0,017000;91,500;93,58;-17,7899;0,000;101,078;32,000;0,000;404,150;428,850;28,70;844,350;263,190;0,000;575,000;582,600;556,000;313,950;;;;;0,00;0,00;0,00;3,00;5,23;15,049;28,486;0,57;0,53;999998,00;999998,00;999998,00;999998,00;999998,00;999998,00;999998,00;999998,00;999998,00;999998,00;999998,00;999998,00;999998,00;999998,00;999998,00;;;;;;;;;;;;;;;;;428,2376;16,87404;57,7066;0,25414022;0,25414022;0,00338;1,50178;41,9763;20,793170;0,066218;23,793786;25,247965;0,0147;1,4645;1,44;143,53;0,00;0,38;32,47;;215,269;214,143;4,2883710;19,53400;1,24500;0,02700;0,0696906;;53,90;194,00;;;
;;195;19,56800;1,19200;0,007000;95,325;93,39;-17,9200;0,000;101,078;32,000;0,000;404,550;429,350;28,70;844,517;263,190;0,000;575,600;582,600;555,900;313,950;;;;;0,00;0,00;0,00;3,00;5,23;15,017;28,513;0,57;0,53;999998,00;999998,00;999998,00;999998,00;999998,00;999998,00;999998,00;999998,00;999998,00;999998,00;999998,00;999998,00;999998,00;999998,00;999998,00;;;;;;;;;;;;;;;;;438,9447;41,17239;144,4825;0,10676066;0,10676066;0,00007;3,64710;42,4153;21,212836;0,068190;24,298038;25,787573;0,0154;1,5403;1,45;145,07;0,00;0,39;33,17;;216,389;216,437;4,3955919;19,53200;1,24500;0,00900;0,0700207;;53,77;195,00;;;
;;196;19,58500;1,20700;0,014000;91,100;93,25;-18,0400;0,000;101,078;32,000;0,000;404,950;429,950;28,70;844,583;263,190;0,000;575,900;582,500;555,900;313,950;;;;;0,00;0,00;0,00;3,00;5,23;15,053;28,505;0,57;0,53;999998,00;999998,00;999998,00;999998,00;999998,00;999998,00;999998,00;999998,00;999998,00;999998,00;999998,00;999998,00;999998,00;999998,00;999998,00;;;;;;;;;;;;;;;;;430,1875;40,10641;143,7791;0,10741170;0,10741170;-0,00267;3,53315;42,8455;20,727166;0,069774;23,765207;25,232376;0,0154;1,5422;1,47;146,62;0,00;0,38;32,41;;217,502;216,437;4,3078974;19,53200;1,24200;-0,00600;0,0702320;;53,65;196,00;;;
;;197;19,59400;1,22000;0,015000;90,075;93,58;-18,1699;0,000;101,070;31,900;0,000;405,250;430,450;28,70;844,583;263,190;0,000;575,900;582,500;555,900;313,950;;;;;0,00;0,00;0,00;3,00;5,23;14,985;28,476;0,57;0,53;999998,00;999998,00;999998,00;999998,00;999998,00;999998,00;999998,00;999998,00;999998,00;999998,00;999998,00;999998,00;999998,00;999998,00;999998,00;;;;;;;;;;;;;;;;;427,8165;17,36986;59,1115;0,24664307;0,24664307;-0,00320;1,52942;43,2733;20,602602;0,066191;23,639885;25,109904;0,0146;1,4559;1,48;148,07;0,00;0,38;32,22;;218,576;218,639;4,2841543;19,53200;1,24200;-0,00900;0,0702672;;53,52;197,00;;;
;;198;19,58400;1,22200;-0,004000;89,200;93,65;-18,5000;0,000;101,074;32,000;0,000;405,750;431,350;28,70;844,783;263,190;0,000;576,700;582,400;555,800;313,950;;;;;0,00;0,00;0,00;3,00;5,23;14,994;28,497;0,57;0,53;999998,00;999998,00;999998,00;999998,00;999998,00;999998,00;999998,00;999998,00;999998,00;999998,00;999998,00;999998,00;999998,00;999998,00;999998,00;;;;;;;;;;;;;;;;;424,5479;16,83241;56,8972;0,25257365;0,25257365;-0,00101;1,48657;43,6978;20,489653;0,065466;23,539292;25,024457;0,0144;1,4351;1,50;149,51;0,00;0,38;32,04;;219,624;218,639;4,2514222;19,53200;1,24300;0,00300;0,0701146;;53,19;198,00;;;
;;199;19,56500;1,22700;0,000000;93,400;93,75;-18,6400;0,000;101,066;31,900;0,000;405,950;431,350;28,70;844,683;263,190;0,000;576,500;582,300;555,800;313,950;;;;;0,00;0,00;0,00;3,00;5,23;15,036;28,497;0,57;0,53;999998,00;999998,00;999998,00;999998,00;999998,00;999998,00;999998,00;999998,00;999998,00;999998,00;999998,00;999998,00;999998,00;999998,00;999998,00;;;;;;;;;;;;;;;;;434,7600;36,30374;120,5991;0,11992391;0,11992391;-0,00178;3,21098;44,1326;20,961319;0,064403;24,093030;25,600513;0,0145;1,4442;1,51;150,95;0,00;0,39;32,80;;220,680;220,776;4,3536870;19,53100;1,24600;-0,00100;0,0701857;;53,05;199,00;;;
;;200;19,55700;1,23200;0,001000;92,075;93,84;-18,7699;0,000;101,074;31,900;0,000;406,250;431,750;28,70;844,317;263,190;0,000;575,500;582,300;555,700;313,950;;;;;0,00;0,00;0,00;3,00;5,23;15,015;28,497;0,57;0,54;999998,00;999998,00;999998,00;999998,00;999998,00;999998,00;999998,00;999998,00;999998,00;999998,00;999998,00;999998,00;999998,00;999998,00;999998,00;;;;;;;;;;;;;;;;;432,9645;40,33093;131,5613;0,10750326;0,10750326;0,00044;3,57885;44,5656;20,804420;0,063397;23,930362;25,432452;0,0141;1,4123;1,53;152,36;0,00;0,38;32,74;;221,745;220,776;4,3357067;19,52300;1,25400;0,01100;0,0704258;;52,92;200,00;;;
;;201;19,55700;1,23400;0,013000;91,125;93,31;-18,8900;0,000;101,078;32,000;0,000;406,550;432,050;28,80;844,217;263,190;0,000;575,300;582,200;555,700;313,950;;;;;0,00;0,00;0,00;3,00;5,23;15,002;28,497;0,57;0,53;999998,00;999998,00;999998,00;999998,00;999998,00;999998,00;999998,00;999998,00;999998,00;999998,00;999998,00;999998,00;999998,00;999998,00;999998,00;;;;;;;;;;;;;;;;;431,5048;18,45026;65,4793;0,23420207;0,23420207;0,00172;1,63366;44,9971;20,689177;0,069075;23,815377;25,309146;0,0153;1,5314;1,54;153,89;0,00;0,38;32,65;;222,793;222,889;4,3210888;19,51900;1,25400;0,01800;0,0705810;;52,80;201,00;;;
;;202;19,54900;1,23600;0,010000;92,350;93,17;-19,2100;0,000;101,074;32,000;0,000;406,950;432,350;28,80;844,183;263,190;0,000;575,300;582,200;555,600;313,950;;;;;0,00;0,00;0,00;3,00;5,24;15,002;28,500;0,57;0,53;999998,00;999998,00;999998,00;999998,00;999998,00;999998,00;999998,00;999998,00;999998,00;999998,00;999998,00;999998,00;999998,00;999998,00;999998,00;;;;;;;;;;;;;;;;;432,0777;17,53780;63,9842;0,24671427;0,24671427;0,00356;1,55269;45,4291;20,817538;0,070617;23,986710;25,483853;0,0158;1,5764;1,56;155,47;0,00;0,38;32,74;;223,827;222,889;4,3268258;19,52400;1,24800;0,02800;0,0702373;;52,48;202,00;;;
;;203;19,54400;1,23900;0,029000;91,875;93,35;-19,3501;0,000;101,078;32,000;0,000;407,250;432,850;28,80;843,883;263,190;0,000;574,500;582,100;555,600;313,950;;;;;0,00;0,00;0,00;3,00;5,24;15,017;28,510;0,57;0,53;999998,00;999998,00;999998,00;999998,00;999998,00;999998,00;999998,00;999998,00;999998,00;999998,00;999998,00;999998,00;999998,00;999998,00;999998,00;;;;;;;;;;;;;;;;;429,9328;34,43717;122,6213;0,12502035;0,12502035;0,00062;3,04997;45,8591;20,756282;0,068701;23,933760;25,438251;0,0153;1,5309;1,57;157,00;0,00;0,38;32,51;;224,848;224,937;4,3053468;19,53000;1,24600;0,01200;0,0700925;;52,34;203,00;;;
;;204;19,54200;1,24500;0,030000;89,625;94,14;-19,4900;0,000;101,074;32,000;0,000;407,750;433,650;28,70;843,883;263,190;0,000;574,600;582,000;555,600;313,950;;;;;0,00;0,00;0,00;3,00;5,24;14,979;28,524;0,57;0,54;999998,00;999998,00;999998,00;999998,00;999998,00;999998,00;999998,00;999998,00;999998,00;999998,00;999998,00;999998,00;999998,00;999998,00;999998,00;;;;;;;;;;;;;;;;;424,6700;34,26937;107,0380;0,12409465;0,12409465;0,00315;3,05070;46,2838;20,487975;0,060195;23,653384;25,155830;0,0133;1,3264;1,59;158,33;0,00;0,38;32,20;;225,840;224,937;4,2526454;19,52500;1,25300;0,02600;0,0701427;;52,20;204,00;;;
;;205;19,54100;1,24500;0,027000;95,175;93,52;-19,6300;0,000;101,086;32,000;0,000;407,950;433,750;28,70;843,683;263,190;0,000;574,100;582,000;555,500;313,950;;;;;0,00;0,00;0,00;3,00;5,24;15,004;28,516;0,57;0,53;999998,00;999998,00;999998,00;999998,00;999998,00;999998,00;999998,00;999998,00;999998,00;999998,00;999998,00;999998,00;999998,00;999998,00;999998,00;;;;;;;;;;;;;;;;;443,0344;17,62356;60,3946;0,25173950;0,25173950;0,00194;1,56472;46,7268;21,107627;0,066861;24,380726;25,922637;0,0152;1,5182;1,60;159,85;0,00;0,39;33,55;;226,855;227,001;4,4365470;19,50900;1,26500;0,01900;0,0710337;;52,06;205,00;;;
;;206;19,53400;1,24200;0,009000;95,000;93,36;-19,9601;0,000;101,074;32,000;0,000;408,050;433,750;28,70;843,650;263,190;0,000;574,000;582,000;555,500;314,050;;;;;0,00;0,00;0,00;3,00;5,24;15,042;28,510;0,57;0,53;999998,00;999998,00;999998,00;999998,00;999998,00;999998,00;999998,00;999998,00;999998,00;999998,00;999998,00;999998,00;999998,00;999998,00;999998,00;;;;;;;;;;;;;;;;;446,4003;18,18588;63,3437;0,24580892;0,24580892;0,00212;1,61655;47,1732;21,085628;0,068546;24,361285;25,895620;0,0156;1,5549;1,62;161,40;0,00;0,40;33,81;;227,913;227,001;4,4702523;19,49600;1,27700;0,02000;0,0716528;;51,73;206,00;;;
;;207;19,53200;1,24200;-0,006000;95,925;92,66;-20,0900;0,000;101,078;32,000;0,000;408,250;433,750;28,70;843,617;263,190;0,000;573,900;582,000;555,500;314,050;;;;;0,00;0,00;0,00;3,00;5,24;15,042;28,500;0,57;0,53;999998,00;999998,00;999998,00;999998,00;999998,00;999998,00;999998,00;999998,00;999998,00;999998,00;999998,00;999998,00;999998,00;999998,00;999998,00;;;;;;;;;;;;;;;;;452,1455;40,27684;154,4445;0,11241659;0,11241659;-0,00011;3,57121;47,6253;21,182843;0,076082;24,485598;26,015011;0,0174;1,7338;1,63;163,14;0,00;0,40;34,18;;228,982;229,132;4,5277854;19,48700;1,28400;0,00800;0,0722453;;51,60;207,00;;;
;;208;19,53200;1,24300;-0,009000;92,600;91,87;-20,2200;0,000;101,078;32,000;0,000;408,550;434,150;28,70;843,783;263,190;0,000;574,400;582,000;555,500;313,950;;;;;0,00;0,00;0,00;3,00;5,24;15,013;28,486;0,57;0,52;999998,00;999998,00;999998,00;999998,00;999998,00;999998,00;999998,00;999998,00;999998,00;999998,00;999998,00;999998,00;999998,00;999998,00;999998,00;;;;;;;;;;;;;;;;;445,3118;37,65114;160,3216;0,11843872;0,11843872;0,00099;3,33452;48,0706;20,804837;0,084642;24,066326;25,574338;0,0190;1,8962;1,65;165,03;0,00;0,39;33,68;;230,038;229,132;4,4593523;19,48200;1,28600;0,01400;0,0724482;;51,47;208,00;;;
;;209;19,53200;1,24600;0,003000;87,100;92,04;-20,3601;0,000;101,074;32,000;0,000;408,750;434,550;28,70;843,783;263,190;0,000;574,500;581,900;555,500;313,950;;;;;0,00;0,00;0,00;3,00;5,24;15,002;28,494;0,57;0,53;999998,00;999998,00;999998,00;999998,00;999998,00;999998,00;999998,00;999998,00;999998,00;999998,00;999998,00;999998,00;999998,00;999998,00;999998,00;;;;;;;;;;;;;;;;;433,5278;16,91592;70,2165;0,25664266;0,25664266;-0,00207;1,49450;48,5042;20,172588;0,082770;23,346386;24,819992;0,0180;1,7995;1,67;166,83;0,00;0,38;32,71;;231,040;231,177;4,3413474;19,48000;1,28800;-0,00300;0,0727424;;51,33;209,00;;;
;;210;19,53200;1,25400;-0,001000;89,675;92,39;-20,7000;0,000;101,078;32,000;0,000;409,150;434,850;28,70;843,817;263,190;0,000;574,600;581,900;555,500;313,950;;;;;0,00;0,00;0,00;3,00;5,25;15,030;28,513;0,57;0,53;999998,00;999998,00;999998,00;999998,00;999998,00;999998,00;999998,00;999998,00;999998,00;999998,00;999998,00;999998,00;999998,00;999998,00;999998,00;;;;;;;;;;;;;;;;;440,2509;16,79546;66,5209;0,26249186;0,26249186;-0,00065;1,48669;48,9444;20,458597;0,079025;23,700564;25,189271;0,0175;1,7437;1,69;168,57;0,00;0,39;33,26;;232,020;231,177;4,4086722;19,47600;1,29200;0,00500;0,0728392;;50,99;210,00;;;
;;211;19,53100;1,25400;0,011000;93,325;92,80;-20,8501;0,000;101,078;32,000;0,000;409,450;435,350;28,70;843,817;263,190;0,000;574,600;581,900;555,500;313,950;;;;;0,00;0,00;0,00;3,00;5,25;15,025;28,510;0,57;0,53;999998,00;999998,00;999998,00;999998,00;999998,00;999998,00;999998,00;999998,00;999998,00;999998,00;999998,00;999998,00;999998,00;999998,00;999998,00;;;;;;;;;;;;;;;;;450,4172;34,24716;127,6295;0,13170369;0,13170369;0,00118;3,03376;49,3948;20,863156;0,074514;24,186952;25,716912;0,0168;1,6786;1,70;170,25;0,00;0,40;34,08;;233,031;233,175;4,5104774;19,46900;1,29700;0,01500;0,0730789;;50,84;211,00;;;
;;212;19,52300;1,24800;0,018000;92,075;91,55;-20,9900;0,000;101,086;32,000;0,000;409,750;435,550;28,70;843,950;263,190;0,000;574,900;581,900;555,600;313,950;;;;;0,00;0,00;0,00;3,00;5,25;15,013;28,513;0,57;0,52;999998,00;999998,00;999998,00;999998,00;999998,00;999998,00;999998,00;999998,00;999998,00;999998,00;999998,00;999998,00;999998,00;999998,00;999998,00;;;;;;;;;;;;;;;;;449,4002;43,24082;189,7751;0,10407511;0,10407511;0,00208;3,84239;49,8442;20,715376;0,088137;24,033225;25,546482;0,0198;1,9723;1,72;172,23;0,00;0,40;34,04;;234,054;233,175;4,5002933;19,46000;1,30700;0,02000;0,0734372;;50,70;212,00;;;
;;213;19,51900;1,24600;0,028000;94,000;92,37;-21,1000;0,000;101,078;32,000;0,000;409,950;435,750;28,70;843,817;263,190;0,000;574,500;581,900;555,600;314,050;;;;;0,00;0,00;0,00;3,00;5,25;15,042;28,497;0,57;0,53;999998,00;999998,00;999998,00;999998,00;999998,00;999998,00;999998,00;999998,00;999998,00;999998,00;999998,00;999998,00;999998,00;999998,00;999998,00;;;;;;;;;;;;;;;;;457,4666;18,75703;73,4688;0,24423218;0,24423218;0,00247;1,66710;50,3017;20,925696;0,079231;24,289081;25,817702;0,0179;1,7918;1,74;174,02;0,00;0,41;34,67;;235,084;235,248;4,5810709;19,44800;1,31700;0,02200;0,0740085;;50,59;213,00;;;
;;214;19,52400;1,25300;0,012000;91,150;92,55;-21,4501;0,000;101,074;32,000;0,000;410,450;436,350;28,70;843,650;263,190;0,000;574,000;581,900;555,600;314,050;;;;;0,00;0,00;0,00;3,00;5,25;15,004;28,502;0,57;0,53;999998,00;999998,00;999998,00;999998,00;999998,00;999998,00;999998,00;999998,00;999998,00;999998,00;999998,00;999998,00;999998,00;999998,00;999998,00;;;;;;;;;;;;;;;;;453,2941;16,86433;64,0381;0,26916504;0,26916504;0,00262;1,50154;50,7550;20,593476;0,077232;23,932616;25,442799;0,0172;1,7213;1,76;175,74;0,00;0,40;34,37;;236,114;235,248;4,5392876;19,43700;1,32800;0,02300;0,0745206;;50,24;214,00;;;
;;215;19,53000;1,26500;0,026000;92,300;91,71;-21,6000;0,000;101,078;32,000;0,000;410,550;436,450;28,70;843,717;263,190;0,000;574,100;581,900;555,700;313,950;;;;;0,00;0,00;0,00;3,00;5,25;15,025;28,508;0,57;0,52;999998,00;999998,00;999998,00;999998,00;999998,00;999998,00;999998,00;999998,00;999998,00;999998,00;999998,00;999998,00;999998,00;999998,00;999998,00;;;;;;;;;;;;;;;;;459,1899;37,80813;159,4648;0,12162272;0,12162272;0,00190;3,35922;51,2142;20,720454;0,086348;24,086050;25,605546;0,0194;1,9367;1,78;177,68;0,00;0,41;34,78;;237,138;237,323;4,5983277;19,42800;1,33400;0,01900;0,0750309;;50,09;215,00;;;
;;216;19,52500;1,27700;0,019000;88,825;92,49;-21,7600;0,000;101,078;32,000;0,000;410,950;437,150;28,70;843,783;263,190;0,000;574,400;581,800;555,700;313,950;;;;;0,00;0,00;0,00;3,00;5,25;15,017;28,510;0,57;0,53;999998,00;999998,00;999998,00;999998,00;999998,00;999998,00;999998,00;999998,00;999998,00;999998,00;999998,00;999998,00;999998,00;999998,00;999998,00;;;;;;;;;;;;;;;;;452,1500;16,02649;60,8041;0,28252157;0,28252157;0,00097;1,42124;51,6663;20,316764;0,077876;23,639800;25,146949;0,0172;1,7154;1,80;179,39;0,00;0,40;34,22;;238,149;237,323;4,5278300;19,42300;1,33700;0,01400;0,0753506;;49,93;216,00;;;
;;217;19,50900;1,28400;0,020000;91,500;93,21;-22,1200;0,000;101,078;32,000;0,000;411,350;437,850;28,70;843,683;263,190;0,000;574,100;581,800;555,700;314,050;;;;;0,00;0,00;0,00;3,00;5,25;15,074;28,502;0,57;0,53;999998,00;999998,00;999998,00;999998,00;999998,00;999998,00;999998,00;999998,00;999998,00;999998,00;999998,00;999998,00;999998,00;999998,00;999998,00;;;;;;;;;;;;;;;;;459,5402;18,91453;64,5936;0,24329631;0,24329631;-0,00047;1,67553;52,1259;20,610391;0,070116;24,004795;25,551233;0,0157;1,5693;1,81;180,96;0,00;0,41;34,74;;239,153;239,370;4,6018351;19,42200;1,33800;0,00600;0,0754916;;49,57;217,00;;;
;;218;19,49600;1,28600;0,008000;87,675;92,42;-22,2200;0,000;101,078;32,000;0,000;411,950;438,750;28,70;843,617;263,190;0,000;573,800;581,800;555,800;314,050;;;;;0,00;0,00;0,00;3,00;5,26;15,029;28,476;0,57;0,53;999998,00;999998,00;999998,00;999998,00;999998,00;999998,00;999998,00;999998,00;999998,00;999998,00;999998,00;999998,00;999998,00;999998,00;999998,00;;;;;;;;;;;;;;;;;450,0701;45,79867;175,5863;0,09840902;0,09840902;0,00043;4,05823;52,5760;20,160303;0,078653;23,514830;25,044621;0,0173;1,7255;1,83;182,69;0,00;0,40;34,05;;240,142;239,370;4,5070024;19,41900;1,34000;0,01100;0,0755877;;49,47;218,00;;;
;;219;19,48700;1,28800;0,014000;91,600;92,25;-22,3601;0,000;101,078;32,000;0,000;412,250;439,050;28,70;843,717;263,190;0,000;574,100;581,800;555,800;313,950;;;;;0,00;0,00;0,00;3,00;5,26;15,004;28,513;0,57;0,53;999998,00;999998,00;999998,00;999998,00;999998,00;999998,00;999998,00;999998,00;999998,00;999998,00;999998,00;999998,00;999998,00;999998,00;999998,00;;;;;;;;;;;;;;;;;459,2991;36,79237;144,7443;0,12501017;0,12501017;0,00189;3,26421;53,0352;20,599128;0,080554;24,044169;25,607258;0,0181;1,8069;1,85;184,49;0,00;0,41;34,79;;241,121;241,379;4,5994211;19,41900;1,34000;0,01900;0,0754944;;49,33;219,00;;;
;;220;19,48200;1,29200;-0,003000;94,075;93,25;-22,5000;0,000;101,086;32,000;0,000;412,650;439,650;28,70;843,617;263,190;0,000;573,800;581,800;555,800;313,950;;;;;0,00;0,00;0,00;3,00;5,26;15,030;28,513;0,57;0,53;999998,00;999998,00;999998,00;999998,00;999998,00;999998,00;999998,00;999998,00;999998,00;999998,00;999998,00;999998,00;999998,00;999998,00;999998,00;;;;;;;;;;;;;;;;;469,3574;17,51623;59,1750;0,26833089;0,26833089;-0,00342;1,54873;53,5046;20,865444;0,069691;24,378655;25,973769;0,0159;1,5856;1,86;186,08;0,00;0,42;35,40;;242,136;241,379;4,7001451;19,41200;1,34700;-0,01000;0,0761658;;49,19;220,00;;;
;;221;19,48000;1,29700;0,005000;90,625;92,26;-22,8601;0,000;101,080;32,000;0,000;413,150;440,350;28,70;843,550;263,190;0,000;573,600;581,800;555,800;313,950;;;;;0,00;0,00;0,00;3,00;5,26;15,000;28,518;0,58;0,53;999998,00;999998,00;999998,00;999998,00;999998,00;999998,00;999998,00;999998,00;999998,00;999998,00;999998,00;999998,00;999998,00;999998,00;999998,00;;;;;;;;;;;;;;;;;462,9123;17,32891;67,2418;0,26750692;0,26750692;0,00134;1,54022;53,9675;20,466876;0,080358;23,941954;25,518188;0,0180;1,7963;1,88;187,87;0,00;0,41;35,06;;243,150;243,368;4,6356036;19,39700;1,36100;0,01600;0,0765884;;48,83;221,00;;;
;;222;19,47600;1,30700;0,015000;91,975;92,60;-23,0000;0,000;101,088;32,000;0,000;413,550;440,550;28,70;843,783;263,190;0,000;574,100;581,900;555,900;313,950;;;;;0,00;0,00;0,00;3,00;5,26;15,049;28,500;0,58;0,53;999998,00;999998,00;999998,00;999998,00;999998,00;999998,00;999998,00;999998,00;999998,00;999998,00;999998,00;999998,00;999998,00;999998,00;999998,00;;;;;;;;;;;;;;;;;468,9984;36,84968;135,7951;0,12745158;0,12745158;0,00262;3,27496;54,4365;20,608782;0,076751;24,131295;25,706787;0,0173;1,7283;1,90;189,60;0,00;0,42;35,55;;244,153;243,368;4,6965503;19,38600;1,36900;0,02300;0,0770655;;48,69;222,00;;;
;;223;19,46900;1,31700;0,020000;92,875;91,92;-23,1500;0,000;101,086;32,000;0,000;413,550;440,550;28,70;843,750;263,190;0,000;574,000;581,900;555,900;314,050;;;;;0,00;0,00;0,00;3,00;5,26;15,084;28,532;0,58;0,53;999998,00;999998,00;999998,00;999998,00;999998,00;999998,00;999998,00;999998,00;999998,00;999998,00;999998,00;999998,00;999998,00;999998,00;999998,00;;;;;;;;;;;;;;;;;472,9563;36,91903;148,4711;0,12828573;0,12828573;0,00464;3,28437;54,9095;20,709368;0,084055;24,249073;25,832255;0,0190;1,9020;1,92;191,50;0,00;0,42;35,91;;245,170;245,382;4,7361846;19,37800;1,37500;0,03400;0,0773415;;48,54;223,00;;;
;;224;19,46000;1,32800;0,022000;87,400;92,06;-23,2899;0,000;101,086;32,000;0,000;414,150;441,350;28,70;843,917;263,190;0,000;574,400;581,900;556,000;314,050;;;;;0,00;0,00;0,00;3,00;5,26;14,985;28,540;0,58;0,53;999998,00;999998,00;999998,00;999998,00;999998,00;999998,00;999998,00;999998,00;999998,00;999998,00;999998,00;999998,00;999998,00;999998,00;999998,00;;;;;;;;;;;;;;;;;459,4536;17,52736;69,2268;0,26250203;0,26250203;0,00485;1,56061;55,3689;20,075128;0,082579;23,540531;25,086595;0,0182;1,8147;1,94;193,32;0,00;0,41;34,90;;246,157;245,382;4,6009686;19,37400;1,37900;0,03600;0,0775087;;48,40;224,00;;;
;;225;19,44800;1,33400;0,023000;90,600;92,58;-23,6400;0,000;101,088;32,000;0,000;414,750;442,350;28,70;844,150;263,190;0,000;575,100;581,900;556,000;313,950;;;;;0,00;0,00;0,00;3,00;5,26;15,000;28,516;0,58;0,53;999998,00;999998,00;999998,00;999998,00;999998,00;999998,00;999998,00;999998,00;999998,00;999998,00;999998,00;999998,00;999998,00;999998,00;999998,00;;;;;;;;;;;;;;;;;469,4209;18,55697;68,1703;0,25331624;0,25331624;0,00224;1,64165;55,8383;20,424542;0,076956;23,984961;25,581066;0,0173;1,7244;1,95;195,04;0,00;0,42;35,55;;247,127;247,389;4,7007809;19,37200;1,37600;0,02100;0,0778367;;48,05;225,00;;;
;;226;19,43700;1,33700;0,019000;90,975;91,96;-23,7699;0,000;101,080;32,000;0,000;414,950;442,650;28,70;844,150;263,190;0,000;575,100;581,900;556,000;314,050;;;;;0,00;0,00;0,00;3,00;5,27;15,023;28,521;0,58;0,53;999998,00;999998,00;999998,00;999998,00;999998,00;999998,00;999998,00;999998,00;999998,00;999998,00;999998,00;999998,00;999998,00;999998,00;999998,00;;;;;;;;;;;;;;;;;469,6991;33,78978;135,1900;0,13920085;0,13920085;0,00079;2,98393;56,3080;20,461835;0,083654;24,040341;25,645154;0,0188;1,8792;1,97;196,92;0,00;0,42;35,53;;248,111;247,389;4,7035664;19,37600;1,37200;0,01300;0,0777394;;47,92;226,00;;;
;;227;19,42800;1,33800;0,014000;90,225;91,55;-23,9501;0,000;101,088;32,000;0,000;415,250;443,050;28,70;844,517;263,190;0,000;576,100;581,900;556,100;314,050;;;;;0,00;0,00;0,00;3,00;5,27;15,059;28,526;0,58;0,52;999998,00;999998,00;999998,00;999998,00;999998,00;999998,00;999998,00;999998,00;999998,00;999998,00;999998,00;999998,00;999998,00;999998,00;999998,00;;;;;;;;;;;;;;;;;467,0899;30,33053;128,0447;0,15421549;0,15421549;-0,00083;2,68334;56,7751;20,369954;0,088095;23,949694;25,553068;0,0197;1,9719;1,99;198,90;0,00;0,41;35,30;;249,082;249,335;4,6774379;19,37900;1,37300;0,00400;0,0776549;;47,74;227,00;;;
;;228;19,42300;1,34000;0,006000;89,600;91,00;-24,1000;0,000;101,080;32,000;0,000;415,650;443,450;28,70;844,617;263,190;0,000;576,400;581,900;556,100;314,050;;;;;0,00;0,00;0,00;3,00;5,27;15,059;28,513;0,58;0,52;999998,00;999998,00;999998,00;999998,00;999998,00;999998,00;999998,00;999998,00;999998,00;999998,00;999998,00;999998,00;999998,00;999998,00;999998,00;;;;;;;;;;;;;;;;;465,1750;18,38912;83,0906;0,25331624;0,25331624;-0,00047;1,62590;57,2403;20,289510;0,094190;23,878091;25,475135;0,0210;2,1019;2,01;201,00;0,00;0,41;35,16;;250,034;249,335;4,6582629;19,37900;1,37200;0,00600;0,0776432;;47,59;228,00;;;
;;229;19,42200;1,34000;0,011000;95,475;91,45;-24,4301;0,000;101,076;32,000;0,000;415,850;443,250;28,70;844,450;263,190;0,000;575,900;581,900;556,100;314,050;;;;;0,00;0,00;0,00;3,00;5,27;15,021;28,510;0,58;0,52;999998,00;999998,00;999998,00;999998,00;999998,00;999998,00;999998,00;999998,00;999998,00;999998,00;999998,00;999998,00;999998,00;999998,00;999998,00;;;;;;;;;;;;;;;;;481,0220;19,20452;82,0050;0,25082397;0,25082397;-0,00067;1,70485;57,7213;20,939095;0,089229;24,654426;26,278885;0,0206;2,0540;2,03;203,05;0,00;0,43;36,38;;251,008;251,298;4,8169546;19,37500;1,38000;0,00500;0,0777987;;47,26;229,00;;;
;;230;19,41900;1,34700;0,019000;90,425;92,08;-24,5699;0,000;101,080;32,000;0,000;416,050;443,750;28,70;844,283;263,190;0,000;575,400;581,900;556,100;314,050;;;;;0,00;0,00;0,00;3,00;5,27;15,015;28,513;0,58;0,53;999998,00;999998,00;999998,00;999998,00;999998,00;999998,00;999998,00;999998,00;999998,00;999998,00;999998,00;999998,00;999998,00;999998,00;999998,00;;;;;;;;;;;;;;;;;473,1985;40,35556;157,4131;0,11742147;0,11742147;-0,00137;3,59902;58,1945;20,372904;0,082319;23,999309;25,597148;0,0185;1,8458;2,05;204,90;0,00;0,42;35,80;;251,991;251,298;4,7386095;19,35700;1,40100;0,00100;0,0786671;;47,12;230,00;;;
;;231;19,41900;1,36100;-0,010000;94,075;93,00;-24,7000;0,000;101,080;32,000;0,000;416,550;444,050;28,70;844,250;263,190;0,000;575,200;581,900;556,200;314,050;;;;;0,00;0,00;0,00;3,00;5,27;15,042;28,510;0,58;0,53;999998,00;999998,00;999998,00;999998,00;999998,00;999998,00;999998,00;999998,00;999998,00;999998,00;999998,00;999998,00;999998,00;999998,00;999998,00;;;;;;;;;;;;;;;;;489,7328;39,99842;135,2655;0,12260946;0,12260946;-0,00084;3,55238;58,6843;20,767536;0,072410;24,493587;26,110616;0,0166;1,6562;2,07;206,55;0,00;0,44;37,04;;252,984;253,324;4,9041841;19,33300;1,41600;0,00400;0,0798791;;46,99;231,00;;;
;;232;19,41200;1,36900;0,016000;88,600;92,44;-24,8501;0,000;101,080;32,000;0,000;416,650;444,350;28,70;844,250;263,190;0,000;575,200;581,900;556,200;314,050;;;;;0,00;0,00;0,00;3,00;5,27;15,015;28,534;0,58;0,53;999998,00;999998,00;999998,00;999998,00;999998,00;999998,00;999998,00;999998,00;999998,00;999998,00;999998,00;999998,00;999998,00;999998,00;999998,00;;;;;;;;;;;;;;;;;476,9085;17,79871;65,0360;0,26832072;0,26832072;0,00203;1,58088;59,1612;20,151743;0,078465;23,773015;25,353508;0,0175;1,7426;2,09;208,30;0,00;0,42;36,15;;253,977;253,324;4,7757617;19,32400;1,42100;0,02000;0,0801681;;46,84;232,00;;;
;;233;19,39700;1,37500;0,023000;86,925;91,98;-25,2000;0,000;101,080;32,000;0,000;417,250;445,350;28,70;844,417;263,190;0,000;575,700;581,900;556,200;314,050;;;;;0,00;0,00;0,00;3,00;5,27;15,046;28,550;0,58;0,53;999998,00;999998,00;999998,00;999998,00;999998,00;999998,00;999998,00;999998,00;999998,00;999998,00;999998,00;999998,00;999998,00;999998,00;999998,00;;;;;;;;;;;;;;;;;470,3809;17,66425;69,0275;0,26666260;0,26666260;0,00341;1,56989;59,6316;19,945990;0,083432;23,564174;25,151120;0,0184;1,8381;2,10;210,13;0,00;0,42;35,69;;254,920;255,270;4,7103942;19,32800;1,41700;0,02800;0,0798848;;46,49;233,00;;;
;;234;19,38600;1,37900;0,034000;86,925;91,98;-25,3501;0,000;101,080;32,000;0,000;417,250;445,350;28,70;844,217;263,190;0,000;575,000;581,900;556,300;314,050;;;;;0,00;0,00;0,00;3,00;5,28;15,002;28,524;0,58;0,53;999998,00;999998,00;999998,00;999998,00;999998,00;999998,00;999998,00;999998,00;999998,00;999998,00;999998,00;999998,00;999998,00;999998,00;999998,00;;;;;;;;;;;;;;;;;471,4060;41,03455;160,0042;0,11504110;0,11504110;0,00060;3,64163;60,1030;19,945990;0,083432;23,564174;25,151120;0,0184;1,8381;2,12;211,97;0,00;0,42;35,69;;255,843;255,270;4,7206595;19,32800;1,41800;0,01200;0,0800590;;46,34;234,00;;;
;;235;19,37800;1,37600;0,036000;87,100;92,58;-25,5000;0,000;101,080;32,000;0,000;417,850;446,350;28,70;844,083;263,190;0,000;574,700;581,800;556,300;314,050;;;;;0,00;0,00;0,00;3,00;5,28;15,030;28,529;0,58;0,53;999998,00;999998,00;999998,00;999998,00;999998,00;999998,00;999998,00;999998,00;999998,00;999998,00;999998,00;999998,00;999998,00;999998,00;999998,00;;;;;;;;;;;;;;;;;473,1512;17,02778;61,1913;0,27825928;0,27825928;0,00201;1,51588;60,5761;19,951718;0,076982;23,604836;25,214834;0,0170;1,7003;2,14;213,67;0,00;0,42;35,88;;256,764;257,113;4,7381365;19,32000;1,42700;0,02000;0,0803353;;46,19;235,00;;;
;;236;19,37400;1,37200;0,021000;89,925;92,31;-25,8700;0,000;101,080;32,000;0,000;418,350;446,950;28,60;844,250;263,190;0,000;575,100;581,900;556,300;314,050;;;;;0,00;0,00;0,00;3,00;5,28;15,044;28,532;0,58;0,53;999998,00;999998,00;999998,00;999998,00;999998,00;999998,00;999998,00;999998,00;999998,00;999998,00;999998,00;999998,00;999998,00;999998,00;999998,00;;;;;;;;;;;;;;;;;485,3281;17,51209;64,7047;0,27752686;0,27752686;-0,00011;1,55793;61,0614;20,260576;0,079843;23,998927;25,639585;0,0180;1,7932;2,16;215,47;0,00;0,43;36,74;;257,707;257,113;4,8600759;19,30600;1,44000;0,00800;0,0811525;;45,82;236,00;;;
;;237;19,37200;1,37300;0,013000;87,575;92,57;-26,0200;0,000;101,080;32,000;0,000;418,450;447,050;28,60;844,517;263,190;0,000;575,900;581,800;556,400;314,050;;;;;0,00;0,00;0,00;3,00;5,28;15,004;28,513;0,58;0,53;999998,00;999998,00;999998,00;999998,00;999998,00;999998,00;999998,00;999998,00;999998,00;999998,00;999998,00;999998,00;999998,00;999998,00;999998,00;;;;;;;;;;;;;;;;;481,4557;35,07384;124,3959;0,13746134;0,13746134;-0,00064;3,11699;61,5429;19,991700;0,077034;23,686100;25,304985;0,0171;1,7076;2,17;217,17;0,00;0,43;36,43;;258,659;258,971;4,8212977;19,29800;1,44600;0,00500;0,0815912;;45,67;237,00;;;
;;238;19,37600;1,37200;0,004000;87,025;93,09;-26,1799;0,000;101,080;32,000;0,000;418,850;447,450;28,60;844,650;263,190;0,000;576,200;581,900;556,400;314,050;;;;;0,00;0,00;0,00;3,00;5,28;14,992;28,518;0,58;0,53;999998,00;999998,00;999998,00;999998,00;999998,00;999998,00;999998,00;999998,00;999998,00;999998,00;999998,00;999998,00;999998,00;999998,00;999998,00;;;;;;;;;;;;;;;;;480,6744;34,80571;114,2786;0,13829549;0,13829549;-0,00134;3,08698;62,0236;19,919305;0,071394;23,622887;25,235910;0,0158;1,5782;2,19;218,75;0,00;0,43;36,35;;259,593;258,971;4,8134734;19,29600;1,44600;0,00100;0,0817559;;45,51;238,00;;;
;;239;19,37900;1,38000;0,006000;91,375;92,01;-26,3300;0,000;101,080;32,000;0,000;419,350;448,150;28,60;844,717;263,190;0,000;576,400;581,900;556,400;314,050;;;;;0,00;0,00;0,00;3,00;5,28;15,015;28,540;0,58;0,53;999998,00;999998,00;999998,00;999998,00;999998,00;999998,00;999998,00;999998,00;999998,00;999998,00;999998,00;999998,00;999998,00;999998,00;999998,00;;;;;;;;;;;;;;;;;491,6097;18,01007;69,0559;0,27334595;0,27334595;-0,00119;1,59714;62,5152;20,398903;0,083136;24,220534;25,883945;0,0189;1,8850;2,21;220,64;0,00;0,44;37,18;;260,541;260,875;4,9229799;19,29800;1,44400;0,00200;0,0816491;;45,36;239,00;;;
;;240;19,37900;1,40100;0,005000;93,750;91,88;-26,6899;0,000;101,080;32,000;0,000;419,750;448,750;28,60;844,650;263,190;0,000;576,100;581,900;556,500;314,050;;;;;0,00;0,00;0,00;3,00;5,28;15,044;28,534;0,58;0,53;999998,00;999998,00;999998,00;999998,00;999998,00;999998,00;999998,00;999998,00;999998,00;999998,00;999998,00;999998,00;999998,00;999998,00;999998,00;;;;;;;;;;;;;;;;;499,7352;19,24828;74,8686;0,25998942;0,25998942;-0,00175;1,71222;63,0149;20,652457;0,084564;24,544981;26,240763;0,0195;1,9438;2,23;222,58;0,00;0,45;37,80;;261,521;260,875;5,0043482;19,29100;1,45400;-0,00100;0,0819822;;45,00;240,00;;;
;;241;19,37500;1,41600;0,001000;89,850;92,55;-26,8199;0,000;101,080;32,000;0,000;420,350;449,650;28,60;844,717;263,190;0,000;576,400;581,800;556,500;314,050;;;;;0,00;0,00;0,00;3,00;5,28;15,023;28,534;0,58;0,53;999998,00;999998,00;999998,00;999998,00;999998,00;999998,00;999998,00;999998,00;999998,00;999998,00;999998,00;999998,00;999998,00;999998,00;999998,00;;;;;;;;;;;;;;;;;495,9245;39,72304;139,3719;0,12502035;0,12502035;0,00007;3,54518;63,5108;20,203888;0,077224;24,046190;25,722302;0,0174;1,7400;2,25;224,32;0,00;0,44;37,58;;262,502;262,808;4,9661882;19,26400;1,47900;0,00900;0,0831746;;44,87;241,00;;;
;;242;19,35700;1,42100;0,004000;89,125;92,00;-26,9800;0,000;101,088;32,000;0,000;420,750;450,050;28,60;844,817;263,190;0,000;576,700;581,800;556,500;314,050;;;;;0,00;0,00;0,00;3,00;5,29;15,006;28,542;0,58;0,53;999998,00;999998,00;999998,00;999998,00;999998,00;999998,00;999998,00;999998,00;999998,00;999998,00;999998,00;999998,00;999998,00;999998,00;999998,00;;;;;;;;;;;;;;;;;500,4000;33,02950;123,3796;0,15171305;0,15171305;0,00185;2,93665;64,0112;20,112643;0,083261;23,960371;25,628912;0,0187;1,8692;2,27;226,19;0,00;0,45;37,94;;263,475;262,808;5,0110058;19,24000;1,49300;0,01900;0,0843168;;44,71;242,00;;;
;;243;19,33300;1,41700;0,020000;95,100;91,07;-27,1500;0,000;101,082;32,000;0,000;420,850;449,950;28,60;844,883;263,190;0,000;576,900;581,800;556,500;314,050;;;;;0,00;0,00;0,00;3,00;5,29;15,017;28,537;0,58;0,52;999998,00;999998,00;999998,00;999998,00;999998,00;999998,00;999998,00;999998,00;999998,00;999998,00;999998,00;999998,00;999998,00;999998,00;999998,00;;;;;;;;;;;;;;;;;519,7174;18,36785;76,5150;0,28334554;0,28334554;0,00099;1,62965;64,5310;20,773422;0,093389;24,753444;26,465041;0,0217;2,1650;2,29;228,35;0,00;0,46;39,37;;264,490;264,825;5,2044497;19,23200;1,49800;0,01400;0,0847899;;44,54;243,00;;;
;;244;19,32400;1,41800;0,028000;86,350;91,71;-27,5100;0,000;101,082;32,000;0,000;421,150;450,450;28,60;844,650;263,190;0,000;576,200;581,800;556,500;314,050;;;;;0,00;0,00;0,00;3,00;5,29;15,067;28,524;0,58;0,53;999998,00;999998,00;999998,00;999998,00;999998,00;999998,00;999998,00;999998,00;999998,00;999998,00;999998,00;999998,00;999998,00;999998,00;999998,00;;;;;;;;;;;;;;;;;494,7785;18,35015;70,7827;0,27000936;0,27000936;0,00129;1,62563;65,0257;19,787649;0,086332;23,595614;25,237194;0,0191;1,9085;2,31;230,26;0,00;0,44;37,48;;265,485;264,825;4,9547123;19,23300;1,49500;0,01600;0,0847423;;44,18;244,00;;;
;;245;19,32800;1,42700;0,012000;87,425;91,48;-27,6600;0,000;101,082;32,000;0,000;421,750;451,250;28,60;844,717;263,190;0,000;576,400;581,800;556,500;314,050;;;;;0,00;0,00;0,00;3,00;5,29;15,009;28,521;0,58;0,52;999998,00;999998,00;999998,00;999998,00;999998,00;999998,00;999998,00;999998,00;999998,00;999998,00;999998,00;999998,00;999998,00;999998,00;999998,00;;;;;;;;;;;;;;;;;495,9735;36,13146;144,2229;0,13746134;0,13746134;0,00200;3,19518;65,5217;19,896272;0,088906;23,758941;25,420799;0,0198;1,9797;2,33;232,24;0,00;0,44;37,58;;266,423;266,808;4,9666790;19,23800;1,48800;0,02000;0,0844813;;44,03;245,00;;;
;;246;19,32800;1,44000;0,020000;88,500;92,60;-27,8199;0,000;101,080;32,000;0,000;422,650;452,650;28,60;844,783;263,190;0,000;576,600;581,700;556,600;314,050;;;;;0,00;0,00;0,00;3,00;5,29;15,048;28,537;0,58;0,53;999998,00;999998,00;999998,00;999998,00;999998,00;999998,00;999998,00;999998,00;999998,00;999998,00;999998,00;999998,00;999998,00;999998,00;999998,00;;;;;;;;;;;;;;;;;495,3105;34,41500;119,5971;0,14412435;0,14412435;0,00413;3,06077;66,0170;19,996898;0,076672;23,930059;25,628632;0,0172;1,7213;2,34;233,96;0,00;0,44;37,61;;267,355;266,808;4,9600394;19,24500;1,48700;0,03200;0,0839401;;43,87;246,00;;;
;;247;19,32000;1,44600;0,008000;85,025;92,95;-27,9800;0,000;101,082;32,000;0,000;422,950;453,250;28,60;844,883;263,190;0,000;576,900;581,700;556,600;314,050;;;;;0,00;0,00;0,00;3,00;5,29;15,015;28,542;0,58;0,53;999998,00;999998,00;999998,00;999998,00;999998,00;999998,00;999998,00;999998,00;999998,00;999998,00;999998,00;999998,00;999998,00;999998,00;999998,00;;;;;;;;;;;;;;;;;487,8880;17,70635;58,3510;0,27592977;0,27592977;0,00145;1,57406;66,5049;19,593420;0,072997;23,463865;25,144808;0,0161;1,6078;2,36;235,57;0,00;0,43;36,99;;268,263;268,631;4,8857102;19,23900;1,49400;0,01700;0,0843875;;43,71;247,00;;;
;;248;19,30600;1,44600;0,005000;90,575;92,03;-28,3401;0,000;101,078;32,000;0,000;423,350;453,850;28,60;845,117;263,190;0,000;577,600;581,700;556,600;314,050;;;;;0,00;0,00;0,00;3,00;5,29;15,048;28,545;0,58;0,53;999998,00;999998,00;999998,00;999998,00;999998,00;999998,00;999998,00;999998,00;999998,00;999998,00;999998,00;999998,00;999998,00;999998,00;999998,00;;;;;;;;;;;;;;;;;508,8533;18,03635;66,8723;0,28252157;0,28252157;-0,00082;1,60130;67,0138;20,213235;0,082919;24,229010;25,974574;0,0189;1,8866;2,38;237,46;0,00;0,45;38,51;;269,191;268,631;5,0956565;19,22300;1,50800;0,00400;0,0853221;;43,35;248,00;;;
;;249;19,29800;1,44400;0,001000;86,725;91,14;-28,5100;0,000;101,076;32,000;0,000;423,550;453,850;28,60;845,150;263,190;0,000;577,700;581,700;556,600;314,050;;;;;0,00;0,00;0,00;3,00;5,29;15,030;28,537;0,58;0,52;999998,00;999998,00;999998,00;999998,00;999998,00;999998,00;999998,00;999998,00;999998,00;999998,00;999998,00;999998,00;999998,00;999998,00;999998,00;;;;;;;;;;;;;;;;;500,9501;37,89330;155,9632;0,13238525;0,13238525;-0,00202;3,35682;67,5147;19,774306;0,092630;23,714076;25,410538;0,0206;2,0618;2,40;239,52;0,00;0,44;37,87;;270,137;270,445;5,0165143;19,21400;1,51400;-0,00300;0,0858656;;43,18;249,00;;;
;;250;19,29600;1,45400;0,002000;88,875;91,39;-28,6699;0,000;101,076;32,000;0,000;423,850;453,950;28,60;845,250;263,190;0,000;578,000;581,700;556,600;314,050;;;;;0,00;0,00;0,00;3,00;5,30;14,996;28,545;0,58;0,52;999998,00;999998,00;999998,00;999998,00;999998,00;999998,00;999998,00;999998,00;999998,00;999998,00;999998,00;999998,00;999998,00;999998,00;999998,00;;;;;;;;;;;;;;;;;509,1062;18,37007;73,0720;0,27752686;0,27752686;-0,00064;1,62704;68,0238;20,010832;0,089885;24,014724;25,720147;0,0203;2,0251;2,42;241,55;0,00;0,45;38,53;;271,077;270,445;5,0981891;19,20500;1,52000;0,00500;0,0862362;;43,02;250,00;;;
;;251;19,29800;1,47900;-0,001000;91,450;92,23;-29,0300;0,000;101,078;32,000;0,000;424,250;454,450;28,60;845,283;263,190;0,000;578,200;581,600;556,600;314,050;;;;;0,00;0,00;0,00;3,00;5,30;15,046;28,526;0,58;0,53;999998,00;999998,00;999998,00;999998,00;999998,00;999998,00;999998,00;999998,00;999998,00;999998,00;999998,00;999998,00;999998,00;999998,00;999998,00;;;;;;;;;;;;;;;;;516,8320;19,53007;69,7552;0,26500448;0,26500448;0,00061;1,73230;68,5406;20,289080;0,080721;24,371625;26,106505;0,0185;1,8460;2,44;243,39;0,00;0,46;39,15;;272,041;272,345;5,1755556;19,20100;1,52400;0,01200;0,0863458;;42,66;251,00;;;
;;252;19,29100;1,49300;0,009000;87,075;91,51;-29,1699;0,000;101,082;32,000;0,000;424,950;455,350;28,60;845,217;263,190;0,000;578,000;581,600;556,600;314,050;;;;;0,00;0,00;0,00;3,00;5,30;15,004;28,534;0,58;0,53;999998,00;999998,00;999998,00;999998,00;999998,00;999998,00;999998,00;999998,00;999998,00;999998,00;999998,00;999998,00;999998,00;999998,00;999998,00;;;;;;;;;;;;;;;;;505,4868;38,46107;150,5741;0,13161214;0,13161214;0,00059;3,41688;69,0461;19,781502;0,088582;23,801119;25,503798;0,0198;1,9790;2,46;245,37;0,00;0,45;38,30;;272,990;272,345;5,0619443;19,19500;1,53100;0,01200;0,0866198;;42,52;252,00;;;
;;253;19,26400;1,49800;0,019000;93,225;91,16;-29,3300;0,000;101,082;32,000;0,000;425,050;455,550;28,60;845,250;263,190;0,000;578,100;581,600;556,600;314,050;;;;;0,00;0,00;0,00;3,00;5,30;15,034;28,529;0,58;0,52;999998,00;999998,00;999998,00;999998,00;999998,00;999998,00;999998,00;999998,00;999998,00;999998,00;999998,00;999998,00;999998,00;999998,00;999998,00;;;;;;;;;;;;;;;;;525,2626;36,68514;149,2888;0,14338175;0,14338175;0,00224;3,26456;69,5714;20,465748;0,092440;24,630199;26,397570;0,0214;2,1375;2,48;247,51;0,00;0,47;39,85;;273,948;274,311;5,2599800;19,18500;1,54000;0,02100;0,0870035;;42,36;253,00;;;
;;254;19,24000;1,49500;0,014000;85,950;91,26;-29,4900;0,000;101,082;32,000;0,000;425,550;456,250;28,70;845,117;263,190;0,000;577,800;581,500;556,600;314,050;;;;;0,00;0,00;0,00;3,00;5,30;15,027;28,534;0,58;0,52;999998,00;999998,00;999998,00;999998,00;999998,00;999998,00;999998,00;999998,00;999998,00;999998,00;999998,00;999998,00;999998,00;999998,00;999998,00;;;;;;;;;;;;;;;;;508,8260;17,61983;70,2632;0,28918457;0,28918457;0,00094;1,57093;70,0802;19,639439;0,091301;23,663552;25,370687;0,0203;2,0291;2,50;249,54;0,00;0,45;38,59;;274,905;274,311;5,0953838;19,16900;1,55700;0,01400;0,0878340;;42,20;254,00;;;
;;255;19,23200;1,48800;0,016000;90,050;91,43;-29,8700;0,000;101,078;32,000;0,000;425,950;456,550;28,70;845,117;263,190;0,000;577,900;581,400;556,600;314,050;;;;;0,00;0,00;0,00;3,00;5,30;15,084;28,550;0,58;0,52;999998,00;999998,00;999998,00;999998,00;999998,00;999998,00;999998,00;999998,00;999998,00;999998,00;999998,00;999998,00;999998,00;999998,00;999998,00;;;;;;;;;;;;;;;;;525,7980;18,63695;72,1447;0,28252157;0,28252157;0,00131;1,65382;70,6060;20,092963;0,089460;24,232760;25,973627;0,0204;2,0354;2,52;251,57;0,00;0,47;39,86;;275,855;276,281;5,2653413;19,15200;1,56500;0,01600;0,0887234;;41,82;255,00;;;
;;256;19,23300;1,48700;0,020000;90,250;92,76;-30,0200;0,000;101,084;32,000;0,000;426,450;457,350;28,70;845,117;263,190;0,000;578,000;581,300;556,600;314,050;;;;;0,00;0,00;0,00;3,00;5,30;15,034;28,537;0,58;0,53;999998,00;999998,00;999998,00;999998,00;999998,00;999998,00;999998,00;999998,00;999998,00;999998,00;999998,00;999998,00;999998,00;999998,00;999998,00;;;;;;;;;;;;;;;;;527,1772;39,11969;126,9769;0,13494873;0,13494873;-0,00046;3,47329;71,1332;20,103468;0,075038;24,273890;26,032743;0,0171;1,7111;2,54;253,28;0,00;0,47;39,93;;276,834;276,281;5,2791525;19,15000;1,56900;0,00600;0,0889105;;41,67;256,00;;;
