Repository: FireDynamics/BESKID_ExperimentalData

# Cone Calorimeter Experiments

Experiments have been conducted, with sample in horizontal orientation. Samples were wrapped in aluminium foil. No retainer frame or grid have been used.

Different types of insulation material have been used below the PMMA samples: CaSiO3 and Al2O3. The goal was to an insulation material that has a more reproducible behaviour compared to the common fiber blankets. The CaSiO3 block below the sample was manufactured from the same boards used as backing of the large scale experiments. However, it was found that these boards contain a lot of moisture making the mass loss measurements unreliable.

File: Materials/PMMA/DE_6mm/Cone/Al2O3/17032026_PMMA_DE_6mm_q75_Al2O3_R1.csv (part 4 of 5)
General information;;time (s);O2;CO2;CO;Pdiff;Light;Mass;Methane;AmbP;AmbH;HFM;TC stack;TC smoke;TC amb.;TC cone;T PK;Soot;TC cone1;TC cone2;TC cone3;TC aux;CH4;CO;CO2;Ethene;H2O;n.u.;n.u.;UOX Bin;n.u.;UOX Hum.;UOX Temp;n.u.;TEext1;TEext2;TEext3;TEext4;TEext5;TEext6;TEext7;TEext8;TEext9;TEext10;TEext11;TEext12;TEext13;TEext14;TEext15;n.u.;n.u.;n.u.;n.u.;n.u.;n.u.;n.u.;n.u.;n.u.;n.u.;n.u.;n.u.;n.u.;n.u.;n.u.;n.u.;n.u.;HRR/a;EHC;SEA;MLR;MLR/a;COY;CO2Y/sh;THR/a;MFR;K;Vstack;Vsmoke;SPR;RSR;TSP;TSR;COP;CO2P;O2C;TOC;ARHE;Mass;HRR;O2/sh;CO2/sh;CO/sh;phi;FU27;FU28;FU29;FU30;FU31;
;;;%;%;%;Pa;-;g;g/s;Pa;%;kW/m²;°C;°C;°C;°C;°C;g/min;°C;°C;°C;°C;ppm;ppm;%;ppm;ppm;no;no;;no;%;°C;no;°C;°C;°C;°C;°C;°C;°C;°C;°C;°C;°C;°C;°C;°C;°C;no;no;no;no;no;no;no;no;no;no;no;no;no;no;no;no;no;kW/m²;MJ/kg;m²/kg;g/s;g/(s*m²);[kg/kg];[kg/kg];MJ/m²;g/s;1/m;l/s;l/s;m²/s;(m²/s)/m²;m²;m²;g/s;g/s;g/s;g;kW/m²;g;kW;[%];[%];%;;;;;;;
;;189;14,13800;5,60500;0,047000;71,375;84,03;-72,0901;0,000;101,018;30,100;0,000;585,550;648,350;25,00;1131,517;263,190;0,000;845,300;873,300;856,500;320,650;;;;;0,00;0,00;0,00;3,00;1,98;15,883;24,270;0,57;0,47;999998,00;999998,00;999998,00;999998,00;999998,00;999998,00;999998,00;999998,00;999998,00;999998,00;999998,00;999998,00;999998,00;999998,00;999998,00;;;;;;;;;;;;;;;;;730,4146;20,63528;118,0811;0,35410563;0,35410563;0,00434;1,68454;170,9533;14,873072;0,174585;24,658401;27,303006;0,0418;4,1796;7,08;707,75;0,00;0,60;55,12;;902,580;904,093;7,3070677;17,59100;2,66800;0,03800;0,1672542;;1,35;189,00;;;
;;190;14,15000;5,49300;0,040000;75,125;81,91;-72,5200;0,000;101,020;30,100;0,000;582,750;643,950;25,00;1131,183;263,190;0,000;844,500;873,200;856,400;320,650;;;;;0,00;0,00;0,00;3,00;1,98;15,896;24,275;0,57;0,46;999998,00;999998,00;999998,00;999998,00;999998,00;999998,00;999998,00;999998,00;999998,00;999998,00;999998,00;999998,00;999998,00;999998,00;999998,00;;;;;;;;;;;;;;;;;674,1037;22,79227;165,4788;0,29587809;0,29587809;0,00420;1,81840;171,6274;15,295395;0,200146;25,237321;27,887727;0,0490;4,8942;7,13;712,64;0,00;0,54;50,60;;901,526;904,093;6,7437334;17,95100;2,34600;0,03600;0,1498280;;0,92;190,00;;;
;;191;14,28400;5,30500;0,042000;78,300;83,01;-72,6501;0,000;101,014;30,100;0,000;579,550;638,750;25,00;1130,617;263,190;0,000;843,200;873,000;856,200;320,650;;;;;0,00;0,00;0,00;3,00;1,98;15,883;24,251;0,57;0,47;999998,00;999998,00;999998,00;999998,00;999998,00;999998,00;999998,00;999998,00;999998,00;999998,00;999998,00;999998,00;999998,00;999998,00;999998,00;;;;;;;;;;;;;;;;;596,6645;53,44564;415,5450;0,11168416;0,11168416;0,00208;4,08152;172,2241;15,658315;0,186826;25,694265;28,318889;0,0464;4,6391;7,18;717,28;0,00;0,46;44,35;;900,132;901,574;5,9690312;18,38100;1,95000;0,02000;0,1292662;;0,79;191,00;;;
;;192;14,44000;5,09500;0,033000;77,425;84,92;-72,7900;0,000;101,016;30,100;0,000;576,050;633,050;25,00;1130,317;263,190;0,000;842,400;872,900;856,200;320,650;;;;;0,00;0,00;0,00;3,00;1,98;15,875;24,270;0,57;0,48;999998,00;999998,00;999998,00;999998,00;999998,00;999998,00;999998,00;999998,00;999998,00;999998,00;999998,00;999998,00;999998,00;999998,00;999998,00;;;;;;;;;;;;;;;;;499,7085;37,51373;302,2883;0,13326009;0,13326009;0,00139;2,87525;172,7238;15,617810;0,164047;25,473028;27,993577;0,0403;4,0267;7,22;721,31;0,00;0,38;37,04;;898,299;901,574;4,9990835;18,79700;1,65100;0,01500;0,1083058;;0,65;192,00;;;
;;193;14,60300;4,78700;0,040000;79,475;84,75;-72,9100;0,000;101,008;30,000;0,000;571,650;626,450;25,00;1130,617;263,190;0,000;843,300;872,900;856,200;320,650;;;;;0,00;0,00;0,00;3,00;1,98;15,883;24,254;0,57;0,48;999998,00;999998,00;999998,00;999998,00;999998,00;999998,00;999998,00;999998,00;999998,00;999998,00;999998,00;999998,00;999998,00;999998,00;999998,00;;;;;;;;;;;;;;;;;417,5539;41,09652;403,6665;0,10164388;0,10164388;-0,00069;3,01069;173,1414;15,883996;0,166021;25,709300;28,173866;0,0410;4,1014;7,26;725,41;0,00;0,31;30,63;;896,021;897,487;4,1772094;19,19800;1,30700;0,00000;0,0888020;;0,53;193,00;;;
;;194;14,79600;4,51900;0,022000;85,600;80,91;-73,0000;0,000;101,020;30,100;0,000;566,850;619,150;25,00;1130,383;263,190;0,000;842,800;872,800;856,100;320,650;;;;;0,00;0,00;0,00;3,00;1,98;15,854;24,259;0,57;0,45;999998,00;999998,00;999998,00;999998,00;999998,00;999998,00;999998,00;999998,00;999998,00;999998,00;999998,00;999998,00;999998,00;999998,00;999998,00;;;;;;;;;;;;;;;;;347,1376;35,30004;549,5706;0,09837850;0,09837850;-0,00131;2,63897;173,4885;16,554360;0,212383;26,569344;29,020744;0,0541;5,4044;7,31;730,82;0,00;0,26;25,45;;893,373;897,487;3,4727650;19,55100;1,07300;-0,00400;0,0707031;;0,44;194,00;;;
;;195;15,11000;4,14700;0,019000;87,550;83,72;-73,1101;0,000;101,012;30,100;0,000;561,250;611,050;25,00;1130,250;263,190;0,000;842,400;872,800;856,100;320,650;;;;;0,00;0,00;0,00;3,00;1,99;15,900;24,257;0,57;0,47;999998,00;999998,00;999998,00;999998,00;999998,00;999998,00;999998,00;999998,00;999998,00;999998,00;999998,00;999998,00;999998,00;999998,00;999998,00;;;;;;;;;;;;;;;;;280,7776;25,33266;410,3866;0,11088053;0,11088053;-0,00103;1,82209;173,7693;16,825171;0,178204;26,737212;29,109618;0,0455;4,5486;7,36;735,36;0,00;0,20;20,43;;890,402;891,863;2,8088989;19,84300;0,83300;-0,00200;0,0561817;;0,33;195,00;;;
;;196;15,45100;3,82800;0,017000;87,250;89,79;-73,2101;0,000;101,014;30,000;0,000;555,250;602,450;25,00;1131,150;263,190;0,000;845,300;872,700;856,000;320,650;;;;;0,00;0,00;0,00;3,00;1,99;15,917;24,270;0,58;0,51;999998,00;999998,00;999998,00;999998,00;999998,00;999998,00;999998,00;999998,00;999998,00;999998,00;999998,00;999998,00;999998,00;999998,00;999998,00;;;;;;;;;;;;;;;;;220,9959;29,14896;360,6507;0,07584635;0,07584635;-0,00059;2,17916;173,9903;16,886826;0,108257;26,548309;28,805094;0,0274;2,7343;7,38;738,10;0,00;0,17;16,15;;887,139;891,863;2,2108425;20,07600;0,68800;0,00100;0,0440026;;0,23;196,00;;;
;;197;15,82100;3,41900;0,021000;88,300;93,65;-73,2601;0,000;101,014;30,100;0,000;548,950;593,650;25,00;1130,950;263,190;0,000;844,800;872,600;856,000;320,650;;;;;0,00;0,00;0,00;3,00;1,99;15,900;24,257;0,58;0,54;999998,00;999998,00;999998,00;999998,00;999998,00;999998,00;999998,00;999998,00;999998,00;999998,00;999998,00;999998,00;999998,00;999998,00;999998,00;;;;;;;;;;;;;;;;;178,1383;52,20117;488,2742;0,03413900;0,03413900;0,00061;3,86384;174,1684;17,085337;0,066171;26,555630;28,718007;0,0167;1,6663;7,40;739,76;0,00;0,13;13,02;;883,649;885,138;1,7820957;20,25200;0,55300;0,00900;0,0350249;;0,18;197,00;;;
;;198;16,24100;3,08700;0,025000;88,050;96,26;-73,2900;0,000;101,014;30,100;0,000;542,650;584,850;25,00;1130,683;263,190;0,000;844,200;872,500;855,900;320,650;;;;;0,00;0,00;0,00;3,00;1,99;15,889;24,270;0,58;0,56;999998,00;999998,00;999998,00;999998,00;999998,00;999998,00;999998,00;999998,00;999998,00;999998,00;999998,00;999998,00;999998,00;999998,00;999998,00;;;;;;;;;;;;;;;;;144,5277;35,43589;236,0813;0,04080200;0,04080200;0,00213;2,73181;174,3129;17,159885;0,038645;26,365405;28,415752;0,0096;0,9629;7,41;740,73;0,00;0,11;10,66;;880,001;885,138;1,4458551;20,37900;0,47300;0,01900;0,0282741;;0,15;198,00;;;
;;199;16,68000;2,66800;0,037000;88,175;97,86;-73,3401;0,000;101,016;30,100;0,000;536,450;576,250;25,00;1130,517;263,190;0,000;843,900;872,400;855,800;320,650;;;;;0,00;0,00;0,00;3,00;1,99;15,875;24,257;0,59;0,57;999998,00;999998,00;999998,00;999998,00;999998,00;999998,00;999998,00;999998,00;999998,00;999998,00;999998,00;999998,00;999998,00;999998,00;999998,00;;;;;;;;;;;;;;;;;121,1397;33,00993;149,7773;0,03671265;0,03671265;0,00154;2,52273;174,4341;17,271009;0,022245;26,232955;28,179217;0,0055;0,5497;7,42;741,28;0,00;0,09;8,92;;876,246;877,746;1,2118818;20,47400;0,39900;0,01500;0,0235344;;0,10;199,00;;;
;;200;17,12600;2,34600;0,038000;85,925;97,49;-73,3601;0,000;101,016;30,100;0,000;530,550;568,050;25,00;1129,483;263,190;0,000;841,000;872,300;855,700;320,650;;;;;0,00;0,00;0,00;3,00;1,99;15,881;24,262;0,59;0,57;999998,00;999998,00;999998,00;999998,00;999998,00;999998,00;999998,00;999998,00;999998,00;999998,00;999998,00;999998,00;999998,00;999998,00;999998,00;;;;;;;;;;;;;;;;;101,2749;0,00000;358,7474;0,01752726;0,01752726;0,00152;4,58620;174,5354;17,143765;0,025996;25,753295;27,573573;0,0063;0,6285;7,42;741,91;0,00;0,08;7,50;;872,421;877,746;1,0131541;20,54500;0,35500;0,01500;0,0198137;;0,08;200,00;;;
;;201;17,59100;1,95000;0,036000;83,925;98,71;-73,3801;0,000;101,010;30,100;0,000;524,950;560,350;25,00;1129,517;263,190;0,000;841,400;872,200;855,500;320,650;;;;;0,00;0,00;0,00;3,00;1,99;15,883;24,262;0,60;0,58;999998,00;999998,00;999998,00;999998,00;999998,00;999998,00;999998,00;999998,00;999998,00;999998,00;999998,00;999998,00;999998,00;999998,00;999998,00;;;;;;;;;;;;;;;;;87,3755;42,05971;154,2794;0,02078247;0,02078247;0,00031;3,30330;174,6227;17,033202;0,013526;25,317133;27,024394;0,0032;0,3205;7,43;742,23;0,00;0,07;6,44;;868,550;870,050;0,8741047;20,59900;0,31200;0,00700;0,0172001;;0,06;201,00;;;
;;202;17,95100;1,65100;0,020000;83,400;98,44;-73,4000;0,000;101,014;30,100;0,000;519,650;553,050;25,00;1129,017;263,190;0,000;840,100;872,100;855,400;320,650;;;;;0,00;0,00;0,00;3,00;1,99;15,814;24,267;0,60;0,58;999998,00;999998,00;999998,00;999998,00;999998,00;999998,00;999998,00;999998,00;999998,00;999998,00;999998,00;999998,00;999998,00;999998,00;999998,00;;;;;;;;;;;;;;;;;74,9452;0,00000;254,9320;0,01494344;0,01494344;0,00046;4,09584;174,6977;17,066213;0,016251;25,110095;26,724022;0,0038;0,3808;7,43;742,61;0,00;0,06;5,56;;864,652;870,050;0,7497514;20,64600;0,28300;0,00800;0,0147210;;0,04;202,00;;;
;;203;18,38100;1,30700;0,015000;83,575;98,67;-73,4100;0,000;101,014;30,100;0,000;514,550;546,150;25,00;1128,483;263,190;0,000;838,800;872,000;855,200;320,650;;;;;0,00;0,00;0,00;3,00;1,99;15,868;24,270;0,60;0,59;999998,00;999998,00;999998,00;999998,00;999998,00;999998,00;999998,00;999998,00;999998,00;999998,00;999998,00;999998,00;999998,00;999998,00;999998,00;;;;;;;;;;;;;;;;;67,7397;0,00000;0,0000;0,00835164;0,00835164;-0,00151;6,39686;174,7654;17,168565;0,013996;25,012773;26,548880;0,0033;0,3258;7,43;742,93;0,00;0,05;4,95;;860,744;862,242;0,6776683;20,68000;0,25200;-0,00500;0,0132232;;0,03;203,00;;;
;;204;18,79700;1,07300;0,000000;82,475;98,96;-73,4200;0,000;101,012;30,100;0,000;509,750;539,650;25,00;1128,117;263,190;0,000;837,900;871,900;855,100;320,650;;;;;0,00;0,00;0,00;3,00;1,99;15,875;24,257;0,61;0,59;999998,00;999998,00;999998,00;999998,00;999998,00;999998,00;999998,00;999998,00;999998,00;999998,00;999998,00;999998,00;999998,00;999998,00;999998,00;;;;;;;;;;;;;;;;;58,6729;0,00000;151,4834;0,01668294;0,01668294;-0,00120;2,86588;174,8241;17,135317;0,011004;24,731454;26,182107;0,0025;0,2526;7,43;743,19;0,00;0,05;4,31;;856,835;862,242;0,5869640;20,71300;0,23100;-0,00300;0,0114736;;0,02;204,00;;;
;;205;19,19800;0,83300;-0,004000;82,500;99,79;-73,4401;0,000;101,004;30,100;0,000;505,050;533,450;25,00;1127,717;263,190;0,000;836,800;871,900;855,000;320,650;;;;;0,00;0,00;0,00;3,00;1,99;15,860;24,283;0,61;0,60;999998,00;999998,00;999998,00;999998,00;999998,00;999998,00;999998,00;999998,00;999998,00;999998,00;999998,00;999998,00;999998,00;999998,00;999998,00;;;;;;;;;;;;;;;;;53,5645;0,00000;56,7411;0,01084391;0,01084391;-0,00090;3,84678;174,8777;17,217472;0,002697;24,620906;26,005389;0,0006;0,0615;7,44;743,25;0,00;0,04;3,92;;852,929;854,421;0,5358588;20,73500;0,20700;-0,00100;0,0104236;;0,00;205,00;;;
;;206;19,55100;0,68800;-0,002000;80,775;99,69;-73,4401;0,000;101,016;30,100;0,000;500,650;527,650;25,00;1127,450;263,190;0,000;836,100;871,900;854,900;320,650;;;;;0,00;0,00;0,00;3,00;2,00;15,847;24,267;0,61;0,60;999998,00;999998,00;999998,00;999998,00;999998,00;999998,00;999998,00;999998,00;999998,00;999998,00;999998,00;999998,00;999998,00;999998,00;999998,00;;;;;;;;;;;;;;;;;45,9191;0,00000;0,0000;-0,00166829;-0,00166829;-0,00180;-21,86618;174,9236;17,111220;0,003668;24,255792;25,563904;0,0008;0,0822;7,44;743,33;0,00;0,04;3,34;;849,030;854,421;0,4593751;20,76400;0,18800;-0,00700;0,0089894;;0,00;206,00;;;
;;207;19,84300;0,55300;0,001000;81,225;100,06;-73,4401;0,000;101,016;30,100;0,000;496,550;522,150;25,00;1127,250;263,190;0,000;835,700;871,900;854,700;320,650;;;;;0,00;0,00;0,00;3,00;2,00;15,864;24,251;0,61;0,61;999998,00;999998,00;999998,00;999998,00;999998,00;999998,00;999998,00;999998,00;999998,00;999998,00;999998,00;999998,00;999998,00;999998,00;999998,00;;;;;;;;;;;;;;;;;38,0784;0,00000;0,0000;-0,00083415;-0,00083415;0,00275;-38,02652;174,9617;17,229512;-0,000072;24,223463;25,472321;0,0000;-0,0016;7,44;743,33;0,00;0,03;2,91;;845,131;846,609;0,3809361;20,78800;0,16900;0,02300;0,0074045;;0,00;207,00;;;
;;208;20,07600;0,47300;0,009000;82,500;100,29;-73,4401;0,000;101,016;30,100;0,000;492,550;516,850;25,00;1126,983;263,190;0,000;834,900;871,900;854,700;320,650;;;;;0,00;0,00;0,00;3,00;2,00;15,860;24,278;0,61;0,61;999998,00;999998,00;999998,00;999998,00;999998,00;999998,00;999998,00;999998,00;999998,00;999998,00;999998,00;999998,00;999998,00;999998,00;999998,00;;;;;;;;;;;;;;;;;33,3193;0,00000;0,0000;0,00583903;0,00583903;0,00155;4,90275;174,9950;17,434577;-0,002297;24,314313;25,513862;-0,0005;-0,0514;7,44;743,33;0,00;0,03;2,54;;841,239;846,609;0,3333267;20,80900;0,15600;0,01500;0,0064018;;0,00;208,00;;;
;;209;20,25200;0,39900;0,019000;81,275;100,43;-73,4501;0,000;101,014;30,100;0,000;488,550;511,750;25,00;1126,850;263,190;0,000;834,600;871,900;854,600;320,650;;;;;0,00;0,00;0,00;3,00;2,00;15,854;24,270;0,61;0,61;999998,00;999998,00;999998,00;999998,00;999998,00;999998,00;999998,00;999998,00;999998,00;999998,00;999998,00;999998,00;999998,00;999998,00;999998,00;;;;;;;;;;;;;;;;;28,9169;0,00000;0,0000;0,00583903;0,00583903;0,00216;4,20277;175,0239;17,375351;-0,003767;24,034931;25,176289;-0,0008;-0,0832;7,44;743,33;0,00;0,02;2,22;;837,363;838,828;0,2892848;20,82500;0,14100;0,01900;0,0055749;;-0,01;209,00;;;
;;210;20,37900;0,35500;0,015000;82,725;100,46;-73,4501;0,000;101,018;30,000;0,000;484,750;506,750;25,00;1126,683;263,190;0,000;834,100;872,000;854,500;320,650;;;;;0,00;0,00;0,00;3,00;2,00;15,877;24,297;0,62;0,61;999998,00;999998,00;999998,00;999998,00;999998,00;999998,00;999998,00;999998,00;999998,00;999998,00;999998,00;999998,00;999998,00;999998,00;999998,00;;;;;;;;;;;;;;;;;25,7117;0,00000;0,0000;-0,00166829;-0,00166829;0,00172;-13,28349;175,0496;17,598233;-0,003987;24,153895;25,250100;-0,0009;-0,0883;7,44;743,33;0,00;0,02;1,98;;833,506;838,828;0,2572203;20,83900;0,13100;0,01600;0,0048938;;-0,01;210,00;;;
;;211;20,47400;0,31200;0,015000;83,675;100,47;-73,4501;0,000;101,016;30,000;0,000;481,050;501,950;25,00;1126,750;263,190;0,000;834,300;872,100;854,400;320,650;;;;;0,00;0,00;0,00;3,00;2,00;15,881;24,278;0,62;0,61;999998,00;999998,00;999998,00;999998,00;999998,00;999998,00;999998,00;999998,00;999998,00;999998,00;999998,00;999998,00;999998,00;999998,00;999998,00;;;;;;;;;;;;;;;;;21,8761;0,00000;0,0000;0,00500488;0,00500488;0,00236;3,92683;175,0715;17,766929;-0,004138;24,199302;25,250681;-0,0009;-0,0916;7,44;743,33;0,00;0,02;1,72;;829,668;831,118;0,2188485;20,85300;0,12100;0,02000;0,0041244;;-0,01;211,00;;;
;;212;20,54500;0,28300;0,007000;81,350;100,47;-73,4601;0,000;101,016;30,000;0,000;477,550;497,450;25,00;1126,850;263,190;0,000;834,600;872,200;854,300;320,650;;;;;0,00;0,00;0,00;3,00;2,00;15,839;24,265;0,62;0,61;999998,00;999998,00;999998,00;999998,00;999998,00;999998,00;999998,00;999998,00;999998,00;999998,00;999998,00;999998,00;999998,00;999998,00;999998,00;;;;;;;;;;;;;;;;;19,8606;0,00000;-71,8562;0,01251221;0,01251221;0,00079;1,42535;175,0913;17,582432;-0,004139;23,773770;24,764448;-0,0009;-0,0899;7,44;743,33;0,00;0,02;1,53;;825,853;831,118;0,1986859;20,86200;0,11500;0,01000;0,0037829;;-0,02;212,00;;;
;;213;20,59900;0,25200;0,008000;84,050;100,45;-73,4701;0,000;101,008;30,000;0,000;474,250;493,150;25,00;1126,817;263,190;0,000;834,400;872,300;854,300;320,650;;;;;0,00;0,00;0,00;3,00;2,00;15,852;24,281;0,62;0,61;999998,00;999998,00;999998,00;999998,00;999998,00;999998,00;999998,00;999998,00;999998,00;999998,00;999998,00;999998,00;999998,00;999998,00;999998,00;;;;;;;;;;;;;;;;;19,3354;0,00000;0,0000;-0,00083415;-0,00083415;-0,00062;-19,83278;175,1107;17,933902;-0,003942;24,081437;25,041140;-0,0009;-0,0866;7,44;743,33;0,00;0,02;1,44;;822,068;823,507;0,1934311;20,86800;0,10900;0,00100;0,0036099;;-0,03;213,00;;;
;;214;20,64600;0,23100;-0,005000;84,675;100,46;-73,4601;0,000;101,016;30,000;0,000;471,050;489,150;25,00;1126,817;263,190;0,000;834,400;872,400;854,200;320,650;;;;;0,00;0,00;0,00;3,00;2,00;15,852;24,281;0,62;0,61;999998,00;999998,00;999998,00;999998,00;999998,00;999998,00;999998,00;999998,00;999998,00;999998,00;999998,00;999998,00;999998,00;999998,00;999998,00;;;;;;;;;;;;;;;;;17,8089;0,00000;0,0000;-0,00583903;-0,00583903;-0,00142;-2,66399;175,1285;18,061495;-0,003986;24,089122;25,014742;-0,0009;-0,0874;7,44;743,33;0,00;0,02;1,31;;818,313;823,507;0,1781603;20,87500;0,10500;-0,00400;0,0033009;;-0,02;214,00;;;
;;215;20,68000;0,20700;-0,003000;83,800;100,48;-73,4601;0,000;101,010;30,000;0,000;468,050;485,350;25,00;1126,917;263,190;0,000;834,600;872,500;854,200;320,650;;;;;0,00;0,00;0,00;3,00;2,00;15,852;24,257;0,61;0,61;999998,00;999998,00;999998,00;999998,00;999998,00;999998,00;999998,00;999998,00;999998,00;999998,00;999998,00;999998,00;999998,00;999998,00;999998,00;;;;;;;;;;;;;;;;;16,3517;0,00000;0,0000;-0,00583903;-0,00583903;-0,00110;-2,42239;175,1448;18,025424;-0,004241;23,887901;24,770843;-0,0009;-0,0921;7,44;743,33;0,00;0,01;1,21;;814,587;816,013;0,1635827;20,88000;0,10000;-0,00200;0,0030369;;-0,02;215,00;;;
;;216;20,71300;0,18800;-0,001000;83,750;100,43;-73,4501;0,000;101,018;30,000;0,000;465,150;481,750;25,00;1126,950;263,190;0,000;834,700;872,600;854,100;320,650;;;;;0,00;0,00;0,00;3,00;2,00;15,875;24,281;0,61;0,61;999998,00;999998,00;999998,00;999998,00;999998,00;999998,00;999998,00;999998,00;999998,00;999998,00;999998,00;999998,00;999998,00;999998,00;999998,00;;;;;;;;;;;;;;;;;15,2306;0,00000;0,0000;0,00000000;0,00000000;-0,00111;Infinity;175,1601;18,076132;-0,003691;23,806678;24,656277;-0,0008;-0,0798;7,44;743,33;0,00;0,01;1,13;;810,889;816,013;0,1523672;20,88400;0,09800;-0,00200;0,0028207;;-0,01;216,00;;;
;;217;20,73500;0,16900;-0,007000;83,900;100,47;-73,4601;0,000;101,014;30,000;0,000;462,350;478,250;25,00;1126,917;263,190;0,000;834,500;872,700;854,100;320,650;;;;;0,00;0,00;0,00;3,00;2,01;15,866;24,278;0,61;0,61;999998,00;999998,00;999998,00;999998,00;999998,00;999998,00;999998,00;999998,00;999998,00;999998,00;999998,00;999998,00;999998,00;999998,00;999998,00;;;;;;;;;;;;;;;;;13,3083;0,00000;0,0000;0,00667318;0,00667318;0,00033;1,88410;175,1734;18,147013;-0,004122;23,756162;24,573125;-0,0009;-0,0888;7,44;743,33;0,00;0,01;1,04;;807,218;808,629;0,1331362;20,88900;0,09400;0,00700;0,0024557;;-0,02;217,00;;;
;;218;20,76400;0,15600;0,023000;86,025;100,46;-73,4601;0,000;101,016;30,000;0,000;459,750;474,950;25,00;1126,750;263,190;0,000;834,000;872,800;854,000;320,750;;;;;0,00;0,00;0,00;3,00;2,01;15,854;24,270;0,61;0,61;999998,00;999998,00;999998,00;999998,00;999998,00;999998,00;999998,00;999998,00;999998,00;999998,00;999998,00;999998,00;999998,00;999998,00;999998,00;;;;;;;;;;;;;;;;;12,1137;0,00000;0,0000;-0,00083415;-0,00083415;0,00082;-14,62921;175,1855;18,427273;-0,003992;23,987395;24,780452;-0,0009;-0,0867;7,44;743,33;0,00;0,01;0,97;;803,573;808,629;0,1211858;20,89300;0,09200;0,01000;0,0022015;;-0,02;218,00;;;
;;219;20,78800;0,14100;0,015000;85,725;100,42;-73,4601;0,000;101,016;30,000;0,000;457,250;471,750;25,00;1126,750;263,190;0,000;833,900;872,900;854,000;320,750;;;;;0,00;0,00;0,00;3,00;2,01;15,906;24,283;0,61;0,61;999998,00;999998,00;999998,00;999998,00;999998,00;999998,00;999998,00;999998,00;999998,00;999998,00;999998,00;999998,00;999998,00;999998,00;999998,00;;;;;;;;;;;;;;;;;10,6357;0,00000;0,0000;-0,00083415;-0,00083415;0,00245;-13,62805;175,1961;18,445333;-0,003629;23,880339;24,637616;-0,0008;-0,0784;7,44;743,33;0,00;0,01;0,91;;799,956;801,353;0,1063994;20,89600;0,08900;0,02000;0,0019319;;-0,02;219,00;;;
;;220;20,80900;0,13100;0,019000;85,075;100,43;-73,4601;0,000;101,016;30,000;0,000;454,750;468,750;25,00;1126,850;263,190;0,000;834,200;873,000;853,900;320,650;;;;;0,00;0,00;0,00;3,00;2,01;15,896;24,283;0,61;0,60;999998,00;999998,00;999998,00;999998,00;999998,00;999998,00;999998,00;999998,00;999998,00;999998,00;999998,00;999998,00;999998,00;999998,00;999998,00;;;;;;;;;;;;;;;;;10,3959;0,00000;0,0000;0,00583903;0,00583903;0,00115;1,79988;175,2065;18,425710;-0,003725;23,724508;24,454894;-0,0008;-0,0799;7,44;743,33;0,00;0,01;0,85;;796,367;801,353;0,1040002;20,89900;0,08600;0,01200;0,0018897;;-0,02;220,00;;;
;;221;20,82500;0,12100;0,016000;87,200;100,44;-73,4701;0,000;101,014;30,000;0,000;452,450;465,850;25,00;1126,883;263,190;0,000;834,200;873,100;853,900;320,750;;;;;0,00;0,00;0,00;3,00;2,01;15,883;24,267;0,60;0,60;999998,00;999998,00;999998,00;999998,00;999998,00;999998,00;999998,00;999998,00;999998,00;999998,00;999998,00;999998,00;999998,00;999998,00;999998,00;;;;;;;;;;;;;;;;;10,5869;0,00000;0,0000;0,00667318;0,00667318;-0,00032;1,55558;175,2171;18,701763;-0,003820;23,958158;24,667715;-0,0008;-0,0826;7,44;743,33;0,00;0,01;0,82;;792,811;794,197;0,1059117;20,90100;0,08500;0,00300;0,0018953;;-0,03;221,00;;;
;;222;20,83900;0,11500;0,020000;88,175;100,46;-73,4701;0,000;101,018;30,000;0,000;450,150;463,150;25,00;1126,850;263,190;0,000;834,000;873,200;853,900;320,750;;;;;0,00;0,00;0,00;3,00;2,01;15,896;24,273;0,60;0,60;999998,00;999998,00;999998,00;999998,00;999998,00;999998,00;999998,00;999998,00;999998,00;999998,00;999998,00;999998,00;999998,00;999998,00;999998,00;;;;;;;;;;;;;;;;;9,3830;0,00000;0,0000;-0,00667318;-0,00667318;0,00001;-1,43851;175,2265;18,854009;-0,004066;24,030412;24,724393;-0,0009;-0,0881;7,44;743,33;0,00;0,01;0,74;;789,285;794,197;0,0938680;20,90500;0,08200;0,00500;0,0016664;;-0,03;222,00;;;
;;223;20,85300;0,10900;0,010000;85,825;100,47;-73,4601;0,000;101,012;30,000;0,000;447,950;460,450;25,00;1126,850;263,190;0,000;833,900;873,400;853,800;320,750;;;;;0,00;0,00;0,00;3,00;2,01;15,927;24,291;0,60;0,60;999998,00;999998,00;999998,00;999998,00;999998,00;999998,00;999998,00;999998,00;999998,00;999998,00;999998,00;999998,00;999998,00;999998,00;999998,00;;;;;;;;;;;;;;;;;8,2169;0,00000;0,0000;-0,00583903;-0,00583903;-0,00032;-1,52816;175,2347;18,646689;-0,004127;23,650022;24,309974;-0,0009;-0,0880;7,44;743,33;0,00;0,01;0,65;;785,785;787,159;0,0822020;20,90900;0,08000;0,00300;0,0014753;;-0,02;223,00;;;
;;224;20,86200;0,10500;0,001000;85,925;100,43;-73,4601;0,000;101,012;30,000;0,000;445,750;457,850;25,00;1126,817;263,190;0,000;833,700;873,500;853,800;320,750;;;;;0,00;0,00;0,00;3,00;2,01;15,931;24,278;0,60;0,59;999998,00;999998,00;999998,00;999998,00;999998,00;999998,00;999998,00;999998,00;999998,00;999998,00;999998,00;999998,00;999998,00;999998,00;999998,00;;;;;;;;;;;;;;;;;8,4012;0,00000;0,0000;0,00166829;0,00166829;-0,00114;5,02166;175,2431;18,703535;-0,003768;23,605615;24,246395;-0,0008;-0,0801;7,44;743,33;0,00;0,01;0,63;;782,314;787,159;0,0840454;20,91000;0,07800;-0,00200;0,0015034;;-0,02;224,00;;;
;;225;20,86800;0,10000;-0,004000;86,900;100,39;-73,4601;0,000;101,016;30,000;0,000;443,850;455,450;25,00;1127,050;263,190;0,000;834,300;873,600;853,800;320,750;;;;;0,00;0,00;0,00;3,00;2,01;15,940;24,294;0,59;0,59;999998,00;999998,00;999998,00;999998,00;999998,00;999998,00;999998,00;999998,00;999998,00;999998,00;999998,00;999998,00;999998,00;999998,00;999998,00;;;;;;;;;;;;;;;;;8,6993;0,00000;0,0000;-0,00583903;-0,00583903;-0,00232;-1,39654;175,2518;18,849567;-0,003337;23,688517;24,307615;-0,0007;-0,0711;7,44;743,33;0,00;0,01;0,62;;778,875;780,237;0,0870280;20,91100;0,07700;-0,00900;0,0015441;;-0,02;225,00;;;
;;226;20,87500;0,09800;-0,002000;89,450;100,41;-73,4501;0,000;101,016;30,000;0,000;442,050;453,250;25,00;1127,283;263,190;0,000;834,900;873,700;853,800;320,750;;;;;0,00;0,00;0,00;3,00;2,01;15,923;24,299;0,59;0,59;999998,00;999998,00;999998,00;999998,00;999998,00;999998,00;999998,00;999998,00;999998,00;999998,00;999998,00;999998,00;999998,00;999998,00;999998,00;;;;;;;;;;;;;;;;;7,5696;0,00000;0,0000;-0,00667318;-0,00667318;-0,00083;-1,19834;175,2594;19,163026;-0,003500;23,984780;24,592471;-0,0008;-0,0755;7,44;743,33;0,00;0,01;0,58;;775,465;780,237;0,0757259;20,91300;0,07600;0,00000;0,0013222;;-0,01;226,00;;;
;;227;20,88000;0,09400;-0,002000;85,800;100,38;-73,4501;0,000;101,016;30,000;0,000;440,250;451,050;25,00;1127,383;263,196;0,000;835,000;873,900;853,800;320,750;;;;;0,00;0,00;0,00;3,00;2,01;15,912;24,294;0,59;0,59;999998,00;999998,00;999998,00;999998,00;999998,00;999998,00;999998,00;999998,00;999998,00;999998,00;999998,00;999998,00;999998,00;999998,00;999998,00;;;;;;;;;;;;;;;;;6,3201;0,00000;0,0000;0,00583903;0,00583903;0,00051;1,24544;175,2657;18,806309;-0,003220;23,442461;24,017540;-0,0007;-0,0678;7,44;743,33;0,00;0,01;0,53;;772,079;773,429;0,0632265;20,91500;0,07400;0,00800;0,0011256;;-0,01;227,00;;;
;;228;20,88400;0,09200;0,007000;87,100;100,39;-73,4601;0,000;101,010;30,000;0,000;438,550;448,850;25,00;1127,450;263,196;0,000;835,200;874,000;853,700;320,750;;;;;0,00;0,00;0,00;3,00;2,02;15,877;24,289;0,59;0,58;999998,00;999998,00;999998,00;999998,00;999998,00;999998,00;999998,00;999998,00;999998,00;999998,00;999998,00;999998,00;999998,00;999998,00;999998,00;;;;;;;;;;;;;;;;;4,6113;0,00000;-60,7357;0,01167806;0,01167806;0,00319;0,60375;175,2703;18,984935;-0,003351;23,573740;24,127405;-0,0007;-0,0709;7,44;743,33;0,00;0,01;0,50;;768,717;773,429;0,0461315;20,91700;0,07300;0,02400;0,0008151;;-0,02;228,00;;;
;;229;20,88900;0,08900;0,010000;90,800;100,36;-73,4701;0,000;101,010;30,000;0,000;436,850;446,850;25,00;1127,483;263,196;0,000;835,200;874,100;853,700;320,750;;;;;0,00;0,00;0,00;3,00;2,02;15,906;24,297;0,58;0,58;999998,00;999998,00;999998,00;999998,00;999998,00;999998,00;999998,00;999998,00;999998,00;999998,00;999998,00;999998,00;999998,00;999998,00;999998,00;;;;;;;;;;;;;;;;;4,8831;0,00000;0,0000;0,00500488;0,00500488;0,00241;1,32237;175,2752;19,421660;-0,003038;24,022542;24,572445;-0,0007;-0,0655;7,44;743,33;0,00;0,01;0,49;;765,381;766,723;0,0488503;20,91800;0,07100;0,01900;0,0008432;;-0,03;229,00;;;
;;230;20,89300;0,08600;0,020000;89,675;100,42;-73,4701;0,000;101,010;30,000;0,000;435,150;444,750;25,00;1127,583;263,196;0,000;835,400;874,200;853,700;320,750;;;;;0,00;0,00;0,00;3,00;2,02;15,933;24,281;0,58;0,58;999998,00;999998,00;999998,00;999998,00;999998,00;999998,00;999998,00;999998,00;999998,00;999998,00;999998,00;999998,00;999998,00;999998,00;999998,00;;;;;;;;;;;;;;;;;4,6787;0,00000;0,0000;0,00000000;0,00000000;0,00138;Infinity;175,2799;19,338634;-0,003658;23,826764;24,352415;-0,0008;-0,0781;7,44;743,33;0,00;0,01;0,44;;762,074;766,723;0,0468053;20,92000;0,07000;0,01300;0,0008109;;-0,03;230,00;;;
;;231;20,89600;0,08500;0,012000;90,250;100,43;-73,4701;0,000;101,012;30,000;0,000;433,550;442,850;25,00;1127,650;263,196;0,000;835,400;874,400;853,700;320,750;;;;;0,00;0,00;0,00;3,00;2,02;15,940;24,278;0,58;0,58;999998,00;999998,00;999998,00;999998,00;999998,00;999998,00;999998,00;999998,00;999998,00;999998,00;999998,00;999998,00;999998,00;999998,00;999998,00;;;;;;;;;;;;;;;;;3,8339;0,00000;0,0000;-0,00583903;-0,00583903;0,00258;-1,08336;175,2837;19,436301;-0,003713;23,859046;24,370842;-0,0008;-0,0793;7,44;743,33;0,00;0,01;0,42;;758,793;760,122;0,0383539;20,92100;0,07000;0,02000;0,0006619;;-0,03;231,00;;;
;;232;20,89900;0,08200;0,003000;90,600;100,41;-73,4601;0,000;101,014;30,000;0,000;432,050;441,050;25,00;1127,750;263,196;0,000;835,600;874,500;853,700;320,750;;;;;0,00;0,00;0,00;3,00;2,02;15,955;24,297;0,58;0,58;999998,00;999998,00;999998,00;999998,00;999998,00;999998,00;999998,00;999998,00;999998,00;999998,00;999998,00;999998,00;999998,00;999998,00;999998,00;;;;;;;;;;;;;;;;;4,3118;0,00000;0,0000;-0,00500488;-0,00500488;0,00087;-1,20890;175,2880;19,507728;-0,003477;23,863875;24,360982;-0,0007;-0,0743;7,44;743,33;0,00;0,01;0,40;;755,540;760,122;0,0431354;20,92200;0,06900;0,01000;0,0007407;;-0,02;232,00;;;
;;233;20,90100;0,08000;0,005000;90,325;100,36;-73,4601;0,000;101,010;30,000;0,000;430,550;439,150;25,00;1127,850;263,196;0,000;835,800;874,600;853,700;320,750;;;;;0,00;0,00;0,00;3,00;2,02;15,898;24,297;0,58;0,58;999998,00;999998,00;999998,00;999998,00;999998,00;999998,00;999998,00;999998,00;999998,00;999998,00;999998,00;999998,00;999998,00;999998,00;999998,00;;;;;;;;;;;;;;;;;5,3702;0,00000;0,0000;-0,00583903;-0,00583903;-0,00223;-0,98528;175,2934;19,512000;-0,003035;23,786232;24,261350;-0,0006;-0,0646;7,44;743,33;0,00;0,01;0,38;;752,318;753,637;0,0537240;20,92300;0,06800;-0,00800;0,0009206;;-0,02;233,00;;;
;;234;20,90500;0,07800;0,003000;90,075;100,37;-73,4501;0,000;101,012;30,000;0,000;429,050;437,450;25,00;1128,050;263,196;0,000;836,300;874,700;853,700;320,750;;;;;0,00;0,00;0,00;3,00;2,02;15,938;24,291;0,58;0,58;999998,00;999998,00;999998,00;999998,00;999998,00;999998,00;999998,00;999998,00;999998,00;999998,00;999998,00;999998,00;999998,00;999998,00;999998,00;;;;;;;;;;;;;;;;;6,0585;0,00000;0,0000;0,00000000;0,00000000;-0,00447;Infinity;175,2994;19,519010;-0,003117;23,711879;24,176113;-0,0007;-0,0661;7,44;743,33;0,00;0,01;0,36;;749,128;753,637;0,0606097;20,92400;0,06700;-0,02100;0,0010372;;-0,01;234,00;;;
;;235;20,90900;0,07700;-0,002000;88,850;100,29;-73,4601;0,000;101,012;30,000;0,000;427,650;435,750;25,00;1128,183;263,196;0,000;836,700;874,800;853,600;320,750;;;;;0,00;0,00;0,00;3,00;2,02;15,935;24,289;0,58;0,57;999998,00;999998,00;999998,00;999998,00;999998,00;999998,00;999998,00;999998,00;999998,00;999998,00;999998,00;999998,00;999998,00;999998,00;999998,00;;;;;;;;;;;;;;;;;4,6426;0,00000;0,0000;0,00667318;0,00667318;-0,00187;0,76888;175,3041;19,417534;-0,002350;23,511635;23,956963;-0,0005;-0,0494;7,44;743,33;0,00;0,01;0,33;;745,963;747,266;0,0464445;20,92500;0,06600;-0,00600;0,0007998;;-0,02;235,00;;;
;;236;20,91000;0,07600;-0,009000;91,000;100,30;-73,4601;0,000;101,016;30,000;0,000;426,350;434,150;25,00;1128,283;263,196;0,000;836,900;874,900;853,600;320,750;;;;;0,00;0,00;0,00;3,00;2,02;15,914;24,307;0,58;0,58;999998,00;999998,00;999998,00;999998,00;999998,00;999998,00;999998,00;999998,00;999998,00;999998,00;999998,00;999998,00;999998,00;999998,00;999998,00;;;;;;;;;;;;;;;;;3,5264;0,00000;0,0000;-0,00083415;-0,00083415;0,00019;-5,87337;175,3076;19,681000;-0,002456;23,758209;24,192862;-0,0005;-0,0521;7,44;743,33;0,00;0,00;0,32;;742,819;747,266;0,0352780;20,92600;0,06500;0,00600;0,0006002;;-0,02;236,00;;;
;;237;20,91100;0,07400;0,000000;91,225;100,30;-73,4601;0,000;101,016;30,000;0,000;425,050;432,650;25,00;1128,517;263,196;0,000;837,400;875,100;853,600;320,750;;;;;0,00;0,00;0,00;3,00;2,02;15,927;24,310;0,58;0,58;999998,00;999998,00;999998,00;999998,00;999998,00;999998,00;999998,00;999998,00;999998,00;999998,00;999998,00;999998,00;999998,00;999998,00;999998,00;;;;;;;;;;;;;;;;;2,9348;0,00000;0,0000;0,00000000;0,00000000;0,00175;Infinity;175,3106;19,735427;-0,002408;23,751268;24,175947;-0,0005;-0,0510;7,44;743,33;0,00;0,00;0,32;;739,699;740,992;0,0293602;20,92600;0,06400;0,01500;0,0004990;;-0,02;237,00;;;
;;238;20,91300;0,07300;0,008000;92,300;100,26;-73,4601;0,000;101,012;30,000;0,000;423,750;431,150;25,00;1128,350;263,196;0,000;836,800;875,200;853,600;320,750;;;;;0,00;0,00;0,00;3,00;2,02;15,961;24,291;0,58;0,58;999998,00;999998,00;999998,00;999998,00;999998,00;999998,00;999998,00;999998,00;999998,00;999998,00;999998,00;999998,00;999998,00;999998,00;999998,00;;;;;;;;;;;;;;;;;2,4464;0,00000;0,0000;0,00000000;0,00000000;0,00212;Infinity;175,3130;19,881795;-0,002049;23,854240;24,270809;-0,0004;-0,0436;7,44;743,33;0,00;0,00;0,30;;736,602;740,992;0,0244738;20,92700;0,06400;0,01700;0,0004133;;-0,02;238,00;;;
;;239;20,91500;0,07100;0,024000;92,500;100,32;-73,4601;0,000;101,018;29,900;0,000;422,550;429,650;25,00;1128,317;263,196;0,000;836,700;875,300;853,500;320,750;;;;;0,00;0,00;0,00;3,00;2,03;15,955;24,315;0,58;0,58;999998,00;999998,00;999998,00;999998,00;999998,00;999998,00;999998,00;999998,00;999998,00;999998,00;999998,00;999998,00;999998,00;999998,00;999998,00;;;;;;;;;;;;;;;;;2,0727;0,00000;0,0000;0,00000000;0,00000000;0,00318;Infinity;175,3151;19,931566;-0,002612;23,846233;24,246916;-0,0006;-0,0555;7,44;743,33;0,00;0,00;0,30;;733,529;734,812;0,0207350;20,92700;0,06300;0,02300;0,0003500;;-0,02;239,00;;;
;;240;20,91700;0,07000;0,019000;91,725;100,31;-73,4601;0,000;101,018;29,900;0,000;421,450;428,250;25,00;1128,317;263,196;0,000;836,600;875,400;853,500;320,750;;;;;0,00;0,00;0,00;3,00;2,03;15,961;24,299;0,58;0,58;999998,00;999998,00;999998,00;999998,00;999998,00;999998,00;999998,00;999998,00;999998,00;999998,00;999998,00;999998,00;999998,00;999998,00;999998,00;;;;;;;;;;;;;;;;;2,1057;0,00000;0,0000;0,00000000;0,00000000;0,00141;Infinity;175,3172;19,873778;-0,002534;23,715199;24,097838;-0,0005;-0,0535;7,44;743,33;0,00;0,00;0,25;;730,482;734,812;0,0210650;20,92900;0,06300;0,01300;0,0003557;;-0,02;240,00;;;
;;241;20,91800;0,07000;0,013000;92,750;100,34;-73,4601;0,000;101,020;29,900;0,000;420,350;426,950;25,00;1128,383;263,196;0,000;836,700;875,500;853,500;320,750;;;;;0,00;0,00;0,00;3,00;2,03;15,986;24,299;0,58;0,58;999998,00;999998,00;999998,00;999998,00;999998,00;999998,00;999998,00;999998,00;999998,00;999998,00;999998,00;999998,00;999998,00;999998,00;999998,00;;;;;;;;;;;;;;;;;1,6257;0,00000;0,0000;-0,00083415;-0,00083415;0,00107;-4,87026;175,3188;20,010643;-0,002853;23,816194;24,190137;-0,0006;-0,0605;7,44;743,33;0,00;0,00;0,21;;727,458;728,729;0,0162638;20,93100;0,06200;0,01100;0,0002729;;-0,02;241,00;;;
;;242;20,92000;0,06900;0,020000;94,375;100,39;-73,4601;0,000;101,014;29,900;0,000;419,350;425,750;25,00;1128,550;263,196;0,000;837,100;875,600;853,500;320,750;;;;;0,00;0,00;0,00;3,00;2,03;15,927;24,305;0,58;0,58;999998,00;999998,00;999998,00;999998,00;999998,00;999998,00;999998,00;999998,00;999998,00;999998,00;999998,00;999998,00;999998,00;999998,00;999998,00;;;;;;;;;;;;;;;;;2,6209;0,00000;0,0000;0,00583903;0,00583903;0,00001;0,59672;175,3214;20,209230;-0,003291;23,995327;24,361538;-0,0007;-0,0703;7,44;743,33;0,00;0,00;0,24;;724,461;728,729;0,0262199;20,93000;0,06000;0,00500;0,0004345;;-0,02;242,00;;;
;;243;20,92100;0,06800;0,010000;96,000;100,31;-73,4701;0,000;101,014;29,900;0,000;418,350;424,550;25,00;1128,683;263,196;0,000;837,400;875,700;853,500;320,750;;;;;0,00;0,00;0,00;3,00;2,03;15,931;24,297;0,58;0,58;999998,00;999998,00;999998,00;999998,00;999998,00;999998,00;999998,00;999998,00;999998,00;999998,00;999998,00;999998,00;999998,00;999998,00;999998,00;;;;;;;;;;;;;;;;;2,6094;0,00000;0,0000;0,00583903;0,00583903;-0,00179;0,65604;175,3240;20,406820;-0,002571;24,172155;24,530390;-0,0006;-0,0553;7,44;743,33;0,00;0,00;0,19;;721,491;722,749;0,0261045;20,93200;0,06100;-0,00500;0,0004276;;-0,03;243,00;;;
;;244;20,92200;0,06700;-0,008000;94,675;100,35;-73,4701;0,000;101,006;29,900;0,000;417,250;423,350;25,00;1128,583;263,196;0,000;837,000;875,800;853,500;320,750;;;;;0,00;0,00;0,00;3,00;2,03;15,994;24,294;0,58;0,58;999998,00;999998,00;999998,00;999998,00;999998,00;999998,00;999998,00;999998,00;999998,00;999998,00;999998,00;999998,00;999998,00;999998,00;999998,00;;;;;;;;;;;;;;;;;2,6141;0,00000;0,0000;-0,00083415;-0,00083415;-0,00250;-4,19418;175,3266;20,292197;-0,002972;23,973183;24,323659;-0,0006;-0,0634;7,44;743,33;0,00;0,00;0,17;;718,544;722,749;0,0261515;20,93300;0,06000;-0,00900;0,0004304;;-0,03;244,00;;;
;;245;20,92300;0,06600;-0,021000;93,575;100,38;-73,4701;0,000;101,010;29,900;0,000;416,150;422,050;25,00;1128,950;263,196;0,000;838,000;875,900;853,500;320,850;;;;;0,00;0,00;0,00;3,00;2,03;15,946;24,289;0,58;0,58;999998,00;999998,00;999998,00;999998,00;999998,00;999998,00;999998,00;999998,00;999998,00;999998,00;999998,00;999998,00;999998,00;999998,00;999998,00;;;;;;;;;;;;;;;;;4,1189;0,00000;0,0000;0,00000000;0,00000000;-0,00498;Infinity;175,3308;20,200614;-0,003179;23,802070;24,139526;-0,0007;-0,0673;7,44;743,33;0,00;0,00;0,19;;715,625;716,876;0,0412056;20,93200;0,05900;-0,02300;0,0006805;;-0,03;245,00;;;
;;246;20,92400;0,06500;-0,006000;92,100;100,30;-73,4701;0,000;101,010;29,900;0,000;415,150;420,950;25,00;1129,083;263,196;0,000;838,300;876,000;853,500;320,850;;;;;0,00;0,00;0,00;3,00;2,03;15,999;24,305;0,58;0,58;999998,00;999998,00;999998,00;999998,00;999998,00;999998,00;999998,00;999998,00;999998,00;999998,00;999998,00;999998,00;999998,00;999998,00;999998,00;;;;;;;;;;;;;;;;;1,7641;0,00000;0,0000;0,00083415;0,00083415;-0,00123;3,77907;175,3325;20,064895;-0,002384;23,585343;23,914851;-0,0005;-0,0500;7,44;743,33;0,00;0,00;0,15;;712,728;716,876;0,0176478;20,93400;0,05900;-0,00200;0,0002941;;-0,03;246,00;;;
;;247;20,92500;0,06400;0,006000;93,150;100,39;-73,4701;0,000;101,010;29,900;0,000;414,150;419,750;25,00;1129,183;263,196;0,000;838,500;876,100;853,500;320,850;;;;;0,00;0,00;0,00;3,00;2,03;15,948;24,315;0,58;0,58;999998,00;999998,00;999998,00;999998,00;999998,00;999998,00;999998,00;999998,00;999998,00;999998,00;999998,00;999998,00;999998,00;999998,00;999998,00;;;;;;;;;;;;;;;;;1,8328;0,00000;0,0000;-0,00667318;-0,00667318;-0,00034;-0,42931;175,3344;20,203295;-0,003372;23,690822;24,011162;-0,0007;-0,0710;7,44;743,33;0,00;0,00;0,17;;709,850;711,096;0,0183352;20,93300;0,05800;0,00300;0,0003039;;-0,03;247,00;;;
;;248;20,92600;0,06400;0,015000;92,975;100,32;-73,4601;0,000;101,008;29,900;0,000;413,250;418,650;25,00;1129,250;263,196;0,000;838,600;876,200;853,500;320,850;;;;;0,00;0,00;0,00;3,00;2,03;15,994;24,315;0,58;0,58;999998,00;999998,00;999998,00;999998,00;999998,00;999998,00;999998,00;999998,00;999998,00;999998,00;999998,00;999998,00;999998,00;999998,00;999998,00;;;;;;;;;;;;;;;;;0,8530;0,00000;0,0000;0,00000000;0,00000000;0,00108;Infinity;175,3352;20,206275;-0,002579;23,642827;23,951771;-0,0005;-0,0542;7,44;743,33;0,00;0,00;0,15;;706,993;711,096;0,0085333;20,93400;0,05800;0,01100;0,0001422;;-0,02;248,00;;;
;;249;20,92600;0,06300;0,017000;96,800;100,37;-73,4701;0,000;101,014;29,900;0,000;412,350;417,550;25,00;1129,183;263,196;0,000;838,400;876,200;853,500;320,850;;;;;0,00;0,00;0,00;3,00;2,03;15,984;24,307;0,58;0,58;999998,00;999998,00;999998,00;999998,00;999998,00;999998,00;999998,00;999998,00;999998,00;999998,00;999998,00;999998,00;999998,00;999998,00;999998,00;;;;;;;;;;;;;;;;;1,0867;0,00000;0,0000;0,00750732;0,00750732;0,00147;0,38986;175,3363;20,640218;-0,003110;24,097975;24,401865;-0,0007;-0,0666;7,44;743,33;0,00;0,00;0,17;;704,158;705,396;0,0108718;20,93300;0,05800;0,01300;0,0001773;;-0,03;249,00;;;
;;250;20,92700;0,06300;0,023000;94,825;100,33;-73,4701;0,000;101,010;29,900;0,000;411,550;416,650;25,00;1128,983;263,196;0,000;837,800;876,300;853,400;320,850;;;;;0,00;0,00;0,00;3,00;2,04;15,994;24,302;0,58;0,58;999998,00;999998,00;999998,00;999998,00;999998,00;999998,00;999998,00;999998,00;999998,00;999998,00;999998,00;999998,00;999998,00;999998,00;999998,00;;;;;;;;;;;;;;;;;0,3383;0,00000;0,0000;-0,00667318;-0,00667318;0,00146;-0,43451;175,3366;20,448418;-0,002740;23,827726;24,123003;-0,0006;-0,0580;7,44;743,33;0,00;0,00;0,13;;701,344;705,396;0,0033848;20,93500;0,05800;0,01300;0,0000565;;-0,03;250,00;;;
;;251;20,92700;0,06200;0,013000;96,400;100,31;-73,4601;0,000;101,010;29,900;0,000;410,750;415,650;25,00;1129,050;263,196;0,000;837,900;876,400;853,400;320,850;;;;;0,00;0,00;0,00;3,00;2,04;15,994;24,310;0,58;0,58;999998,00;999998,00;999998,00;999998,00;999998,00;999998,00;999998,00;999998,00;999998,00;999998,00;999998,00;999998,00;999998,00;999998,00;999998,00;;;;;;;;;;;;;;;;;1,2052;0,00000;0,0000;-0,00583903;-0,00583903;-0,00035;-0,44710;175,3378;20,637606;-0,002485;24,001433;24,287755;-0,0005;-0,0529;7,44;743,33;0,00;0,00;0,13;;698,553;699,784;0,0120571;20,93500;0,05700;0,00300;0,0001957;;-0,02;251,00;;;
;;252;20,92900;0,06000;0,011000;96,750;100,29;-73,4601;0,000;101,012;29,900;0,000;409,950;414,750;25,00;1129,183;263,196;0,000;838,200;876,500;853,400;320,850;;;;;0,00;0,00;0,00;3,00;2,04;15,933;24,307;0,58;0,58;999998,00;999998,00;999998,00;999998,00;999998,00;999998,00;999998,00;999998,00;999998,00;999998,00;999998,00;999998,00;999998,00;999998,00;999998,00;;;;;;;;;;;;;;;;;0,5987;0,00000;0,0000;0,00166829;0,00166829;0,00019;1,56919;175,3384;20,695201;-0,002364;24,021538;24,302800;-0,0005;-0,0504;7,44;743,33;0,00;0,00;0,11;;695,784;699,784;0,0059892;20,93600;0,05700;0,00600;0,0000973;;-0,02;252,00;;;
;;253;20,93100;0,06100;0,005000;97,525;100,28;-73,4601;0,000;101,010;29,900;0,000;409,150;413,850;25,00;1129,150;263,196;0,000;838,000;876,600;853,400;320,950;;;;;0,00;0,00;0,00;3,00;2,04;16,011;24,302;0,58;0,57;999998,00;999998,00;999998,00;999998,00;999998,00;999998,00;999998,00;999998,00;999998,00;999998,00;999998,00;999998,00;999998,00;999998,00;999998,00;;;;;;;;;;;;;;;;;0,9766;0,00000;0,0000;-0,00583903;-0,00583903;0,00038;-0,39607;175,3394;20,798226;-0,002186;24,094012;24,370785;-0,0005;-0,0467;7,44;743,33;0,00;0,00;0,13;;693,037;694,261;0,0097695;20,93500;0,05600;0,00700;0,0001578;;-0,02;253,00;;;
