Repository: FireDynamics/BESKID_ExperimentalData

# Cone Calorimeter Experiments

Experiments have been conducted, with sample in horizontal orientation. Samples were wrapped in aluminium foil. No retainer frame or grid have been used.

Different types of insulation material have been used below the PMMA samples: CaSiO3 and Al2O3. The goal was to an insulation material that has a more reproducible behaviour compared to the common fiber blankets. The CaSiO3 block below the sample was manufactured from the same boards used as backing of the large scale experiments. However, it was found that these boards contain a lot of moisture making the mass loss measurements unreliable.

File: Materials/PMMA/DE_6mm/Cone/Al2O3/18032026_PMMA_DE_6mm_q50_Al2O3_R1.csv (part 4 of 5)
General information;;time (s);O2;CO2;CO;Pdiff;Light;Mass;Methane;AmbP;AmbH;HFM;TC stack;TC smoke;TC amb.;TC cone;T PK;Soot;TC cone1;TC cone2;TC cone3;TC aux;CH4;CO;CO2;Ethene;H2O;n.u.;n.u.;UOX Bin;n.u.;UOX Hum.;UOX Temp;n.u.;TEext1;TEext2;TEext3;TEext4;TEext5;TEext6;TEext7;TEext8;TEext9;TEext10;TEext11;TEext12;TEext13;TEext14;TEext15;n.u.;n.u.;n.u.;n.u.;n.u.;n.u.;n.u.;n.u.;n.u.;n.u.;n.u.;n.u.;n.u.;n.u.;n.u.;n.u.;n.u.;HRR/a;EHC;SEA;MLR;MLR/a;COY;CO2Y/sh;THR/a;MFR;K;Vstack;Vsmoke;SPR;RSR;TSP;TSR;COP;CO2P;O2C;TOC;ARHE;Mass;HRR;O2/sh;CO2/sh;CO/sh;phi;FU27;FU28;FU29;FU30;FU31;
;;;%;%;%;Pa;-;g;g/s;Pa;%;kW/m²;°C;°C;°C;°C;°C;g/min;°C;°C;°C;°C;ppm;ppm;%;ppm;ppm;no;no;;no;%;°C;no;°C;°C;°C;°C;°C;°C;°C;°C;°C;°C;°C;°C;°C;°C;°C;no;no;no;no;no;no;no;no;no;no;no;no;no;no;no;no;no;kW/m²;MJ/kg;m²/kg;g/s;g/(s*m²);[kg/kg];[kg/kg];MJ/m²;g/s;1/m;l/s;l/s;m²/s;(m²/s)/m²;m²;m²;g/s;g/s;g/s;g;kW/m²;g;kW;[%];[%];%;;;;;;;
;;189;17,82800;2,72200;0,035000;78,550;86,07;-45,3900;0,000;101,410;20,700;0,000;494,850;538,350;25,20;1013,217;263,190;0,000;732,000;757,400;730,800;316,350;;;;;0,00;0,00;0,00;3,00;1,83;15,185;24,833;0,58;0,50;999998,00;999998,00;999998,00;999998,00;999998,00;999998,00;999998,00;999998,00;999998,00;999998,00;999998,00;999998,00;999998,00;999998,00;999998,00;;;;;;;;;;;;;;;;;827,5262;45,37865;189,0020;0,18172201;0,18172201;0,00328;4,03047;107,7716;17,092028;0,150287;23,947900;26,053051;0,0343;3,4466;4,29;430,06;0,00;0,73;62,91;;568,014;568,278;8,2462989;17,61900;2,85100;0,02800;0,1637393;;27,80;189,00;;;
;;190;17,80200;2,73800;0,039000;73,575;86,88;-45,6500;0,000;101,410;20,600;0,000;495,650;539,250;25,30;1013,183;263,190;0,000;731,900;757,400;730,800;316,350;;;;;0,00;0,00;0,00;3,00;1,83;15,185;24,833;0,58;0,50;999998,00;999998,00;999998,00;999998,00;999998,00;999998,00;999998,00;999998,00;999998,00;999998,00;999998,00;999998,00;999998,00;999998,00;999998,00;;;;;;;;;;;;;;;;;798,0899;19,80064;77,6600;0,40165202;0,40165202;0,00404;1,76215;108,5697;16,528555;0,140905;23,195848;25,236278;0,0312;3,1302;4,32;433,19;0,00;0,71;60,71;;569,303;568,278;7,9529663;17,62600;2,84900;0,03400;0,1632913;;27,54;190,00;;;
;;191;17,78700;2,75200;0,021000;80,650;84,68;-46,1400;0,000;101,410;20,600;0,000;496,450;540,350;25,30;1012,983;263,183;0,000;731,400;757,300;730,800;316,350;;;;;0,00;0,00;0,00;3,00;1,83;15,196;24,823;0,58;0,49;999998,00;999998,00;999998,00;999998,00;999998,00;999998,00;999998,00;999998,00;999998,00;999998,00;999998,00;999998,00;999998,00;999998,00;999998,00;;;;;;;;;;;;;;;;;837,5127;23,67208;109,6542;0,35255941;0,35255941;0,00179;2,11662;109,4072;17,291064;0,166596;24,305105;26,454354;0,0387;3,8795;4,36;437,07;0,00;0,75;63,70;;570,604;571,045;8,3458145;17,61600;2,87100;0,01800;0,1638081;;27,05;191,00;;;
;;192;17,76500;2,77500;0,006000;77,150;86,32;-46,3701;0,000;101,400;20,600;0,000;497,050;541,050;25,30;1012,683;263,190;0,000;730,600;757,200;730,800;316,350;;;;;0,00;0,00;0,00;3,00;1,83;15,137;24,839;0,58;0,50;999998,00;999998,00;999998,00;999998,00;999998,00;999998,00;999998,00;999998,00;999998,00;999998,00;999998,00;999998,00;999998,00;999998,00;999998,00;;;;;;;;;;;;;;;;;829,4485;20,92417;84,7664;0,39501953;0,39501953;0,00145;1,88054;110,2367;16,901499;0,147429;23,786227;25,891838;0,0335;3,3602;4,39;440,43;0,00;0,74;63,14;;571,973;571,045;8,2654548;17,56900;2,92300;0,01600;0,1660076;;26,82;192,00;;;
;;193;17,74700;2,78700;0,016000;78,175;85,85;-46,9200;0,000;101,414;20,600;0,000;497,350;541,350;25,30;1012,783;263,190;0,000;730,900;757,200;730,800;316,350;;;;;0,00;0,00;0,00;3,00;1,83;15,170;24,844;0,58;0,49;999998,00;999998,00;999998,00;999998,00;999998,00;999998,00;999998,00;999998,00;999998,00;999998,00;999998,00;999998,00;999998,00;999998,00;999998,00;;;;;;;;;;;;;;;;;848,2287;20,45302;84,5976;0,41326904;0,41326904;0,00086;1,82772;111,0849;17,008272;0,152882;23,950940;26,069854;0,0350;3,5084;4,42;443,94;0,00;0,76;64,52;;573,356;573,862;8,4525988;17,51700;2,95300;0,01200;0,1687479;;26,27;193,00;;;
;;194;17,72500;2,79500;0,013000;78,325;86,87;-47,1500;0,000;101,410;20,600;0,000;498,050;541,950;25,30;1012,717;263,190;0,000;730,700;757,200;730,800;316,350;;;;;0,00;0,00;0,00;3,00;1,83;15,170;24,841;0,58;0,50;999998,00;999998,00;999998,00;999998,00;999998,00;999998,00;999998,00;999998,00;999998,00;999998,00;999998,00;999998,00;999998,00;999998,00;999998,00;;;;;;;;;;;;;;;;;854,5647;41,87959;158,8843;0,20333862;0,20333862;0,00371;3,74503;111,9395;17,012613;0,141083;23,990773;26,105410;0,0323;3,2421;4,46;447,18;0,00;0,76;65,09;;574,789;573,862;8,5157373;17,48800;2,97600;0,03100;0,1699884;;26,04;194,00;;;
;;195;17,70400;2,80900;0,010000;74,900;85,38;-47,4200;0,000;101,410;20,500;0,000;498,350;542,150;25,30;1012,950;263,183;0,000;731,400;757,100;730,900;316,350;;;;;0,00;0,00;0,00;3,00;1,83;15,162;24,847;0,58;0,49;999998,00;999998,00;999998,00;999998,00;999998,00;999998,00;999998,00;999998,00;999998,00;999998,00;999998,00;999998,00;999998,00;999998,00;999998,00;;;;;;;;;;;;;;;;;841,2460;20,19863;85,4269;0,41502889;0,41502889;0,00290;1,80414;112,7807;16,631483;0,158317;23,467439;25,529993;0,0355;3,5579;4,49;450,74;0,00;0,75;64,05;;576,189;576,640;8,3830159;17,46500;2,99300;0,02600;0,1711947;;25,77;195,00;;;
;;196;17,69400;2,83900;0,018000;77,850;85,28;-47,9301;0,000;101,414;20,500;0,000;499,450;543,450;25,30;1012,950;263,190;0,000;731,400;757,100;730,900;316,350;;;;;0,00;0,00;0,00;3,00;1,83;15,196;24,844;0,58;0,49;999998,00;999998,00;999998,00;999998,00;999998,00;999998,00;999998,00;999998,00;999998,00;999998,00;999998,00;999998,00;999998,00;999998,00;999998,00;;;;;;;;;;;;;;;;;862,1468;23,06843;97,9202;0,37242635;0,37242635;0,00280;2,05928;113,6429;16,937160;0,159521;23,951509;26,061562;0,0365;3,6596;4,53;454,40;0,00;0,77;65,64;;577,595;576,640;8,5912926;17,44300;3,01000;0,02500;0,1723011;;25,26;196,00;;;
;;197;17,68700;2,85600;0,023000;81,925;86,17;-48,1799;0,000;101,414;20,500;0,000;500,450;544,650;25,30;1012,883;263,183;0,000;731,300;757,000;730,900;316,350;;;;;0,00;0,00;0,00;3,00;1,83;15,149;24,847;0,58;0,49;999998,00;999998,00;999998,00;999998,00;999998,00;999998,00;999998,00;999998,00;999998,00;999998,00;999998,00;999998,00;999998,00;999998,00;999998,00;;;;;;;;;;;;;;;;;886,8022;20,79450;82,3863;0,42496745;0,42496745;0,00318;1,85445;114,5297;17,357420;0,149112;24,594960;26,767200;0,0350;3,5134;4,56;457,91;0,00;0,79;67,52;;579,102;579,558;8,8369843;17,43000;3,01800;0,02700;0,1729492;;25,01;197,00;;;
;;198;17,65800;2,85600;0,031000;76,075;86,80;-48,7600;0,000;101,414;20,500;0,000;501,050;545,550;25,30;1012,883;263,183;0,000;731,400;757,000;730,800;316,350;;;;;0,00;0,00;0,00;3,00;1,83;15,168;24,841;0,58;0,50;999998,00;999998,00;999998,00;999998,00;999998,00;999998,00;999998,00;999998,00;999998,00;999998,00;999998,00;999998,00;999998,00;999998,00;999998,00;;;;;;;;;;;;;;;;;854,7797;20,64401;77,8641;0,41260783;0,41260783;0,00424;1,83572;115,3845;16,716207;0,141843;23,714778;25,820971;0,0321;3,2240;4,60;461,14;0,00;0,76;65,08;;580,575;579,558;8,5178799;17,42700;3,01200;0,03500;0,1731020;;24,43;198,00;;;
;;199;17,62600;2,85100;0,026000;72,900;87,75;-48,9601;0,000;101,414;20,500;0,000;502,150;546,850;25,30;1012,983;263,190;0,000;731,800;756,900;730,800;316,350;;;;;0,00;0,00;0,00;3,00;1,83;15,175;24,847;0,58;0,50;999998,00;999998,00;999998,00;999998,00;999998,00;999998,00;999998,00;999998,00;999998,00;999998,00;999998,00;999998,00;999998,00;999998,00;999998,00;;;;;;;;;;;;;;;;;833,8362;47,26452;165,4517;0,17580160;0,17580160;0,00472;4,20160;116,2183;16,345730;0,131017;23,240104;25,308874;0,0291;2,9189;4,62;464,06;0,00;0,74;63,49;;581,901;582,379;8,3091776;17,43500;3,00400;0,03900;0,1726807;;24,23;199,00;;;
;;200;17,61200;2,84900;0,028000;76,950;86,39;-49,2200;0,000;101,410;20,500;0,000;502,950;548,050;25,30;1012,917;263,190;0,000;731,600;756,800;730,900;316,350;;;;;0,00;0,00;0,00;3,00;1,83;15,214;24,860;0,57;0,49;999998,00;999998,00;999998,00;999998,00;999998,00;999998,00;999998,00;999998,00;999998,00;999998,00;999998,00;999998,00;999998,00;999998,00;999998,00;;;;;;;;;;;;;;;;;854,2312;20,11066;79,0900;0,42327881;0,42327881;0,00381;1,78661;117,0725;16,780280;0,146566;23,895949;26,038721;0,0335;3,3595;4,66;467,42;0,00;0,76;65,01;;583,211;582,379;8,5124142;17,44400;2,99600;0,03200;0,1723161;;23,97;200,00;;;
;;201;17,61900;2,87100;0,034000;79,225;86,39;-49,7500;0,000;101,412;20,500;0,000;503,750;549,250;25,30;1013,150;263,183;0,000;732,300;756,800;730,900;316,350;;;;;0,00;0,00;0,00;3,00;1,83;15,187;24,852;0,57;0,49;999998,00;999998,00;999998,00;999998,00;999998,00;999998,00;999998,00;999998,00;999998,00;999998,00;999998,00;999998,00;999998,00;999998,00;999998,00;;;;;;;;;;;;;;;;;864,8270;20,97561;82,8421;0,41085815;0,41085815;0,00176;1,86235;117,9374;17,013000;0,146655;24,265890;26,457648;0,0340;3,4156;4,69;470,83;0,00;0,77;65,77;;584,586;585,036;8,6180012;17,45200;2,99000;0,01800;0,1720615;;23,44;201,00;;;
;;202;17,62600;2,92300;0,018000;79,525;86,70;-50,0000;0,000;101,416;20,500;0,000;504,050;549,850;25,30;1013,250;263,190;0,000;732,700;756,700;730,900;316,350;;;;;0,00;0,00;0,00;3,00;1,83;15,183;24,844;0,57;0,49;999998,00;999998,00;999998,00;999998,00;999998,00;999998,00;999998,00;999998,00;999998,00;999998,00;999998,00;999998,00;999998,00;999998,00;999998,00;;;;;;;;;;;;;;;;;863,5996;40,02373;154,7877;0,21501668;0,21501668;0,00237;3,55338;118,8010;17,040107;0,143020;24,319028;26,528753;0,0333;3,3399;4,73;474,17;0,00;0,76;65,68;;585,970;585,036;8,6057705;17,46200;2,98100;0,02200;0,1715350;;23,19;202,00;;;
;;203;17,61600;2,95300;0,016000;75,300;86,49;-50,2700;0,000;101,416;20,500;0,000;504,650;550,550;25,30;1013,317;263,190;0,000;732,900;756,700;730,900;316,350;;;;;0,00;0,00;0,00;3,00;1,84;15,236;24,847;0,57;0,49;999998,00;999998,00;999998,00;999998,00;999998,00;999998,00;999998,00;999998,00;999998,00;999998,00;999998,00;999998,00;999998,00;999998,00;999998,00;;;;;;;;;;;;;;;;;839,8799;19,77279;77,8775;0,42327881;0,42327881;0,00216;1,76556;119,6408;16,571417;0,145475;23,678282;25,831919;0,0330;3,3080;4,76;477,48;0,00;0,75;63,93;;587,279;587,669;8,3694036;17,45900;2,99800;0,02100;0,1715419;;22,92;203,00;;;
;;204;17,56900;2,97600;0,012000;76,250;84,11;-50,7999;0,000;101,412;20,500;0,000;505,050;551,050;25,30;1013,317;263,183;0,000;733,000;756,600;730,900;316,350;;;;;0,00;0,00;0,00;3,00;1,84;15,175;24,839;0,57;0,48;999998,00;999998,00;999998,00;999998,00;999998,00;999998,00;999998,00;999998,00;999998,00;999998,00;999998,00;999998,00;999998,00;999998,00;999998,00;;;;;;;;;;;;;;;;;852,4304;21,36801;99,4793;0,39753215;0,39753215;-0,00047;1,91981;120,4933;16,669018;0,173344;23,836620;26,007661;0,0395;3,9685;4,80;481,45;0,00;0,76;64,90;;588,548;587,669;8,4944693;17,42700;3,04300;0,00300;0,1731124;;22,39;204,00;;;
;;205;17,51700;2,99300;0,031000;78,625;84,68;-51,0701;0,000;101,418;20,500;0,000;505,550;551,250;25,30;1013,283;263,183;0,000;732,900;756,600;730,900;316,350;;;;;0,00;0,00;0,00;3,00;1,84;15,198;24,839;0,57;0,48;999998,00;999998,00;999998,00;999998,00;999998,00;999998,00;999998,00;999998,00;999998,00;999998,00;999998,00;999998,00;999998,00;999998,00;999998,00;;;;;;;;;;;;;;;;;876,7296;20,71700;91,5139;0,42171224;0,42171224;-0,00018;1,85702;121,3700;16,918255;0,166611;24,216978;26,406111;0,0386;3,8728;4,84;485,32;0,00;0,78;66,75;;589,895;590,310;8,7366105;17,38000;3,07600;0,00500;0,1754669;;22,12;205,00;;;
;;206;17,48800;3,01000;0,026000;82,100;85,66;-51,6300;0,000;101,414;20,500;0,000;505,950;551,650;25,30;1013,217;263,190;0,000;732,800;756,500;730,900;316,350;;;;;0,00;0,00;0,00;3,00;1,84;15,162;24,844;0,57;0,48;999998,00;999998,00;999998,00;999998,00;999998,00;999998,00;999998,00;999998,00;999998,00;999998,00;999998,00;999998,00;999998,00;999998,00;999998,00;;;;;;;;;;;;;;;;;905,4575;22,09620;89,9440;0,40834554;0,40834554;0,00377;1,98805;122,2755;17,281247;0,155119;24,756141;26,992243;0,0367;3,6857;4,87;489,01;0,00;0,81;69,08;;591,357;590,310;9,0228842;17,33300;3,12100;0,03100;0,1774484;;21,56;206,00;;;
;;207;17,46500;3,01800;0,025000;77,050;85,62;-51,8501;0,000;101,412;20,500;0,000;506,450;552,150;25,30;1013,083;263,190;0,000;732,500;756,400;730,900;316,350;;;;;0,00;0,00;0,00;3,00;1,84;15,208;24,849;0,57;0,48;999998,00;999998,00;999998,00;999998,00;999998,00;999998,00;999998,00;999998,00;999998,00;999998,00;999998,00;999998,00;999998,00;999998,00;999998,00;;;;;;;;;;;;;;;;;887,8386;43,50806;175,5204;0,20334880;0,20334880;0,00454;3,89575;123,1633;16,733058;0,155540;23,994526;26,159695;0,0357;3,5817;4,91;492,59;0,00;0,79;67,72;;592,832;593,131;8,8473121;17,28800;3,14500;0,03700;0,1797387;;21,34;207,00;;;
;;208;17,44300;3,01200;0,027000;74,425;85,71;-52,1400;0,000;101,412;20,500;0,000;507,450;553,550;25,20;1013,050;263,190;0,000;732,600;756,300;730,800;316,350;;;;;0,00;0,00;0,00;3,00;1,84;15,193;24,852;0,57;0,48;999998,00;999998,00;999998,00;999998,00;999998,00;999998,00;999998,00;999998,00;999998,00;999998,00;999998,00;999998,00;999998,00;999998,00;999998,00;;;;;;;;;;;;;;;;;875,5909;18,90352;75,6334;0,46156820;0,46156820;0,00460;1,68135;124,0389;16,429339;0,154553;23,605522;25,749998;0,0349;3,5033;4,94;496,09;0,00;0,78;66,73;;594,221;593,131;8,7252633;17,27500;3,13800;0,03800;0,1805512;;21,05;208,00;;;
;;209;17,43000;3,00400;0,035000;77,075;85,32;-52,7100;0,000;101,414;20,500;0,000;508,150;554,450;25,30;1013,150;263,190;0,000;733,100;756,200;730,700;316,350;;;;;0,00;0,00;0,00;3,00;1,84;15,175;24,849;0,57;0,48;999998,00;999998,00;999998,00;999998,00;999998,00;999998,00;999998,00;999998,00;999998,00;999998,00;999998,00;999998,00;999998,00;999998,00;999998,00;;;;;;;;;;;;;;;;;887,4537;20,17239;83,4973;0,43839518;0,43839518;0,00482;1,79847;124,9263;16,707755;0,159097;24,038662;26,228940;0,0366;3,6733;4,98;499,77;0,00;0,79;67,66;;595,595;595,949;8,8434764;17,28600;3,13500;0,03900;0,1799367;;20,48;209,00;;;
;;210;17,42700;2,99600;0,039000;75,575;86,87;-52,9701;0,000;101,414;20,500;0,000;509,250;555,750;25,20;1013,283;263,190;0,000;733,500;756,200;730,700;316,350;;;;;0,00;0,00;0,00;3,00;1,84;15,198;24,871;0,57;0,49;999998,00;999998,00;999998,00;999998,00;999998,00;999998,00;999998,00;999998,00;999998,00;999998,00;999998,00;999998,00;999998,00;999998,00;999998,00;;;;;;;;;;;;;;;;;878,7806;41,04577;150,8072;0,21334839;0,21334839;0,00244;3,66494;125,8051;16,526498;0,141044;23,829348;26,005224;0,0322;3,2287;5,01;502,99;0,00;0,78;66,96;;596,965;595,949;8,7570482;17,28400;3,14300;0,02300;0,1801346;;20,22;210,00;;;
;;211;17,43500;2,99000;0,032000;76,925;84,79;-53,2300;0,000;101,416;20,500;0,000;510,250;557,450;25,20;1013,383;263,190;0,000;733,900;756,100;730,700;316,350;;;;;0,00;0,00;0,00;3,00;1,84;15,200;24,871;0,57;0,48;999998,00;999998,00;999998,00;999998,00;999998,00;999998,00;999998,00;999998,00;999998,00;999998,00;999998,00;999998,00;999998,00;999998,00;999998,00;;;;;;;;;;;;;;;;;887,4473;21,88457;94,3174;0,40409342;0,40409342;0,00231;1,95026;126,6926;16,657106;0,165262;24,064832;26,290916;0,0381;3,8247;5,05;506,82;0,00;0,79;67,60;;598,321;598,712;8,8434123;17,27800;3,14300;0,02200;0,1804913;;19,96;211,00;;;
;;212;17,44400;2,98100;0,018000;79,925;84,87;-53,7400;0,000;101,416;20,500;0,000;510,550;558,050;25,20;1013,717;263,190;0,000;735,000;756,000;730,700;316,350;;;;;0,00;0,00;0,00;3,00;1,84;15,233;24,849;0,56;0,48;999998,00;999998,00;999998,00;999998,00;999998,00;999998,00;999998,00;999998,00;999998,00;999998,00;999998,00;999998,00;999998,00;999998,00;999998,00;;;;;;;;;;;;;;;;;905,1413;22,97802;98,4730;0,39253743;0,39253743;0,00251;2,04188;127,5977;16,973815;0,164305;24,536806;26,819634;0,0387;3,8790;5,09;510,70;0,00;0,80;68,92;;599,726;598,712;9,0197328;17,27600;3,13700;0,02300;0,1806583;;19,45;212,00;;;
;;213;17,45200;2,99800;0,022000;78,775;83,09;-54,0200;0,000;101,408;20,600;0,000;511,250;558,750;25,20;1013,883;263,183;0,000;735,600;755,900;730,700;316,350;;;;;0,00;0,00;0,00;3,00;1,84;15,179;24,860;0,56;0,46;999998,00;999998,00;999998,00;999998,00;999998,00;999998,00;999998,00;999998,00;999998,00;999998,00;999998,00;999998,00;999998,00;999998,00;999998,00;;;;;;;;;;;;;;;;;895,5186;20,79431;101,0508;0,42914836;0,42914836;0,00145;1,84633;128,4932;16,839719;0,185566;24,376336;26,641130;0,0434;4,3518;5,13;515,05;0,00;0,79;68,16;;601,138;601,461;8,9238431;17,28800;3,12600;0,01600;0,1801510;;19,17;213,00;;;
;;214;17,46200;3,04300;0,021000;70,775;85,13;-54,5800;0,000;101,408;20,600;0,000;511,950;559,550;25,20;1013,117;263,190;0,000;733,500;755,800;730,600;316,350;;;;;0,00;0,00;0,00;3,00;1,84;15,193;24,852;0,56;0,48;999998,00;999998,00;999998,00;999998,00;999998,00;999998,00;999998,00;999998,00;999998,00;999998,00;999998,00;999998,00;999998,00;999998,00;999998,00;;;;;;;;;;;;;;;;;844,9988;20,66662;87,7863;0,40744019;0,40744019;0,00151;1,84205;129,3382;15,950836;0,161351;23,121248;25,271011;0,0358;3,5893;5,17;518,64;0,00;0,75;64,35;;602,395;601,461;8,4204135;17,30000;3,12600;0,01700;0,1794479;;18,61;214,00;;;
;;215;17,45900;3,07600;0,003000;73,300;85,92;-54,7999;0,000;101,408;20,600;0,000;512,350;560,150;25,20;1012,983;263,190;0,000;733,300;755,700;730,500;316,350;;;;;0,00;0,00;0,00;3,00;1,84;15,196;24,847;0,56;0,48;999998,00;999998,00;999998,00;999998,00;999998,00;999998,00;999998,00;999998,00;999998,00;999998,00;999998,00;999998,00;999998,00;999998,00;999998,00;;;;;;;;;;;;;;;;;861,7208;41,88663;167,4530;0,20500692;0,20500692;0,00054;3,75449;130,1999;16,226540;0,152067;23,539267;25,735377;0,0343;3,4450;5,20;522,08;0,00;0,77;65,66;;603,562;604,039;8,5870482;17,28900;3,15100;0,01000;0,1798974;;18,39;215,00;;;
;;216;17,42700;3,12100;0,005000;75,075;85,40;-55,0900;0,000;101,408;20,600;0,000;513,250;560,950;25,20;1012,683;263,190;0,000;732,500;755,600;730,500;316,350;;;;;0,00;0,00;0,00;3,00;1,84;15,208;24,844;0,56;0,48;999998,00;999998,00;999998,00;999998,00;999998,00;999998,00;999998,00;999998,00;999998,00;999998,00;999998,00;999998,00;999998,00;999998,00;999998,00;;;;;;;;;;;;;;;;;881,0854;19,54508;80,4880;0,44921875;0,44921875;0,00286;1,75930;131,0810;16,407427;0,158172;23,843484;26,059429;0,0362;3,6284;5,24;525,71;0,00;0,79;67,24;;604,802;604,039;8,7800157;17,24200;3,19900;0,02600;0,1819521;;18,10;216,00;;;
;;217;17,38000;3,14500;0,031000;76,950;84,22;-55,6400;0,000;101,412;20,600;0,000;513,350;561,050;25,20;1012,350;263,183;0,000;731,600;755,500;730,500;316,350;;;;;0,00;0,00;0,00;3,00;1,84;15,225;24,847;0,57;0,47;999998,00;999998,00;999998,00;999998,00;999998,00;999998,00;999998,00;999998,00;999998,00;999998,00;999998,00;999998,00;999998,00;999998,00;999998,00;;;;;;;;;;;;;;;;;902,0640;20,82192;92,2501;0,43171183;0,43171183;0,00333;1,85964;131,9831;16,609434;0,172072;24,141745;26,384973;0,0398;3,9965;5,28;529,71;0,00;0,80;68,79;;606,124;606,600;8,9890681;17,20300;3,21000;0,02900;0,1840589;;17,55;217,00;;;
;;218;17,33300;3,13800;0,037000;77,275;84,74;-55,9100;0,000;101,412;20,600;0,000;513,850;561,450;25,20;1012,383;263,190;0,000;731,700;755,400;730,600;316,350;;;;;0,00;0,00;0,00;3,00;1,85;15,215;24,863;0,57;0,48;999998,00;999998,00;999998,00;999998,00;999998,00;999998,00;999998,00;999998,00;999998,00;999998,00;999998,00;999998,00;999998,00;999998,00;999998,00;;;;;;;;;;;;;;;;;903,6644;40,48242;172,9786;0,22244263;0,22244263;0,00495;3,61844;132,8868;16,636372;0,165861;24,204452;26,446607;0,0385;3,8613;5,32;533,57;0,00;0,80;68,96;;607,485;606,600;9,0050161;17,20000;3,21300;0,04000;0,1840884;;17,28;218,00;;;
;;219;17,28800;3,13500;0,038000;74,525;85,63;-56,1799;0,000;101,412;20,600;0,000;514,350;562,050;25,20;1012,417;263,190;0,000;731,900;755,300;730,600;316,350;;;;;0,00;0,00;0,00;3,00;1,85;15,162;24,863;0,57;0,48;999998,00;999998,00;999998,00;999998,00;999998,00;999998,00;999998,00;999998,00;999998,00;999998,00;999998,00;999998,00;999998,00;999998,00;999998,00;;;;;;;;;;;;;;;;;890,5403;20,28538;80,9777;0,43746948;0,43746948;0,00529;1,82365;133,7773;16,329726;0,155405;23,781427;25,986879;0,0354;3,5550;5,35;537,13;0,01;0,80;68,03;;608,808;609,246;8,8742338;17,18100;3,24400;0,04300;0,1848360;;17,01;219,00;;;
;;220;17,27500;3,14300;0,039000;76,575;85,04;-56,7400;0,000;101,412;20,600;0,000;515,450;563,550;25,20;1012,483;263,190;0,000;732,000;755,300;730,700;316,350;;;;;0,00;0,00;0,00;3,00;1,85;15,198;24,860;0,57;0,48;999998,00;999998,00;999998,00;999998,00;999998,00;999998,00;999998,00;999998,00;999998,00;999998,00;999998,00;999998,00;999998,00;999998,00;999998,00;;;;;;;;;;;;;;;;;915,4951;21,37827;88,0831;0,42673747;0,42673747;0,00390;1,93624;134,6928;16,535126;0,162412;24,132056;26,383976;0,0376;3,7720;5,39;540,90;0,00;0,83;70,00;;610,145;609,246;9,1229089;17,12000;3,31700;0,03300;0,1877097;;16,45;220,00;;;
;;221;17,28600;3,14300;0,023000;74,775;84,62;-57,0300;0,000;101,406;20,600;0,000;515,950;564,350;25,20;1012,683;263,190;0,000;732,700;755,200;730,700;316,350;;;;;0,00;0,00;0,00;3,00;1,85;15,236;24,857;0,58;0,48;999998,00;999998,00;999998,00;999998,00;999998,00;999998,00;999998,00;999998,00;999998,00;999998,00;999998,00;999998,00;999998,00;999998,00;999998,00;;;;;;;;;;;;;;;;;924,0466;21,49853;89,4247;0,42831421;0,42831421;0,00299;1,93917;135,6168;16,331711;0,167319;23,858304;26,096394;0,0383;3,8436;5,43;544,74;0,00;0,83;70,63;;611,546;611,943;9,2081245;17,03800;3,37500;0,02700;0,1919052;;16,16;221,00;;;
;;222;17,28400;3,13700;0,022000;71,025;83,29;-57,5900;0,000;101,408;20,600;0,000;516,150;564,450;25,20;1012,417;263,190;0,000;731,800;755,200;730,800;316,350;;;;;0,00;0,00;0,00;3,00;1,85;15,187;24,849;0,58;0,48;999998,00;999998,00;999998,00;999998,00;999998,00;999998,00;999998,00;999998,00;999998,00;999998,00;999998,00;999998,00;999998,00;999998,00;999998,00;;;;;;;;;;;;;;;;;913,3624;21,45994;96,3166;0,42412313;0,42412313;0,00221;1,93403;136,5302;15,913839;0,183104;23,256864;25,433181;0,0409;4,0994;5,47;548,84;0,00;0,82;69,81;;612,930;611,943;9,1016559;16,98200;3,42000;0,02200;0,1947232;;15,60;222,00;;;
;;223;17,27800;3,12600;0,023000;73,900;83,44;-57,8400;0,000;101,406;20,600;0,000;517,150;565,650;25,20;1012,250;263,190;0,000;731,300;755,100;730,900;316,350;;;;;0,00;0,00;0,00;3,00;1,85;15,225;24,857;0,58;0,48;999998,00;999998,00;999998,00;999998,00;999998,00;999998,00;999998,00;999998,00;999998,00;999998,00;999998,00;999998,00;999998,00;999998,00;999998,00;;;;;;;;;;;;;;;;;939,5441;42,23074;186,4175;0,22170003;0,22170003;0,00211;3,78043;137,4697;16,217027;0,181400;23,745868;25,972832;0,0413;4,1474;5,51;552,99;0,00;0,84;71,75;;614,335;614,812;9,3625570;16,94800;3,42900;0,02100;0,1965979;;15,35;223,00;;;
;;224;17,27600;3,12600;0,016000;75,200;84,55;-58,1300;0,000;101,398;20,600;0,000;518,350;567,450;25,20;1012,117;263,190;0,000;730,800;755,100;731,000;316,350;;;;;0,00;0,00;0,00;3,00;1,85;15,206;24,876;0,59;0,49;999998,00;999998,00;999998,00;999998,00;999998,00;999998,00;999998,00;999998,00;999998,00;999998,00;999998,00;999998,00;999998,00;999998,00;999998,00;;;;;;;;;;;;;;;;;948,5747;20,96765;85,8742;0,45081584;0,45081584;0,00313;1,87876;138,4183;16,340098;0,168106;23,981594;26,253217;0,0387;3,8849;5,55;556,87;0,00;0,85;72,47;;615,807;614,812;9,4525469;16,93800;3,43900;0,02800;0,1970014;;15,06;224,00;;;
;;225;17,28800;3,15100;0,017000;76,800;86,01;-58,6899;0,000;101,406;20,600;0,000;519,650;569,250;25,20;1012,083;263,190;0,000;730,700;755,000;731,100;316,350;;;;;0,00;0,00;0,00;3,00;1,85;15,261;24,855;0,59;0,50;999998,00;999998,00;999998,00;999998,00;999998,00;999998,00;999998,00;999998,00;999998,00;999998,00;999998,00;999998,00;999998,00;999998,00;999998,00;;;;;;;;;;;;;;;;;960,9090;22,66514;83,3738;0,42247518;0,42247518;0,00127;2,02526;139,3792;16,492346;0,151060;24,265745;26,581883;0,0352;3,5347;5,58;560,41;0,00;0,86;73,35;;617,314;617,793;9,5754581;16,92700;3,44200;0,01500;0,1977345;;14,50;225,00;;;
;;226;17,30000;3,19900;0,010000;74,225;85,58;-58,9800;0,000;101,408;20,600;0,000;521,050;570,950;25,20;1012,117;263,190;0,000;730,600;755,000;731,300;316,350;;;;;0,00;0,00;0,00;3,00;1,85;15,179;24,871;0,59;0,50;999998,00;999998,00;999998,00;999998,00;999998,00;999998,00;999998,00;999998,00;999998,00;999998,00;999998,00;999998,00;999998,00;999998,00;999998,00;;;;;;;;;;;;;;;;;943,1544;21,07659;80,3379;0,44592285;0,44592285;0,00225;1,88268;140,3224;16,191709;0,156025;23,887592;26,175262;0,0358;3,5950;5,62;564,00;0,00;0,84;72,01;;618,795;617,793;9,3985334;16,92700;3,44000;0,02200;0,1976841;;14,21;226,00;;;
;;227;17,28900;3,21000;0,026000;71,775;84,97;-59,5701;0,000;101,408;20,600;0,000;521,650;572,150;25,20;1011,850;263,190;0,000;729,600;755,000;731,500;316,350;;;;;0,00;0,00;0,00;3,00;1,85;15,200;24,865;0,59;0,50;999998,00;999998,00;999998,00;999998,00;999998,00;999998,00;999998,00;999998,00;999998,00;999998,00;999998,00;999998,00;999998,00;999998,00;999998,00;;;;;;;;;;;;;;;;;926,0728;20,97478;83,8748;0,43997192;0,43997192;0,00375;1,88249;141,2485;15,913082;0,163191;23,503567;25,778905;0,0369;3,7032;5,66;567,71;0,00;0,83;70,79;;620,186;620,663;9,2283158;16,92600;3,45300;0,03300;0,1974997;;13,62;227,00;;;
;;228;17,24200;3,21300;0,029000;76,250;85,76;-59,8199;0,000;101,410;20,600;0,000;522,650;573,650;25,20;1011,883;263,190;0,000;729,600;754,900;731,700;316,350;;;;;0,00;0,00;0,00;3,00;1,85;15,206;24,889;0,60;0,51;999998,00;999998,00;999998,00;999998,00;999998,00;999998,00;999998,00;999998,00;999998,00;999998,00;999998,00;999998,00;999998,00;999998,00;999998,00;;;;;;;;;;;;;;;;;959,5872;41,43208;155,7325;0,23079427;0,23079427;0,00531;3,73977;142,2080;16,385954;0,153954;24,248393;26,614542;0,0359;3,6068;5,69;571,31;0,01;0,86;73,46;;621,601;620,663;9,5622861;16,89500;3,49400;0,04300;0,1987681;;13,37;228,00;;;
;;229;17,20300;3,24400;0,040000;76,100;84,69;-60,1300;0,000;101,410;20,600;0,000;523,550;574,950;25,20;1012,050;263,190;0,000;729,900;754,900;731,900;316,350;;;;;0,00;0,00;0,00;3,00;1,85;15,221;24,849;0,60;0,50;999998,00;999998,00;999998,00;999998,00;999998,00;999998,00;999998,00;999998,00;999998,00;999998,00;999998,00;999998,00;999998,00;999998,00;999998,00;;;;;;;;;;;;;;;;;970,7600;21,14457;84,9799;0,45749919;0,45749919;0,00386;1,90825;143,1788;16,355753;0,166460;24,245379;26,625691;0,0389;3,9015;5,73;575,21;0,00;0,87;74,30;;623,102;623,525;9,6736238;16,84100;3,54000;0,03300;0,2015096;;13,06;229,00;;;
;;230;17,20000;3,31700;0,043000;69,375;85,13;-60,6899;0,000;101,402;20,600;0,000;524,050;575,650;25,20;1012,650;263,190;0,000;731,500;754,900;732,100;316,350;;;;;0,00;0,00;0,00;3,00;1,85;15,233;24,855;0,60;0,51;999998,00;999998,00;999998,00;999998,00;999998,00;999998,00;999998,00;999998,00;999998,00;999998,00;999998,00;999998,00;999998,00;999998,00;999998,00;;;;;;;;;;;;;;;;;941,9153;20,62821;79,0976;0,45501709;0,45501709;0,00492;1,88974;144,1207;15,608905;0,161274;23,160366;25,440826;0,0360;3,6117;5,77;578,83;0,00;0,86;72,31;;624,550;623,525;9,3861862;16,76000;3,65200;0,04200;0,2049505;;12,50;230,00;;;
;;231;17,18100;3,37500;0,033000;72,775;85,59;-61,0400;0,000;101,410;20,600;0,000;524,950;576,850;25,20;1012,550;263,190;0,000;731,100;754,900;732,200;316,450;;;;;0,00;0,00;0,00;3,00;1,85;15,227;24,860;0,60;0,51;999998,00;999998,00;999998,00;999998,00;999998,00;999998,00;999998,00;999998,00;999998,00;999998,00;999998,00;999998,00;999998,00;999998,00;999998,00;;;;;;;;;;;;;;;;;998,1453;20,43604;73,2907;0,48671468;0,48671468;0,00363;1,86856;145,1189;15,973108;0,155875;23,741472;26,088710;0,0357;3,5797;5,80;582,41;0,00;0,91;76,63;;626,046;626,650;9,9465183;16,61100;3,77300;0,03200;0,2123950;;12,15;231,00;;;
;;232;17,12000;3,42000;0,027000;73,950;84,11;-61,6400;0,000;101,408;20,600;0,000;525,950;578,250;25,20;1012,383;263,190;0,000;730,500;754,900;732,300;316,450;;;;;0,00;0,00;0,00;3,00;1,85;15,229;24,860;0,60;0,50;999998,00;999998,00;999998,00;999998,00;999998,00;999998,00;999998,00;999998,00;999998,00;999998,00;999998,00;999998,00;999998,00;999998,00;999998,00;;;;;;;;;;;;;;;;;1037,1934;25,10834;97,2917;0,41164144;0,41164144;0,00394;2,29066;146,1561;16,086225;0,173352;23,955149;26,337228;0,0400;4,0190;5,84;586,42;0,00;0,94;79,67;;627,734;626,650;10,3356322;16,47100;3,88300;0,03400;0,2193077;;11,55;232,00;;;
;;233;17,03800;3,42900;0,022000;77,050;84,86;-61,8900;0,000;101,404;20,600;0,000;526,850;579,550;25,20;1013,083;263,190;0,000;731,000;754,900;733,900;316,450;;;;;0,00;0,00;0,00;3,00;1,85;15,250;24,860;0,61;0,51;999998,00;999998,00;999998,00;999998,00;999998,00;999998,00;999998,00;999998,00;999998,00;999998,00;999998,00;999998,00;999998,00;999998,00;999998,00;;;;;;;;;;;;;;;;;1079,9850;23,43662;84,5731;0,45919800;0,45919800;0,00286;2,11989;147,2360;16,405902;0,164454;24,473009;26,921007;0,0388;3,8972;5,88;590,32;0,00;0,97;82,87;;629,583;630,190;10,7620505;16,38200;3,93000;0,02600;0,2240135;;11,30;233,00;;;
;;234;16,98200;3,43900;0,021000;61,225;87,14;-62,5500;0,000;101,402;20,600;0,000;528,650;582,050;25,20;1013,750;263,190;0,000;732,900;754,800;734,100;316,450;;;;;0,00;0,00;0,00;3,00;1,86;15,265;24,868;0,61;0,52;999998,00;999998,00;999998,00;999998,00;999998,00;999998,00;999998,00;999998,00;999998,00;999998,00;999998,00;999998,00;999998,00;999998,00;999998,00;;;;;;;;;;;;;;;;;967,0560;19,73599;59,6098;0,48828125;0,48828125;0,00306;1,76954;148,2031;14,599486;0,137910;21,852749;24,060139;0,0291;2,9209;5,91;593,24;0,00;0,86;74,14;;631,267;630,190;9,6367126;16,35800;3,92000;0,03000;0,2254420;;10,64;234,00;;;
;;235;16,94800;3,44200;0,028000;71,425;85,13;-62,8099;0,000;101,404;20,600;0,000;530,450;585,050;25,20;1016,750;263,190;0,000;742,000;754,800;734,000;316,450;;;;;0,00;0,00;0,00;3,00;1,86;15,235;24,863;0,61;0,51;999998,00;999998,00;999998,00;999998,00;999998,00;999998,00;999998,00;999998,00;999998,00;999998,00;999998,00;999998,00;999998,00;999998,00;999998,00;;;;;;;;;;;;;;;;;1037,6423;43,38899;154,7786;0,23831177;0,23831177;0,00108;3,86496;149,2407;15,742011;0,161253;23,643127;26,076749;0,0369;3,7015;5,95;596,94;0,00;0,92;79,41;;632,846;633,838;10,3401058;16,38800;3,87600;0,01400;0,2243135;;10,38;235,00;;;
;;236;16,93800;3,44000;0,015000;75,275;82,57;-63,1400;0,000;101,404;20,500;0,000;531,850;587,150;25,20;1019,050;263,190;0,000;749,100;754,700;733,900;316,450;;;;;0,00;0,00;0,00;3,00;1,86;15,227;24,860;0,61;0,50;999998,00;999998,00;999998,00;999998,00;999998,00;999998,00;999998,00;999998,00;999998,00;999998,00;999998,00;999998,00;999998,00;999998,00;999998,00;;;;;;;;;;;;;;;;;1048,9487;20,83434;89,9673;0,50170898;0,50170898;0,00438;1,83993;150,2897;16,139426;0,191780;24,303988;26,831035;0,0451;4,5296;5,99;601,47;0,00;0,92;80,22;;634,585;633,838;10,4527737;16,45500;3,79000;0,03700;0,2211031;;10,05;236,00;;;
;;237;16,92700;3,45300;0,022000;74,350;85,29;-63,7500;0,000;101,416;20,500;0,000;532,850;588,750;25,20;1018,983;263,190;0,000;749,000;754,600;733,900;316,450;;;;;0,00;0,00;0,00;3,00;1,86;15,215;24,863;0,61;0,52;999998,00;999998,00;999998,00;999998,00;999998,00;999998,00;999998,00;999998,00;999998,00;999998,00;999998,00;999998,00;999998,00;999998,00;999998,00;;;;;;;;;;;;;;;;;1018,1580;22,25714;81,9540;0,45585124;0,45585124;0,00477;1,95802;151,3078;16,024898;0,159431;24,176896;26,713235;0,0374;3,7490;6,03;605,22;0,00;0,89;77,79;;636,268;637,163;10,1459444;16,56000;3,69200;0,04000;0,2160346;;9,44;237,00;;;
;;238;16,92700;3,49400;0,033000;76,400;85,33;-64,0500;0,000;101,404;20,500;0,000;533,750;589,750;25,20;1018,083;263,190;0,000;746,500;754,500;733,800;316,450;;;;;0,00;0,00;0,00;3,00;1,86;15,263;24,868;0,61;0,52;999998,00;999998,00;999998,00;999998,00;999998,00;999998,00;999998,00;999998,00;999998,00;999998,00;999998,00;999998,00;999998,00;999998,00;999998,00;;;;;;;;;;;;;;;;;1001,0535;22,88895;86,7056;0,43582153;0,43582153;0,00483;2,00146;152,3089;16,230617;0,158949;24,528624;27,102119;0,0378;3,7921;6,07;609,01;0,00;0,87;76,36;;637,837;637,163;9,9754982;16,69500;3,56400;0,04000;0,2095742;;9,14;238,00;;;
;;239;16,92600;3,54000;0,043000;72,975;85,61;-64,6200;0,000;101,416;20,500;0,000;534,350;590,350;25,20;1016,817;263,190;0,000;742,900;754,400;733,700;316,450;;;;;0,00;0,00;0,00;3,00;1,86;15,200;24,863;0,61;0,52;999998,00;999998,00;999998,00;999998,00;999998,00;999998,00;999998,00;999998,00;999998,00;999998,00;999998,00;999998,00;999998,00;999998,00;999998,00;;;;;;;;;;;;;;;;;946,5667;21,97654;84,3238;0,42920939;0,42920939;0,00374;1,93488;153,2555;15,853729;0,155698;23,985984;26,499720;0,0362;3,6320;6,11;612,65;0,00;0,83;72,19;;639,243;640,052;9,4325371;16,83100;3,47500;0,03300;0,2027351;;8,57;239,00;;;
;;240;16,89500;3,65200;0,033000;73,950;85,04;-64,8701;0,000;101,408;20,500;0,000;534,850;590,850;25,20;1015,850;263,190;0,000;740,300;754,200;733,600;316,450;;;;;0,00;0,00;0,00;3,00;1,86;15,254;24,844;0,61;0,52;999998,00;999998,00;999998,00;999998,00;999998,00;999998,00;999998,00;999998,00;999998,00;999998,00;999998,00;999998,00;999998,00;999998,00;999998,00;;;;;;;;;;;;;;;;;928,5586;41,89459;172,0923;0,22086589;0,22086589;0,00376;3,69063;154,1840;15,951825;0,162370;24,156981;26,686271;0,0380;3,8143;6,14;616,46;0,00;0,82;70,78;;640,486;640,052;9,2530860;16,93600;3,39100;0,03300;0,1975498;;8,32;240,00;;;
;;241;16,84100;3,77300;0,042000;73,700;84,59;-65,1600;0,000;101,408;20,500;0,000;534,650;590,350;25,20;1014,883;263,190;0,000;737,800;754,000;733,400;316,450;;;;;0,00;0,00;0,00;3,00;1,86;15,255;24,868;0,61;0,51;999998,00;999998,00;999998,00;999998,00;999998,00;999998,00;999998,00;999998,00;999998,00;999998,00;999998,00;999998,00;999998,00;999998,00;999998,00;;;;;;;;;;;;;;;;;909,1397;20,06246;86,7380;0,45156860;0,45156860;0,00263;1,77653;155,0932;15,927816;0,167715;24,111603;26,623558;0,0392;3,9306;6,18;620,39;0,00;0,80;69,30;;641,641;642,440;9,0595774;17,01400;3,34300;0,02500;0,1936313;;8,03;241,00;;;
;;242;16,76000;3,88300;0,032000;75,850;85,69;-65,7200;0,000;101,404;20,500;0,000;534,550;589,750;25,20;1014,050;263,190;0,000;735,500;753,900;733,300;316,450;;;;;0,00;0,00;0,00;3,00;1,86;15,206;24,860;0,61;0,52;999998,00;999998,00;999998,00;999998,00;999998,00;999998,00;999998,00;999998,00;999998,00;999998,00;999998,00;999998,00;999998,00;999998,00;999998,00;;;;;;;;;;;;;;;;;911,7208;21,63254;87,2478;0,41998291;0,41998291;0,00253;1,92094;156,0049;16,159984;0,154804;24,458484;26,984175;0,0366;3,6771;6,22;624,07;0,00;0,81;69,50;;642,751;642,440;9,0852981;17,05900;3,31400;0,02400;0,1913462;;7,47;242,00;;;
;;243;16,61100;3,93000;0,034000;78,150;83,99;-66,0000;0,000;101,414;20,500;0,000;534,450;589,150;25,30;1013,850;263,190;0,000;735,100;753,700;733,300;316,450;;;;;0,00;0,00;0,00;3,00;1,86;15,244;24,863;0,61;0,51;999998,00;999998,00;999998,00;999998,00;999998,00;999998,00;999998,00;999998,00;999998,00;999998,00;999998,00;999998,00;999998,00;999998,00;999998,00;;;;;;;;;;;;;;;;;922,0691;21,96106;100,2495;0,41839600;0,41839600;-0,00076;1,95323;156,9270;16,404699;0,174735;24,824219;27,364934;0,0419;4,2091;6,26;628,28;0,00;0,82;70,23;;643,880;644,689;9,1884184;17,07700;3,30700;0,00100;0,1906150;;7,19;243,00;;;
;;244;16,47100;3,92000;0,026000;78,200;82,78;-66,5500;0,000;101,414;20,500;0,000;534,150;588,250;25,20;1013,517;263,190;0,000;734,300;753,500;733,300;316,450;;;;;0,00;0,00;0,00;3,00;1,86;15,286;24,871;0,61;0,50;999998,00;999998,00;999998,00;999998,00;999998,00;999998,00;999998,00;999998,00;999998,00;999998,00;999998,00;999998,00;999998,00;999998,00;999998,00;;;;;;;;;;;;;;;;;920,9159;22,47791;111,2306;0,40826416;0,40826416;0,00040;2,00229;157,8479;16,414553;0,189356;24,825188;27,339544;0,0454;4,5571;6,31;632,84;0,00;0,82;70,18;;645,017;644,689;9,1769270;17,08200;3,30600;0,00900;0,1902560;;6,64;244,00;;;
;;245;16,38200;3,87600;0,030000;75,150;84,33;-66,7799;0,000;101,416;20,500;0,000;533,750;587,250;25,20;1012,983;263,190;0,000;733,000;753,300;733,200;316,450;;;;;0,00;0,00;0,00;3,00;1,86;15,278;24,860;0,61;0,51;999998,00;999998,00;999998,00;999998,00;999998,00;999998,00;999998,00;999998,00;999998,00;999998,00;999998,00;999998,00;999998,00;999998,00;999998,00;;;;;;;;;;;;;;;;;902,0607;43,66978;194,7090;0,20584106;0,20584106;0,00082;3,86352;158,7499;16,097293;0,170705;24,327137;26,765548;0,0401;4,0220;6,35;636,86;0,00;0,80;68,68;;646,105;646,871;8,9890345;17,09000;3,28000;0,01200;0,1900294;;6,41;245,00;;;
;;246;16,35800;3,79000;0,014000;75,300;84,78;-67,0601;0,000;101,406;20,500;0,000;533,750;586,750;25,20;1012,717;263,190;0,000;732,600;753,000;733,100;316,450;;;;;0,00;0,00;0,00;3,00;1,86;15,267;24,876;0,61;0,52;999998,00;999998,00;999998,00;999998,00;999998,00;999998,00;999998,00;999998,00;999998,00;999998,00;999998,00;999998,00;999998,00;999998,00;999998,00;;;;;;;;;;;;;;;;;892,6359;20,02440;87,4762;0,44421387;0,44421387;0,00295;1,76326;159,6426;16,113350;0,165481;24,351404;26,769435;0,0389;3,8995;6,39;640,76;0,00;0,78;67,95;;647,126;646,871;8,8951168;17,13500;3,22800;0,02700;0,1878150;;6,13;246,00;;;
;;247;16,38800;3,69200;0,037000;73,625;84,52;-67,6100;0,000;101,406;20,500;0,000;533,650;586,450;25,20;1012,183;263,190;0,000;731,200;752,900;733,000;316,450;;;;;0,00;0,00;0,00;3,00;1,86;15,221;24,860;0,61;0,51;999998,00;999998,00;999998,00;999998,00;999998,00;999998,00;999998,00;999998,00;999998,00;999998,00;999998,00;999998,00;999998,00;999998,00;999998,00;;;;;;;;;;;;;;;;;870,1808;20,60400;92,8988;0,42085775;0,42085775;0,00221;1,82138;160,5127;15,934619;0,168452;24,076783;26,458970;0,0391;3,9234;6,42;644,68;0,00;0,77;66,24;;648,075;648,809;8,6713518;17,18900;3,19500;0,02200;0,1850917;;5,58;247,00;;;
;;248;16,45500;3,56400;0,040000;71,825;83,76;-67,8601;0,000;101,416;20,500;0,000;533,850;586,250;25,20;1012,017;263,190;0,000;730,800;752,700;733,100;316,450;;;;;0,00;0,00;0,00;3,00;1,86;15,273;24,873;0,61;0,51;999998,00;999998,00;999998,00;999998,00;999998,00;999998,00;999998,00;999998,00;999998,00;999998,00;999998,00;999998,00;999998,00;999998,00;999998,00;;;;;;;;;;;;;;;;;849,6804;39,07546;187,7740;0,21668498;0,21668498;0,00399;3,44571;161,3624;15,735679;0,177583;23,785102;26,119726;0,0407;4,0831;6,46;648,76;0,00;0,75;64,68;;648,929;648,809;8,4670657;17,23100;3,15200;0,03500;0,1829773;;5,33;248,00;;;
;;249;16,56000;3,47500;0,040000;77,650;82,28;-68,1300;0,000;101,408;20,500;0,000;533,150;585,250;25,20;1014,217;263,190;0,000;737,500;752,600;733,100;316,450;;;;;0,00;0,00;0,00;3,00;1,86;15,301;24,844;0,61;0,50;999998,00;999998,00;999998,00;999998,00;999998,00;999998,00;999998,00;999998,00;999998,00;999998,00;999998,00;999998,00;999998,00;999998,00;999998,00;;;;;;;;;;;;;;;;;873,3521;21,71629;116,0048;0,40075684;0,40075684;0,00314;1,91157;162,2358;16,372059;0,195351;24,714566;27,129701;0,0465;4,6653;6,51;653,43;0,00;0,77;66,42;;649,783;650,599;8,7029532;17,27900;3,10900;0,02800;0,1807220;;5,06;249,00;;;
;;250;16,69500;3,39100;0,033000;75,750;82,01;-68,6200;0,000;101,410;20,500;0,000;532,650;583,950;25,20;1015,583;263,190;0,000;741,700;752,500;733,100;316,450;;;;;0,00;0,00;0,00;3,00;1,87;15,271;24,887;0,61;0,50;999998,00;999998,00;999998,00;999998,00;999998,00;999998,00;999998,00;999998,00;999998,00;999998,00;999998,00;999998,00;999998,00;999998,00;999998,00;;;;;;;;;;;;;;;;;848,3447;22,84766;125,9421;0,37000529;0,37000529;0,00581;2,00383;163,0841;16,178105;0,198600;24,398877;26,748754;0,0466;4,6763;6,56;658,10;0,01;0,74;64,53;;650,627;650,599;8,4537553;17,34100;3,04600;0,04700;0,1775962;;4,57;250,00;;;
;;251;16,83100;3,34300;0,033000;76,000;81,53;-68,8800;0,000;101,410;20,500;0,000;532,350;583,050;25,20;1015,583;263,190;0,000;741,800;752,300;733,200;316,450;;;;;0,00;0,00;0,00;3,00;1,87;15,275;24,887;0,61;0,49;999998,00;999998,00;999998,00;999998,00;999998,00;999998,00;999998,00;999998,00;999998,00;999998,00;999998,00;999998,00;999998,00;999998,00;999998,00;;;;;;;;;;;;;;;;;833,9400;20,43339;118,0379;0,40669759;0,40669759;0,00354;1,79247;163,9181;16,209344;0,204516;24,432223;26,759101;0,0480;4,8174;6,61;662,92;0,00;0,73;63,36;;651,386;652,217;8,3102121;17,41300;2,99000;0,03100;0,1741816;;4,31;251,00;;;
;;252;16,93600;3,31400;0,025000;74,500;84,92;-69,4200;0,000;101,410;20,500;0,000;531,750;581,950;25,20;1015,417;263,190;0,000;741,400;752,200;733,200;316,450;;;;;0,00;0,00;0,00;3,00;1,87;15,235;24,865;0,61;0,51;999998,00;999998,00;999998,00;999998,00;999998,00;999998,00;999998,00;999998,00;999998,00;999998,00;999998,00;999998,00;999998,00;999998,00;999998,00;;;;;;;;;;;;;;;;;807,6204;19,74899;93,2946;0,40751139;0,40751139;0,00350;1,72097;164,7257;16,057638;0,163807;24,176278;26,458646;0,0380;3,8152;6,64;666,74;0,00;0,70;61,27;;652,058;652,217;8,0479376;17,49700;2,90500;0,03100;0,1702083;;3,77;252,00;;;
;;253;17,01400;3,30700;0,024000;76,100;84,66;-69,6500;0,000;101,410;20,500;0,000;531,150;580,650;25,20;1014,917;263,190;0,000;740,000;752,100;733,200;316,450;;;;;0,00;0,00;0,00;3,00;1,87;15,246;24,881;0,61;0,51;999998,00;999998,00;999998,00;999998,00;999998,00;999998,00;999998,00;999998,00;999998,00;999998,00;999998,00;999998,00;999998,00;999998,00;999998,00;;;;;;;;;;;;;;;;;798,7911;41,90068;205,7028;0,18997192;0,18997192;0,00111;3,61569;165,5245;16,238318;0,166870;24,420722;26,696587;0,0391;3,9215;6,68;670,66;0,00;0,69;60,43;;652,656;653,515;7,9599531;17,58200;2,81500;0,01400;0,1664077;;3,54;253,00;;;
