Repository: FireDynamics/BESKID_ExperimentalData

# Cone Calorimeter Experiments

Experiments have been conducted, with sample in horizontal orientation. Samples were wrapped in aluminium foil. No retainer frame or grid have been used.

Different types of insulation material have been used below the PMMA samples: CaSiO3 and Al2O3. The goal was to an insulation material that has a more reproducible behaviour compared to the common fiber blankets. The CaSiO3 block below the sample was manufactured from the same boards used as backing of the large scale experiments. However, it was found that these boards contain a lot of moisture making the mass loss measurements unreliable.

File: Materials/PMMA/DE_6mm/Cone/Al2O3/02072026_PMMA_DE_6mm_q25_Al2O3_R1.csv (part 5 of 11)
General information;;time (s);O2;CO2;CO;Pdiff;Light;Mass;Methane;AmbP;AmbH;HFM;TC stack;TC smoke;TC amb.;TC cone;T PK;Soot;TC cone1;TC cone2;TC cone3;TC aux;CH4;CO;CO2;Ethene;H2O;n.u.;n.u.;UOX Bin;n.u.;UOX Hum.;UOX Temp;n.u.;TEext1;TEext2;TEext3;TEext4;TEext5;TEext6;TEext7;TEext8;TEext9;TEext10;TEext11;TEext12;TEext13;TEext14;TEext15;n.u.;n.u.;n.u.;n.u.;n.u.;n.u.;n.u.;n.u.;n.u.;n.u.;n.u.;n.u.;n.u.;n.u.;n.u.;n.u.;n.u.;HRR/a;EHC;SEA;MLR;MLR/a;COY;CO2Y/sh;THR/a;MFR;K;Vstack;Vsmoke;SPR;RSR;TSP;TSR;COP;CO2P;O2C;TOC;ARHE;Mass;HRR;O2/sh;CO2/sh;CO/sh;phi;FU27;FU28;FU29;FU30;FU31;
;;;%;%;%;Pa;-;g;g/s;Pa;%;kW/m²;°C;°C;°C;°C;°C;g/min;°C;°C;°C;°C;ppm;ppm;%;ppm;ppm;no;no;;no;%;°C;no;°C;°C;°C;°C;°C;°C;°C;°C;°C;°C;°C;°C;°C;°C;°C;no;no;no;no;no;no;no;no;no;no;no;no;no;no;no;no;no;kW/m²;MJ/kg;m²/kg;g/s;g/(s*m²);[kg/kg];[kg/kg];MJ/m²;g/s;1/m;l/s;l/s;m²/s;(m²/s)/m²;m²;m²;g/s;g/s;g/s;g;kW/m²;g;kW;[%];[%];%;;;;;;;
;;256;19,22900;1,50500;0,003000;86,775;92,00;-30,2600;0,000;101,050;35,500;0,005;425,350;458,150;26,90;844,950;263,183;0,000;580,500;581,200;553,700;313,050;;;;;0,00;0,00;0,00;3,00;2,78;15,801;27,317;0,58;0,53;999998,00;999998,00;999998,00;999998,00;999998,00;999998,00;999998,00;999998,00;999998,00;999998,00;999998,00;999998,00;999998,00;999998,00;999998,00;;;;;;;;;;;;;;;;;519,6522;18,11643;65,1773;0,28836060;0,28836060;0,00581;1,60716;70,6068;19,738108;0,083680;23,771262;25,604334;0,0188;1,8695;2,79;277,07;0,01;0,46;39,49;;274,787;274,111;5,2240634;19,13400;1,57800;0,03700;0,0896246;;40,96;256,00;;;
;;257;19,22800;1,50800;0,032000;89,125;91,06;-30,4100;0,000;101,050;35,500;0,005;425,750;458,650;26,90;844,683;263,183;0,000;579,800;581,100;553,700;313,050;;;;;0,00;0,00;0,00;3,00;2,78;15,837;27,303;0,58;0,53;999998,00;999998,00;999998,00;999998,00;999998,00;999998,00;999998,00;999998,00;999998,00;999998,00;999998,00;999998,00;999998,00;999998,00;999998,00;;;;;;;;;;;;;;;;;526,1922;47,00438;190,2530;0,11253866;0,11253866;0,00642;4,17151;71,1330;19,994193;0,094005;24,102318;25,964834;0,0214;2,1298;2,81;279,20;0,01;0,47;40,00;;275,752;276,064;5,2898100;19,13400;1,57800;0,04000;0,0895901;;40,81;257,00;;;
;;258;19,22300;1,51500;0,035000;93,375;90,99;-30,5701;0,000;101,050;35,500;0,005;426,150;459,050;26,90;844,450;263,183;0,000;579,200;581,000;553,700;313,050;;;;;0,00;0,00;0,00;3,00;2,78;15,843;27,306;0,58;0,53;999998,00;999998,00;999998,00;999998,00;999998,00;999998,00;999998,00;999998,00;999998,00;999998,00;999998,00;999998,00;999998,00;999998,00;999998,00;;;;;;;;;;;;;;;;;540,5156;16,93825;68,8980;0,32080078;0,32080078;0,00368;1,50693;71,6735;20,455755;0,094770;24,681882;26,587393;0,0221;2,1986;2,83;281,39;0,00;0,48;41,04;;276,751;276,064;5,4338034;19,12900;1,58800;0,02400;0,0899544;;40,65;258,00;;;
;;259;19,22000;1,53100;0,019000;88,675;91,24;-31,0000;0,000;101,050;35,500;0,005;426,650;460,050;26,90;844,250;263,183;0,000;578,700;581,000;553,600;313,050;;;;;0,00;0,00;0,00;3,00;2,78;15,809;27,317;0,58;0,53;999998,00;999998,00;999998,00;999998,00;999998,00;999998,00;999998,00;999998,00;999998,00;999998,00;999998,00;999998,00;999998,00;999998,00;999998,00;;;;;;;;;;;;;;;;;531,8043;17,86814;69,9973;0,29920451;0,29920451;0,00235;1,59805;72,2053;19,922606;0,092003;24,066790;25,950842;0,0209;2,0833;2,85;283,48;0,00;0,48;40,39;;277,752;278,017;5,3462287;19,11000;1,61200;0,01700;0,0908812;;40,22;259,00;;;
;;260;19,21300;1,55300;0,021000;87,575;91,18;-31,1301;0,000;101,050;35,500;0,005;427,050;460,450;26,90;844,350;263,183;0,000;579,100;580,900;553,600;313,050;;;;;0,00;0,00;0,00;3,00;2,78;15,793;27,290;0,58;0,53;999998,00;999998,00;999998,00;999998,00;999998,00;999998,00;999998,00;999998,00;999998,00;999998,00;999998,00;999998,00;999998,00;999998,00;999998,00;;;;;;;;;;;;;;;;;537,5142;42,92860;166,6218;0,12587484;0,12587484;0,00024;3,82368;72,7429;19,789378;0,092675;23,928261;25,799714;0,0210;2,0863;2,87;285,56;0,00;0,48;40,75;;278,740;278,017;5,4036303;19,08100;1,63300;0,00500;0,0924898;;40,09;260,00;;;
;;261;19,20000;1,56600;0,017000;92,700;90,48;-31,3000;0,000;101,042;35,500;0,005;427,150;460,150;26,90;844,283;263,183;0,000;578,900;580,900;553,600;313,050;;;;;0,00;0,00;0,00;3,00;2,78;15,784;27,295;0,58;0,52;999998,00;999998,00;999998,00;999998,00;999998,00;999998,00;999998,00;999998,00;999998,00;999998,00;999998,00;999998,00;999998,00;999998,00;999998,00;;;;;;;;;;;;;;;;;559,8150;37,54579;155,7998;0,14989217;0,14989217;0,00007;3,31987;73,3027;20,357812;0,100374;24,621345;26,523497;0,0234;2,3230;2,89;287,89;0,00;0,50;42,39;;279,774;280,069;5,6278206;19,06000;1,64100;0,00400;0,0936487;;39,92;261,00;;;
;;262;19,17700;1,57200;0,012000;88,300;91,81;-31,4600;0,000;101,050;35,500;0,005;427,650;460,750;26,90;844,117;263,183;0,000;578,400;580,900;553,600;313,050;;;;;0,00;0,00;0,00;3,00;2,79;15,788;27,319;0,58;0,53;999998,00;999998,00;999998,00;999998,00;999998,00;999998,00;999998,00;999998,00;999998,00;999998,00;999998,00;999998,00;999998,00;999998,00;999998,00;;;;;;;;;;;;;;;;;544,2667;19,03431;67,8324;0,28745524;0,28745524;0,00077;1,68010;73,8469;19,857179;0,085808;24,043977;25,904975;0,0195;1,9396;2,91;289,83;0,00;0,48;41,22;;280,814;280,069;5,4715135;19,06600;1,63300;0,00800;0,0933405;;39,76;262,00;;;
;;263;19,15500;1,57300;0,006000;85,300;90,90;-31,8400;0,000;101,050;35,500;0,005;428,250;462,050;26,90;844,150;263,183;0,000;578,600;580,800;553,600;313,050;;;;;0,00;0,00;0,00;3,00;2,79;15,749;27,306;0,58;0,52;999998,00;999998,00;999998,00;999998,00;999998,00;999998,00;999998,00;999998,00;999998,00;999998,00;999998,00;999998,00;999998,00;999998,00;999998,00;;;;;;;;;;;;;;;;;532,6967;18,67926;74,7198;0,28669230;0,28669230;0,00144;1,65352;74,3796;19,503262;0,095711;23,648571;25,515054;0,0214;2,1309;2,94;291,96;0,00;0,47;40,37;;281,793;282,094;5,3551998;19,07100;1,63200;0,01200;0,0930112;;39,38;263,00;;;
;;264;19,14300;1,57300;-0,001000;83,850;90,91;-32,0000;0,000;101,050;35,500;0,005;428,950;463,050;26,90;844,083;263,183;0,000;578,400;580,800;553,600;313,050;;;;;0,00;0,00;0,00;3,00;2,79;15,770;27,317;0,58;0,52;999998,00;999998,00;999998,00;999998,00;999998,00;999998,00;999998,00;999998,00;999998,00;999998,00;999998,00;999998,00;999998,00;999998,00;999998,00;;;;;;;;;;;;;;;;;529,4795;40,15796;160,3447;0,13254801;0,13254801;0,00194;3,57872;74,9091;19,321002;0,095648;23,465866;25,331318;0,0213;2,1141;2,96;294,07;0,00;0,47;40,19;;282,738;282,094;5,3228578;19,06200;1,64800;0,01500;0,0933249;;39,22;264,00;;;
;;265;19,14100;1,57700;0,010000;91,375;91,08;-32,1801;0,000;101,040;35,500;0,005;429,550;463,750;26,90;844,450;263,183;0,000;579,600;580,700;553,600;313,050;;;;;0,00;0,00;0,00;3,00;2,79;15,814;27,285;0,58;0,52;999998,00;999998,00;999998,00;999998,00;999998,00;999998,00;999998,00;999998,00;999998,00;999998,00;999998,00;999998,00;999998,00;999998,00;999998,00;;;;;;;;;;;;;;;;;557,9341;17,66276;68,5211;0,31755575;0,31755575;0,00362;1,57866;75,4670;20,155254;0,093730;24,513327;26,465035;0,0218;2,1645;2,98;296,24;0,00;0,50;42,41;;283,722;284,080;5,6089113;19,04000;1,66900;0,02400;0,0942799;;39,04;265,00;;;
;;266;19,14200;1,57800;0,021000;91,875;89,89;-32,5901;0,000;101,040;35,500;0,005;429,450;463,050;26,90;844,983;263,183;0,000;581,200;580,800;553,500;313,050;;;;;0,00;0,00;0,00;3,00;2,79;15,835;27,306;0,58;0,52;999998,00;999998,00;999998,00;999998,00;999998,00;999998,00;999998,00;999998,00;999998,00;999998,00;999998,00;999998,00;999998,00;999998,00;999998,00;;;;;;;;;;;;;;;;;569,9870;18,94493;82,1628;0,30245972;0,30245972;0,00381;1,69183;76,0370;20,212675;0,106904;24,577442;26,500371;0,0249;2,4720;3,00;298,71;0,00;0,51;43,33;;284,776;284,080;5,7300796;19,00400;1,69800;0,02500;0,0960608;;38,63;266,00;;;
;;267;19,14000;1,57800;0,037000;88,925;88,48;-32,7500;0,000;101,048;35,500;0,005;429,750;463,350;26,90;845,450;263,183;0,000;582,700;580,700;553,500;313,050;;;;;0,00;0,00;0,00;3,00;2,79;15,812;27,301;0,58;0,51;999998,00;999998,00;999998,00;999998,00;999998,00;999998,00;999998,00;999998,00;999998,00;999998,00;999998,00;999998,00;999998,00;999998,00;999998,00;;;;;;;;;;;;;;;;;570,1947;38,43496;188,1812;0,14913940;0,14913940;0,00182;3,41517;76,6072;19,878584;0,122681;24,188091;26,079236;0,0281;2,7917;3,03;301,50;0,00;0,51;43,27;;285,845;286,178;5,7321673;18,97400;1,71800;0,01400;0,0977268;;38,47;267,00;;;
;;268;19,13400;1,58800;0,040000;85,000;90,35;-32,9301;0,000;101,048;35,500;0,005;430,050;463,750;26,90;845,850;263,183;0,000;583,900;580,700;553,500;313,050;;;;;0,00;0,00;0,00;3,00;2,79;15,814;27,309;0,58;0,52;999998,00;999998,00;999998,00;999998,00;999998,00;999998,00;999998,00;999998,00;999998,00;999998,00;999998,00;999998,00;999998,00;999998,00;999998,00;;;;;;;;;;;;;;;;;558,2896;34,34787;139,4075;0,16340129;0,16340129;0,00384;3,04282;77,1655;19,428149;0,101796;23,656508;25,510304;0,0228;2,2659;3,05;303,77;0,00;0,50;42,40;;286,883;286,178;5,6124857;18,96900;1,71600;0,02600;0,0979077;;38,29;268,00;;;
;;269;19,13400;1,61200;0,024000;81,425;90,24;-33,1101;0,000;101,044;35,500;0,005;430,350;464,450;26,90;846,017;263,183;0,000;584,500;580,600;553,500;313,050;;;;;0,00;0,00;0,00;3,00;2,79;15,814;27,309;0,58;0,52;999998,00;999998,00;999998,00;999998,00;999998,00;999998,00;999998,00;999998,00;999998,00;999998,00;999998,00;999998,00;999998,00;999998,00;999998,00;;;;;;;;;;;;;;;;;544,1324;17,73838;73,2051;0,30838013;0,30838013;0,00342;1,57182;77,7096;19,008569;0,102954;23,161756;24,997044;0,0226;2,2456;3,08;306,01;0,00;0,48;41,32;;287,866;288,192;5,4701629;18,97700;1,71000;0,02400;0,0975272;;38,11;269,00;;;
;;270;19,12900;1,63300;0,017000;86,575;91,23;-33,5101;0,000;101,048;35,500;0,005;431,550;466,750;26,90;845,583;263,183;0,000;583,400;580,500;553,400;313,050;;;;;0,00;0,00;0,00;3,00;2,80;15,784;27,311;0,58;0,52;999998,00;999998,00;999998,00;999998,00;999998,00;999998,00;999998,00;999998,00;999998,00;999998,00;999998,00;999998,00;999998,00;999998,00;999998,00;;;;;;;;;;;;;;;;;560,5489;18,27777;67,7489;0,30830892;0,30830892;0,00145;1,62181;78,2702;19,573213;0,092055;23,916274;25,867040;0,0209;2,0777;3,10;308,09;0,00;0,50;42,52;;288,845;288,192;5,6351986;18,97800;1,71300;0,01200;0,0975707;;37,71;270,00;;;
;;271;19,11000;1,64100;0,005000;84,125;91,71;-33,6901;0,000;101,048;35,500;0,005;432,250;467,850;26,90;845,217;263,183;0,000;582,300;580,500;553,400;313,050;;;;;0,00;0,00;0,00;3,00;2,80;15,763;27,314;0,58;0,53;999998,00;999998,00;999998,00;999998,00;999998,00;999998,00;999998,00;999998,00;999998,00;999998,00;999998,00;999998,00;999998,00;999998,00;999998,00;;;;;;;;;;;;;;;;;554,6182;38,69680;135,0365;0,14408366;0,14408366;0,00006;3,42836;78,8248;19,278643;0,086853;23,594553;25,537793;0,0195;1,9354;3,12;310,02;0,00;0,49;42,03;;289,837;290,120;5,5755767;18,97100;1,71800;0,00400;0,0980173;;37,53;271,00;;;
;;272;19,08100;1,63300;0,004000;88,775;90,94;-33,8700;0,000;101,052;35,500;0,005;432,750;468,350;26,90;844,783;263,183;0,000;581,200;580,400;553,300;313,050;;;;;0,00;0,00;0,00;3,00;2,80;15,809;27,319;0,58;0,52;999998,00;999998,00;999998,00;999998,00;999998,00;999998,00;999998,00;999998,00;999998,00;999998,00;999998,00;999998,00;999998,00;999998,00;999998,00;;;;;;;;;;;;;;;;;570,9439;18,87201;72,1239;0,30413818;0,30413818;-0,00186;1,66550;79,3958;19,792846;0,095274;24,251890;26,246961;0,0219;2,1820;3,14;312,21;0,00;0,51;43,20;;290,841;290,120;5,7396991;18,96900;1,71600;-0,00700;0,0982830;;37,35;272,00;;;
;;273;19,06000;1,63200;0,008000;90,625;88,65;-34,2600;0,000;101,052;35,500;0,005;433,050;468,450;26,90;844,583;263,183;0,000;580,700;580,300;553,300;313,050;;;;;0,00;0,00;0,00;3,00;2,80;15,807;27,325;0,58;0,51;999998,00;999998,00;999998,00;999998,00;999998,00;999998,00;999998,00;999998,00;999998,00;999998,00;999998,00;999998,00;999998,00;999998,00;999998,00;;;;;;;;;;;;;;;;;574,2946;19,84915;96,5613;0,29086304;0,29086304;0,00112;1,75685;79,9701;19,991088;0,120753;24,511773;26,515507;0,0281;2,7938;3,17;315,00;0,00;0,51;43,54;;291,873;292,130;5,7733840;18,97300;1,71400;0,01000;0,0978767;;36,96;273,00;;;
;;274;19,06600;1,64800;0,012000;86,825;91,08;-34,4200;0,000;101,044;35,500;0,005;433,450;468,550;26,90;845,217;263,183;0,000;582,700;580,200;553,300;313,050;;;;;0,00;0,00;0,00;3,00;2,80;15,807;27,322;0,58;0,52;999998,00;999998,00;999998,00;999998,00;999998,00;999998,00;999998,00;999998,00;999998,00;999998,00;999998,00;999998,00;999998,00;999998,00;999998,00;;;;;;;;;;;;;;;;;564,1045;37,58352;141,3276;0,15088908;0,15088908;0,00075;3,34109;80,5342;19,558445;0,093691;24,003447;25,947202;0,0213;2,1212;3,19;317,12;0,00;0,50;42,79;;292,885;292,130;5,6709428;18,96400;1,72800;0,00800;0,0982706;;36,80;274,00;;;
;;275;19,07100;1,66900;0,015000;86,425;90,01;-34,6001;0,000;101,044;35,500;0,005;433,950;469,350;26,90;844,883;263,183;0,000;581,700;580,200;553,300;313,050;;;;;0,00;0,00;0,00;3,00;2,80;15,811;27,351;0,58;0,52;999998,00;999998,00;999998,00;999998,00;999998,00;999998,00;999998,00;999998,00;999998,00;999998,00;999998,00;999998,00;999998,00;999998,00;999998,00;;;;;;;;;;;;;;;;;567,8845;34,42807;144,6972;0,16582235;0,16582235;0,00282;3,06385;81,1020;19,502096;0,105543;23,961900;25,916621;0,0240;2,3868;3,21;319,51;0,00;0,51;43,14;;293,878;294,158;5,7089433;18,94200;1,74600;0,02000;0,0992258;;36,62;275,00;;;
;;276;19,06200;1,69800;0,024000;91,575;88,87;-34,7800;0,000;101,052;35,500;0,005;434,150;469,150;26,90;844,550;263,183;0,000;580,900;580,100;553,200;313,050;;;;;0,00;0,00;0,00;3,00;2,80;15,795;27,327;0,58;0,51;999998,00;999998,00;999998,00;999998,00;999998,00;999998,00;999998,00;999998,00;999998,00;999998,00;999998,00;999998,00;999998,00;999998,00;999998,00;;;;;;;;;;;;;;;;;591,1774;20,43838;95,1733;0,29078166;0,29078166;0,00077;1,81816;81,6932;20,070121;0,118338;24,671189;26,660113;0,0277;2,7529;3,24;322,26;0,00;0,53;44,86;;294,913;294,158;5,9431064;18,92100;1,76500;0,00800;0,1003833;;36,44;276,00;;;
;;277;19,04000;1,71800;0,025000;85,850;89,27;-35,1500;0,000;101,052;35,500;0,005;434,350;469,250;26,90;844,383;263,183;0,000;580,400;580,100;553,200;313,050;;;;;0,00;0,00;0,00;3,00;2,80;15,830;27,298;0,58;0,51;999998,00;999998,00;999998,00;999998,00;999998,00;999998,00;999998,00;999998,00;999998,00;999998,00;999998,00;999998,00;999998,00;999998,00;999998,00;;;;;;;;;;;;;;;;;575,6864;20,01204;89,0942;0,28919474;0,28919474;0,00229;1,77480;82,2689;19,428160;0,113791;23,893060;25,812866;0,0258;2,5630;3,27;324,82;0,00;0,51;43,71;;295,955;296,163;5,7873758;18,90800;1,77000;0,01700;0,1009900;;36,07;277,00;;;
;;278;19,00400;1,71600;0,014000;83,475;88,21;-35,3301;0,000;101,046;35,500;0,005;434,750;470,050;26,90;844,083;263,183;0,000;579,500;580,100;553,200;313,050;;;;;0,00;0,00;0,00;3,00;2,81;15,822;27,317;0,58;0,50;999998,00;999998,00;999998,00;999998,00;999998,00;999998,00;999998,00;999998,00;999998,00;999998,00;999998,00;999998,00;999998,00;999998,00;999998,00;;;;;;;;;;;;;;;;;568,2722;36,63851;180,2326;0,15592448;0,15592448;0,00310;3,24817;82,8372;19,148724;0,125710;23,571093;25,484973;0,0281;2,7955;3,29;327,62;0,00;0,51;43,16;;296,947;296,163;5,7128408;18,90400;1,77200;0,02200;0,1011462;;35,89;278,00;;;
;;279;18,97400;1,71000;0,026000;84,550;89,36;-35,5302;0,000;101,046;35,400;0,005;435,650;471,750;26,90;843,917;263,183;0,000;579,100;580,000;553,200;313,050;;;;;0,00;0,00;0,00;3,00;2,81;15,807;27,338;0,57;0,51;999998,00;999998,00;999998,00;999998,00;999998,00;999998,00;999998,00;999998,00;999998,00;999998,00;999998,00;999998,00;999998,00;999998,00;999998,00;;;;;;;;;;;;;;;;;572,9354;17,37087;76,7568;0,33157349;0,33157349;-0,00079;1,53836;83,4101;19,251713;0,112829;23,746924;25,714706;0,0255;2,5316;3,32;330,15;0,00;0,51;43,41;;297,928;298,157;5,7597193;18,90300;1,77500;-0,00100;0,1014317;;35,69;279,00;;;
;;280;18,96900;1,71300;0,024000;84,950;88,82;-35,9500;0,000;101,046;35,400;0,005;436,150;472,350;26,90;844,017;263,183;0,000;579,400;580,000;553,200;313,050;;;;;0,00;0,00;0,00;3,00;2,81;15,784;27,327;0,57;0,51;999998,00;999998,00;999998,00;999998,00;999998,00;999998,00;999998,00;999998,00;999998,00;999998,00;999998,00;999998,00;999998,00;999998,00;999998,00;;;;;;;;;;;;;;;;;574,1187;18,13156;84,5242;0,31831868;0,31831868;0,00108;1,60714;83,9842;19,286134;0,118916;23,816686;25,793446;0,0269;2,6764;3,35;332,83;0,00;0,51;43,56;;298,913;298,157;5,7716150;18,90000;1,77700;0,01000;0,1014610;;35,27;280,00;;;
;;281;18,97700;1,71800;0,012000;86,450;90,10;-36,1301;0,000;101,046;35,400;0,005;436,650;473,050;26,90;843,850;263,183;0,000;579,100;579,900;553,100;313,050;;;;;0,00;0,00;0,00;3,00;2,81;15,826;27,322;0,57;0,51;999998,00;999998,00;999998,00;999998,00;999998,00;999998,00;999998,00;999998,00;999998,00;999998,00;999998,00;999998,00;999998,00;999998,00;999998,00;;;;;;;;;;;;;;;;;580,3248;36,44317;149,2741;0,16008504;0,16008504;-0,00182;3,22008;84,5646;19,444519;0,104601;24,039805;26,043809;0,0239;2,3771;3,37;335,20;0,00;0,52;43,94;;299,903;300,139;5,8340057;18,89900;1,77600;-0,00700;0,1017238;;35,09;281,00;;;
;;282;18,97800;1,71600;0,004000;83,375;89,57;-36,3101;0,000;101,046;35,400;0,005;437,050;473,250;26,90;844,050;263,183;0,000;579,700;579,900;553,100;313,050;;;;;0,00;0,00;0,00;3,00;2,81;15,786;27,303;0,57;0,51;999998,00;999998,00;999998,00;999998,00;999998,00;999998,00;999998,00;999998,00;999998,00;999998,00;999998,00;999998,00;999998,00;999998,00;999998,00;;;;;;;;;;;;;;;;;568,8467;35,21220;152,5359;0,16240438;0,16240438;-0,00162;3,09952;85,1334;19,086830;0,110421;23,619200;25,575533;0,0248;2,4642;3,39;337,67;0,00;0,50;43,04;;300,877;300,139;5,7186154;18,90300;1,76700;-0,00600;0,1015789;;34,91;282,00;;;
;;283;18,97100;1,71400;-0,007000;85,675;89,67;-36,4900;0,000;101,056;35,400;0,005;437,650;473,950;26,90;845,083;263,183;0,000;582,800;579,900;553,100;313,050;;;;;0,00;0,00;0,00;3,00;2,81;15,837;27,333;0,57;0,51;999998,00;999998,00;999998,00;999998,00;999998,00;999998,00;999998,00;999998,00;999998,00;999998,00;999998,00;999998,00;999998,00;999998,00;999998,00;;;;;;;;;;;;;;;;;572,4458;19,02602;82,3176;0,30246989;0,30246989;-0,00181;1,67413;85,7059;19,335038;0,109396;23,959195;25,946443;0,0249;2,4767;3,42;340,15;0,00;0,51;43,30;;301,830;302,091;5,7547976;18,91700;1,75500;-0,00700;0,1009022;;34,73;283,00;;;
;;284;18,96900;1,72800;0,010000;84,250;90,39;-36,8800;0,000;101,046;35,500;0,005;438,050;474,650;26,90;845,517;263,183;0,000;584,200;579,800;553,100;313,050;;;;;0,00;0,00;0,00;3,00;2,81;15,767;27,322;0,57;0,51;999998,00;999998,00;999998,00;999998,00;999998,00;999998,00;999998,00;999998,00;999998,00;999998,00;999998,00;999998,00;999998,00;999998,00;999998,00;;;;;;;;;;;;;;;;;564,2969;18,75014;75,6450;0,30255127;0,30255127;0,00091;1,66088;86,2701;19,164812;0,101299;23,769963;25,755994;0,0229;2,2766;3,44;342,42;0,00;0,50;42,80;;302,769;302,091;5,6728772;18,92300;1,75700;0,00900;0,1003449;;34,34;284,00;;;
;;285;18,97300;1,74600;0,008000;88,825;89,99;-37,0601;0,000;101,046;35,500;0,005;438,550;474,850;26,90;845,217;263,190;0,000;583,300;579,800;553,100;313,050;;;;;0,00;0,00;0,00;3,00;2,81;15,780;27,343;0,57;0,51;999998,00;999998,00;999998,00;999998,00;999998,00;999998,00;999998,00;999998,00;999998,00;999998,00;999998,00;999998,00;999998,00;999998,00;999998,00;;;;;;;;;;;;;;;;;580,5108;40,95737;172,1663;0,14248657;0,14248657;0,00336;3,66344;86,8507;19,667062;0,105762;24,420743;26,442115;0,0245;2,4402;3,47;344,86;0,00;0,52;44,16;;303,715;304,017;5,8358751;18,91200;1,77800;0,02300;0,1005957;;34,16;285,00;;;
;;286;18,96400;1,76500;0,020000;90,175;90,90;-37,2400;0,000;101,056;35,500;0,005;438,850;474,950;26,90;844,950;263,190;0,000;582,500;579,800;553,100;313,050;;;;;0,00;0,00;0,00;3,00;2,82;15,811;27,338;0,57;0,52;999998,00;999998,00;999998,00;999998,00;999998,00;999998,00;999998,00;999998,00;999998,00;999998,00;999998,00;999998,00;999998,00;999998,00;999998,00;;;;;;;;;;;;;;;;;592,5337;18,42405;69,1701;0,32331340;0,32331340;0,00321;1,64118;87,4432;19,809179;0,095705;24,614036;26,638798;0,0224;2,2246;3,49;347,09;0,00;0,53;45,04;;304,704;304,017;5,9567413;18,88600;1,79400;0,02200;0,1019568;;33,98;286,00;;;
;;287;18,94200;1,77000;0,008000;85,650;90,42;-37,6600;0,000;101,048;35,400;0,005;438,950;474,950;26,90;844,650;263,190;0,000;581,800;579,700;553,000;313,050;;;;;0,00;0,00;0,00;3,00;2,82;15,803;27,349;0,57;0,51;999998,00;999998,00;999998,00;999998,00;999998,00;999998,00;999998,00;999998,00;999998,00;999998,00;999998,00;999998,00;999998,00;999998,00;999998,00;;;;;;;;;;;;;;;;;581,4019;19,75419;77,7778;0,29587809;0,29587809;0,00466;1,75357;88,0246;19,303568;0,101062;23,991253;25,958869;0,0230;2,2891;3,51;349,38;0,00;0,52;44,21;;305,687;305,947;5,8448332;18,87100;1,80000;0,03100;0,1026700;;33,56;287,00;;;
;;288;18,92100;1,77200;0,017000;80,850;91,18;-37,8000;0,000;101,048;35,400;0,005;439,550;475,850;27,00;844,683;263,190;0,000;581,900;579,700;553,000;313,050;;;;;0,00;0,00;0,00;3,00;2,82;15,868;27,335;0,57;0,52;999998,00;999998,00;999998,00;999998,00;999998,00;999998,00;999998,00;999998,00;999998,00;999998,00;999998,00;999998,00;999998,00;999998,00;999998,00;;;;;;;;;;;;;;;;;564,5509;39,83702;143,9742;0,14246623;0,14246623;0,00469;3,53191;88,5891;18,742059;0,092601;23,325226;25,251527;0,0205;2,0403;3,53;351,42;0,00;0,50;42,93;;306,615;305,947;5,6754307;18,87100;1,79800;0,03200;0,1026813;;33,42;288,00;;;
;;289;18,90800;1,77500;0,022000;83,350;90,86;-37,9900;0,000;101,044;35,400;0,005;440,150;477,150;27,00;844,383;263,190;0,000;581,100;579,600;553,000;313,050;;;;;0,00;0,00;0,00;3,00;2,82;15,801;27,319;0,57;0,52;999998,00;999998,00;999998,00;999998,00;999998,00;999998,00;999998,00;999998,00;999998,00;999998,00;999998,00;999998,00;999998,00;999998,00;999998,00;;;;;;;;;;;;;;;;;571,2377;33,61673;126,9068;0,17082723;0,17082723;0,00375;2,98019;89,1604;19,016645;0,096196;23,699264;25,691478;0,0217;2,1565;3,55;353,57;0,00;0,51;43,41;;307,519;307,818;5,7426521;18,87800;1,79300;0,02600;0,1023938;;33,23;289,00;;;
;;290;18,90400;1,77700;-0,001000;86,550;91,57;-38,1700;0,000;101,048;35,400;0,005;440,850;478,150;27,00;844,417;263,190;0,000;581,200;579,600;553,000;313,050;;;;;0,00;0,00;0,00;3,00;2,82;15,816;27,317;0,57;0,52;999998,00;999998,00;999998,00;999998,00;999998,00;999998,00;999998,00;999998,00;999998,00;999998,00;999998,00;999998,00;999998,00;999998,00;999998,00;;;;;;;;;;;;;;;;;582,1823;19,08138;66,2953;0,30672201;0,30672201;0,00006;1,68809;89,7426;19,362862;0,088430;24,169111;26,214042;0,0203;2,0227;3,57;355,60;0,00;0,52;44,13;;308,448;307,818;5,8526789;18,88100;1,79100;0,00400;0,1024888;;33,05;290,00;;;
;;291;18,90300;1,77600;0,010000;85,300;90,40;-38,5701;0,000;101,044;35,400;0,005;441,450;479,150;27,00;844,150;263,190;0,000;580,600;579,500;552,900;313,050;;;;;0,00;0,00;0,00;3,00;2,82;15,757;27,319;0,57;0,51;999998,00;999998,00;999998,00;999998,00;999998,00;999998,00;999998,00;999998,00;999998,00;999998,00;999998,00;999998,00;999998,00;999998,00;999998,00;;;;;;;;;;;;;;;;;577,2928;18,47386;73,6892;0,31414795;0,31414795;-0,00011;1,63046;90,3199;19,209461;0,101264;24,010266;26,060752;0,0231;2,3027;3,60;357,90;0,00;0,51;43,74;;309,380;309,649;5,8035244;18,88300;1,78600;0,00300;0,1024390;;32,65;291,00;;;
;;292;18,90000;1,76700;-0,007000;86,900;91,45;-38,7600;0,000;101,048;35,400;0,005;441,850;479,350;27,00;843,683;263,190;0,000;579,200;579,500;552,900;313,050;;;;;0,00;0,00;0,00;3,00;2,82;15,807;27,330;0,57;0,52;999998,00;999998,00;999998,00;999998,00;999998,00;999998,00;999998,00;999998,00;999998,00;999998,00;999998,00;999998,00;999998,00;999998,00;999998,00;;;;;;;;;;;;;;;;;580,9411;39,39311;139,6250;0,14825439;0,14825439;-0,00011;3,46957;90,9008;19,380006;0,089716;24,245382;26,303098;0,0207;2,0591;3,62;359,96;0,00;0,51;44,00;;310,304;309,649;5,8402012;18,88900;1,77800;0,00300;0,1021764;;32,46;292,00;;;
;;293;18,89900;1,75500;-0,006000;87,200;91,03;-38,9399;0,000;101,046;35,400;0,005;442,250;479,550;27,00;843,450;263,190;0,000;578,500;579,500;552,900;313,050;;;;;0,00;0,00;0,00;3,00;2,82;15,780;27,330;0,57;0,51;999998,00;999998,00;999998,00;999998,00;999998,00;999998,00;999998,00;999998,00;999998,00;999998,00;999998,00;999998,00;999998,00;999998,00;999998,00;;;;;;;;;;;;;;;;;579,7984;18,50550;69,2027;0,31497192;0,31497192;-0,00199;1,63423;91,4806;19,404648;0,094310;24,298188;26,347531;0,0218;2,1682;3,64;362,13;0,00;0,51;43,89;;311,225;311,484;5,8287133;18,89700;1,77700;-0,00800;0,1018415;;32,28;293,00;;;
;;294;18,90300;1,75700;-0,007000;83,775;89,87;-39,3500;0,000;101,046;35,400;0,005;442,650;479,950;27,00;843,117;263,190;0,000;577,700;579,400;552,800;313,050;;;;;0,00;0,00;0,00;3,00;2,83;15,811;27,338;0,57;0,51;999998,00;999998,00;999998,00;999998,00;999998,00;999998,00;999998,00;999998,00;999998,00;999998,00;999998,00;999998,00;999998,00;999998,00;999998,00;;;;;;;;;;;;;;;;;570,0975;18,83458;79,7666;0,30429077;0,30429077;-0,00044;1,66686;92,0507;19,011151;0,107105;23,826989;25,834775;0,0243;2,4144;3,66;364,54;0,00;0,51;43,21;;312,122;311,484;5,7311904;18,88700;1,78700;0,00100;0,1022149;;31,87;294,00;;;
;;295;18,91700;1,77800;0,009000;86,575;90,16;-39,5101;0,000;101,046;35,400;0,005;442,850;479,450;27,00;842,983;263,190;0,000;577,300;579,400;552,800;313,050;;;;;0,00;0,00;0,00;3,00;2,83;15,788;27,341;0,57;0,51;999998,00;999998,00;999998,00;999998,00;999998,00;999998,00;999998,00;999998,00;999998,00;999998,00;999998,00;999998,00;999998,00;999998,00;999998,00;;;;;;;;;;;;;;;;;585,3433;50,06626;203,3433;0,11753337;0,11753337;-0,00045;4,43880;92,6360;19,321879;0,103873;24,227371;26,229678;0,0239;2,3774;3,69;366,92;0,00;0,52;44,38;;313,023;313,322;5,8844560;18,86500;1,80800;0,00100;0,1032720;;31,71;295,00;;;
;;296;18,92300;1,79400;0,023000;87,600;90,05;-39,6700;0,000;101,038;35,400;0,005;443,050;479,350;27,00;842,983;263,190;0,000;577,300;579,400;552,800;313,050;;;;;0,00;0,00;0,00;3,00;2,83;15,786;27,343;0,57;0,51;999998,00;999998,00;999998,00;999998,00;999998,00;999998,00;999998,00;999998,00;999998,00;999998,00;999998,00;999998,00;999998,00;999998,00;999998,00;;;;;;;;;;;;;;;;;593,3929;19,09108;77,7938;0,31246948;0,31246948;0,00281;1,69433;93,2294;19,431535;0,105075;24,375870;26,373035;0,0243;2,4180;3,71;369,34;0,00;0,53;45,08;;313,956;313,322;5,9653790;18,84400;1,82400;0,02000;0,1041121;;31,55;296,00;;;
;;297;18,91200;1,80000;0,022000;87,100;89,71;-40,0901;0,000;101,046;35,400;0,005;443,150;479,550;27,00;843,250;263,190;0,000;578,100;579,400;552,800;313,050;;;;;0,00;0,00;0,00;3,00;2,83;15,749;27,341;0,57;0,51;999998,00;999998,00;999998,00;999998,00;999998,00;999998,00;999998,00;999998,00;999998,00;999998,00;999998,00;999998,00;999998,00;999998,00;999998,00;;;;;;;;;;;;;;;;;595,1009;19,77833;83,0811;0,30248006;0,30248006;0,00400;1,75097;93,8245;19,373814;0,108907;24,308948;26,305665;0,0251;2,4998;3,74;371,84;0,00;0,53;45,23;;314,900;315,187;5,9825491;18,83100;1,83000;0,02700;0,1047301;;31,13;297,00;;;
;;298;18,88600;1,79800;0,031000;86,150;90,00;-40,2400;0,000;101,046;35,400;0,005;443,850;480,250;27,00;843,283;263,190;0,000;578,100;579,500;552,800;313,050;;;;;0,00;0,00;0,00;3,00;2,83;15,812;27,375;0,57;0,51;999998,00;999998,00;999998,00;999998,00;999998,00;999998,00;999998,00;999998,00;999998,00;999998,00;999998,00;999998,00;999998,00;999998,00;999998,00;;;;;;;;;;;;;;;;;591,1886;38,78658;158,4473;0,15322876;0,15322876;0,00465;3,43295;94,4157;19,252670;0,105723;24,195102;26,179336;0,0243;2,4151;3,76;374,25;0,00;0,53;44,94;;315,834;315,187;5,9432194;18,83100;1,82900;0,03100;0,1046963;;30,98;298,00;;;
;;299;18,87100;1,79300;0,032000;82,750;89,31;-40,4399;0,000;101,050;35,300;0,005;444,250;481,250;27,00;843,450;263,190;0,000;578,600;579,400;552,900;313,050;;;;;0,00;0,00;0,00;3,00;2,83;15,788;27,349;0,57;0,50;999998,00;999998,00;999998,00;999998,00;999998,00;999998,00;999998,00;999998,00;999998,00;999998,00;999998,00;999998,00;999998,00;999998,00;999998,00;;;;;;;;;;;;;;;;;578,6663;31,86066;140,0331;0,18258667;0,18258667;0,00223;2,82387;94,9944;18,860435;0,113418;23,723536;25,699385;0,0256;2,5433;3,79;376,79;0,00;0,52;43,94;;316,734;317,004;5,8173327;18,83500;1,83000;0,01700;0,1046077;;30,78;299,00;;;
;;300;18,87100;1,79100;0,026000;82,750;89,59;-40,6301;0,000;101,050;35,300;0,005;444,750;481,850;27,00;843,550;263,190;0,000;578,800;579,500;552,900;313,050;;;;;0,00;0,00;0,00;3,00;2,83;15,845;27,343;0,57;0,50;999998,00;999998,00;999998,00;999998,00;999998,00;999998,00;999998,00;999998,00;999998,00;999998,00;999998,00;999998,00;999998,00;999998,00;999998,00;;;;;;;;;;;;;;;;;581,0702;19,09242;81,3153;0,30595907;0,30595907;-0,00144;1,68802;95,5755;18,849831;0,110286;23,736883;25,716957;0,0249;2,4748;3,81;379,27;0,00;0,52;44,02;;317,611;317,004;5,8414983;18,83000;1,83400;-0,00500;0,1051049;;30,59;300,00;;;
;;301;18,87800;1,78600;0,004000;87,675;90,07;-41,0201;0,000;101,042;35,400;0,005;444,950;481,850;27,00;843,817;263,190;0,000;579,600;579,500;552,900;313,050;;;;;0,00;0,00;0,00;3,00;2,83;15,826;27,343;0,57;0,51;999998,00;999998,00;999998,00;999998,00;999998,00;999998,00;999998,00;999998,00;999998,00;999998,00;999998,00;999998,00;999998,00;999998,00;999998,00;;;;;;;;;;;;;;;;;598,3195;19,66965;79,6135;0,30579631;0,30579631;-0,00062;1,73806;96,1738;19,398302;0,104869;24,438537;26,465240;0,0243;2,4217;3,84;381,69;0,00;0,53;45,35;;318,515;318,808;6,0149063;18,82800;1,83400;0,00000;0,1051661;;30,20;301,00;;;
;;302;18,88100;1,77800;0,003000;84,525;90,75;-41,2101;0,000;101,050;35,300;0,005;445,150;481,850;27,00;843,750;263,190;0,000;579,400;579,500;552,900;313,150;;;;;0,00;0,00;0,00;3,00;2,83;15,801;27,346;0,57;0,51;999998,00;999998,00;999998,00;999998,00;999998,00;999998,00;999998,00;999998,00;999998,00;999998,00;999998,00;999998,00;999998,00;999998,00;999998,00;;;;;;;;;;;;;;;;;585,7148;36,43665;137,3671;0,16160075;0,16160075;0,00006;3,22136;96,7595;19,042363;0,097409;24,000898;25,979630;0,0222;2,2082;3,86;383,90;0,00;0,52;44,41;;319,421;318,808;5,8881904;18,83300;1,83000;0,00400;0,1048720;;30,01;302,00;;;
;;303;18,88300;1,77700;0,003000;83,875;90,06;-41,4100;0,000;101,050;35,300;0,005;445,450;482,350;27,00;843,583;263,190;0,000;578,900;579,500;552,900;313,050;;;;;0,00;0,00;0,00;3,00;2,84;15,774;27,365;0,57;0,51;999998,00;999998,00;999998,00;999998,00;999998,00;999998,00;999998,00;999998,00;999998,00;999998,00;999998,00;999998,00;999998,00;999998,00;999998,00;;;;;;;;;;;;;;;;;581,3059;18,16753;74,1769;0,32166545;0,32166545;0,00056;1,60438;97,3408;18,962615;0,105031;23,916491;25,897675;0,0239;2,3734;3,88;386,27;0,00;0,52;44,08;;320,292;320,597;5,8438679;18,84000;1,82200;0,00700;0,1045168;;29,81;303,00;;;
;;304;18,88900;1,78700;-0,008000;83,825;90,93;-41,8101;0,000;101,044;35,400;0,005;445,950;483,050;27,00;843,483;263,190;0,000;578,600;579,500;552,900;313,050;;;;;0,00;0,00;0,00;3,00;2,84;15,807;27,338;0,57;0,51;999998,00;999998,00;999998,00;999998,00;999998,00;999998,00;999998,00;999998,00;999998,00;999998,00;999998,00;999998,00;999998,00;999998,00;999998,00;;;;;;;;;;;;;;;;;578,3190;20,10850;75,0168;0,28912354;0,28912354;0,00023;1,77340;97,9191;18,946332;0,095418;23,922776;25,912988;0,0217;2,1575;3,90;388,43;0,00;0,51;43,83;;321,146;320,597;5,8138412;18,85000;1,81200;0,00500;0,1040640;;29,41;304,00;;;
;;305;18,89700;1,80800;0,001000;85,000;90,96;-41,9600;0,000;101,050;35,400;0,005;446,550;483,850;27,00;843,550;263,190;0,000;578,800;579,500;552,900;313,050;;;;;0,00;0,00;0,00;3,00;2,84;15,849;27,354;0,57;0,51;999998,00;999998,00;999998,00;999998,00;999998,00;999998,00;999998,00;999998,00;999998,00;999998,00;999998,00;999998,00;999998,00;999998,00;999998,00;;;;;;;;;;;;;;;;;576,4042;40,20266;151,0591;0,14413452;0,14413452;0,00141;3,54535;98,4955;19,065836;0,095028;24,106059;26,119621;0,0218;2,1658;3,93;390,60;0,00;0,51;43,71;;321,986;322,290;5,7945919;18,86900;1,79500;0,01200;0,1030592;;29,26;305,00;;;
;;306;18,88700;1,82400;0,001000;86,850;90,05;-42,1400;0,000;101,052;35,400;0,005;446,650;483,750;27,00;843,717;263,190;0,000;579,300;579,500;552,900;313,050;;;;;0,00;0,00;0,00;3,00;2,84;15,759;27,370;0,57;0,51;999998,00;999998,00;999998,00;999998,00;999998,00;999998,00;999998,00;999998,00;999998,00;999998,00;999998,00;999998,00;999998,00;999998,00;999998,00;;;;;;;;;;;;;;;;;576,7633;35,30421;148,1108;0,16423543;0,16423543;0,00261;3,11962;99,0723;19,270043;0,105064;24,369706;26,393922;0,0243;2,4197;3,95;393,01;0,00;0,51;43,78;;322,818;322,290;5,7982015;18,88800;1,78100;0,01900;0,1020202;;29,08;306,00;;;
;;307;18,86500;1,83000;0,020000;84,450;90,12;-42,3201;0,000;101,052;35,400;0,005;446,750;483,750;27,00;843,250;263,190;0,000;577,900;579,500;552,900;313,050;;;;;0,00;0,00;0,00;3,00;2,84;15,811;27,338;0,57;0,51;999998,00;999998,00;999998,00;999998,00;999998,00;999998,00;999998,00;999998,00;999998,00;999998,00;999998,00;999998,00;999998,00;999998,00;999998,00;;;;;;;;;;;;;;;;;568,7111;18,58991;77,4211;0,30754598;0,30754598;0,00291;1,65486;99,6410;18,999798;0,104305;24,033323;26,023771;0,0238;2,3685;3,97;395,38;0,00;0,51;43,22;;323,632;323,921;5,7172524;18,88500;1,79400;0,02100;0,1020270;;28,90;307,00;;;
;;308;18,84400;1,82900;0,027000;87,350;89,60;-42,7201;0,000;101,052;35,400;0,005;446,750;483,150;27,00;843,217;263,190;0,000;577,800;579,500;552,900;313,050;;;;;0,00;0,00;0,00;3,00;2,84;15,809;27,362;0,57;0,50;999998,00;999998,00;999998,00;999998,00;999998,00;999998,00;999998,00;999998,00;999998,00;999998,00;999998,00;999998,00;999998,00;999998,00;999998,00;;;;;;;;;;;;;;;;;585,0833;18,77362;81,5314;0,31330363;0,31330363;0,00399;1,67948;100,2261;19,323269;0,110162;24,442490;26,433998;0,0255;2,5409;4,00;397,92;0,00;0,53;44,53;;324,454;323,921;5,8818423;18,85800;1,82300;0,02700;0,1032203;;28,50;308,00;;;
;;309;18,83100;1,83000;0,031000;85,425;89,79;-42,9100;0,000;101,054;35,400;0,005;446,450;481,950;27,00;843,183;263,190;0,000;577,800;579,400;552,900;313,150;;;;;0,00;0,00;0,00;3,00;2,84;15,803;27,357;0,57;0,50;999998,00;999998,00;999998,00;999998,00;999998,00;999998,00;999998,00;999998,00;999998,00;999998,00;999998,00;999998,00;999998,00;999998,00;999998,00;;;;;;;;;;;;;;;;;586,0266;38,42240;161,1544;0,15333049;0,15333049;0,00462;3,42534;100,8121;19,115582;0,107991;24,163543;26,084936;0,0247;2,4580;4,03;400,38;0,00;0,53;44,60;;325,299;325,561;5,8913256;18,83200;1,83900;0,03100;0,1045245;;28,31;309,00;;;
;;310;18,83100;1,83400;0,017000;78,725;88,46;-43,1001;0,000;101,054;35,400;0,005;446,250;481,550;27,00;843,250;263,190;0,000;577,900;579,500;552,900;313,050;;;;;0,00;0,00;0,00;3,00;2,84;15,795;27,375;0,57;0,50;999998,00;999998,00;999998,00;999998,00;999998,00;999998,00;999998,00;999998,00;999998,00;999998,00;999998,00;999998,00;999998,00;999998,00;999998,00;;;;;;;;;;;;;;;;;565,8363;17,40933;82,6133;0,32674154;0,32674154;0,00395;1,54602;101,3779;18,354757;0,122961;23,191410;25,025934;0,0270;2,6851;4,05;403,07;0,00;0,51;43,03;;326,108;325,561;5,6883523;18,82200;1,84200;0,02800;0,1051129;;28,12;310,00;;;
;;311;18,83500;1,83400;-0,005000;82,625;90,08;-43,5201;0,000;101,054;35,400;0,005;446,650;482,150;27,00;843,317;263,190;0,000;578,100;579,500;552,900;313,050;;;;;0,00;0,00;0,00;3,00;2,85;15,816;27,367;0,57;0,51;999998,00;999998,00;999998,00;999998,00;999998,00;999998,00;999998,00;999998,00;999998,00;999998,00;999998,00;999998,00;999998,00;999998,00;999998,00;;;;;;;;;;;;;;;;;581,4394;18,95894;76,4862;0,30830892;0,30830892;0,00089;1,67966;101,9594;18,795484;0,104770;23,769558;25,658777;0,0236;2,3457;4,08;405,41;0,00;0,52;44,12;;326,904;327,222;5,8452103;18,81900;1,84400;0,00900;0,1054811;;27,70;311,00;;;
;;312;18,83000;1,83000;0,000000;83,050;89,37;-43,6801;0,000;101,046;35,400;0,005;447,150;483,050;27,00;843,483;263,190;0,000;578,600;579,500;552,900;313,150;;;;;0,00;0,00;0,00;3,00;2,85;15,809;27,362;0,57;0,50;999998,00;999998,00;999998,00;999998,00;999998,00;999998,00;999998,00;999998,00;999998,00;999998,00;999998,00;999998,00;999998,00;999998,00;999998,00;;;;;;;;;;;;;;;;;583,9285;48,62381;210,9191;0,12072754;0,12072754;0,00206;4,31716;102,5433;18,833222;0,112696;23,843947;25,758288;0,0255;2,5329;4,10;407,95;0,00;0,52;44,36;;327,723;327,222;5,8702333;18,81200;1,85200;0,01600;0,1057236;;27,54;312,00;;;
;;313;18,82800;1,82200;0,004000;83,575;90,01;-43,8500;0,000;101,054;35,400;0,005;447,550;483,350;27,00;843,817;263,190;0,000;579,600;579,500;552,900;313,050;;;;;0,00;0,00;0,00;3,00;2,85;15,793;27,335;0,57;0,51;999998,00;999998,00;999998,00;999998,00;999998,00;999998,00;999998,00;999998,00;999998,00;999998,00;999998,00;999998,00;999998,00;999998,00;999998,00;;;;;;;;;;;;;;;;;588,0388;17,86881;72,3455;0,33083089;0,33083089;0,00173;1,58668;103,1313;18,884211;0,105575;23,929888;25,844066;0,0239;2,3808;4,13;410,33;0,00;0,52;44,67;;328,549;328,867;5,9115545;18,80300;1,86000;0,01400;0,1061853;;27,37;313,00;;;
;;314;18,83300;1,81200;0,007000;85,475;89,78;-44,2900;0,000;101,054;35,400;0,005;447,750;483,650;27,00;844,150;263,190;0,000;580,600;579,500;552,900;313,150;;;;;0,00;0,00;0,00;3,00;2,85;15,816;27,365;0,57;0,51;999998,00;999998,00;999998,00;999998,00;999998,00;999998,00;999998,00;999998,00;999998,00;999998,00;999998,00;999998,00;999998,00;999998,00;999998,00;;;;;;;;;;;;;;;;;597,0488;19,35869;79,9819;0,31004842;0,31004842;0,00090;1,72310;103,7284;19,093397;0,108121;24,205779;26,146566;0,0248;2,4668;4,15;412,79;0,00;0,53;45,35;;329,389;328,867;6,0021315;18,79400;1,87200;0,00900;0,1066356;;26,93;314,00;;;
;;315;18,84000;1,79500;0,005000;86,650;89,21;-44,4301;0,000;101,052;35,400;0,005;448,050;484,350;27,00;844,083;263,190;0,000;580,300;579,500;553,000;313,150;;;;;0,00;0,00;0,00;3,00;2,85;15,803;27,378;0,57;0,50;999998,00;999998,00;999998,00;999998,00;999998,00;999998,00;999998,00;999998,00;999998,00;999998,00;999998,00;999998,00;999998,00;999998,00;999998,00;;;;;;;;;;;;;;;;;603,2291;46,93656;204,8136;0,12920125;0,12920125;0,00396;4,18013;104,3316;19,217748;0,114464;24,379749;26,354941;0,0265;2,6323;4,18;415,43;0,00;0,54;45,90;;330,249;330,561;6,0642626;18,78200;1,88000;0,02700;0,1070484;;26,79;315,00;;;
;;316;18,85000;1,78100;0,012000;86,125;89,97;-44,6001;0,000;101,056;35,400;0,005;448,650;485,150;26,90;844,083;263,190;0,000;580,300;579,600;552,900;313,050;;;;;0,00;0,00;0,00;3,00;2,85;15,769;27,354;0,57;0,51;999998,00;999998,00;999998,00;999998,00;999998,00;999998,00;999998,00;999998,00;999998,00;999998,00;999998,00;999998,00;999998,00;999998,00;999998,00;;;;;;;;;;;;;;;;;605,4074;38,24186;153,7006;0,15914917;0,15914917;0,00378;3,40676;104,9370;19,146624;0,106027;24,322049;26,300773;0,0245;2,4332;4,20;417,86;0,00;0,54;46,07;;331,116;330,561;6,0861608;18,76600;1,89400;0,02600;0,1078429;;26,62;316,00;;;
;;317;18,86900;1,79400;0,019000;80,300;90,20;-44,7800;0,000;101,052;35,300;0,005;449,050;486,150;26,90;844,217;263,190;0,000;580,600;579,600;553,000;313,150;;;;;0,00;0,00;0,00;3,00;2,85;15,761;27,378;0,57;0,51;999998,00;999998,00;999998,00;999998,00;999998,00;999998,00;999998,00;999998,00;999998,00;999998,00;999998,00;999998,00;999998,00;999998,00;999998,00;;;;;;;;;;;;;;;;;589,3953;19,27049;75,0505;0,30747477;0,30747477;0,00365;1,71571;105,5264;18,479570;0,103420;23,495616;25,436797;0,0231;2,2954;4,22;420,15;0,00;0,53;44,85;;331,956;332,237;5,9251906;18,74700;1,90900;0,02600;0,1087911;;26,44;317,00;;;
;;318;18,88800;1,82300;0,021000;82,450;88,83;-45,1801;0,000;101,052;35,300;0,005;449,450;486,750;26,90;843,717;263,190;0,000;579,200;579,600;552,900;313,150;;;;;0,00;0,00;0,00;3,00;2,85;15,816;27,359;0,57;0,50;999998,00;999998,00;999998,00;999998,00;999998,00;999998,00;999998,00;999998,00;999998,00;999998,00;999998,00;999998,00;999998,00;999998,00;999998,00;;;;;;;;;;;;;;;;;599,3233;18,87809;84,2103;0,31915283;0,31915283;0,00303;1,67596;106,1258;18,716993;0,118775;23,818682;25,795403;0,0269;2,6734;4,25;422,83;0,00;0,53;45,57;;332,781;332,237;6,0249970;18,74000;1,91100;0,02200;0,1092249;;26,04;318,00;;;
;;319;18,88500;1,83900;0,027000;87,000;89,75;-45,3800;0,000;101,056;35,300;0,005;449,850;487,050;27,00;843,717;263,190;0,000;579,300;579,500;552,900;313,050;;;;;0,00;0,00;0,00;3,00;2,86;15,797;27,365;0,57;0,51;999998,00;999998,00;999998,00;999998,00;999998,00;999998,00;999998,00;999998,00;999998,00;999998,00;999998,00;999998,00;999998,00;999998,00;999998,00;;;;;;;;;;;;;;;;;614,7218;38,62040;157,5466;0,16001383;0,16001383;0,00396;3,43224;106,7405;19,217956;0,108440;24,477958;26,502144;0,0252;2,5077;4,28;425,34;0,00;0,55;46,77;;333,641;333,929;6,1797978;18,74100;1,91100;0,02700;0,1091100;;25,84;319,00;;;
;;320;18,85800;1,84200;0,031000;86,125;90,40;-45,5701;0,000;101,056;35,300;0,005;450,550;488,250;27,00;843,617;263,190;0,000;579,000;579,500;552,900;313,050;;;;;0,00;0,00;0,00;3,00;2,86;15,809;27,365;0,58;0,52;999998,00;999998,00;999998,00;999998,00;999998,00;999998,00;999998,00;999998,00;999998,00;999998,00;999998,00;999998,00;999998,00;999998,00;999998,00;;;;;;;;;;;;;;;;;612,9381;19,35754;73,6929;0,31831868;0,31831868;0,00175;1,71531;107,3534;19,106210;0,101246;24,373495;26,412960;0,0235;2,3334;4,30;427,67;0,00;0,55;46,56;;334,517;333,929;6,1618666;18,73800;1,91100;0,01400;0,1094323;;25,65;320,00;;;
