Repository: FireDynamics/BESKID_ExperimentalData

# Cone Calorimeter Experiments

Experiments have been conducted, with sample in horizontal orientation. Samples were wrapped in aluminium foil. No retainer frame or grid have been used.

Different types of insulation material have been used below the PMMA samples: CaSiO3 and Al2O3. The goal was to an insulation material that has a more reproducible behaviour compared to the common fiber blankets. The CaSiO3 block below the sample was manufactured from the same boards used as backing of the large scale experiments. However, it was found that these boards contain a lot of moisture making the mass loss measurements unreliable.

File: Materials/PMMA/DE_6mm/Cone/Al2O3/02072026_PMMA_DE_6mm_q25_Al2O3_R3.csv (part 5 of 9)
General information;;time (s);O2;CO2;CO;Pdiff;Light;Mass;Methane;AmbP;AmbH;HFM;TC stack;TC smoke;TC amb.;TC cone;T PK;Soot;TC cone1;TC cone2;TC cone3;TC aux;CH4;CO;CO2;Ethene;H2O;n.u.;n.u.;UOX Bin;n.u.;UOX Hum.;UOX Temp;n.u.;TEext1;TEext2;TEext3;TEext4;TEext5;TEext6;TEext7;TEext8;TEext9;TEext10;TEext11;TEext12;TEext13;TEext14;TEext15;n.u.;n.u.;n.u.;n.u.;n.u.;n.u.;n.u.;n.u.;n.u.;n.u.;n.u.;n.u.;n.u.;n.u.;n.u.;n.u.;n.u.;HRR/a;EHC;SEA;MLR;MLR/a;COY;CO2Y/sh;THR/a;MFR;K;Vstack;Vsmoke;SPR;RSR;TSP;TSR;COP;CO2P;O2C;TOC;ARHE;Mass;HRR;O2/sh;CO2/sh;CO/sh;phi;FU27;FU28;FU29;FU30;FU31;
;;;%;%;%;Pa;-;g;g/s;Pa;%;kW/m²;°C;°C;°C;°C;°C;g/min;°C;°C;°C;°C;ppm;ppm;%;ppm;ppm;no;no;;no;%;°C;no;°C;°C;°C;°C;°C;°C;°C;°C;°C;°C;°C;°C;°C;°C;°C;no;no;no;no;no;no;no;no;no;no;no;no;no;no;no;no;no;kW/m²;MJ/kg;m²/kg;g/s;g/(s*m²);[kg/kg];[kg/kg];MJ/m²;g/s;1/m;l/s;l/s;m²/s;(m²/s)/m²;m²;m²;g/s;g/s;g/s;g;kW/m²;g;kW;[%];[%];%;;;;;;;
;;257;19,23800;1,49400;0,032000;87,875;92,17;-30,1799;0,000;101,078;32,000;0,000;426,750;457,650;28,70;845,117;263,190;0,000;578,000;581,300;556,600;314,050;;;;;0,00;0,00;0,00;3,00;5,30;15,065;28,561;0,58;0,53;999998,00;999998,00;999998,00;999998,00;999998,00;999998,00;999998,00;999998,00;999998,00;999998,00;999998,00;999998,00;999998,00;999998,00;999998,00;;;;;;;;;;;;;;;;;520,9130;34,76342;122,2074;0,15005493;0,15005493;0,00007;3,08927;71,6541;19,830211;0,081356;23,960791;25,695737;0,0183;1,8312;2,55;255,11;0,00;0,46;39,47;;277,796;278,204;5,2164230;19,14600;1,57300;0,00900;0,0890664;;41,51;257,00;;;
;;258;19,24500;1,50800;0,017000;86,250;93,13;-30,3501;0,000;101,086;32,000;0,000;427,550;458,850;28,70;845,317;263,190;0,000;578,700;581,200;556,600;314,050;;;;;0,00;0,00;0,00;3,00;5,31;15,019;28,550;0,58;0,53;999998,00;999998,00;999998,00;999998,00;999998,00;999998,00;999998,00;999998,00;999998,00;999998,00;999998,00;999998,00;999998,00;999998,00;999998,00;;;;;;;;;;;;;;;;;517,7745;18,51657;56,7660;0,28001912;0,28001912;-0,00010;1,64820;72,1719;19,627615;0,071063;23,760453;25,499904;0,0159;1,5873;2,57;256,70;0,00;0,46;39,24;;278,733;278,204;5,1849937;19,13800;1,58200;0,00800;0,0894470;;41,34;258,00;;;
;;259;19,23900;1,51400;0,004000;89,775;92,29;-30,7100;0,000;101,082;32,000;0,000;428,050;459,550;28,70;845,550;263,190;0,000;579,400;581,200;556,600;314,050;;;;;0,00;0,00;0,00;3,00;5,31;14,973;28,550;0,58;0,53;999998,00;999998,00;999998,00;999998,00;999998,00;999998,00;999998,00;999998,00;999998,00;999998,00;999998,00;999998,00;999998,00;999998,00;999998,00;;;;;;;;;;;;;;;;;532,0969;18,21993;62,5237;0,29244995;0,29244995;-0,00117;1,62065;72,7040;20,012986;0,080049;24,255301;26,040237;0,0183;1,8259;2,59;258,53;0,00;0,47;40,30;;279,683;280,121;5,3284182;19,12500;1,59300;0,00200;0,0901573;;40,98;259,00;;;
;;260;19,22300;1,52000;-0,003000;87,125;91,72;-30,9000;0,000;101,084;32,000;0,000;428,350;459,550;28,70;845,550;263,190;0,000;579,300;581,200;556,700;314,050;;;;;0,00;0,00;0,00;3,00;5,31;15,025;28,572;0,58;0,53;999998,00;999998,00;999998,00;999998,00;999998,00;999998,00;999998,00;999998,00;999998,00;999998,00;999998,00;999998,00;999998,00;999998,00;999998,00;;;;;;;;;;;;;;;;;527,6933;35,62649;130,7693;0,14832560;0,14832560;-0,00097;3,16712;73,2317;19,708495;0,086226;23,903004;25,644043;0,0194;1,9369;2,61;260,46;0,00;0,47;39,97;;280,646;280,121;5,2843208;19,11200;1,60300;0,00300;0,0907987;;40,79;260,00;;;
;;261;19,21400;1,52400;0,005000;87,425;91,08;-31,0699;0,000;101,084;32,000;0,000;428,850;460,250;28,70;845,483;263,190;0,000;579,200;581,200;556,600;314,050;;;;;0,00;0,00;0,00;3,00;5,31;15,023;28,545;0,58;0,52;999998,00;999998,00;999998,00;999998,00;999998,00;999998,00;999998,00;999998,00;999998,00;999998,00;999998,00;999998,00;999998,00;999998,00;999998,00;;;;;;;;;;;;;;;;;530,6326;18,16474;71,9359;0,29253133;0,29253133;0,00094;1,61285;73,7623;19,730884;0,093300;23,958092;25,712282;0,0210;2,1014;2,63;262,57;0,00;0,47;40,23;;281,598;282,047;5,3137548;19,10200;1,60800;0,01400;0,0912057;;40,62;261,00;;;
;;262;19,20500;1,53100;0,012000;86,775;90,62;-31,4501;0,000;101,084;32,000;0,000;429,050;460,550;28,70;845,417;263,190;0,000;579,100;581,100;556,600;314,050;;;;;0,00;0,00;0,00;3,00;5,31;15,040;28,564;0,58;0,52;999998,00;999998,00;999998,00;999998,00;999998,00;999998,00;999998,00;999998,00;999998,00;999998,00;999998,00;999998,00;999998,00;999998,00;999998,00;;;;;;;;;;;;;;;;;528,7478;18,85215;78,7126;0,28086344;0,28086344;0,00180;1,67535;74,2911;19,652816;0,098343;23,874427;25,627240;0,0221;2,2077;2,65;264,77;0,00;0,47;40,12;;282,545;282,047;5,2948803;19,10000;1,61000;0,01900;0,0912435;;40,24;262,00;;;
;;263;19,20100;1,54000;0,012000;90,675;90,99;-31,6000;0,000;101,084;32,000;0,000;429,550;460,950;28,70;845,517;263,190;0,000;579,400;581,000;556,700;314,050;;;;;0,00;0,00;0,00;3,00;5,31;15,027;28,553;0,58;0,52;999998,00;999998,00;999998,00;999998,00;999998,00;999998,00;999998,00;999998,00;999998,00;999998,00;999998,00;999998,00;999998,00;999998,00;999998,00;;;;;;;;;;;;;;;;;542,0775;38,57937;154,0065;0,14070638;0,14070638;0,00291;3,43178;74,8331;20,077904;0,094273;24,419252;26,204294;0,0217;2,1639;2,67;266,94;0,00;0,48;41,16;;283,506;283,981;5,4283640;19,09200;1,61700;0,02500;0,0915668;;40,09;263,00;;;
;;264;19,19500;1,55700;0,021000;89,150;90,37;-31,7699;0,000;101,080;31,900;0,000;430,050;461,750;28,70;845,350;263,190;0,000;578,900;581,000;556,700;314,050;;;;;0,00;0,00;0,00;3,00;5,31;15,053;28,556;0,58;0,52;999998,00;999998,00;999998,00;999998,00;999998,00;999998,00;999998,00;999998,00;999998,00;999998,00;999998,00;999998,00;999998,00;999998,00;999998,00;;;;;;;;;;;;;;;;;539,5414;35,41597;151,2007;0,15255737;0,15255737;0,00323;3,15461;75,3727;19,896772;0,101089;24,227123;26,012962;0,0231;2,3035;2,70;269,24;0,00;0,48;40,99;;284,481;283,981;5,4029674;19,08300;1,62600;0,02700;0,0919722;;39,92;264,00;;;
;;265;19,18500;1,56500;0,014000;86,325;90,55;-31,9401;0,000;101,084;31,900;0,000;430,550;462,350;28,70;845,183;263,190;0,000;578,500;580,900;556,700;314,050;;;;;0,00;0,00;0,00;3,00;5,31;15,032;28,564;0,58;0,52;999998,00;999998,00;999998,00;999998,00;999998,00;999998,00;999998,00;999998,00;999998,00;999998,00;999998,00;999998,00;999998,00;999998,00;999998,00;;;;;;;;;;;;;;;;;534,9413;17,50856;72,7647;0,30595907;0,30595907;0,00093;1,56064;75,9076;19,567617;0,099079;23,854032;25,615867;0,0223;2,2232;2,72;271,46;0,00;0,48;40,59;;285,435;285,901;5,3569026;19,07000;1,64000;0,01400;0,0927281;;39,75;265,00;;;
;;266;19,16900;1,56900;0,016000;88,075;91,05;-32,3401;0,000;101,080;31,900;0,000;430,750;462,450;28,70;845,017;263,190;0,000;578,100;580,800;556,700;314,050;;;;;0,00;0,00;0,00;3,00;5,32;15,025;28,569;0,58;0,52;999998,00;999998,00;999998,00;999998,00;999998,00;999998,00;999998,00;999998,00;999998,00;999998,00;999998,00;999998,00;999998,00;999998,00;999998,00;;;;;;;;;;;;;;;;;543,1627;18,59949;72,6661;0,29243978;0,29243978;0,00146;1,65818;76,4508;19,760372;0,093630;24,100202;25,873797;0,0213;2,1221;2,74;273,59;0,00;0,48;41,23;;286,388;285,901;5,4392314;19,05900;1,64900;0,01700;0,0932400;;39,35;266,00;;;
;;267;19,15200;1,57300;0,006000;85,225;91,11;-32,4900;0,000;101,086;31,900;0,000;431,250;463,350;28,70;844,950;263,190;0,000;577,900;580,800;556,700;314,050;;;;;0,00;0,00;0,00;3,00;5,32;15,027;28,553;0,58;0,52;999998,00;999998,00;999998,00;999998,00;999998,00;999998,00;999998,00;999998,00;999998,00;999998,00;999998,00;999998,00;999998,00;999998,00;999998,00;;;;;;;;;;;;;;;;;538,6827;38,76941;149,3219;0,13913981;0,13913981;-0,00045;3,44978;76,9895;19,426761;0,092933;23,720824;25,486478;0,0208;2,0748;2,76;275,66;0,00;0,48;40,84;;287,341;287,781;5,3943682;19,04500;1,66000;0,00600;0,0940661;;39,20;267,00;;;
;;268;19,15000;1,58200;0,009000;86,125;90,99;-32,6600;0,000;101,092;31,900;0,000;431,550;463,950;28,70;844,950;263,196;0,000;577,900;580,800;556,700;314,050;;;;;0,00;0,00;0,00;3,00;5,32;15,055;28,550;0,58;0,52;999998,00;999998,00;999998,00;999998,00;999998,00;999998,00;999998,00;999998,00;999998,00;999998,00;999998,00;999998,00;999998,00;999998,00;999998,00;;;;;;;;;;;;;;;;;545,4049;35,62271;138,3415;0,15332031;0,15332031;0,00059;3,17339;77,5349;19,522278;0,094288;23,854036;25,644955;0,0212;2,1181;2,78;277,78;0,00;0,49;41,38;;288,292;287,781;5,4616843;19,02900;1,67400;0,01200;0,0947815;;39,03;268,00;;;
;;269;19,14600;1,59300;0,008000;86,625;91,66;-32,8300;0,000;101,092;31,900;0,000;432,050;464,750;28,70;844,917;263,190;0,000;577,900;580,700;556,700;314,050;;;;;0,00;0,00;0,00;3,00;5,32;15,032;28,548;0,58;0,53;999998,00;999998,00;999998,00;999998,00;999998,00;999998,00;999998,00;999998,00;999998,00;999998,00;999998,00;999998,00;999998,00;999998,00;999998,00;;;;;;;;;;;;;;;;;550,2063;18,62751;66,3638;0,29578654;0,29578654;0,00249;1,65582;78,0851;19,567533;0,086908;23,937034;25,748726;0,0196;1,9602;2,80;279,74;0,00;0,49;41,78;;289,256;289,689;5,5097657;19,01500;1,68100;0,02300;0,0954018;;38,86;269,00;;;
;;270;19,13800;1,60300;0,002000;85,950;90,68;-33,2200;0,000;101,094;31,900;0,000;432,550;465,250;28,70;844,850;263,196;0,000;577,800;580,600;556,700;314,050;;;;;0,00;0,00;0,00;3,00;5,32;15,006;28,561;0,58;0,52;999998,00;999998,00;999998,00;999998,00;999998,00;999998,00;999998,00;999998,00;999998,00;999998,00;999998,00;999998,00;999998,00;999998,00;999998,00;;;;;;;;;;;;;;;;;551,0049;17,46694;69,5901;0,31589762;0,31589762;-0,00079;1,54818;78,6361;19,479877;0,097662;23,857383;25,660959;0,0220;2,1953;2,82;281,93;0,00;0,49;41,74;;290,224;289,689;5,5177634;19,00800;1,68600;0,00400;0,0959743;;38,47;270,00;;;
;;271;19,12500;1,60800;0,003000;85,400;90,63;-33,4200;0,000;101,092;31,900;0,000;432,950;466,150;28,70;844,650;263,196;0,000;577,100;580,600;556,800;314,050;;;;;0,00;0,00;0,00;3,00;5,32;15,011;28,564;0,58;0,52;999998,00;999998,00;999998,00;999998,00;999998,00;999998,00;999998,00;999998,00;999998,00;999998,00;999998,00;999998,00;999998,00;999998,00;999998,00;;;;;;;;;;;;;;;;;548,9950;36,65240;147,1375;0,14999390;0,14999390;-0,00027;3,25260;79,1851;19,408479;0,098216;23,791922;25,616363;0,0221;2,2039;2,85;284,14;0,00;0,49;41,61;;291,183;291,607;5,4976361;19,00700;1,68800;0,00700;0,0959763;;38,27;271,00;;;
;;272;19,11200;1,61000;0,014000;86,025;91,07;-33,5900;0,000;101,086;31,900;0,000;433,550;467,050;28,70;844,783;263,190;0,000;577,500;580,600;556,800;314,050;;;;;0,00;0,00;0,00;3,00;5,32;15,034;28,577;0,58;0,52;999998,00;999998,00;999998,00;999998,00;999998,00;999998,00;999998,00;999998,00;999998,00;999998,00;999998,00;999998,00;999998,00;999998,00;999998,00;;;;;;;;;;;;;;;;;552,4641;18,19094;69,3379;0,30412801;0,30412801;0,00093;1,61968;79,7375;19,465886;0,093389;23,895363;25,741735;0,0211;2,1058;2,87;286,24;0,00;0,49;41,93;;292,137;291,607;5,5323759;18,99800;1,69900;0,01400;0,0963018;;38,10;272,00;;;
;;273;19,10200;1,61700;0,019000;86,850;91,18;-33,9900;0,000;101,094;31,900;0,000;434,150;467,650;28,70;844,617;263,190;0,000;577,000;580,600;556,800;314,050;;;;;0,00;0,00;0,00;3,00;5,32;15,034;28,577;0,58;0,52;999998,00;999998,00;999998,00;999998,00;999998,00;999998,00;999998,00;999998,00;999998,00;999998,00;999998,00;999998,00;999998,00;999998,00;999998,00;;;;;;;;;;;;;;;;;557,6704;19,53526;73,1618;0,28586833;0,28586833;0,00300;1,74589;80,2952;19,545485;0,092127;24,026279;25,880201;0,0209;2,0885;2,89;288,33;0,00;0,50;42,40;;293,100;293,525;5,5845115;18,98400;1,71400;0,02600;0,0968196;;37,70;273,00;;;
;;274;19,10000;1,62600;0,025000;88,975;91,39;-34,1300;0,000;101,086;31,900;0,000;434,650;468,250;28,70;844,817;263,190;0,000;577,800;580,400;556,800;314,050;;;;;0,00;0,00;0,00;3,00;5,33;15,019;28,561;0,58;0,53;999998,00;999998,00;999998,00;999998,00;999998,00;999998,00;999998,00;999998,00;999998,00;999998,00;999998,00;999998,00;999998,00;999998,00;999998,00;;;;;;;;;;;;;;;;;568,5897;41,17167;149,4667;0,13829549;0,13829549;0,00478;3,67256;80,8638;19,771772;0,089895;24,332434;26,213418;0,0207;2,0642;2,91;290,40;0,00;0,51;43,27;;294,086;293,525;5,6938570;18,96700;1,72400;0,03600;0,0975943;;37,56;274,00;;;
;;275;19,09200;1,64000;0,027000;88,625;90,83;-34,3099;0,000;101,086;31,900;0,000;435,050;468,450;28,70;844,750;263,196;0,000;577,600;580,400;556,800;314,050;;;;;0,00;0,00;0,00;3,00;5,33;15,017;28,550;0,58;0,52;999998,00;999998,00;999998,00;999998,00;999998,00;999998,00;999998,00;999998,00;999998,00;999998,00;999998,00;999998,00;999998,00;999998,00;999998,00;;;;;;;;;;;;;;;;;570,2354;34,43648;132,9166;0,16582235;0,16582235;0,00146;3,06275;81,4340;19,723772;0,096045;24,295700;26,160949;0,0220;2,2010;2,93;292,60;0,00;0,51;43,29;;295,087;295,492;5,7103375;18,96100;1,72800;0,01700;0,0981187;;37,38;275,00;;;
;;276;19,08300;1,64900;0,014000;85,525;90,81;-34,4900;0,000;101,090;31,900;0,000;435,450;469,350;28,70;844,550;263,190;0,000;577,100;580,300;556,800;314,050;;;;;0,00;0,00;0,00;3,00;5,33;15,053;28,569;0,58;0,52;999998,00;999998,00;999998,00;999998,00;999998,00;999998,00;999998,00;999998,00;999998,00;999998,00;999998,00;999998,00;999998,00;999998,00;999998,00;;;;;;;;;;;;;;;;;561,1943;18,52425;71,6017;0,30337524;0,30337524;0,00178;1,64769;81,9952;19,366843;0,096217;23,877970;25,736881;0,0217;2,1692;2,95;294,77;0,00;0,50;42,61;;296,068;295,492;5,6197998;18,95600;1,73200;0,01900;0,0983451;;37,20;276,00;;;
;;277;19,07000;1,66000;0,017000;84,950;91,38;-34,8800;0,000;101,086;31,900;0,000;436,050;470,250;28,70;845,150;263,190;0,000;578,800;580,300;556,900;314,050;;;;;0,00;0,00;0,00;3,00;5,33;15,029;28,577;0,58;0,53;999998,00;999998,00;999998,00;999998,00;999998,00;999998,00;999998,00;999998,00;999998,00;999998,00;999998,00;999998,00;999998,00;999998,00;999998,00;;;;;;;;;;;;;;;;;561,3079;18,94472;68,3454;0,29670207;0,29670207;0,00041;1,68489;82,5565;19,288346;0,090014;23,813956;25,681717;0,0203;2,0250;2,97;296,79;0,00;0,50;42,59;;297,025;297,443;5,6209377;18,94900;1,73900;0,01100;0,0987690;;36,81;277,00;;;
;;278;19,05900;1,67400;0,006000;86,525;91,91;-35,0500;0,000;101,086;31,900;0,000;436,650;470,850;28,70;844,450;263,196;0,000;576,900;580,200;556,800;314,050;;;;;0,00;0,00;0,00;3,00;5,33;15,004;28,577;0,58;0,53;999998,00;999998,00;999998,00;999998,00;999998,00;999998,00;999998,00;999998,00;999998,00;999998,00;999998,00;999998,00;999998,00;999998,00;999998,00;;;;;;;;;;;;;;;;;568,0063;36,11877;121,6693;0,15748088;0,15748088;0,00196;3,21664;83,1245;19,452951;0,084226;24,050230;25,933931;0,0192;1,9134;2,99;298,71;0,00;0,51;43,15;;297,988;297,443;5,6880150;18,94000;1,74700;0,02000;0,0991062;;36,64;278,00;;;
;;279;19,04500;1,68100;0,012000;85,775;91,70;-35,2300;0,000;101,078;31,900;0,000;436,950;471,250;28,70;844,283;263,196;0,000;576,400;580,100;556,900;314,050;;;;;0,00;0,00;0,00;3,00;5,33;15,065;28,566;0,58;0,53;999998,00;999998,00;999998,00;999998,00;999998,00;999998,00;999998,00;999998,00;999998,00;999998,00;999998,00;999998,00;999998,00;999998,00;999998,00;;;;;;;;;;;;;;;;;568,9995;36,37223;125,0808;0,15665690;0,15665690;-0,00079;3,23922;83,6935;19,361809;0,086466;23,953994;25,834351;0,0196;1,9567;3,01;300,66;0,00;0,51;43,16;;298,957;299,362;5,6979610;18,93000;1,75800;0,00400;0,0997521;;36,46;279,00;;;
;;280;19,02900;1,68600;0,023000;87,175;90,31;-35,4000;0,000;101,082;31,900;0,000;437,550;472,050;28,70;844,383;263,190;0,000;576,800;580,000;556,900;314,050;;;;;0,00;0,00;0,00;3,00;5,33;15,025;28,556;0,58;0,52;999998,00;999998,00;999998,00;999998,00;999998,00;999998,00;999998,00;999998,00;999998,00;999998,00;999998,00;999998,00;999998,00;999998,00;999998,00;;;;;;;;;;;;;;;;;576,5932;19,24877;77,5651;0,29996745;0,29996745;-0,00096;1,71023;84,2701;19,505791;0,101740;24,165263;26,070649;0,0233;2,3234;3,03;302,99;0,00;0,51;43,72;;299,935;299,362;5,7740042;18,91900;1,76400;0,00300;0,1003433;;36,29;280,00;;;
;;281;19,01500;1,68800;0,004000;84,375;91,83;-35,7999;0,000;101,082;31,900;0,000;437,850;472,750;28,70;844,450;263,190;0,000;576,900;580,100;556,900;314,050;;;;;0,00;0,00;0,00;3,00;5,33;14,981;28,556;0,58;0,53;999998,00;999998,00;999998,00;999998,00;999998,00;999998,00;999998,00;999998,00;999998,00;999998,00;999998,00;999998,00;999998,00;999998,00;999998,00;;;;;;;;;;;;;;;;;568,3183;17,37783;58,5381;0,32749430;0,32749430;-0,00129;1,54328;84,8385;19,183403;0,085112;23,782159;25,677779;0,0192;1,9144;3,05;304,90;0,00;0,51;43,08;;300,905;301,279;5,6911392;18,91500;1,76700;0,00100;0,1005675;;35,89;281,00;;;
;;282;19,00800;1,69900;0,007000;86,075;91,77;-36,0100;0,000;101,082;31,900;0,000;438,350;473,350;28,70;844,483;263,190;0,000;577,100;580,000;556,900;314,050;;;;;0,00;0,00;0,00;3,00;5,34;15,019;28,558;0,58;0,53;999998,00;999998,00;999998,00;999998,00;999998,00;999998,00;999998,00;999998,00;999998,00;999998,00;999998,00;999998,00;999998,00;999998,00;999998,00;;;;;;;;;;;;;;;;;573,5884;36,85703;125,2245;0,15584310;0,15584310;0,00161;3,27375;85,4120;19,364641;0,085721;24,034259;25,953271;0,0195;1,9488;3,07;306,85;0,00;0,51;43,55;;301,863;301,279;5,7439139;18,91200;1,76700;0,01800;0,1005514;;35,68;282,00;;;
;;283;19,00700;1,71400;0,014000;86,975;90,39;-36,1799;0,000;101,082;31,900;0,000;439,050;473,950;28,70;844,417;263,190;0,000;576,900;580,000;556,900;314,050;;;;;0,00;0,00;0,00;3,00;5,34;15,046;28,569;0,58;0,52;999998,00;999998,00;999998,00;999998,00;999998,00;999998,00;999998,00;999998,00;999998,00;999998,00;999998,00;999998,00;999998,00;999998,00;999998,00;;;;;;;;;;;;;;;;;574,6628;19,45549;78,0808;0,29578654;0,29578654;0,00316;1,73046;85,9867;19,450092;0,100873;24,178865;26,100839;0,0231;2,3063;3,10;309,16;0,00;0,51;43,68;;302,825;303,188;5,7546734;18,91500;1,76500;0,02700;0,1002953;;35,51;283,00;;;
;;284;18,99800;1,72400;0,026000;82,375;91,00;-36,5699;0,000;101,086;31,900;0,000;439,450;474,750;28,70;844,017;263,190;0,000;575,800;579,900;556,900;314,050;;;;;0,00;0,00;0,00;3,00;5,34;15,017;28,561;0,58;0,52;999998,00;999998,00;999998,00;999998,00;999998,00;999998,00;999998,00;999998,00;999998,00;999998,00;999998,00;999998,00;999998,00;999998,00;999998,00;;;;;;;;;;;;;;;;;558,8805;19,24146;72,1797;0,29086304;0,29086304;0,00291;1,71480;86,5456;18,920143;0,094106;23,541501;25,432536;0,0210;2,0965;3,12;311,25;0,00;0,50;42,49;;303,754;303,188;5,5966293;18,91500;1,76800;0,02600;0,1002726;;35,12;284,00;;;
;;285;18,98400;1,72800;0,036000;83,350;90,81;-36,7300;0,000;101,086;31,900;0,000;439,750;475,050;28,70;843,717;263,196;0,000;575,000;579,900;556,800;314,050;;;;;0,00;0,00;0,00;3,00;5,34;15,027;28,564;0,58;0,52;999998,00;999998,00;999998,00;999998,00;999998,00;999998,00;999998,00;999998,00;999998,00;999998,00;999998,00;999998,00;999998,00;999998,00;999998,00;;;;;;;;;;;;;;;;;561,9410;35,71463;137,0450;0,15756226;0,15756226;0,00527;3,17760;87,1075;19,025291;0,096194;23,688493;25,590036;0,0216;2,1563;3,14;313,41;0,01;0,50;42,77;;304,655;305,049;5,6272770;18,91300;1,76500;0,04000;0,1002656;;34,96;285,00;;;
;;286;18,96700;1,73200;0,017000;85,275;89,89;-36,9200;0,000;101,086;31,900;0,000;440,250;475,550;28,70;843,983;263,196;0,000;575,700;579,900;556,900;314,050;;;;;0,00;0,00;0,00;3,00;5,34;15,019;28,564;0,58;0,52;999998,00;999998,00;999998,00;999998,00;999998,00;999998,00;999998,00;999998,00;999998,00;999998,00;999998,00;999998,00;999998,00;999998,00;999998,00;;;;;;;;;;;;;;;;;566,9517;34,58613;147,2372;0,16415405;0,16415405;0,00210;3,06534;87,6745;19,232804;0,106398;23,974097;25,896380;0,0242;2,4136;3,16;315,82;0,00;0,50;43,04;;305,563;305,049;5,6774540;18,92200;1,75500;0,02100;0,1000645;;34,77;286,00;;;
;;287;18,96100;1,73900;0,019000;86,075;88,78;-37,0900;0,000;101,084;31,900;0,000;440,350;475,350;28,70;843,950;263,196;0,000;575,700;579,800;556,900;314,050;;;;;0,00;0,00;0,00;3,00;5,34;15,048;28,585;0,58;0,51;999998,00;999998,00;999998,00;999998,00;999998,00;999998,00;999998,00;999998,00;999998,00;999998,00;999998,00;999998,00;999998,00;999998,00;999998,00;;;;;;;;;;;;;;;;;567,7763;19,22235;91,6215;0,29578654;0,29578654;-0,00061;1,70596;88,2423;19,320615;0,118808;24,089025;26,003675;0,0271;2,7063;3,19;318,53;0,00;0,50;43,05;;306,475;306,859;5,6857121;18,93100;1,75200;0,00500;0,0997500;;34,60;287,00;;;
;;288;18,95600;1,74700;0,011000;87,250;89,99;-37,4800;0,000;101,084;31,900;0,000;440,850;475,650;28,70;843,417;263,190;0,000;574,100;579,800;556,900;314,050;;;;;0,00;0,00;0,00;3,00;5,34;14,990;28,588;0,58;0,52;999998,00;999998,00;999998,00;999998,00;999998,00;999998,00;999998,00;999998,00;999998,00;999998,00;999998,00;999998,00;999998,00;999998,00;999998,00;;;;;;;;;;;;;;;;;572,7179;18,90463;79,6992;0,30337524;0,30337524;-0,00199;1,68051;88,8150;19,441006;0,105277;24,266651;26,182222;0,0242;2,4145;3,21;320,94;0,00;0,51;43,40;;307,391;306,859;5,7351970;18,92700;1,75900;-0,00300;0,0999969;;34,21;288,00;;;
;;289;18,94900;1,75800;0,020000;87,075;90,38;-37,6600;0,000;101,090;31,900;0,000;441,250;476,050;28,70;843,617;263,196;0,000;574,700;579,800;556,900;314,050;;;;;0,00;0,00;0,00;3,00;5,34;15,017;28,569;0,58;0,52;999998,00;999998,00;999998,00;999998,00;999998,00;999998,00;999998,00;999998,00;999998,00;999998,00;999998,00;999998,00;999998,00;999998,00;999998,00;;;;;;;;;;;;;;;;;575,3265;39,48691;158,8009;0,14590454;0,14590454;-0,00062;3,51156;89,3903;19,412694;0,100946;24,253298;26,166079;0,0232;2,3137;3,24;323,26;0,00;0,51;43,64;;308,314;308,691;5,7613199;18,91300;1,77000;0,00500;0,1006059;;34,03;289,00;;;
;;290;18,94000;1,76400;0,004000;88,750;90,51;-37,8401;0,000;101,088;31,900;0,000;441,250;475,550;28,70;843,550;263,196;0,000;574,500;579,800;556,900;314,050;;;;;0,00;0,00;0,00;3,00;5,35;15,036;28,561;0,58;0,52;999998,00;999998,00;999998,00;999998,00;999998,00;999998,00;999998,00;999998,00;999998,00;999998,00;999998,00;999998,00;999998,00;999998,00;999998,00;;;;;;;;;;;;;;;;;583,4506;19,75301;77,9076;0,29578654;0,29578654;-0,00166;1,75078;89,9737;19,598519;0,099550;24,485459;26,388804;0,0230;2,3012;3,26;325,56;0,00;0,52;44,21;;309,248;308,691;5,8426744;18,90600;1,77200;-0,00100;0,1010635;;33,85;290,00;;;
;;291;18,93000;1,76700;0,003000;84,700;90,85;-38,2200;0,000;101,088;31,900;0,000;441,650;476,150;28,70;843,917;263,190;0,000;575,700;579,700;556,900;314,050;;;;;0,00;0,00;0,00;3,00;5,35;15,006;28,590;0,58;0,52;999998,00;999998,00;999998,00;999998,00;999998,00;999998,00;999998,00;999998,00;999998,00;999998,00;999998,00;999998,00;999998,00;999998,00;999998,00;;;;;;;;;;;;;;;;;567,1452;18,82864;71,8957;0,30163574;0,30163574;-0,00078;1,66576;90,5409;19,137448;0,095821;23,931093;25,800498;0,0217;2,1656;3,28;327,72;0,00;0,50;42,98;;310,163;310,496;5,6793917;18,91500;1,76100;0,00400;0,1006016;;33,47;291,00;;;
;;292;18,91900;1,76700;0,001000;85,475;91,42;-38,4100;0,000;101,088;31,900;0,000;441,950;476,650;28,70;843,917;263,196;0,000;575,600;579,800;556,900;314,050;;;;;0,00;0,00;0,00;3,00;5,35;15,011;28,577;0,58;0,53;999998,00;999998,00;999998,00;999998,00;999998,00;999998,00;999998,00;999998,00;999998,00;999998,00;999998,00;999998,00;999998,00;999998,00;999998,00;;;;;;;;;;;;;;;;;566,0987;36,37577;130,7588;0,15584310;0,15584310;0,00024;3,22073;91,1070;19,218276;0,089567;24,048491;25,936675;0,0204;2,0349;3,30;329,76;0,00;0,50;42,93;;311,041;310,496;5,6689124;18,92600;1,75200;0,01000;0,0999877;;33,28;292,00;;;
;;293;18,91500;1,76500;0,018000;81,625;90,51;-38,6000;0,000;101,088;31,900;0,000;442,750;478,050;28,70;843,917;263,190;0,000;575,600;579,800;556,900;314,050;;;;;0,00;0,00;0,00;3,00;5,35;15,008;28,588;0,58;0,52;999998,00;999998,00;999998,00;999998,00;999998,00;999998,00;999998,00;999998,00;999998,00;999998,00;999998,00;999998,00;999998,00;999998,00;999998,00;;;;;;;;;;;;;;;;;550,0189;17,03576;68,5978;0,32331340;0,32331340;0,00189;1,51750;91,6570;18,763496;0,099552;23,521911;25,397288;0,0222;2,2148;3,32;331,97;0,00;0,49;41,79;;311,884;312,189;5,5078894;18,93200;1,75400;0,02000;0,0994980;;33,09;293,00;;;
;;294;18,91200;1,76800;0,027000;84,625;91,04;-39,0100;0,000;101,084;31,900;0,000;443,050;478,250;28,70;843,917;263,190;0,000;575,600;579,700;557,000;314,050;;;;;0,00;0,00;0,00;3,00;5,35;15,049;28,577;0,58;0,52;999998,00;999998,00;999998,00;999998,00;999998,00;999998,00;999998,00;999998,00;999998,00;999998,00;999998,00;999998,00;999998,00;999998,00;999998,00;;;;;;;;;;;;;;;;;561,6768;19,73318;74,5552;0,28503418;0,28503418;0,00462;1,76435;92,2187;19,098726;0,093674;23,958378;25,861854;0,0213;2,1221;3,35;334,09;0,00;0,50;42,76;;312,714;312,189;5,6246312;18,92100;1,76600;0,03600;0,0998283;;32,68;294,00;;;
;;295;18,91500;1,76500;0,026000;86,800;91,74;-39,1400;0,000;101,080;31,900;0,000;443,050;477,650;28,70;843,917;263,190;0,000;575,600;579,700;557,000;314,050;;;;;0,00;0,00;0,00;3,00;5,35;15,025;28,566;0,58;0,53;999998,00;999998,00;999998,00;999998,00;999998,00;999998,00;999998,00;999998,00;999998,00;999998,00;999998,00;999998,00;999998,00;999998,00;999998,00;;;;;;;;;;;;;;;;;575,2966;45,80116;156,9753;0,12578328;0,12578328;0,00195;4,08214;92,7940;19,342604;0,086047;24,264310;26,159232;0,0197;1,9717;3,37;336,07;0,00;0,51;43,72;;313,581;313,887;5,7610199;18,90200;1,78000;0,02000;0,1009703;;32,55;295,00;;;
;;296;18,91500;1,75500;0,040000;86,225;90,88;-39,3099;0,000;101,074;31,900;0,000;443,350;477,950;28,70;843,983;263,190;0,000;575,700;579,800;557,000;314,050;;;;;0,00;0,00;0,00;3,00;5,35;15,019;28,569;0,58;0,52;999998,00;999998,00;999998,00;999998,00;999998,00;999998,00;999998,00;999998,00;999998,00;999998,00;999998,00;999998,00;999998,00;999998,00;999998,00;;;;;;;;;;;;;;;;;575,4667;35,83394;135,8029;0,16081746;0,16081746;0,00347;3,18485;93,3695;19,271907;0,095464;24,191994;26,079990;0,0218;2,1809;3,39;338,25;0,00;0,51;43,75;;314,465;313,887;5,7627236;18,89300;1,78200;0,02900;0,1013757;;32,38;296,00;;;
;;297;18,91300;1,75200;0,021000;86,725;91,20;-39,4900;0,000;101,074;31,900;0,000;443,550;478,350;28,70;844,217;263,190;0,000;576,400;579,800;557,000;314,050;;;;;0,00;0,00;0,00;3,00;5,35;15,013;28,582;0,58;0,52;999998,00;999998,00;999998,00;999998,00;999998,00;999998,00;999998,00;999998,00;999998,00;999998,00;999998,00;999998,00;999998,00;999998,00;999998,00;;;;;;;;;;;;;;;;;577,9472;19,07724;69,5548;0,30337524;0,30337524;-0,00096;1,69375;93,9474;19,323345;0,091914;24,267506;26,171484;0,0211;2,1072;3,41;340,35;0,00;0,51;43,82;;315,348;315,656;5,7875633;18,89500;1,78300;0,00300;0,1015412;;32,20;297,00;;;
;;298;18,92200;1,75900;0,005000;82,075;91,08;-39,8800;0,000;101,074;31,900;0,000;444,050;479,450;28,70;844,417;263,190;0,000;577,000;579,700;557,100;314,050;;;;;0,00;0,00;0,00;3,00;5,36;15,042;28,582;0,58;0,52;999998,00;999998,00;999998,00;999998,00;999998,00;999998,00;999998,00;999998,00;999998,00;999998,00;999998,00;999998,00;999998,00;999998,00;999998,00;;;;;;;;;;;;;;;;;563,4861;18,70275;69,1616;0,30170695;0,30170695;-0,00126;1,66353;94,5109;18,787584;0,093270;23,621261;25,504367;0,0209;2,0837;3,43;342,44;0,00;0,50;42,73;;316,205;315,656;5,6427496;18,88900;1,79100;0,00100;0,1018265;;31,81;298,00;;;
;;299;18,93100;1,77000;-0,003000;83,550;89,70;-40,0601;0,000;101,082;31,900;0,000;444,550;479,850;28,70;844,550;263,190;0,000;577,300;579,800;557,100;314,050;;;;;0,00;0,00;0,00;3,00;5,36;15,011;28,577;0,58;0,52;999998,00;999998,00;999998,00;999998,00;999998,00;999998,00;999998,00;999998,00;999998,00;999998,00;999998,00;999998,00;999998,00;999998,00;999998,00;;;;;;;;;;;;;;;;;572,8763;38,67431;165,2587;0,14833577;0,14833577;-0,00395;3,42946;95,0838;18,944989;0,108571;23,845983;25,739501;0,0245;2,4480;3,45;344,89;0,00;0,51;43,36;;317,048;317,394;5,7367835;18,87600;1,80000;-0,01500;0,1026709;;31,63;299,00;;;
;;300;18,92700;1,77200;0,005000;84,400;89,53;-40,2500;0,000;101,074;31,900;0,000;444,650;479,450;28,70;844,317;263,196;0,000;576,600;579,800;557,100;314,050;;;;;0,00;0,00;0,00;3,00;5,36;15,046;28,577;0,58;0,52;999998,00;999998,00;999998,00;999998,00;999998,00;999998,00;999998,00;999998,00;999998,00;999998,00;999998,00;999998,00;999998,00;999998,00;999998,00;;;;;;;;;;;;;;;;;576,1410;17,53207;76,0543;0,32908122;0,32908122;-0,00229;1,55706;95,6599;19,038973;0,110394;23,969672;25,845630;0,0250;2,4993;3,48;347,39;0,00;0,51;43,66;;317,906;317,394;5,7694762;18,87200;1,80400;-0,00500;0,1027480;;31,44;300,00;;;
;;301;18,91300;1,76100;-0,001000;85,650;89,83;-40,6699;0,000;101,074;31,900;0,000;444,750;479,450;28,70;844,183;263,196;0,000;576,300;579,700;557,100;314,050;;;;;0,00;0,00;0,00;3,00;5,36;15,036;28,561;0,58;0,52;999998,00;999998,00;999998,00;999998,00;999998,00;999998,00;999998,00;999998,00;999998,00;999998,00;999998,00;999998,00;999998,00;999998,00;999998,00;;;;;;;;;;;;;;;;;581,4844;19,85373;83,3930;0,29329427;0,29329427;0,00007;1,76375;96,2414;19,177286;0,107104;24,149235;26,033391;0,0245;2,4425;3,50;349,83;0,00;0,52;44,13;;318,773;319,120;5,8229844;18,86500;1,80800;0,00900;0,1029564;;31,02;301,00;;;
;;302;18,90600;1,75200;0,004000;85,500;90,11;-40,8099;0,000;101,074;31,900;0,000;445,250;479,850;28,70;844,283;263,190;0,000;576,600;579,700;557,100;314,050;;;;;0,00;0,00;0,00;3,00;5,36;15,057;28,569;0,58;0,52;999998,00;999998,00;999998,00;999998,00;999998,00;999998,00;999998,00;999998,00;999998,00;999998,00;999998,00;999998,00;999998,00;999998,00;999998,00;;;;;;;;;;;;;;;;;581,3901;37,74765;153,8288;0,15423584;0,15423584;0,00159;3,34912;96,8228;19,149724;0,103958;24,141638;26,017664;0,0237;2,3693;3,53;352,20;0,00;0,52;44,15;;319,643;319,120;5,8220404;18,86100;1,80800;0,01800;0,1030901;;30,88;302,00;;;
;;303;18,91500;1,75400;0,010000;86,400;90,43;-41,0200;0,000;101,076;31,900;0,000;445,650;480,250;28,70;844,350;263,196;0,000;576,800;579,700;557,100;314,050;;;;;0,00;0,00;0,00;3,00;5,36;15,029;28,590;0,58;0,52;999998,00;999998,00;999998,00;999998,00;999998,00;999998,00;999998,00;999998,00;999998,00;999998,00;999998,00;999998,00;999998,00;999998,00;999998,00;;;;;;;;;;;;;;;;;580,1924;31,54658;125,1028;0,18417358;0,18417358;0,00194;2,79899;97,4030;19,241608;0,100390;24,279265;26,164293;0,0230;2,3008;3,55;354,50;0,00;0,52;44,06;;320,505;320,848;5,8100465;18,87500;1,79600;0,02000;0,1023791;;30,67;303,00;;;
;;304;18,92600;1,76600;0,020000;85,100;91,10;-41,2000;0,000;101,082;31,900;0,000;445,850;480,550;28,70;844,383;263,190;0,000;576,900;579,700;557,100;314,050;;;;;0,00;0,00;0,00;3,00;5,36;15,019;28,588;0,58;0,52;999998,00;999998,00;999998,00;999998,00;999998,00;999998,00;999998,00;999998,00;999998,00;999998,00;999998,00;999998,00;999998,00;999998,00;999998,00;;;;;;;;;;;;;;;;;573,1445;19,45897;71,8714;0,29495239;0,29495239;0,00361;1,73316;97,9761;19,092018;0,093030;24,101322;25,977101;0,0212;2,1169;3,57;356,62;0,00;0,51;43,59;;321,347;320,848;5,7394689;18,88100;1,79500;0,03000;0,1019239;;30,49;304,00;;;
;;305;18,93200;1,78000;0,036000;85,325;90,98;-41,5800;0,000;101,082;31,900;0,000;446,150;481,050;28,70;844,317;263,190;0,000;576,800;579,600;557,100;314,050;;;;;0,00;0,00;0,00;3,00;5,36;15,048;28,601;0,58;0,52;999998,00;999998,00;999998,00;999998,00;999998,00;999998,00;999998,00;999998,00;999998,00;999998,00;999998,00;999998,00;999998,00;999998,00;999998,00;;;;;;;;;;;;;;;;;575,3005;19,80678;74,0528;0,29086304;0,29086304;0,00277;1,77032;98,5514;19,110812;0,094333;24,141281;26,029728;0,0215;2,1509;3,59;358,77;0,00;0,51;43,76;;322,176;322,532;5,7610590;18,87500;1,80600;0,02500;0,1022092;;30,11;305,00;;;
;;306;18,92100;1,78200;0,020000;83,375;91,54;-41,7500;0,000;101,084;31,900;0,000;446,550;481,350;28,70;844,383;263,190;0,000;576,900;579,600;557,200;314,050;;;;;0,00;0,00;0,00;3,00;5,37;15,004;28,585;0,58;0,53;999998,00;999998,00;999998,00;999998,00;999998,00;999998,00;999998,00;999998,00;999998,00;999998,00;999998,00;999998,00;999998,00;999998,00;999998,00;;;;;;;;;;;;;;;;;573,3698;41,74194;144,7803;0,13755290;0,13755290;0,00207;3,71557;99,1248;18,882710;0,088218;23,874521;25,735082;0,0199;1,9887;3,61;360,75;0,00;0,51;43,57;;323,000;322,532;5,7417250;18,85900;1,81400;0,02100;0,1031060;;29,94;306,00;;;
;;307;18,90200;1,78300;0,029000;86,500;89,89;-41,9301;0,000;101,084;31,900;0,000;446,450;480,750;28,70;844,450;263,190;0,000;577,000;579,700;557,200;314,050;;;;;0,00;0,00;0,00;3,00;5,37;15,029;28,596;0,58;0,52;999998,00;999998,00;999998,00;999998,00;999998,00;999998,00;999998,00;999998,00;999998,00;999998,00;999998,00;999998,00;999998,00;999998,00;999998,00;;;;;;;;;;;;;;;;;587,1058;18,17988;75,5972;0,32339478;0,32339478;0,00024;1,61446;99,7119;19,235482;0,106444;24,315106;26,183195;0,0244;2,4414;3,64;363,20;0,00;0,52;44,56;;323,838;324,217;5,8792777;18,85100;1,81900;0,01000;0,1036447;;29,76;307,00;;;
;;308;18,89300;1,79100;0,003000;81,400;89,37;-42,3501;0,000;101,082;31,900;0,000;446,750;481,250;28,70;844,350;263,190;0,000;576,800;579,600;557,200;314,050;;;;;0,00;0,00;0,00;3,00;5,37;15,029;28,582;0,58;0,51;999998,00;999998,00;999998,00;999998,00;999998,00;999998,00;999998,00;999998,00;999998,00;999998,00;999998,00;999998,00;999998,00;999998,00;999998,00;;;;;;;;;;;;;;;;;569,8597;18,81470;82,4859;0,30330404;0,30330404;0,00056;1,66932;100,2818;18,653544;0,112210;23,595337;25,417473;0,0250;2,4983;3,66;365,69;0,00;0,51;43,25;;324,665;324,217;5,7065753;18,84900;1,81900;0,01200;0,1037398;;29,34;308,00;;;
;;309;18,89500;1,80000;0,001000;82,400;90,38;-42,5000;0,000;101,084;31,900;0,000;447,050;481,750;28,70;844,283;263,196;0,000;576,700;579,500;557,200;314,050;;;;;0,00;0,00;0,00;3,00;5,37;15,042;28,601;0,58;0,52;999998,00;999998,00;999998,00;999998,00;999998,00;999998,00;999998,00;999998,00;999998,00;999998,00;999998,00;999998,00;999998,00;999998,00;999998,00;;;;;;;;;;;;;;;;;572,0847;41,95556;166,0315;0,13654582;0,13654582;-0,00142;3,71474;100,8538;18,761476;0,100991;23,747799;25,591102;0,0227;2,2639;3,68;367,96;0,00;0,51;43,36;;325,462;325,870;5,7288563;18,85600;1,81200;0,00000;0,1035426;;29,19;309,00;;;
;;310;18,88900;1,80400;-0,015000;83,425;90,06;-42,6699;0,000;101,088;31,900;0,000;447,550;482,250;28,70;843,983;263,190;0,000;575,800;579,500;557,200;314,050;;;;;0,00;0,00;0,00;3,00;5,37;15,051;28,609;0,58;0,52;999998,00;999998,00;999998,00;999998,00;999998,00;999998,00;999998,00;999998,00;999998,00;999998,00;999998,00;999998,00;999998,00;999998,00;999998,00;;;;;;;;;;;;;;;;;571,8323;36,34093;149,8829;0,15757243;0,15757243;0,00107;3,22620;101,4257;18,867257;0,104510;23,908405;25,762101;0,0236;2,3584;3,71;370,32;0,00;0,51;43,41;;326,257;325,870;5,7263286;18,86500;1,80600;0,01500;0,1029112;;29,02;310,00;;;
;;311;18,87600;1,80800;-0,005000;82,050;89,70;-42,8501;0,000;101,088;31,900;0,000;447,850;482,650;28,70;843,750;263,190;0,000;575,000;579,600;557,200;314,050;;;;;0,00;0,00;0,00;3,00;5,37;15,040;28,574;0,58;0,52;999998,00;999998,00;999998,00;999998,00;999998,00;999998,00;999998,00;999998,00;999998,00;999998,00;999998,00;999998,00;999998,00;999998,00;999998,00;;;;;;;;;;;;;;;;;566,3822;18,00251;77,2353;0,31505330;0,31505330;0,00007;1,59878;101,9920;18,704859;0,108522;23,718504;25,561541;0,0243;2,4299;3,73;372,75;0,00;0,50;42,98;;327,038;327,435;5,6717516;18,86800;1,80500;0,00900;0,1028138;;28,84;311,00;;;
;;312;18,87200;1,80800;0,009000;86,225;90,66;-43,2600;0,000;101,088;31,900;0,000;448,150;482,850;28,70;843,750;263,190;0,000;575,000;579,500;557,300;314,050;;;;;0,00;0,00;0,00;3,00;5,37;15,027;28,588;0,58;0,52;999998,00;999998,00;999998,00;999998,00;999998,00;999998,00;999998,00;999998,00;999998,00;999998,00;999998,00;999998,00;999998,00;999998,00;999998,00;;;;;;;;;;;;;;;;;580,6646;18,60910;72,0080;0,31246948;0,31246948;0,00294;1,65664;102,5727;19,168421;0,097880;24,322601;26,205886;0,0225;2,2469;3,76;374,99;0,00;0,52;44,15;;327,828;327,435;5,8147756;18,86300;1,81000;0,02600;0,1028592;;28,43;312,00;;;
;;313;18,86500;1,79600;0,018000;86,500;90,82;-43,4401;0,000;101,080;31,900;0,000;448,450;482,950;28,70;843,817;263,190;0,000;575,300;579,500;557,200;314,050;;;;;0,00;0,00;0,00;3,00;5,37;15,017;28,577;0,58;0,52;999998,00;999998,00;999998,00;999998,00;999998,00;999998,00;999998,00;999998,00;999998,00;999998,00;999998,00;999998,00;999998,00;999998,00;999998,00;;;;;;;;;;;;;;;;;582,6378;38,67814;146,6446;0,15084839;0,15084839;0,00227;3,43591;103,1554;19,192541;0,096090;24,369509;26,244295;0,0221;2,2090;3,78;377,20;0,00;0,52;44,27;;328,639;329,014;5,8345351;18,86000;1,81000;0,02200;0,1030811;;28,25;313,00;;;
;;314;18,86100;1,79500;0,020000;85,375;91,35;-43,6400;0,000;101,080;31,900;0,000;448,450;483,050;28,70;843,950;263,190;0,000;575,500;579,600;557,300;314,050;;;;;0,00;0,00;0,00;3,00;5,38;15,034;28,588;0,58;0,52;999998,00;999998,00;999998,00;999998,00;999998,00;999998,00;999998,00;999998,00;999998,00;999998,00;999998,00;999998,00;999998,00;999998,00;999998,00;;;;;;;;;;;;;;;;;576,8189;16,58575;59,3454;0,34826660;0,34826660;0,00411;1,47433;103,7322;19,067325;0,090349;24,210518;26,078471;0,0207;2,0639;3,80;379,27;0,00;0,51;43,87;;329,439;329,014;5,7762644;18,86500;1,80500;0,03300;0,1027188;;28,05;314,00;;;
;;315;18,87500;1,80600;0,030000;83,200;89,62;-44,0800;0,000;101,080;31,900;0,000;448,650;483,450;28,70;843,817;263,190;0,000;575,100;579,600;557,300;314,050;;;;;0,00;0,00;0,00;3,00;5,38;15,019;28,588;0,58;0,51;999998,00;999998,00;999998,00;999998,00;999998,00;999998,00;999998,00;999998,00;999998,00;999998,00;999998,00;999998,00;999998,00;999998,00;999998,00;;;;;;;;;;;;;;;;;569,7487;19,34301;83,8691;0,29496257;0,29496257;0,00239;1,72588;104,3019;18,818685;0,109479;23,905466;25,759718;0,0247;2,4704;3,82;381,74;0,00;0,51;43,32;;330,213;330,583;5,7054639;18,86400;1,81300;0,02300;0,1028004;;27,61;315,00;;;
;;316;18,88100;1,81400;0,025000;82,350;90,30;-44,2000;0,000;101,080;31,900;0,000;449,050;483,450;28,70;843,950;263,190;0,000;575,600;579,500;557,300;314,050;;;;;0,00;0,00;0,00;3,00;5,38;15,049;28,590;0,58;0,52;999998,00;999998,00;999998,00;999998,00;999998,00;999998,00;999998,00;999998,00;999998,00;999998,00;999998,00;999998,00;999998,00;999998,00;999998,00;;;;;;;;;;;;;;;;;570,7995;46,33498;185,5635;0,12336222;0,12336222;0,00320;4,13849;104,8727;18,713969;0,101874;23,793639;25,616379;0,0229;2,2860;3,85;384,02;0,00;0,51;43,43;;330,973;330,583;5,7159865;18,84700;1,82800;0,02800;0,1035750;;27,49;316,00;;;
;;317;18,87500;1,81900;0,021000;85,075;88,89;-44,3800;0,000;101,080;31,900;0,000;449,050;483,150;28,70;843,983;263,196;0,000;575,700;579,500;557,300;314,050;;;;;0,00;0,00;0,00;3,00;5,38;15,021;28,604;0,58;0,51;999998,00;999998,00;999998,00;999998,00;999998,00;999998,00;999998,00;999998,00;999998,00;999998,00;999998,00;999998,00;999998,00;999998,00;999998,00;;;;;;;;;;;;;;;;;586,9078;35,42594;161,8752;0,16590373;0,16590373;0,00141;3,15937;105,4596;19,021076;0,117659;24,184106;26,020601;0,0269;2,6818;3,87;386,70;0,00;0,52;44,61;;331,754;332,146;5,8772948;18,82500;1,84600;0,01700;0,1047907;;27,31;317,00;;;
;;318;18,85900;1,81900;0,010000;84,900;88,38;-44,5601;0,000;101,080;31,900;0,000;448,950;482,650;28,70;844,183;263,196;0,000;576,300;579,500;557,300;314,050;;;;;0,00;0,00;0,00;3,00;5,38;15,008;28,582;0,58;0,51;999998,00;999998,00;999998,00;999998,00;999998,00;999998,00;999998,00;999998,00;999998,00;999998,00;999998,00;999998,00;999998,00;999998,00;999998,00;;;;;;;;;;;;;;;;;591,6967;18,86195;89,4824;0,31413778;0,31413778;-0,00111;1,67441;106,0513;19,003618;0,123394;24,156530;25,969816;0,0281;2,8071;3,90;389,51;0,00;0,53;44,88;;332,564;332,146;5,9252512;18,81000;1,85400;0,00200;0,1057521;;27,13;318,00;;;
;;319;18,85100;1,81200;0,012000;81,450;89,25;-44,9700;0,000;101,082;31,900;0,000;449,150;483,250;28,70;844,250;263,190;0,000;576,400;579,500;557,400;314,050;;;;;0,00;0,00;0,00;3,00;5,38;15,042;28,598;0,58;0,51;999998,00;999998,00;999998,00;999998,00;999998,00;999998,00;999998,00;999998,00;999998,00;999998,00;999998,00;999998,00;999998,00;999998,00;999998,00;;;;;;;;;;;;;;;;;581,1258;18,47532;80,5453;0,31498210;0,31498210;-0,00207;1,63438;106,6324;18,609353;0,113587;23,665896;25,462640;0,0254;2,5335;3,93;392,05;0,00;0,51;44,03;;333,360;333,726;5,8193937;18,80600;1,85300;-0,00400;0,1060662;;26,72;319,00;;;
;;320;18,84900;1,80600;0,000000;84,875;89,77;-45,1500;0,000;101,080;31,900;0,000;449,550;483,950;28,70;844,117;263,190;0,000;576,000;579,500;557,400;314,050;;;;;0,00;0,00;0,00;3,00;5,38;15,013;28,577;0,58;0,51;999998,00;999998,00;999998,00;999998,00;999998,00;999998,00;999998,00;999998,00;999998,00;999998,00;999998,00;999998,00;999998,00;999998,00;999998,00;;;;;;;;;;;;;;;;;590,8252;43,82954;182,1167;0,13498942;0,13498942;-0,00044;3,88695;107,2233;18,988136;0,107714;24,169106;26,018550;0,0246;2,4549;3,95;394,50;0,00;0,52;44,83;;334,150;333,726;5,9165240;18,81100;1,85100;0,00600;0,1056820;;26,54;320,00;;;
;;321;18,85600;1,80500;0,015000;84,700;90,58;-45,3199;0,000;101,076;31,900;0,000;450,050;484,950;28,70;844,250;263,190;0,000;576,400;579,500;557,400;314,050;;;;;0,00;0,00;0,00;3,00;5,38;15,057;28,588;0,58;0,52;999998,00;999998,00;999998,00;999998,00;999998,00;999998,00;999998,00;999998,00;999998,00;999998,00;999998,00;999998,00;999998,00;999998,00;999998,00;;;;;;;;;;;;;;;;;586,6585;18,50480;71,0501;0,31747437;0,31747437;0,00258;1,64280;107,8099;18,958011;0,098784;24,157600;26,030949;0,0226;2,2525;3,97;396,75;0,00;0,52;44,59;;334,943;335,284;5,8747986;18,81900;1,84300;0,02400;0,1050986;;26,37;321,00;;;
