Repository: FireDynamics/BESKID_ExperimentalData

# Cone Calorimeter Experiments

Experiments have been conducted, with sample in horizontal orientation. Samples were wrapped in aluminium foil. No retainer frame or grid have been used.

Different types of insulation material have been used below the PMMA samples: CaSiO3 and Al2O3. The goal was to an insulation material that has a more reproducible behaviour compared to the common fiber blankets. The CaSiO3 block below the sample was manufactured from the same boards used as backing of the large scale experiments. However, it was found that these boards contain a lot of moisture making the mass loss measurements unreliable.

File: Materials/PMMA/DE_6mm/Cone/Al2O3/02072026_PMMA_DE_6mm_q25_Al2O3_R1.csv (part 6 of 11)
General information;;time (s);O2;CO2;CO;Pdiff;Light;Mass;Methane;AmbP;AmbH;HFM;TC stack;TC smoke;TC amb.;TC cone;T PK;Soot;TC cone1;TC cone2;TC cone3;TC aux;CH4;CO;CO2;Ethene;H2O;n.u.;n.u.;UOX Bin;n.u.;UOX Hum.;UOX Temp;n.u.;TEext1;TEext2;TEext3;TEext4;TEext5;TEext6;TEext7;TEext8;TEext9;TEext10;TEext11;TEext12;TEext13;TEext14;TEext15;n.u.;n.u.;n.u.;n.u.;n.u.;n.u.;n.u.;n.u.;n.u.;n.u.;n.u.;n.u.;n.u.;n.u.;n.u.;n.u.;n.u.;HRR/a;EHC;SEA;MLR;MLR/a;COY;CO2Y/sh;THR/a;MFR;K;Vstack;Vsmoke;SPR;RSR;TSP;TSR;COP;CO2P;O2C;TOC;ARHE;Mass;HRR;O2/sh;CO2/sh;CO/sh;phi;FU27;FU28;FU29;FU30;FU31;
;;;%;%;%;Pa;-;g;g/s;Pa;%;kW/m²;°C;°C;°C;°C;°C;g/min;°C;°C;°C;°C;ppm;ppm;%;ppm;ppm;no;no;;no;%;°C;no;°C;°C;°C;°C;°C;°C;°C;°C;°C;°C;°C;°C;°C;°C;°C;no;no;no;no;no;no;no;no;no;no;no;no;no;no;no;no;no;kW/m²;MJ/kg;m²/kg;g/s;g/(s*m²);[kg/kg];[kg/kg];MJ/m²;g/s;1/m;l/s;l/s;m²/s;(m²/s)/m²;m²;m²;g/s;g/s;g/s;g;kW/m²;g;kW;[%];[%];%;;;;;;;
;;321;18,83200;1,84400;0,028000;79,875;89,91;-45,9800;0,000;101,050;35,300;0,005;451,250;489,550;27,00;843,750;263,190;0,000;579,300;579,600;552,900;313,050;;;;;0,00;0,00;0,00;3,00;2,86;15,826;27,375;0,58;0,52;999998,00;999998,00;999998,00;999998,00;999998,00;999998,00;999998,00;999998,00;999998,00;999998,00;999998,00;999998,00;999998,00;999998,00;999998,00;;;;;;;;;;;;;;;;;589,3511;18,96042;76,3050;0,31247965;0,31247965;0,00006;1,67876;107,9428;18,385619;0,106661;23,490688;25,484468;0,0238;2,3718;4,32;430,04;0,00;0,52;44,72;;335,347;335,600;5,9247461;18,74200;1,90800;0,00400;0,1093432;;25,24;321,00;;;
;;322;18,82200;1,85200;0,009000;81,850;89,69;-46,1600;0,000;101,050;35,300;0,005;451,250;489,350;27,00;843,750;263,190;0,000;579,400;579,500;552,900;313,050;;;;;0,00;0,00;0,00;3,00;2,86;15,795;27,389;0,58;0,52;999998,00;999998,00;999998,00;999998,00;999998,00;999998,00;999998,00;999998,00;999998,00;999998,00;999998,00;999998,00;999998,00;999998,00;999998,00;;;;;;;;;;;;;;;;;595,7377;41,06710;169,2734;0,14583333;0,14583333;-0,00093;3,62959;108,5385;18,611534;0,109131;23,779332;25,787071;0,0247;2,4556;4,35;432,50;0,00;0,53;45,17;;336,146;335,600;5,9889514;18,74700;1,90200;-0,00200;0,1091842;;25,06;322,00;;;
;;323;18,81900;1,86000;0,016000;81,175;89,89;-46,3500;0,000;101,050;35,300;0,005;451,850;490,350;27,00;844,483;263,183;0,000;581,500;579,600;552,900;313,150;;;;;0,00;0,00;0,00;3,00;2,86;15,841;27,370;0,58;0,52;999998,00;999998,00;999998,00;999998,00;999998,00;999998,00;999998,00;999998,00;999998,00;999998,00;999998,00;999998,00;999998,00;999998,00;999998,00;;;;;;;;;;;;;;;;;590,9020;17,86572;72,5159;0,33249919;0,33249919;-0,00108;1,57748;109,1294;18,522322;0,106887;23,696816;25,715909;0,0241;2,3984;4,37;434,89;0,00;0,52;44,79;;336,942;337,176;5,9403381;18,75500;1,89400;-0,00300;0,1088153;;24,87;323,00;;;
;;324;18,81200;1,87200;0,014000;87,550;90,20;-46,7800;0,000;101,054;35,300;0,005;452,050;489,850;27,00;844,683;263,190;0,000;582,100;579,600;552,900;313,150;;;;;0,00;0,00;0,00;3,00;2,86;15,820;27,370;0,58;0,52;999998,00;999998,00;999998,00;999998,00;999998,00;999998,00;999998,00;999998,00;999998,00;999998,00;999998,00;999998,00;999998,00;999998,00;999998,00;;;;;;;;;;;;;;;;;609,9256;19,21267;75,8731;0,31914266;0,31914266;-0,00045;1,70275;109,7393;19,231638;0,103490;24,615180;26,673479;0,0242;2,4087;4,40;437,30;0,00;0,54;46,27;;337,755;337,176;6,1315825;18,76600;1,89000;0,00100;0,1081690;;24,44;324,00;;;
;;325;18,80300;1,88000;0,009000;87,275;90,33;-46,9500;0,000;101,054;35,300;0,005;452,150;489,850;27,00;844,717;263,190;0,000;582,300;579,500;552,900;313,150;;;;;0,00;0,00;0,00;3,00;2,86;15,816;27,365;0,58;0,52;999998,00;999998,00;999998,00;999998,00;999998,00;999998,00;999998,00;999998,00;999998,00;999998,00;999998,00;999998,00;999998,00;999998,00;999998,00;;;;;;;;;;;;;;;;;610,0717;39,55281;153,6627;0,15505981;0,15505981;0,00159;3,51953;110,3494;19,199287;0,102006;24,579209;26,628608;0,0238;2,3701;4,42;439,67;0,00;0,55;46,36;;338,593;338,796;6,1330512;18,75800;1,90100;0,01300;0,1083806;;24,27;325,00;;;
;;326;18,79400;1,89400;0,027000;82,300;90,65;-47,1301;0,000;101,054;35,300;0,005;452,550;490,250;26,90;844,650;263,190;0,000;582,000;579,600;552,900;313,150;;;;;0,00;0,00;0,00;3,00;2,86;15,799;27,381;0,58;0,53;999998,00;999998,00;999998,00;999998,00;999998,00;999998,00;999998,00;999998,00;999998,00;999998,00;999998,00;999998,00;999998,00;999998,00;999998,00;;;;;;;;;;;;;;;;;596,1037;39,93625;148,8909;0,15005493;0,15005493;0,00269;3,56250;110,9455;18,635801;0,098459;23,878932;25,868185;0,0223;2,2224;4,44;441,90;0,00;0,53;45,35;;339,404;338,796;5,9926307;18,74100;1,91800;0,02000;0,1091100;;24,09;326,00;;;
;;327;18,78200;1,90900;0,026000;82,300;90,65;-47,2900;0,000;101,054;35,300;0,005;452,550;490,250;26,90;844,483;263,190;0,000;581,500;579,600;552,900;313,150;;;;;0,00;0,00;0,00;3,00;2,87;15,778;27,365;0,58;0,53;999998,00;999998,00;999998,00;999998,00;999998,00;999998,00;999998,00;999998,00;999998,00;999998,00;999998,00;999998,00;999998,00;999998,00;999998,00;;;;;;;;;;;;;;;;;600,2825;20,00706;74,0714;0,30162557;0,30162557;0,00417;1,78270;111,5458;18,635801;0,098459;23,878932;25,868185;0,0223;2,2224;4,46;444,12;0,00;0,54;45,70;;340,196;340,425;6,0346398;18,72400;1,92900;0,02900;0,1098845;;23,93;327,00;;;
;;328;18,76600;1,91100;0,026000;84,900;89,79;-47,7001;0,000;101,054;35,300;0,005;452,550;490,050;26,90;844,217;263,190;0,000;580,700;579,600;552,900;313,150;;;;;0,00;0,00;0,00;3,00;2,87;15,774;27,378;0,59;0,52;999998,00;999998,00;999998,00;999998,00;999998,00;999998,00;999998,00;999998,00;999998,00;999998,00;999998,00;999998,00;999998,00;999998,00;999998,00;;;;;;;;;;;;;;;;;611,5132;19,11221;77,3306;0,32165527;0,32165527;0,00524;1,69879;112,1573;18,927881;0,107970;24,253188;26,262899;0,0249;2,4743;4,49;446,59;0,01;0,55;46,56;;341,006;340,425;6,1475421;18,71700;1,93000;0,03500;0,1102173;;23,52;328,00;;;
;;329;18,74700;1,91100;0,022000;76,750;89,38;-47,8900;0,000;101,054;35,300;0,005;452,750;490,650;27,00;843,917;263,190;0,000;579,800;579,600;552,900;313,150;;;;;0,00;0,00;0,00;3,00;2,87;15,803;27,373;0,59;0,52;999998,00;999998,00;999998,00;999998,00;999998,00;999998,00;999998,00;999998,00;999998,00;999998,00;999998,00;999998,00;999998,00;999998,00;999998,00;;;;;;;;;;;;;;;;;580,9514;39,82004;168,3585;0,14666748;0,14666748;0,00276;3,53961;112,7383;17,992495;0,112619;23,064823;24,995594;0,0247;2,4563;4,51;449,05;0,00;0,52;44,18;;341,782;341,946;5,8403048;18,72100;1,92900;0,02100;0,1101505;;23,33;329,00;;;
;;330;18,74000;1,91100;0,027000;82,750;90,50;-48,0701;0,000;101,056;35,300;0,005;453,150;491,250;26,90;843,683;263,190;0,000;579,000;579,600;553,000;313,150;;;;;0,00;0,00;0,00;3,00;2,87;15,791;27,392;0,59;0,53;999998,00;999998,00;999998,00;999998,00;999998,00;999998,00;999998,00;999998,00;999998,00;999998,00;999998,00;999998,00;999998,00;999998,00;999998,00;;;;;;;;;;;;;;;;;603,8605;19,02101;71,4513;0,31915283;0,31915283;0,00237;1,69186;113,3421;18,674305;0,100084;23,959993;25,974505;0,0228;2,2684;4,54;451,32;0,00;0,54;45,92;;342,541;341,946;6,0706097;18,71800;1,93300;0,01800;0,1103155;;23,15;330,00;;;
;;331;18,74100;1,90800;0,014000;83,025;90,82;-48,4900;0,000;101,056;35,400;0,005;453,750;492,450;26,90;843,217;263,190;0,000;577,700;579,600;552,900;313,150;;;;;0,00;0,00;0,00;3,00;2,87;15,803;27,378;0,59;0,53;999998,00;999998,00;999998,00;999998,00;999998,00;999998,00;999998,00;999998,00;999998,00;999998,00;999998,00;999998,00;999998,00;999998,00;999998,00;;;;;;;;;;;;;;;;;606,8893;19,06658;69,0595;0,31998698;0,31998698;0,00155;1,69540;113,9490;18,692938;0,096654;24,015657;26,063934;0,0221;2,1982;4,56;453,52;0,00;0,54;46,13;;343,335;343,469;6,1010578;18,71000;1,94000;0,01300;0,1107630;;22,73;331,00;;;
;;332;18,73800;1,90200;0,004000;80,550;90,72;-48,6700;0,000;101,048;35,400;0,005;454,450;493,150;26,90;843,217;263,190;0,000;577,700;579,600;552,900;313,150;;;;;0,00;0,00;0,00;3,00;2,87;15,782;27,378;0,59;0,53;999998,00;999998,00;999998,00;999998,00;999998,00;999998,00;999998,00;999998,00;999998,00;999998,00;999998,00;999998,00;999998,00;999998,00;999998,00;;;;;;;;;;;;;;;;;598,4208;43,49092;159,0787;0,13832601;0,13832601;0,00071;3,85396;114,5474;18,398023;0,097650;23,673231;25,689193;0,0220;2,1889;4,58;455,70;0,00;0,53;45,44;;344,116;343,469;6,0159247;18,70800;1,93700;0,00800;0,1109702;;22,55;332,00;;;
;;333;18,74200;1,89400;-0,002000;85,275;89,62;-48,8500;0,000;101,048;35,400;0,005;454,550;493,050;26,90;842,617;263,190;0,000;575,900;579,600;552,900;313,150;;;;;0,00;0,00;0,00;3,00;2,87;15,826;27,378;0,59;0,53;999998,00;999998,00;999998,00;999998,00;999998,00;999998,00;999998,00;999998,00;999998,00;999998,00;999998,00;999998,00;999998,00;999998,00;999998,00;;;;;;;;;;;;;;;;;614,7983;18,49542;76,2497;0,33416748;0,33416748;0,00006;1,63866;115,1622;18,927858;0,109930;24,360343;26,423643;0,0255;2,5346;4,61;458,24;0,00;0,55;46,67;;344,904;345,075;6,1805669;18,71200;1,93400;0,00400;0,1108137;;22,37;333,00;;;
;;334;18,74700;1,89000;-0,003000;80,525;89,82;-49,2900;0,000;101,044;35,400;0,005;454,950;494,050;26,90;841,983;263,190;0,000;573,900;579,700;552,900;313,150;;;;;0,00;0,00;0,00;3,00;2,87;15,805;27,402;0,59;0,53;999998,00;999998,00;999998,00;999998,00;999998,00;999998,00;999998,00;999998,00;999998,00;999998,00;999998,00;999998,00;999998,00;999998,00;999998,00;;;;;;;;;;;;;;;;;596,3015;19,28700;78,1502;0,31081136;0,31081136;0,00055;1,71218;115,7585;18,385056;0,107670;23,682574;25,717937;0,0243;2,4162;4,63;460,65;0,00;0,53;45,29;;345,685;345,075;5,9946195;18,71400;1,93500;0,00700;0,1106514;;21,93;334,00;;;
;;335;18,75500;1,90100;0,001000;81,500;89,47;-49,4399;0,000;101,048;35,400;0,005;455,450;494,350;26,90;842,417;263,190;0,000;575,100;579,700;553,000;313,150;;;;;0,00;0,00;0,00;3,00;2,88;15,812;27,373;0,59;0,53;999998,00;999998,00;999998,00;999998,00;999998,00;999998,00;999998,00;999998,00;999998,00;999998,00;999998,00;999998,00;999998,00;999998,00;999998,00;;;;;;;;;;;;;;;;;600,7836;36,97835;155,0664;0,16333008;0,16333008;0,00071;3,28475;116,3593;18,485870;0,111587;23,838606;25,874662;0,0253;2,5193;4,66;463,17;0,00;0,54;45,64;;346,440;346,643;6,0396772;18,70900;1,94000;0,00800;0,1108778;;21,78;335,00;;;
;;336;18,76600;1,91800;0,013000;87,700;89,87;-49,6600;0,000;101,046;35,400;0,005;455,650;494,350;26,90;842,483;263,190;0,000;575,300;579,700;553,000;313,150;;;;;0,00;0,00;0,00;3,00;2,88;15,822;27,397;0,60;0,53;999998,00;999998,00;999998,00;999998,00;999998,00;999998,00;999998,00;999998,00;999998,00;999998,00;999998,00;999998,00;999998,00;999998,00;999998,00;;;;;;;;;;;;;;;;;624,2165;32,31441;129,8733;0,19419352;0,19419352;0,00412;2,88639;116,9835;19,171918;0,107142;24,734162;26,834923;0,0252;2,5088;4,68;465,68;0,00;0,56;47,54;;347,231;346,643;6,2752488;18,69900;1,95400;0,02800;0,1110842;;21,56;336,00;;;
;;337;18,75800;1,92900;0,020000;84,300;89,90;-49,8500;0,000;101,046;35,400;0,005;455,650;494,350;26,90;842,483;263,190;0,000;575,200;579,800;553,000;313,150;;;;;0,00;0,00;0,00;3,00;2,88;15,791;27,389;0,60;0,53;999998,00;999998,00;999998,00;999998,00;999998,00;999998,00;999998,00;999998,00;999998,00;999998,00;999998,00;999998,00;999998,00;999998,00;999998,00;;;;;;;;;;;;;;;;;616,8506;20,44549;81,2233;0,30330404;0,30330404;0,00537;1,82324;117,6004;18,796610;0,106745;24,249968;26,309606;0,0246;2,4505;4,71;468,13;0,01;0,55;47,00;;348,042;348,199;6,2011994;18,68000;1,96600;0,03600;0,1119762;;21,37;337,00;;;
;;338;18,74100;1,93000;0,029000;77,875;90,80;-50,2400;0,000;101,046;35,400;0,005;455,850;494,650;26,90;843,017;263,190;0,000;576,700;579,800;553,100;313,150;;;;;0,00;0,00;0,00;3,00;2,88;15,828;27,402;0,60;0,54;999998,00;999998,00;999998,00;999998,00;999998,00;999998,00;999998,00;999998,00;999998,00;999998,00;999998,00;999998,00;999998,00;999998,00;999998,00;;;;;;;;;;;;;;;;;594,6178;19,13048;68,7912;0,31246948;0,31246948;0,00612;1,70415;118,1950;18,062152;0,096867;23,312654;25,296927;0,0215;2,1382;4,73;470,27;0,01;0,53;45,33;;348,805;348,199;5,9776925;18,67200;1,97000;0,04200;0,1123341;;20,98;338,00;;;
;;339;18,72400;1,92900;0,035000;86,950;89,57;-50,4399;0,000;101,046;35,400;0,005;456,150;494,550;26,90;843,450;263,190;0,000;577,900;579,900;553,100;313,150;;;;;0,00;0,00;0,00;3,00;2,88;15,788;27,375;0,60;0,53;999998,00;999998,00;999998,00;999998,00;999998,00;999998,00;999998,00;999998,00;999998,00;999998,00;999998,00;999998,00;999998,00;999998,00;999998,00;;;;;;;;;;;;;;;;;629,7010;39,33890;160,8541;0,16091919;0,16091919;0,00427;3,50087;118,8247;19,079298;0,110452;24,641682;26,716088;0,0259;2,5748;4,75;472,85;0,00;0,56;47,94;;349,582;349,822;6,3303841;18,66900;1,97300;0,02900;0,1126222;;20,78;339,00;;;
;;340;18,71700;1,93300;0,021000;85,975;89,79;-50,6301;0,000;101,046;35,400;0,005;456,450;495,050;26,90;843,983;263,190;0,000;579,300;580,000;553,200;313,150;;;;;0,00;0,00;0,00;3,00;2,88;15,812;27,392;0,60;0,53;999998,00;999998,00;999998,00;999998,00;999998,00;999998,00;999998,00;999998,00;999998,00;999998,00;999998,00;999998,00;999998,00;999998,00;999998,00;;;;;;;;;;;;;;;;;629,2312;19,86766;79,1439;0,31838989;0,31838989;0,00224;1,76434;119,4539;18,965790;0,108059;24,511191;26,583996;0,0252;2,5066;4,78;475,35;0,00;0,56;47,84;;350,405;349,822;6,3256612;18,66000;1,97900;0,01700;0,1132177;;20,59;340,00;;;
;;341;18,72100;1,94000;0,018000;82,975;89,45;-51,0400;0,000;101,040;35,400;0,005;457,050;496,050;26,90;844,117;263,190;0,000;579,700;580,000;553,200;313,150;;;;;0,00;0,00;0,00;3,00;2,88;15,805;27,397;0,60;0,53;999998,00;999998,00;999998,00;999998,00;999998,00;999998,00;999998,00;999998,00;999998,00;999998,00;999998,00;999998,00;999998,00;999998,00;999998,00;;;;;;;;;;;;;;;;;620,3936;19,95976;82,0933;0,31246948;0,31246948;-0,00027;1,77227;120,0743;18,619723;0,111820;24,095569;26,151640;0,0257;2,5516;4,80;477,90;0,00;0,55;47,12;;351,210;351,436;6,2368168;18,65300;1,98700;0,00200;0,1137067;;20,18;341,00;;;
;;342;18,71800;1,93700;0,013000;83,575;87,76;-51,2201;0,000;101,048;35,400;0,005;457,150;495,650;26,90;843,950;263,190;0,000;579,100;580,100;553,200;313,150;;;;;0,00;0,00;0,00;3,00;2,88;15,776;27,405;0,60;0,52;999998,00;999998,00;999998,00;999998,00;999998,00;999998,00;999998,00;999998,00;999998,00;999998,00;999998,00;999998,00;999998,00;999998,00;999998,00;;;;;;;;;;;;;;;;;627,8581;43,52724;207,6717;0,14500936;0,14500936;-0,00043;3,88947;120,7022;18,684878;0,130922;24,185176;26,221990;0,0301;2,9956;4,83;480,90;0,00;0,56;47,73;;352,008;351,436;6,3118574;18,63100;2,01600;0,00100;0,1146851;;20,00;342,00;;;
;;343;18,71000;1,93400;0,008000;81,975;89,40;-51,4100;0,000;101,040;35,400;0,005;457,450;496,050;26,90;844,483;263,190;0,000;580,700;580,100;553,200;313,150;;;;;0,00;0,00;0,00;3,00;2,89;15,805;27,402;0,60;0,54;999998,00;999998,00;999998,00;999998,00;999998,00;999998,00;999998,00;999998,00;999998,00;999998,00;999998,00;999998,00;999998,00;999998,00;999998,00;;;;;;;;;;;;;;;;;631,7141;18,77512;75,6810;0,33824666;0,33824666;0,00071;1,67514;121,3339;18,499089;0,112318;23,960410;25,982208;0,0256;2,5464;4,86;483,45;0,00;0,57;48,05;;352,817;353,037;6,3506215;18,59200;2,04500;0,00800;0,1165717;;19,81;343,00;;;
;;344;18,70800;1,93500;0,004000;81,350;88,38;-51,8500;0,000;101,044;35,400;0,005;457,950;496,750;26,90;844,383;263,190;0,000;580,300;580,200;553,200;313,150;;;;;0,00;0,00;0,00;3,00;2,89;15,805;27,402;0,60;0,53;999998,00;999998,00;999998,00;999998,00;999998,00;999998,00;999998,00;999998,00;999998,00;999998,00;999998,00;999998,00;999998,00;999998,00;999998,00;;;;;;;;;;;;;;;;;636,4350;19,83466;87,2139;0,32257080;0,32257080;-0,00092;1,76724;121,9703;18,418369;0,123802;23,881935;25,905342;0,0281;2,7984;4,89;486,25;0,00;0,57;48,37;;353,635;353,037;6,3980808;18,56600;2,06600;-0,00200;0,1179739;;19,37;344,00;;;
;;345;18,71200;1,94000;0,007000;82,975;87,73;-52,0201;0,000;101,052;35,300;0,005;457,950;496,350;26,90;844,550;263,190;0,000;580,600;580,300;553,300;313,150;;;;;0,00;0,00;0,00;3,00;2,89;15,784;27,392;0,60;0,53;999998,00;999998,00;999998,00;999998,00;999998,00;999998,00;999998,00;999998,00;999998,00;999998,00;999998,00;999998,00;999998,00;999998,00;999998,00;;;;;;;;;;;;;;;;;648,4748;44,42363;205,1228;0,14674886;0,14674886;0,00252;3,98334;122,6188;18,601417;0,131268;24,119282;26,141730;0,0301;2,9943;4,92;489,24;0,00;0,58;49,42;;354,472;354,701;6,5191175;18,53800;2,09700;0,01900;0,1190377;;19,20;345,00;;;
;;346;18,71400;1,95400;0,008000;83,825;89,01;-52,2301;0,000;101,044;35,300;0,005;458,150;496,650;26,90;844,350;263,190;0,000;579,600;580,700;553,300;313,150;;;;;0,00;0,00;0,00;3,00;2,89;15,791;27,392;0,61;0,54;999998,00;999998,00;999998,00;999998,00;999998,00;999998,00;999998,00;999998,00;999998,00;999998,00;999998,00;999998,00;999998,00;999998,00;999998,00;;;;;;;;;;;;;;;;;660,5724;18,36421;74,4171;0,36161296;0,36161296;0,00419;1,64498;123,2794;18,692370;0,116710;24,247800;26,285430;0,0269;2,6768;4,95;491,92;0,00;0,59;50,38;;355,339;354,701;6,6407346;18,50300;2,12300;0,02900;0,1206899;;18,99;346,00;;;
;;347;18,70900;1,96600;0,028000;80,500;88,95;-52,6901;0,000;101,044;35,300;0,005;458,750;497,650;26,90;844,317;263,183;0,000;579,000;581,100;553,400;313,150;;;;;0,00;0,00;0,00;3,00;2,89;15,805;27,413;0,61;0,54;999998,00;999998,00;999998,00;999998,00;999998,00;999998,00;999998,00;999998,00;999998,00;999998,00;999998,00;999998,00;999998,00;999998,00;999998,00;;;;;;;;;;;;;;;;;654,7074;19,40947;78,3471;0,33910116;0,33910116;0,00571;1,73527;123,9341;18,305910;0,117420;23,777582;25,793817;0,0266;2,6428;4,97;494,56;0,01;0,59;49,97;;356,211;356,413;6,5817736;18,47200;2,14400;0,03900;0,1221631;;18,53;347,00;;;
;;348;18,69900;1,97000;0,036000;79,625;90,35;-52,8700;0,000;101,052;35,300;0,005;459,450;498,950;26,90;844,383;263,183;0,000;577,900;582,400;553,400;313,150;;;;;0,00;0,00;0,00;3,00;2,89;15,801;27,421;0,61;0,54;999998,00;999998,00;999998,00;999998,00;999998,00;999998,00;999998,00;999998,00;999998,00;999998,00;999998,00;999998,00;999998,00;999998,00;999998,00;;;;;;;;;;;;;;;;;656,5920;45,52246;158,2528;0,14499919;0,14499919;0,00423;4,06757;124,5907;18,192275;0,101784;23,666038;25,700663;0,0229;2,2826;4,99;496,84;0,00;0,59;50,08;;357,071;356,413;6,6007192;18,45100;2,16200;0,03000;0,1232936;;18,35;348,00;;;
;;349;18,68000;1,97300;0,042000;80,600;89,93;-53,0701;0,000;101,046;35,300;0,005;459,850;500,150;26,90;849,250;263,190;0,000;591,500;583,300;553,500;313,150;;;;;0,00;0,00;0,00;3,00;2,89;15,769;27,410;0,61;0,54;999998,00;999998,00;999998,00;999998,00;999998,00;999998,00;999998,00;999998,00;999998,00;999998,00;999998,00;999998,00;999998,00;999998,00;999998,00;;;;;;;;;;;;;;;;;667,4335;18,98432;68,4585;0,35343424;0,35343424;0,00652;1,69643;125,2581;18,295356;0,106463;23,820853;25,908448;0,0242;2,4068;5,02;499,25;0,01;0,60;50,97;;357,945;358,158;6,7097090;18,42100;2,18500;0,04400;0,1246419;;18,15;349,00;;;
;;350;18,67200;1,97900;0,029000;81,525;86,81;-53,5302;0,000;101,054;35,300;0,005;460,750;501,450;26,90;854,083;263,183;0,000;605,000;584,300;553,500;313,150;;;;;0,00;0,00;0,00;3,00;2,89;15,774;27,381;0,61;0,52;999998,00;999998,00;999998,00;999998,00;999998,00;999998,00;999998,00;999998,00;999998,00;999998,00;999998,00;999998,00;999998,00;999998,00;999998,00;;;;;;;;;;;;;;;;;676,4986;19,38331;92,4881;0,35086060;0,35086060;0,00671;1,72901;125,9346;18,382060;0,141743;23,980586;26,098893;0,0325;3,2279;5,05;502,48;0,01;0,61;51,65;;358,842;358,158;6,8008405;18,39900;2,20000;0,04500;0,1257534;;17,69;350,00;;;
;;351;18,66900;1,98700;0,017000;79,825;88,95;-53,7301;0,000;101,046;35,300;0,005;461,150;501,950;26,90;857,750;263,183;0,000;614,700;585,400;553,700;313,150;;;;;0,00;0,00;0,00;3,00;2,90;15,769;27,416;0,61;0,54;999998,00;999998,00;999998,00;999998,00;999998,00;999998,00;999998,00;999998,00;999998,00;999998,00;999998,00;999998,00;999998,00;999998,00;999998,00;;;;;;;;;;;;;;;;;672,0106;41,18540;162,1799;0,16403198;0,16403198;0,00375;3,65796;126,6066;18,181504;0,117365;23,739539;25,839882;0,0266;2,6462;5,08;505,12;0,00;0,60;51,21;;359,741;359,934;6,7557230;18,39300;2,20000;0,02700;0,1263028;;17,49;351,00;;;
;;352;18,66000;2,01600;0,002000;80,450;88,60;-53,9399;0,000;101,048;35,300;0,005;461,350;502,550;26,90;860,650;263,190;0,000;622,300;586,400;553,800;313,150;;;;;0,00;0,00;0,00;3,00;2,90;15,849;27,416;0,61;0,54;999998,00;999998,00;999998,00;999998,00;999998,00;999998,00;999998,00;999998,00;999998,00;999998,00;999998,00;999998,00;999998,00;999998,00;999998,00;;;;;;;;;;;;;;;;;671,5051;19,42951;79,5735;0,34744263;0,34744263;0,00457;1,71084;127,2781;18,248585;0,121380;23,837460;25,966220;0,0276;2,7501;5,11;507,87;0,00;0,59;51,12;;360,627;359,934;6,7506403;18,40700;2,17200;0,03200;0,1257369;;17,28;352,00;;;
;;353;18,65300;2,04500;0,001000;80,600;87,90;-54,3800;0,000;101,048;35,400;0,005;462,150;503,950;26,90;861,250;263,190;0,000;624,600;585,900;553,800;313,150;;;;;0,00;0,00;0,00;3,00;2,90;15,849;27,400;0,61;0,53;999998,00;999998,00;999998,00;999998,00;999998,00;999998,00;999998,00;999998,00;999998,00;999998,00;999998,00;999998,00;999998,00;999998,00;999998,00;;;;;;;;;;;;;;;;;661,4280;20,29799;90,1303;0,32758586;0,32758586;0,00199;1,78227;127,9395;18,249773;0,129257;23,880351;26,040253;0,0295;2,9370;5,14;510,81;0,00;0,58;50,26;;361,493;361,672;6,6493354;18,45000;2,13400;0,01600;0,1238159;;16,84;353,00;;;
;;354;18,63100;2,06600;0,008000;81,400;88,69;-54,5601;0,000;101,048;35,400;0,005;462,650;504,450;26,80;858,783;263,183;0,000;617,700;585,400;553,800;313,150;;;;;0,00;0,00;0,00;3,00;2,90;15,790;27,418;0,61;0,54;999998,00;999998,00;999998,00;999998,00;999998,00;999998,00;999998,00;999998,00;999998,00;999998,00;999998,00;999998,00;999998,00;999998,00;999998,00;;;;;;;;;;;;;;;;;651,9254;44,18526;186,3947;0,14832560;0,14832560;0,00071;3,85903;128,5915;18,330206;0,120384;24,011550;26,180971;0,0276;2,7501;5,16;513,56;0,00;0,57;49,45;;362,327;361,672;6,5538058;18,50100;2,08400;0,00800;0,1214714;;16,66;354,00;;;
;;355;18,59200;2,09700;-0,002000;78,600;87,60;-54,7600;0,000;101,048;35,400;0,005;463,150;505,450;26,90;856,650;263,190;0,000;611,900;584,900;553,700;313,150;;;;;0,00;0,00;0,00;3,00;2,90;15,784;27,405;0,61;0,53;999998,00;999998,00;999998,00;999998,00;999998,00;999998,00;999998,00;999998,00;999998,00;999998,00;999998,00;999998,00;999998,00;999998,00;999998,00;;;;;;;;;;;;;;;;;624,8424;18,29523;87,3559;0,34334310;0,34334310;0,00276;1,59960;129,2163;18,002461;0,132713;23,607707;25,763826;0,0300;2,9835;5,19;516,54;0,00;0,55;47,44;;363,105;363,258;6,2815402;18,55800;2,03700;0,02100;0,1185094;;16,46;355,00;;;
;;356;18,56600;2,12300;0,019000;84,100;87,11;-55,2001;0,000;101,050;35,400;0,005;463,550;505,150;26,90;855,317;263,190;0,000;608,500;584,400;553,600;313,150;;;;;0,00;0,00;0,00;3,00;2,90;15,776;27,402;0,61;0,53;999998,00;999998,00;999998,00;999998,00;999998,00;999998,00;999998,00;999998,00;999998,00;999998,00;999998,00;999998,00;999998,00;999998,00;999998,00;;;;;;;;;;;;;;;;;627,8648;19,17571;98,1389;0,32916260;0,32916260;0,00154;1,68015;129,8442;18,613633;0,138326;24,430255;26,622680;0,0323;3,2133;5,23;519,76;0,00;0,55;47,63;;363,844;363,258;6,3119249;18,62700;1,98500;0,01300;0,1151316;;16,02;356,00;;;
;;357;18,53800;2,14400;0,029000;83,750;87,43;-55,3800;0,000;101,050;35,400;0,005;463,450;504,550;26,90;854,183;263,190;0,000;605,800;583,900;553,400;313,150;;;;;0,00;0,00;0,00;3,00;2,90;15,812;27,421;0,61;0,53;999998,00;999998,00;999998,00;999998,00;999998,00;999998,00;999998,00;999998,00;999998,00;999998,00;999998,00;999998,00;999998,00;999998,00;999998,00;;;;;;;;;;;;;;;;;609,3150;37,31290;190,8543;0,16416423;0,16416423;0,00367;3,26519;130,4535;18,576864;0,134589;24,376737;26,538531;0,0313;3,1166;5,26;522,87;0,00;0,54;46,25;;364,558;364,680;6,1254434;18,69000;1,92900;0,02600;0,1119151;;15,84;357,00;;;
;;358;18,50300;2,16200;0,039000;80,500;88,36;-55,5701;0,000;101,050;35,400;0,005;463,550;504,250;26,90;853,450;263,190;0,000;604,200;583,500;553,200;313,150;;;;;0,00;0,00;0,00;3,00;2,90;15,845;27,429;0,61;0,54;999998,00;999998,00;999998,00;999998,00;999998,00;999998,00;999998,00;999998,00;999998,00;999998,00;999998,00;999998,00;999998,00;999998,00;999998,00;;;;;;;;;;;;;;;;;584,3523;34,89764;168,0662;0,16833496;0,16833496;0,00504;3,07023;131,0378;18,210886;0,124046;23,901653;26,000235;0,0283;2,8142;5,28;525,69;0,01;0,52;44,42;;365,207;364,680;5,8744933;18,73600;1,89800;0,03500;0,1094600;;15,65;358,00;;;
;;359;18,47200;2,18500;0,030000;85,275;89,50;-55,7500;0,000;101,050;35,400;0,005;463,450;503,450;26,90;852,583;263,190;0,000;602,300;583,000;553,000;313,150;;;;;0,00;0,00;0,00;3,00;2,90;15,822;27,418;0,61;0,55;999998,00;999998,00;999998,00;999998,00;999998,00;999998,00;999998,00;999998,00;999998,00;999998,00;999998,00;999998,00;999998,00;999998,00;999998,00;;;;;;;;;;;;;;;;;590,9217;19,69507;86,4295;0,30162557;0,30162557;0,00552;1,72760;131,6288;18,745233;0,111221;24,597672;26,720678;0,0261;2,5932;5,31;528,28;0,01;0,52;44,90;;365,826;365,991;5,9405360;18,77600;1,86000;0,03700;0,1075137;;15,47;359,00;;;
;;360;18,45100;2,20000;0,044000;84,475;85,69;-56,1400;0,000;101,058;35,300;0,005;462,850;501,350;26,90;851,983;263,190;0,000;601,200;582,600;552,700;313,150;;;;;0,00;0,00;0,00;3,00;2,91;15,858;27,413;0,61;0,52;999998,00;999998,00;999998,00;999998,00;999998,00;999998,00;999998,00;999998,00;999998,00;999998,00;999998,00;999998,00;999998,00;999998,00;999998,00;;;;;;;;;;;;;;;;;579,8377;19,21354;118,5802;0,30338542;0,30338542;0,00484;1,68141;132,2086;18,669187;0,154755;24,466167;26,501270;0,0360;3,5786;5,35;531,86;0,00;0,51;44,02;;366,436;365,991;5,8291086;18,81000;1,82900;0,03300;0,1059089;;15,08;360,00;;;
;;361;18,42100;2,20000;0,045000;84,075;87,90;-56,3201;0,000;101,046;35,300;0,005;462,150;499,550;26,90;852,150;263,190;0,000;602,300;582,200;552,500;313,150;;;;;0,00;0,00;0,00;3,00;2,91;15,784;27,418;0,61;0,54;999998,00;999998,00;999998,00;999998,00;999998,00;999998,00;999998,00;999998,00;999998,00;999998,00;999998,00;999998,00;999998,00;999998,00;999998,00;;;;;;;;;;;;;;;;;569,6828;36,17484;188,8614;0,15831502;0,15831502;0,00088;3,16648;132,7783;18,639034;0,129291;24,389710;26,363474;0,0299;2,9742;5,38;534,83;0,00;0,50;43,14;;367,013;367,179;5,7270208;18,84900;1,80100;0,00900;0,1042019;;14,90;361,00;;;
;;362;18,39900;2,17200;0,027000;80,100;89,06;-56,4900;0,000;101,052;35,300;0,005;461,850;498,850;26,90;851,017;263,190;0,000;599,400;581,900;552,300;313,150;;;;;0,00;0,00;0,00;3,00;2,91;15,799;27,400;0,61;0,54;999998,00;999998,00;999998,00;999998,00;999998,00;999998,00;999998,00;999998,00;999998,00;999998,00;999998,00;999998,00;999998,00;999998,00;999998,00;;;;;;;;;;;;;;;;;548,3248;38,02414;180,7150;0,14496867;0,14496867;-0,00042;3,32640;133,3266;18,198987;0,116187;23,798437;25,704991;0,0262;2,6060;5,40;537,44;0,00;0,48;41,48;;367,544;367,179;5,5123087;18,88100;1,77500;0,00100;0,1027037;;14,73;362,00;;;
;;363;18,39300;2,13400;0,032000;83,250;89,14;-56,6500;0,000;101,050;35,300;0,005;461,450;497,450;26,90;852,117;263,190;0,000;603,300;581,500;552,100;313,150;;;;;0,00;0,00;0,00;3,00;2,91;15,791;27,418;0,61;0,54;999998,00;999998,00;999998,00;999998,00;999998,00;999998,00;999998,00;999998,00;999998,00;999998,00;999998,00;999998,00;999998,00;999998,00;999998,00;;;;;;;;;;;;;;;;;552,9914;19,00385;90,3443;0,29253133;0,29253133;-0,00109;1,66865;133,8796;18,561422;0,115244;24,251364;26,143333;0,0264;2,6289;5,43;540,07;0,00;0,49;41,84;;368,048;368,248;5,5592225;18,90400;1,76200;-0,00300;0,1015427;;14,57;363,00;;;
;;364;18,40700;2,08400;0,016000;84,900;89,23;-57,0400;0,000;101,052;35,400;0,005;460,850;495,750;26,90;854,883;263,190;0,000;612,100;581,200;551,900;313,150;;;;;0,00;0,00;0,00;3,00;2,91;15,832;27,429;0,61;0,54;999998,00;999998,00;999998,00;999998,00;999998,00;999998,00;999998,00;999998,00;999998,00;999998,00;999998,00;999998,00;999998,00;999998,00;999998,00;;;;;;;;;;;;;;;;;554,3756;18,57473;87,9816;0,30003866;0,30003866;0,00122;1,62965;134,4340;18,756659;0,114302;24,474586;26,328038;0,0264;2,6259;5,46;542,69;0,00;0,49;41,99;;368,558;368,248;5,5731383;18,91800;1,74700;0,01100;0,1007300;;14,18;364,00;;;
;;365;18,45000;2,03700;0,008000;88,275;86,82;-57,2101;0,000;101,048;35,400;0,005;460,050;493,450;26,90;852,850;263,190;0,000;606,600;580,800;551,700;313,150;;;;;0,00;0,00;0,00;3,00;2,91;15,822;27,424;0,61;0,53;999998,00;999998,00;999998,00;999998,00;999998,00;999998,00;999998,00;999998,00;999998,00;999998,00;999998,00;999998,00;999998,00;999998,00;999998,00;;;;;;;;;;;;;;;;;560,1789;43,89098;259,0126;0,12830607;0,12830607;0,00108;3,85727;134,9942;19,142462;0,141655;24,934639;26,744915;0,0332;3,3058;5,49;546,00;0,00;0,49;42,43;;369,075;369,280;5,6314787;18,93800;1,73300;0,01000;0,0997225;;14,01;365,00;;;
;;366;18,50100;1,98500;0,021000;78,200;88,69;-57,3700;0,000;101,052;35,400;0,005;459,350;492,050;26,90;853,217;263,190;0,000;608,200;580,500;551,500;313,150;;;;;0,00;0,00;0,00;3,00;2,91;15,814;27,424;0,61;0,54;999998,00;999998,00;999998,00;999998,00;999998,00;999998,00;999998,00;999998,00;999998,00;999998,00;999998,00;999998,00;999998,00;999998,00;999998,00;;;;;;;;;;;;;;;;;522,1464;18,36797;92,7607;0,28577677;0,28577677;0,00308;1,61771;135,5163;18,030715;0,120302;23,450761;25,120163;0,0265;2,6369;5,52;548,64;0,00;0,46;39,61;;369,545;369,280;5,2491382;18,95600;1,71900;0,02300;0,0986737;;13,85;366,00;;;
;;367;18,55800;1,92900;0,013000;84,725;89,38;-57,7500;0,000;101,048;35,400;0,005;458,850;490,650;26,90;852,150;263,190;0,000;605,600;580,200;551,200;313,150;;;;;0,00;0,00;0,00;3,00;2,91;15,830;27,413;0,61;0,55;999998,00;999998,00;999998,00;999998,00;999998,00;999998,00;999998,00;999998,00;999998,00;999998,00;999998,00;999998,00;999998,00;999998,00;999998,00;;;;;;;;;;;;;;;;;540,2124;18,15065;86,1334;0,29920451;0,29920451;0,00222;1,59570;136,0565;18,778109;0,112621;24,396238;26,086987;0,0258;2,5636;5,54;551,20;0,00;0,48;40,94;;369,986;370,266;5,4307556;18,97100;1,70500;0,01700;0,0980173;;13,47;367,00;;;
;;368;18,62700;1,89800;0,026000;83,350;89,49;-57,9301;0,000;101,050;35,400;0,005;458,350;489,750;26,90;850,283;263,190;0,000;600,400;580,000;551,000;313,150;;;;;0,00;0,00;0,00;3,00;2,92;15,822;27,421;0,61;0,55;999998,00;999998,00;999998,00;999998,00;999998,00;999998,00;999998,00;999998,00;999998,00;999998,00;999998,00;999998,00;999998,00;999998,00;999998,00;;;;;;;;;;;;;;;;;530,4985;33,49296;158,5261;0,15923055;0,15923055;0,00319;2,92367;136,5870;18,635267;0,111358;24,184278;25,841061;0,0252;2,5109;5,57;553,71;0,00;0,47;40,18;;370,435;370,266;5,3331017;18,99300;1,67600;0,02300;0,0969827;;13,29;368,00;;;
;;369;18,69000;1,86000;0,035000;83,625;89,25;-58,1001;0,000;101,048;35,400;0,005;457,750;488,250;26,90;848,650;263,190;0,000;596,000;579,800;550,700;313,150;;;;;0,00;0,00;0,00;3,00;2,92;15,835;27,416;0,61;0,54;999998,00;999998,00;999998,00;999998,00;999998,00;999998,00;999998,00;999998,00;999998,00;999998,00;999998,00;999998,00;999998,00;999998,00;999998,00;;;;;;;;;;;;;;;;;522,3270;35,40882;174,1322;0,14829508;0,14829508;0,00303;3,10215;137,1093;18,678213;0,114007;24,208281;25,821285;0,0258;2,5687;5,59;556,28;0,00;0,46;39,57;;370,858;371,139;5,2509538;19,02700;1,65300;0,02200;0,0952521;;13,12;369,00;;;
;;370;18,73600;1,82900;0,037000;81,050;89,26;-58,2600;0,000;101,050;35,400;0,005;457,250;487,350;26,90;847,250;263,190;0,000;592,300;579,500;550,500;313,150;;;;;0,00;0,00;0,00;3,00;2,92;15,801;27,429;0,61;0,54;999998,00;999998,00;999998,00;999998,00;999998,00;999998,00;999998,00;999998,00;999998,00;999998,00;999998,00;999998,00;999998,00;999998,00;999998,00;;;;;;;;;;;;;;;;;507,3320;18,88901;93,9291;0,27000936;0,27000936;0,00250;1,65843;137,6167;18,398444;0,113884;23,819634;25,387640;0,0254;2,5228;5,62;558,80;0,00;0,45;38,43;;371,247;371,139;5,1002086;19,05400;1,63400;0,01900;0,0939111;;12,96;370,00;;;
;;371;18,77600;1,80100;0,033000;82,275;88,80;-58,6101;0,000;101,052;35,300;0,005;456,950;486,550;26,90;846,417;263,190;0,000;590,400;579,200;550,200;313,150;;;;;0,00;0,00;0,00;3,00;2,92;15,778;27,442;0,61;0,54;999998,00;999998,00;999998,00;999998,00;999998,00;999998,00;999998,00;999998,00;999998,00;999998,00;999998,00;999998,00;999998,00;999998,00;999998,00;;;;;;;;;;;;;;;;;504,7698;18,73573;98,5022;0,27084351;0,27084351;0,00121;1,64012;138,1214;18,543045;0,119059;23,991091;25,545169;0,0267;2,6538;5,64;561,46;0,00;0,44;38,19;;371,610;371,907;5,0744505;19,08100;1,60900;0,01100;0,0926958;;12,61;371,00;;;
;;372;18,81000;1,77500;0,009000;82,925;88,67;-58,7700;0,000;101,052;35,300;0,005;455,950;484,650;26,90;845,350;263,190;0,000;587,700;578,900;550,000;313,150;;;;;0,00;0,00;0,00;3,00;2,92;15,801;27,421;0,61;0,54;999998,00;999998,00;999998,00;999998,00;999998,00;999998,00;999998,00;999998,00;999998,00;999998,00;999998,00;999998,00;999998,00;999998,00;999998,00;;;;;;;;;;;;;;;;;500,1080;34,68293;186,5882;0,14495850;0,14495850;0,00088;3,03856;138,6216;18,636552;0,120570;24,059304;25,573729;0,0270;2,6905;5,67;564,15;0,00;0,44;37,82;;371,962;371,907;5,0275853;19,10800;1,58800;0,00900;0,0913661;;12,45;372,00;;;
;;373;18,84900;1,76200;0,001000;81,450;87,75;-58,9301;0,000;101,050;35,300;0,005;455,050;482,750;26,90;844,317;263,190;0,000;585,200;578,600;549,700;313,150;;;;;0,00;0,00;0,00;3,00;2,92;15,816;27,437;0,61;0,53;999998,00;999998,00;999998,00;999998,00;999998,00;999998,00;999998,00;999998,00;999998,00;999998,00;999998,00;999998,00;999998,00;999998,00;999998,00;;;;;;;;;;;;;;;;;489,1478;35,53630;209,8620;0,13837687;0,13837687;-0,00043;3,10050;139,1107;18,488319;0,131003;23,820826;25,270858;0,0290;2,8887;5,70;567,04;0,00;0,43;36,93;;372,291;372,577;4,9174025;19,13700;1,56000;0,00100;0,0900674;;12,29;373,00;;;
;;374;18,88100;1,74700;-0,003000;85,100;88,02;-59,0801;0,000;101,052;35,400;0,005;454,550;481,950;26,90;843,550;263,190;0,000;583,400;578,300;549,500;313,150;;;;;0,00;0,00;0,00;3,00;2,92;15,782;27,424;0,61;0,54;999998,00;999998,00;999998,00;999998,00;999998,00;999998,00;999998,00;999998,00;999998,00;999998,00;999998,00;999998,00;999998,00;999998,00;999998,00;;;;;;;;;;;;;;;;;489,4167;18,45068;108,5670;0,26666260;0,26666260;-0,00077;1,61074;139,6001;18,908426;0,127911;24,335334;25,802254;0,0290;2,8798;5,73;569,92;0,00;0,43;36,94;;372,604;372,577;4,9201063;19,17700;1,52800;-0,00100;0,0880965;;12,14;374,00;;;
;;375;18,90400;1,73300;0,011000;82,650;91,36;-59,4301;0,000;101,054;35,300;0,005;453,950;480,650;26,90;842,750;263,190;0,000;581,600;577,900;549,300;313,150;;;;;0,00;0,00;0,00;3,00;2,92;15,816;27,458;0,61;0,56;999998,00;999998,00;999998,00;999998,00;999998,00;999998,00;999998,00;999998,00;999998,00;999998,00;999998,00;999998,00;999998,00;999998,00;999998,00;;;;;;;;;;;;;;;;;472,2149;18,14269;77,0917;0,26165771;0,26165771;0,00319;1,57846;140,0723;18,646565;0,090619;23,966640;25,376286;0,0202;2,0065;5,75;571,92;0,00;0,41;35,71;;372,892;373,154;4,7471760;19,21200;1,49100;0,02300;0,0861787;;11,79;375,00;;;
;;376;18,91800;1,71900;0,010000;82,375;91,58;-59,5701;0,000;101,054;35,300;0,005;453,350;479,850;26,90;841,883;263,190;0,000;579,600;577,600;549,000;313,150;;;;;0,00;0,00;0,00;3,00;2,93;15,816;27,434;0,61;0,56;999998,00;999998,00;999998,00;999998,00;999998,00;999998,00;999998,00;999998,00;999998,00;999998,00;999998,00;999998,00;999998,00;999998,00;999998,00;;;;;;;;;;;;;;;;;460,7857;43,41834;183,5902;0,10668945;0,10668945;0,00203;3,79249;140,5331;18,627833;0,088228;23,910917;25,308599;0,0196;1,9484;5,77;573,87;0,00;0,40;34,83;;373,141;373,154;4,6322785;19,25300;1,46300;0,01600;0,0841592;;11,65;376,00;;;
;;377;18,93800;1,70500;0,023000;86,975;92,37;-59,7101;0,000;101,052;35,300;0,005;452,950;478,950;26,90;841,183;263,190;0,000;578,000;577,300;548,800;313,150;;;;;0,00;0,00;0,00;3,00;2,93;15,793;27,442;0,61;0,56;999998,00;999998,00;999998,00;999998,00;999998,00;999998,00;999998,00;999998,00;999998,00;999998,00;999998,00;999998,00;999998,00;999998,00;999998,00;;;;;;;;;;;;;;;;;463,9896;18,53577;72,0784;0,25164795;0,25164795;0,00091;1,60980;140,9971;19,149327;0,079627;24,558626;25,968327;0,0181;1,8043;5,79;575,67;0,00;0,41;35,01;;373,378;373,657;4,6644873;19,29100;1,42600;0,00900;0,0824210;;11,51;377,00;;;
;;378;18,95600;1,67600;0,017000;84,550;92,08;-60,0400;0,000;101,054;35,300;0,005;452,050;477,550;26,90;840,683;263,190;0,000;576,900;577,100;548,600;313,150;;;;;0,00;0,00;0,00;3,00;2,93;15,801;27,418;0,61;0,56;999998,00;999998,00;999998,00;999998,00;999998,00;999998,00;999998,00;999998,00;999998,00;999998,00;999998,00;999998,00;999998,00;999998,00;999998,00;;;;;;;;;;;;;;;;;446,4280;18,32001;75,8002;0,24497477;0,24497477;0,00223;1,60017;141,4435;18,899269;0,082839;24,189770;25,554308;0,0186;1,8471;5,81;577,52;0,00;0,39;33,74;;373,594;373,657;4,4879411;19,33000;1,39900;0,01700;0,0803339;;11,18;378,00;;;
;;379;18,97100;1,65300;0,023000;87,250;90,95;-60,1700;0,000;101,050;35,300;0,005;451,250;475,750;26,90;840,283;263,196;0,000;576,100;576,800;548,500;313,150;;;;;0,00;0,00;0,00;3,00;2,93;15,765;27,445;0,61;0,55;999998,00;999998,00;999998,00;999998,00;999998,00;999998,00;999998,00;999998,00;999998,00;999998,00;999998,00;999998,00;999998,00;999998,00;999998,00;;;;;;;;;;;;;;;;;445,4604;37,83638;182,5533;0,11835734;0,11835734;0,00413;3,32025;141,8890;19,215670;0,095160;24,551217;25,884192;0,0216;2,1493;5,83;579,67;0,00;0,39;33,73;;373,785;374,085;4,4782129;19,35700;1,38000;0,02800;0,0788285;;11,05;379,00;;;
;;380;18,99300;1,63400;0,022000;86,250;91,72;-60,3101;0,000;101,054;35,300;0,005;450,550;474,550;26,90;840,050;263,196;0,000;575,800;576,600;548,300;313,150;;;;;0,00;0,00;0,00;3,00;2,93;15,784;27,434;0,61;0,55;999998,00;999998,00;999998,00;999998,00;999998,00;999998,00;999998,00;999998,00;999998,00;999998,00;999998,00;999998,00;999998,00;999998,00;999998,00;;;;;;;;;;;;;;;;;439,1277;35,33366;156,3845;0,12493896;0,12493896;0,00192;3,10626;142,3281;19,120071;0,086701;24,391177;25,690452;0,0195;1,9436;5,85;581,61;0,00;0,39;33,21;;373,966;374,085;4,4145503;19,37400;1,37000;0,01500;0,0780893;;10,91;380,00;;;
;;381;19,02700;1,60900;0,019000;85,075;91,85;-60,4500;0,000;101,054;35,300;0,005;449,450;472,450;26,90;839,783;263,196;0,000;575,200;576,500;548,200;313,150;;;;;0,00;0,00;0,00;3,00;2,93;15,822;27,456;0,61;0,55;999998,00;999998,00;999998,00;999998,00;999998,00;999998,00;999998,00;999998,00;999998,00;999998,00;999998,00;999998,00;999998,00;999998,00;999998,00;;;;;;;;;;;;;;;;;433,5541;17,20584;75,1900;0,25331624;0,25331624;0,00090;1,50965;142,7617;19,012609;0,085375;24,194875;25,433015;0,0190;1,8946;5,87;583,51;0,00;0,38;32,75;;374,129;374,429;4,3585194;19,38700;1,35800;0,00900;0,0775289;;10,77;381,00;;;
;;382;19,05400;1,58800;0,011000;88,775;90,97;-60,7800;0,000;101,054;35,300;0,005;448,350;470,450;26,90;839,617;263,196;0,000;575,100;576,300;548,000;313,150;;;;;0,00;0,00;0,00;3,00;2,93;15,830;27,437;0,61;0,55;999998,00;999998,00;999998,00;999998,00;999998,00;999998,00;999998,00;999998,00;999998,00;999998,00;999998,00;999998,00;999998,00;999998,00;999998,00;;;;;;;;;;;;;;;;;437,4966;18,84644;92,4005;0,23336792;0,23336792;0,00264;1,65431;143,1992;19,445459;0,094905;24,685142;25,901919;0,0216;2,1450;5,89;585,65;0,00;0,39;33,09;;374,290;374,429;4,3981537;19,40600;1,34100;0,01900;0,0764850;;10,44;382,00;;;
;;383;19,08100;1,56000;0,009000;85,875;92,12;-60,8900;0,000;101,048;35,300;0,005;447,450;468,950;26,90;839,383;263,196;0,000;574,700;576,100;547,900;313,150;;;;;0,00;0,00;0,00;3,00;2,93;15,799;27,445;0,61;0,55;999998,00;999998,00;999998,00;999998,00;999998,00;999998,00;999998,00;999998,00;999998,00;999998,00;999998,00;999998,00;999998,00;999998,00;999998,00;;;;;;;;;;;;;;;;;428,8469;40,07641;170,7175;0,10757446;0,10757446;-0,00112;3,50599;143,6280;19,144435;0,082361;24,254221;25,419638;0,0184;1,8268;5,91;587,48;0,00;0,38;32,32;;374,444;374,725;4,3111979;19,41800;1,33100;-0,00300;0,0761472;;10,33;383,00;;;
;;384;19,10800;1,52800;0,001000;84,675;91,08;-61,0302;0,000;101,048;35,300;0,005;446,750;468,050;26,90;839,250;263,196;0,000;574,600;576,000;547,700;313,150;;;;;0,00;0,00;0,00;3,00;2,94;15,843;27,461;0,61;0,55;999998,00;999998,00;999998,00;999998,00;999998,00;999998,00;999998,00;999998,00;999998,00;999998,00;999998,00;999998,00;999998,00;999998,00;999998,00;;;;;;;;;;;;;;;;;423,1430;30,56360;148,9956;0,13918050;0,13918050;0,00073;2,67201;144,0512;19,025092;0,093764;24,065317;25,212695;0,0207;2,0628;5,93;589,54;0,00;0,37;31,93;;374,578;374,725;4,2538571;19,42700;1,32100;0,00800;0,0756023;;10,19;384,00;;;
;;385;19,13700;1,49100;-0,001000;83,975;91,67;-61,1600;0,000;101,048;35,300;0,005;445,950;466,850;26,90;839,683;263,196;0,000;576,000;576,000;547,600;313,150;;;;;0,00;0,00;0,00;3,00;2,94;15,770;27,445;0,60;0,55;999998,00;999998,00;999998,00;999998,00;999998,00;999998,00;999998,00;999998,00;999998,00;999998,00;999998,00;999998,00;999998,00;999998,00;999998,00;;;;;;;;;;;;;;;;;418,5444;41,08737;187,5107;0,10240682;0,10240682;0,00023;3,59703;144,4697;18,963275;0,087331;23,944170;25,066343;0,0192;1,9101;5,95;591,45;0,00;0,37;31,58;;374,698;374,979;4,2076268;19,43900;1,31300;0,00500;0,0750197;;10,06;385,00;;;
