Repository: FireDynamics/BESKID_ExperimentalData

# Cone Calorimeter Experiments

Experiments have been conducted, with sample in horizontal orientation. Samples were wrapped in aluminium foil. No retainer frame or grid have been used.

Different types of insulation material have been used below the PMMA samples: CaSiO3 and Al2O3. The goal was to an insulation material that has a more reproducible behaviour compared to the common fiber blankets. The CaSiO3 block below the sample was manufactured from the same boards used as backing of the large scale experiments. However, it was found that these boards contain a lot of moisture making the mass loss measurements unreliable.

File: Materials/PMMA/DE_6mm/Cone/Al2O3/02072026_PMMA_DE_6mm_q25_Al2O3_R2.csv (part 6 of 9)
General information;;time (s);O2;CO2;CO;Pdiff;Light;Mass;Methane;AmbP;AmbH;HFM;TC stack;TC smoke;TC amb.;TC cone;T PK;Soot;TC cone1;TC cone2;TC cone3;TC aux;CH4;CO;CO2;Ethene;H2O;n.u.;n.u.;UOX Bin;n.u.;UOX Hum.;UOX Temp;n.u.;TEext1;TEext2;TEext3;TEext4;TEext5;TEext6;TEext7;TEext8;TEext9;TEext10;TEext11;TEext12;TEext13;TEext14;TEext15;n.u.;n.u.;n.u.;n.u.;n.u.;n.u.;n.u.;n.u.;n.u.;n.u.;n.u.;n.u.;n.u.;n.u.;n.u.;n.u.;n.u.;HRR/a;EHC;SEA;MLR;MLR/a;COY;CO2Y/sh;THR/a;MFR;K;Vstack;Vsmoke;SPR;RSR;TSP;TSR;COP;CO2P;O2C;TOC;ARHE;Mass;HRR;O2/sh;CO2/sh;CO/sh;phi;FU27;FU28;FU29;FU30;FU31;
;;;%;%;%;Pa;-;g;g/s;Pa;%;kW/m²;°C;°C;°C;°C;°C;g/min;°C;°C;°C;°C;ppm;ppm;%;ppm;ppm;no;no;;no;%;°C;no;°C;°C;°C;°C;°C;°C;°C;°C;°C;°C;°C;°C;°C;°C;°C;no;no;no;no;no;no;no;no;no;no;no;no;no;no;no;no;no;kW/m²;MJ/kg;m²/kg;g/s;g/(s*m²);[kg/kg];[kg/kg];MJ/m²;g/s;1/m;l/s;l/s;m²/s;(m²/s)/m²;m²;m²;g/s;g/s;g/s;g;kW/m²;g;kW;[%];[%];%;;;;;;;
;;322;18,93000;1,76700;0,028000;86,875;90,34;-45,2600;0,000;101,006;33,700;0,005;446,850;482,450;28,40;844,650;263,203;0,000;579,700;580,400;554,400;309,550;;;;;0,00;0,00;0,00;3,00;4,15;15,311;27,920;0,56;0,51;999998,00;999998,00;999998,00;999998,00;999998,00;999998,00;999998,00;999998,00;999998,00;999998,00;999998,00;999998,00;999998,00;999998,00;999998,00;;;;;;;;;;;;;;;;;582,6213;40,20794;161,8698;0,14498901;0,14498901;0,00062;3,58643;106,5214;19,268503;0,101649;24,378670;26,320889;0,0235;2,3455;4,01;401,13;0,00;0,52;44,29;;329,907;329,207;5,8297089;18,85900;1,81100;0,01300;0,1027155;;26,12;322,00;;;
;;323;18,91900;1,76900;0,037000;81,850;91,66;-45,4399;0,000;101,010;33,700;0,005;447,250;483,050;28,50;844,683;263,203;0,000;579,800;580,400;554,400;309,550;;;;;0,00;0,00;0,00;3,00;4,15;15,280;27,915;0,56;0,51;999998,00;999998,00;999998,00;999998,00;999998,00;999998,00;999998,00;999998,00;999998,00;999998,00;999998,00;999998,00;999998,00;999998,00;999998,00;;;;;;;;;;;;;;;;;564,6458;18,67966;64,6356;0,30245972;0,30245972;0,00258;1,66612;107,0860;18,694575;0,087164;23,673704;25,568659;0,0195;1,9538;4,03;403,08;0,00;0,50;42,98;;330,662;330,670;5,6498460;18,85900;1,80900;0,02500;0,1026024;;25,94;323,00;;;
;;324;18,91100;1,77500;0,035000;84,650;90,07;-45,8300;0,000;101,008;33,700;0,005;447,350;483,050;28,50;844,483;263,203;0,000;579,400;580,300;554,300;309,550;;;;;0,00;0,00;0,00;3,00;4,15;15,324;27,904;0,56;0,50;999998,00;999998,00;999998,00;999998,00;999998,00;999998,00;999998,00;999998,00;999998,00;999998,00;999998,00;999998,00;999998,00;999998,00;999998,00;;;;;;;;;;;;;;;;;573,3576;19,01455;79,0733;0,30171712;0,30171712;0,00178;1,69546;107,6594;19,009522;0,104610;24,077917;25,999414;0,0239;2,3843;4,06;405,47;0,00;0,51;43,62;;331,397;330,670;5,7370163;18,86300;1,80600;0,02000;0,1024573;;25,55;324,00;;;
;;325;18,91100;1,78700;0,032000;86,725;90,70;-46,0100;0,000;101,006;33,700;0,005;447,750;483,350;28,50;844,483;263,203;0,000;579,300;580,300;554,400;309,550;;;;;0,00;0,00;0,00;3,00;4,15;15,341;27,912;0,56;0,51;999998,00;999998,00;999998,00;999998,00;999998,00;999998,00;999998,00;999998,00;999998,00;999998,00;999998,00;999998,00;999998,00;999998,00;999998,00;;;;;;;;;;;;;;;;;579,9683;38,90569;151,1003;0,14915975;0,14915975;0,00214;3,47965;108,2394;19,232502;0,097617;24,382131;26,320721;0,0225;2,2525;4,08;407,72;0,00;0,52;44,15;;332,152;332,157;5,8031624;18,86200;1,81100;0,02200;0,1024370;;25,37;325,00;;;
;;326;18,90700;1,80100;0,032000;83,600;91,99;-46,2000;0,000;101,006;33,700;0,005;448,050;483,850;28,40;844,317;263,203;0,000;579,000;580,200;554,300;309,550;;;;;0,00;0,00;0,00;3,00;4,15;15,303;27,923;0,56;0,51;999998,00;999998,00;999998,00;999998,00;999998,00;999998,00;999998,00;999998,00;999998,00;999998,00;999998,00;999998,00;999998,00;999998,00;999998,00;;;;;;;;;;;;;;;;;572,0128;17,84035;59,0606;0,32082113;0,32082113;0,00094;1,59146;108,8114;18,876494;0,083528;23,946833;25,860228;0,0189;1,8937;4,10;409,61;0,00;0,51;43,50;;332,900;332,157;5,7235604;18,85400;1,81500;0,01500;0,1029421;;25,18;326,00;;;
;;327;18,89200;1,82000;0,005000;80,250;91,82;-46,6100;0,000;101,014;33,700;0,005;448,450;484,350;28,50;844,150;263,203;0,000;578,500;580,200;554,300;309,550;;;;;0,00;0,00;0,00;3,00;4,16;15,318;27,899;0,56;0,51;999998,00;999998,00;999998,00;999998,00;999998,00;999998,00;999998,00;999998,00;999998,00;999998,00;999998,00;999998,00;999998,00;999998,00;999998,00;;;;;;;;;;;;;;;;;561,6618;18,27849;61,7471;0,30746460;0,30746460;0,00059;1,63454;109,3730;18,486170;0,085371;23,472602;25,351666;0,0190;1,8974;4,12;411,51;0,00;0,50;42,72;;333,615;333,617;5,6199877;18,84800;1,82400;0,01300;0,1032163;;24,77;327,00;;;
;;328;18,87400;1,82500;0,007000;85,000;91,97;-46,7799;0,000;101,010;33,700;0,005;448,650;484,650;28,40;844,050;263,203;0,000;578,200;580,200;554,300;309,550;;;;;0,00;0,00;0,00;3,00;4,16;15,341;27,923;0,56;0,52;999998,00;999998,00;999998,00;999998,00;999998,00;999998,00;999998,00;999998,00;999998,00;999998,00;999998,00;999998,00;999998,00;999998,00;999998,00;;;;;;;;;;;;;;;;;582,2874;36,97820;121,7192;0,15756226;0,15756226;-0,00174;3,30410;109,9553;19,021163;0,083763;24,162675;26,101505;0,0192;1,9167;4,14;413,43;0,00;0,52;44,23;;334,342;333,617;5,8263682;18,83500;1,83600;-0,00100;0,1040042;;24,60;328,00;;;
;;329;18,85400;1,82300;-0,005000;83,075;90,96;-46,9601;0,000;101,014;33,700;0,005;449,050;485,250;28,40;844,283;263,203;0,000;578,900;580,200;554,300;309,550;;;;;0,00;0,00;0,00;3,00;4,16;15,326;27,934;0,56;0,51;999998,00;999998,00;999998,00;999998,00;999998,00;999998,00;999998,00;999998,00;999998,00;999998,00;999998,00;999998,00;999998,00;999998,00;999998,00;;;;;;;;;;;;;;;;;579,1886;40,18531;148,8607;0,14421590;0,14421590;0,00027;3,58713;110,5345;18,796165;0,094768;23,898147;25,824688;0,0215;2,1455;4,16;415,57;0,00;0,52;44,04;;335,091;335,056;5,7953612;18,81900;1,84600;0,01100;0,1046977;;24,42;329,00;;;
;;330;18,84300;1,81800;0,016000;81,925;91,00;-47,1100;0,000;101,014;33,700;0,005;449,250;485,250;28,40;844,017;263,203;0,000;578,100;580,200;554,300;309,550;;;;;0,00;0,00;0,00;3,00;4,16;15,353;27,902;0,57;0,51;999998,00;999998,00;999998,00;999998,00;999998,00;999998,00;999998,00;999998,00;999998,00;999998,00;999998,00;999998,00;999998,00;999998,00;999998,00;;;;;;;;;;;;;;;;;574,8067;19,44482;71,7138;0,29578654;0,29578654;-0,00171;1,73161;111,1093;18,661460;0,094314;23,737445;25,639611;0,0212;2,1199;4,18;417,69;0,00;0,51;43,64;;335,824;335,056;5,7515160;18,82300;1,84100;-0,00100;0,1046541;;24,27;330,00;;;
;;331;18,84200;1,81400;0,014000;81,725;90,22;-47,5200;0,000;101,014;33,700;0,005;449,550;485,650;28,40;844,050;263,203;0,000;578,200;580,200;554,300;309,550;;;;;0,00;0,00;0,00;3,00;4,16;15,324;27,920;0,57;0,51;999998,00;999998,00;999998,00;999998,00;999998,00;999998,00;999998,00;999998,00;999998,00;999998,00;999998,00;999998,00;999998,00;999998,00;999998,00;;;;;;;;;;;;;;;;;569,5200;17,67015;71,7132;0,32249959;0,32249959;0,00175;1,57510;111,6788;18,632447;0,102906;23,716367;25,620852;0,0231;2,3114;4,20;420,00;0,00;0,51;43,33;;336,538;336,502;5,6986174;18,83500;1,82900;0,02000;0,1038461;;23,86;331,00;;;
;;332;18,85000;1,81100;0,015000;85,725;90,39;-47,7100;0,000;101,010;33,700;0,005;450,050;486,750;28,40;843,417;263,203;0,000;576,300;580,200;554,300;309,550;;;;;0,00;0,00;0,00;3,00;4,16;15,338;27,923;0,57;0,51;999998,00;999998,00;999998,00;999998,00;999998,00;999998,00;999998,00;999998,00;999998,00;999998,00;999998,00;999998,00;999998,00;999998,00;999998,00;;;;;;;;;;;;;;;;;582,2502;39,51964;158,0880;0,14742025;0,14742025;0,00179;3,52906;112,2611;19,072376;0,101076;24,303333;26,285185;0,0233;2,3291;4,23;422,33;0,00;0,52;44,31;;337,259;336,502;5,8259955;18,83700;1,83000;0,02000;0,1037170;;23,67;332,00;;;
;;333;18,85500;1,80900;0,013000;83,875;91,05;-47,8899;0,000;101,010;33,700;0,005;450,550;487,350;28,40;843,617;263,203;0,000;577,000;580,100;554,300;309,550;;;;;0,00;0,00;0,00;3,00;4,16;15,326;27,915;0,57;0,52;999998,00;999998,00;999998,00;999998,00;999998,00;999998,00;999998,00;999998,00;999998,00;999998,00;999998,00;999998,00;999998,00;999998,00;999998,00;;;;;;;;;;;;;;;;;575,7339;18,24155;67,7506;0,31580607;0,31580607;0,00427;1,63684;112,8368;18,854986;0,093750;24,053012;26,017613;0,0214;2,1383;4,25;424,47;0,00;0,52;43,91;;337,985;337,920;5,7607930;18,83200;1,83900;0,03500;0,1037402;;23,49;333,00;;;
;;334;18,85900;1,80600;0,025000;82,100;90,61;-48,2999;0,000;101,014;33,700;0,005;450,450;486,550;28,40;843,650;263,203;0,000;577,000;580,200;554,300;309,550;;;;;0,00;0,00;0,00;3,00;4,17;15,324;27,923;0,57;0,52;999998,00;999998,00;999998,00;999998,00;999998,00;999998,00;999998,00;999998,00;999998,00;999998,00;999998,00;999998,00;999998,00;999998,00;999998,00;;;;;;;;;;;;;;;;;572,5651;19,35834;75,1704;0,29594930;0,29594930;0,00406;1,73406;113,4094;18,656481;0,098676;23,794500;25,701441;0,0222;2,2233;4,27;426,69;0,00;0,51;43,65;;338,692;337,920;5,7290859;18,82200;1,84500;0,03400;0,1042726;;23,08;334,00;;;
;;335;18,85900;1,81100;0,020000;85,225;90,99;-48,4501;0,000;101,016;33,700;0,005;450,550;486,650;28,40;843,917;263,203;0,000;577,900;580,100;554,300;309,550;;;;;0,00;0,00;0,00;3,00;4,17;15,324;27,915;0,58;0,52;999998,00;999998,00;999998,00;999998,00;999998,00;999998,00;999998,00;999998,00;999998,00;999998,00;999998,00;999998,00;999998,00;999998,00;999998,00;;;;;;;;;;;;;;;;;585,8681;39,28539;145,3822;0,14922078;0,14922078;0,00178;3,50166;113,9952;19,006119;0,094435;24,245811;26,188490;0,0217;2,1681;4,29;428,86;0,00;0,52;44,58;;339,410;339,370;5,8621963;18,81700;1,84400;0,02000;0,1047364;;22,93;335,00;;;
;;336;18,86300;1,81500;0,022000;85,625;89,70;-48,6400;0,000;101,026;33,700;0,005;450,950;487,150;28,40;843,917;263,203;0,000;577,800;580,200;554,300;309,550;;;;;0,00;0,00;0,00;3,00;4,17;15,303;27,926;0,58;0,51;999998,00;999998,00;999998,00;999998,00;999998,00;999998,00;999998,00;999998,00;999998,00;999998,00;999998,00;999998,00;999998,00;999998,00;999998,00;;;;;;;;;;;;;;;;;586,5458;34,71175;148,0813;0,16907756;0,16907756;-0,00090;3,09112;114,5818;19,042218;0,108670;24,313428;26,265187;0,0250;2,5022;4,32;431,36;0,00;0,52;44,55;;340,144;339,370;5,8689773;18,82200;1,84100;0,00400;0,1046565;;22,74;336,00;;;
;;337;18,86200;1,82400;0,015000;82,050;90,28;-48,8199;0,000;101,018;33,700;0,005;451,150;487,450;28,40;844,117;263,203;0,000;578,400;580,200;554,300;309,550;;;;;0,00;0,00;0,00;3,00;4,17;15,355;27,926;0,58;0,52;999998,00;999998,00;999998,00;999998,00;999998,00;999998,00;999998,00;999998,00;999998,00;999998,00;999998,00;999998,00;999998,00;999998,00;999998,00;;;;;;;;;;;;;;;;;572,3830;18,32784;73,8694;0,31248983;0,31248983;-0,00006;1,63320;115,1542;18,636324;0,102309;23,805729;25,721163;0,0231;2,3070;4,34;433,67;0,00;0,51;43,50;;340,855;340,793;5,7272643;18,82700;1,83700;0,00900;0,1043509;;22,56;337,00;;;
;;338;18,85400;1,83600;0,013000;85,200;90,82;-49,2300;0,000;101,018;33,700;0,005;451,650;488,050;28,40;844,417;263,203;0,000;579,300;580,200;554,300;309,550;;;;;0,00;0,00;0,00;3,00;4,17;15,349;27,926;0,58;0,52;999998,00;999998,00;999998,00;999998,00;999998,00;999998,00;999998,00;999998,00;999998,00;999998,00;999998,00;999998,00;999998,00;999998,00;999998,00;;;;;;;;;;;;;;;;;583,0695;18,23260;69,2199;0,31998698;0,31998698;-0,00040;1,62437;115,7372;18,980175;0,096273;24,271829;26,227978;0,0221;2,2136;4,36;435,89;0,00;0,52;44,30;;341,555;340,793;5,8341939;18,82700;1,83700;0,00700;0,1043735;;22,15;338,00;;;
;;339;18,84800;1,84600;-0,001000;81,750;90,58;-49,4199;0,000;101,012;33,700;0,005;451,850;488,350;28,40;844,650;263,203;0,000;580,000;580,200;554,300;309,550;;;;;0,00;0,00;0,00;3,00;4,17;15,286;27,923;0,58;0,52;999998,00;999998,00;999998,00;999998,00;999998,00;999998,00;999998,00;999998,00;999998,00;999998,00;999998,00;999998,00;999998,00;999998,00;999998,00;;;;;;;;;;;;;;;;;571,2366;39,19675;152,9971;0,14582316;0,14582316;0,00027;3,50635;116,3085;18,587808;0,098959;23,780595;25,701569;0,0223;2,2297;4,38;438,11;0,00;0,51;43,45;;342,250;342,156;5,7157937;18,82400;1,84500;0,01100;0,1044146;;21,96;339,00;;;
;;340;18,83500;1,84100;0,011000;83,925;90,05;-49,6000;0,000;101,018;33,700;0,005;452,050;488,150;28,40;844,750;263,203;0,000;580,200;580,200;554,400;309,550;;;;;0,00;0,00;0,00;3,00;4,17;15,347;27,920;0,58;0,52;999998,00;999998,00;999998,00;999998,00;999998,00;999998,00;999998,00;999998,00;999998,00;999998,00;999998,00;999998,00;999998,00;999998,00;999998,00;;;;;;;;;;;;;;;;;584,7909;17,81798;72,8643;0,32839966;0,32839966;0,00094;1,59650;116,8933;18,829287;0,104818;24,100199;26,024803;0,0239;2,3914;4,41;440,51;0,00;0,52;44,51;;342,944;342,156;5,8514180;18,80000;1,86700;0,01500;0,1055339;;21,78;340,00;;;
;;341;18,81900;1,82900;-0,001000;84,025;90,31;-50,0300;0,000;101,018;33,700;0,005;452,150;488,250;28,40;844,783;263,203;0,000;580,300;580,200;554,400;309,550;;;;;0,00;0,00;0,00;3,00;4,17;15,328;27,931;0,59;0,53;999998,00;999998,00;999998,00;999998,00;999998,00;999998,00;999998,00;999998,00;999998,00;999998,00;999998,00;999998,00;999998,00;999998,00;999998,00;;;;;;;;;;;;;;;;;593,9648;19,64431;76,9990;0,30254110;0,30254110;0,00310;1,76335;117,4872;18,838418;0,101973;24,117220;26,042757;0,0233;2,3281;4,43;442,83;0,00;0,53;45,29;;343,666;343,566;5,9432122;18,76400;1,89800;0,02800;0,1071567;;21,35;341,00;;;
;;342;18,82300;1,83000;0,020000;85,800;91,02;-50,1700;0,000;101,018;33,700;0,005;452,450;488,150;28,40;844,483;263,203;0,000;579,600;580,100;554,300;309,550;;;;;0,00;0,00;0,00;3,00;4,18;15,379;27,952;0,59;0,53;999998,00;999998,00;999998,00;999998,00;999998,00;999998,00;999998,00;999998,00;999998,00;999998,00;999998,00;999998,00;999998,00;999998,00;999998,00;;;;;;;;;;;;;;;;;606,3395;44,95467;160,8538;0,13495890;0,13495890;0,00111;4,02553;118,0936;19,030044;0,094090;24,378706;26,302277;0,0217;2,1696;4,45;445,00;0,00;0,54;46,17;;344,416;343,566;6,0670330;18,74400;1,91300;0,01600;0,1082995;;21,21;342,00;;;
;;343;18,83500;1,83900;0,020000;81,375;90,52;-50,3500;0,000;101,014;33,700;0,005;452,550;488,750;28,40;844,250;263,203;0,000;578,900;580,100;554,300;309,550;;;;;0,00;0,00;0,00;3,00;4,18;15,320;27,936;0,59;0,53;999998,00;999998,00;999998,00;999998,00;999998,00;999998,00;999998,00;999998,00;999998,00;999998,00;999998,00;999998,00;999998,00;999998,00;999998,00;;;;;;;;;;;;;;;;;592,9332;34,72828;131,1498;0,17083740;0,17083740;0,00190;3,10664;118,6865;18,530778;0,099603;23,744361;25,643701;0,0224;2,2392;4,48;447,24;0,00;0,53;45,16;;345,160;345,023;5,9328899;18,73400;1,91900;0,02100;0,1087640;;21,03;343,00;;;
;;344;18,83700;1,84500;0,035000;81,650;90,39;-50,5400;0,000;101,020;33,700;0,005;453,350;490,150;28,40;844,717;263,203;0,000;580,200;580,100;554,400;309,550;;;;;0,00;0,00;0,00;3,00;4,18;15,328;27,926;0,59;0,53;999998,00;999998,00;999998,00;999998,00;999998,00;999998,00;999998,00;999998,00;999998,00;999998,00;999998,00;999998,00;999998,00;999998,00;999998,00;;;;;;;;;;;;;;;;;593,2599;18,94637;72,8016;0,31331380;0,31331380;0,00207;1,68714;119,2798;18,545678;0,101031;23,805462;25,737834;0,0228;2,2796;4,50;449,52;0,00;0,53;45,16;;345,881;345,023;5,9361587;18,73600;1,91000;0,02200;0,1087362;;20,84;344,00;;;
;;345;18,83200;1,84400;0,034000;83,775;90,97;-50,9399;0,000;101,016;33,700;0,005;453,950;491,050;28,40;844,450;263,203;0,000;579,600;580,000;554,300;309,550;;;;;0,00;0,00;0,00;3,00;4,18;15,339;27,950;0,59;0,53;999998,00;999998,00;999998,00;999998,00;999998,00;999998,00;999998,00;999998,00;999998,00;999998,00;999998,00;999998,00;999998,00;999998,00;999998,00;;;;;;;;;;;;;;;;;596,7985;19,05938;69,1755;0,31331380;0,31331380;0,00325;1,69957;119,8766;18,773042;0,094662;24,129201;26,101209;0,0217;2,1661;4,52;451,69;0,00;0,53;45,46;;346,603;346,472;5,9715654;18,74800;1,90100;0,02900;0,1080530;;20,44;345,00;;;
;;346;18,82200;1,84100;0,020000;80,175;90,74;-51,1300;0,000;101,016;33,700;0,005;454,250;491,450;28,40;844,450;263,203;0,000;579,500;580,100;554,300;309,550;;;;;0,00;0,00;0,00;3,00;4,18;15,339;27,928;0,59;0,53;999998,00;999998,00;999998,00;999998,00;999998,00;999998,00;999998,00;999998,00;999998,00;999998,00;999998,00;999998,00;999998,00;999998,00;999998,00;;;;;;;;;;;;;;;;;583,3172;39,12767;145,9885;0,14916992;0,14916992;0,00205;3,49483;120,4599;18,359187;0,097179;23,612864;25,546597;0,0218;2,1764;4,54;453,87;0,00;0,52;44,42;;347,307;346,472;5,8366715;18,75000;1,90300;0,02200;0,1079915;;20,25;346,00;;;
;;347;18,81700;1,83700;0,004000;81,250;91,22;-51,3099;0,000;101,008;33,700;0,005;454,750;492,150;28,40;844,417;263,203;0,000;579,300;580,100;554,400;309,550;;;;;0,00;0,00;0,00;3,00;4,18;15,341;27,963;0,59;0,54;999998,00;999998,00;999998,00;999998,00;999998,00;999998,00;999998,00;999998,00;999998,00;999998,00;999998,00;999998,00;999998,00;999998,00;999998,00;;;;;;;;;;;;;;;;;588,2932;19,09274;67,3132;0,30830892;0,30830892;0,00124;1,70862;121,0482;18,471696;0,091915;23,783718;25,739762;0,0208;2,0741;4,56;455,94;0,00;0,53;44,79;;347,994;347,890;5,8864616;18,74500;1,91100;0,01700;0,1082519;;20,07;347,00;;;
;;348;18,82200;1,83700;0,009000;87,950;89,96;-51,7100;0,000;101,016;33,700;0,005;454,950;492,050;28,40;844,383;263,203;0,000;579,400;580,000;554,300;309,550;;;;;0,00;0,00;0,00;3,00;4,18;15,309;27,923;0,60;0,53;999998,00;999998,00;999998,00;999998,00;999998,00;999998,00;999998,00;999998,00;999998,00;999998,00;999998,00;999998,00;999998,00;999998,00;999998,00;;;;;;;;;;;;;;;;;616,9460;20,63683;83,0585;0,29913330;0,29913330;-0,00040;1,84556;121,6651;19,213989;0,105810;24,750357;26,768684;0,0248;2,4831;4,59;458,42;0,00;0,55;46,93;;348,726;347,890;6,1731621;18,72900;1,92500;0,00700;0,1091478;;19,67;348,00;;;
;;349;18,82700;1,84500;0,007000;82,925;90,88;-51,8799;0,000;101,018;33,700;0,005;455,250;492,450;28,40;843,783;263,203;0,000;577,600;580,000;554,300;309,550;;;;;0,00;0,00;0,00;3,00;4,18;15,297;27,923;0,60;0,54;999998,00;999998,00;999998,00;999998,00;999998,00;999998,00;999998,00;999998,00;999998,00;999998,00;999998,00;999998,00;999998,00;999998,00;999998,00;;;;;;;;;;;;;;;;;602,9448;37,90340;137,1355;0,15916951;0,15916951;0,00027;3,39907;122,2681;18,650875;0,095687;24,040829;26,005285;0,0218;2,1815;4,61;460,60;0,00;0,54;45,91;;349,474;349,310;6,0330657;18,71200;1,94300;0,01100;0,1099003;;19,50;349,00;;;
;;350;18,82700;1,86700;0,011000;83,250;90,94;-52,1000;0,000;101,018;33,700;0,005;455,750;493,250;28,50;844,417;263,203;0,000;579,100;580,000;554,700;309,550;;;;;0,00;0,00;0,00;3,00;4,19;15,326;27,960;0,60;0,54;999998,00;999998,00;999998,00;999998,00;999998,00;999998,00;999998,00;999998,00;999998,00;999998,00;999998,00;999998,00;999998,00;999998,00;999998,00;;;;;;;;;;;;;;;;;609,0798;17,66033;62,9614;0,34509277;0,34509277;0,00109;1,58076;122,8772;18,677134;0,094959;24,101117;26,084204;0,0217;2,1715;4,63;462,78;0,00;0,55;46,39;;350,207;349,310;6,0944526;18,69200;1,95600;0,01600;0,1108741;;19,28;350,00;;;
;;351;18,82400;1,89800;0,015000;82,275;89,88;-52,5200;0,000;101,020;33,700;0,005;455,850;493,350;28,40;845,217;263,203;0,000;581,000;579,900;555,300;309,650;;;;;0,00;0,00;0,00;3,00;4,19;15,364;27,958;0,60;0,54;999998,00;999998,00;999998,00;999998,00;999998,00;999998,00;999998,00;999998,00;999998,00;999998,00;999998,00;999998,00;999998,00;999998,00;999998,00;;;;;;;;;;;;;;;;;609,0708;19,66068;78,3559;0,30997721;0,30997721;0,00273;1,76673;123,4862;18,565404;0,106769;23,962197;25,933421;0,0243;2,4274;4,65;465,20;0,00;0,55;46,46;;350,945;350,772;6,0943625;18,67500;1,97500;0,02600;0,1115484;;18,86;351,00;;;
;;352;18,80000;1,91300;0,028000;81,450;90,27;-52,6899;0,000;101,022;33,700;0,005;456,150;493,350;28,40;845,917;263,203;0,000;582,200;580,000;556,100;309,650;;;;;0,00;0,00;0,00;3,00;4,19;15,326;27,939;0,60;0,54;999998,00;999998,00;999998,00;999998,00;999998,00;999998,00;999998,00;999998,00;999998,00;999998,00;999998,00;999998,00;999998,00;999998,00;999998,00;;;;;;;;;;;;;;;;;611,9778;38,69630;146,4306;0,15824382;0,15824382;0,00499;3,48689;124,0982;18,466013;0,102408;23,849600;25,794585;0,0232;2,3158;4,68;467,52;0,00;0,55;46,76;;351,682;350,772;6,1234495;18,64800;2,00000;0,04000;0,1126987;;18,69;352,00;;;
;;353;18,76400;1,91900;0,016000;82,675;90,51;-52,8799;0,000;101,018;33,700;0,005;456,350;493,750;28,40;846,417;263,203;0,000;583,000;579,900;556,900;309,650;;;;;0,00;0,00;0,00;3,00;4,19;15,351;27,958;0,60;0,54;999998,00;999998,00;999998,00;999998,00;999998,00;999998,00;999998,00;999998,00;999998,00;999998,00;999998,00;999998,00;999998,00;999998,00;999998,00;;;;;;;;;;;;;;;;;627,2595;35,19229;127,5104;0,17834473;0,17834473;0,00421;3,17387;124,7255;18,600282;0,099697;24,033545;26,003206;0,0227;2,2727;4,70;469,79;0,00;0,57;47,92;;352,441;352,287;6,2763587;18,60800;2,03600;0,03500;0,1147024;;18,50;353,00;;;
;;354;18,74400;1,91000;0,021000;80,450;90,83;-53,0800;0,000;101,014;33,700;0,005;456,650;494,050;28,40;846,850;263,203;0,000;583,600;579,900;557,600;309,650;;;;;0,00;0,00;0,00;3,00;4,19;15,351;27,944;0,60;0,54;999998,00;999998,00;999998,00;999998,00;999998,00;999998,00;999998,00;999998,00;999998,00;999998,00;999998,00;999998,00;999998,00;999998,00;999998,00;;;;;;;;;;;;;;;;;628,1453;19,13835;65,9335;0,32840983;0,32840983;0,00107;1,71763;125,3536;18,342255;0,096206;23,715728;25,658064;0,0217;2,1640;4,72;471,96;0,00;0,56;47,89;;353,219;352,287;6,2852219;18,57700;2,05700;0,01600;0,1165002;;18,30;354,00;;;
;;355;18,73400;1,90100;0,022000;81,225;91,03;-53,5000;0,000;101,022;33,700;0,005;456,950;494,750;28,40;847,083;263,203;0,000;583,700;579,900;558,200;309,650;;;;;0,00;0,00;0,00;3,00;4,19;15,334;27,936;0,60;0,55;999998,00;999998,00;999998,00;999998,00;999998,00;999998,00;999998,00;999998,00;999998,00;999998,00;999998,00;999998,00;999998,00;999998,00;999998,00;;;;;;;;;;;;;;;;;635,1011;19,06446;63,8387;0,33333333;0,33333333;0,00189;1,71253;125,9887;18,424341;0,093992;23,837511;25,809408;0,0213;2,1267;4,74;474,08;0,00;0,57;48,45;;354,003;353,859;6,3548216;18,56000;2,07200;0,02100;0,1172754;;17,88;355,00;;;
;;356;18,73600;1,90300;0,029000;81,500;89,45;-53,7100;0,000;101,022;33,700;0,005;457,650;496,150;28,50;847,350;263,203;0,000;583,800;579,900;558,900;309,650;;;;;0,00;0,00;0,00;3,00;4,19;15,351;27,942;0,61;0,54;999998,00;999998,00;999998,00;999998,00;999998,00;999998,00;999998,00;999998,00;999998,00;999998,00;999998,00;999998,00;999998,00;999998,00;999998,00;;;;;;;;;;;;;;;;;638,2063;36,67672;145,5315;0,17411296;0,17411296;0,00271;3,30757;126,6269;18,441384;0,111503;23,896112;25,906382;0,0253;2,5324;4,77;476,61;0,00;0,58;48,74;;354,797;353,859;6,3858926;18,54800;2,08800;0,02600;0,1177460;;17,67;356,00;;;
;;357;18,74800;1,91100;0,022000;81,500;89,45;-53,9199;0,000;101,022;33,700;0,005;457,650;496,150;28,50;847,450;263,203;0,000;583,700;579,800;559,400;309,650;;;;;0,00;0,00;0,00;3,00;4,19;15,343;27,942;0,61;0,54;999998,00;999998,00;999998,00;999998,00;999998,00;999998,00;999998,00;999998,00;999998,00;999998,00;999998,00;999998,00;999998,00;999998,00;999998,00;;;;;;;;;;;;;;;;;645,1961;19,03408;74,7081;0,33917236;0,33917236;0,00141;1,70792;127,2721;18,441384;0,111503;23,896112;25,906382;0,0253;2,5324;4,79;479,15;0,00;0,58;49,21;;355,601;355,462;6,4558326;18,52500;2,10000;0,01800;0,1190510;;17,46;357,00;;;
;;358;18,75000;1,92500;0,017000;83,875;90,68;-54,3500;0,000;101,014;33,600;0,005;458,150;496,750;28,40;847,517;263,203;0,000;583,400;579,800;559,900;309,650;;;;;0,00;0,00;0,00;3,00;4,20;15,336;27,958;0,61;0,55;999998,00;999998,00;999998,00;999998,00;999998,00;999998,00;999998,00;999998,00;999998,00;999998,00;999998,00;999998,00;999998,00;999998,00;999998,00;;;;;;;;;;;;;;;;;653,6964;19,61787;67,7056;0,33341471;0,33341471;-0,00039;1,74613;127,9258;18,697944;0,097855;24,255030;26,298562;0,0226;2,2561;4,82;481,40;0,00;0,58;49,75;;356,422;355,462;6,5408858;18,53200;2,08200;0,00700;0,1189624;;17,03;358,00;;;
;;359;18,74500;1,94300;0,007000;79,525;90,37;-54,5500;0,000;101,022;33,600;0,005;458,550;497,350;28,40;847,583;263,203;0,000;583,300;579,700;560,300;309,650;;;;;0,00;0,00;0,00;3,00;4,20;15,326;27,944;0,61;0,54;999998,00;999998,00;999998,00;999998,00;999998,00;999998,00;999998,00;999998,00;999998,00;999998,00;999998,00;999998,00;999998,00;999998,00;999998,00;;;;;;;;;;;;;;;;;624,8314;38,47279;140,1538;0,16250610;0,16250610;0,00155;3,40118;128,5506;18,198682;0,101316;23,627996;25,627268;0,0228;2,2762;4,84;483,68;0,00;0,55;47,53;;357,210;357,020;6,2520631;18,57600;2,03200;0,01900;0,1168038;;16,83;359,00;;;
;;360;18,72900;1,95600;0,011000;82,825;90,50;-54,7500;0,000;101,024;33,600;0,005;458,950;497,750;28,40;847,650;263,203;0,000;583,300;579,600;560,600;309,650;;;;;0,00;0,00;0,00;3,00;4,20;15,322;27,963;0,61;0,55;999998,00;999998,00;999998,00;999998,00;999998,00;999998,00;999998,00;999998,00;999998,00;999998,00;999998,00;999998,00;999998,00;999998,00;999998,00;;;;;;;;;;;;;;;;;621,7679;18,94874;69,7613;0,32832845;0,32832845;-0,00055;1,68002;129,1724;18,564338;0,099801;24,123766;26,163209;0,0229;2,2891;4,86;485,97;0,00;0,55;47,26;;357,949;357,020;6,2214101;18,63600;1,98900;0,00600;0,1139065;;16,63;360,00;;;
;;361;18,71200;1,97500;0,016000;81,575;90,22;-55,1700;0,000;101,022;33,600;0,005;459,950;499,850;28,40;847,583;263,203;0,000;582,900;579,500;560,900;309,650;;;;;0,00;0,00;0,00;3,00;4,20;15,341;27,963;0,61;0,55;999998,00;999998,00;999998,00;999998,00;999998,00;999998,00;999998,00;999998,00;999998,00;999998,00;999998,00;999998,00;999998,00;999998,00;999998,00;;;;;;;;;;;;;;;;;601,8102;18,15601;70,8792;0,33166504;0,33166504;0,00108;1,60627;129,7742;18,403680;0,102891;23,967104;26,046215;0,0235;2,3494;4,89;488,32;0,00;0,53;45,75;;358,652;358,440;6,0217126;18,69000;1,93900;0,01600;0,1111821;;16,21;361,00;;;
;;362;18,69200;2,00000;0,026000;82,325;89,82;-55,3700;0,000;101,024;33,600;0,005;460,150;499,750;28,40;847,450;263,203;0,000;582,700;579,200;561,000;309,650;;;;;0,00;0,00;0,00;3,00;4,20;15,343;27,958;0,61;0,54;999998,00;999998,00;999998,00;999998,00;999998,00;999998,00;999998,00;999998,00;999998,00;999998,00;999998,00;999998,00;999998,00;999998,00;999998,00;;;;;;;;;;;;;;;;;591,8949;42,05472;174,8799;0,14082845;0,14082845;0,00141;3,72913;130,3661;18,484069;0,107346;24,082262;26,154756;0,0246;2,4613;4,91;490,78;0,00;0,53;45,01;;359,310;358,440;5,9225004;18,73600;1,90400;0,01800;0,1088486;;16,01;362,00;;;
;;363;18,67500;2,03600;0,040000;82,275;91,12;-55,5300;0,000;101,018;33,600;0,005;459,950;498,650;28,40;847,317;263,203;0,000;582,500;579,100;560,900;309,650;;;;;0,00;0,00;0,00;3,00;4,20;15,303;27,942;0,61;0,55;999998,00;999998,00;999998,00;999998,00;999998,00;999998,00;999998,00;999998,00;999998,00;999998,00;999998,00;999998,00;999998,00;999998,00;999998,00;;;;;;;;;;;;;;;;;578,6913;19,14367;70,4302;0,30246989;0,30246989;0,00174;1,69308;130,9448;18,482473;0,093066;24,069716;26,094932;0,0213;2,1290;4,93;492,91;0,00;0,51;43,98;;359,932;359,717;5,7903847;18,78600;1,85800;0,02000;0,1064028;;15,85;363,00;;;
;;364;18,64800;2,05700;0,035000;81,675;90,16;-55,9399;0,000;101,022;33,600;0,005;459,650;497,350;28,40;847,183;263,203;0,000;582,300;579,000;560,800;309,650;;;;;0,00;0,00;0,00;3,00;4,20;15,364;27,968;0,61;0,55;999998,00;999998,00;999998,00;999998,00;999998,00;999998,00;999998,00;999998,00;999998,00;999998,00;999998,00;999998,00;999998,00;999998,00;999998,00;;;;;;;;;;;;;;;;;567,1361;18,65850;77,5314;0,30413818;0,30413818;0,00108;1,64573;131,5119;18,420965;0,103628;23,973967;25,940286;0,0236;2,3566;4,96;495,26;0,00;0,50;43,06;;360,517;359,717;5,6747637;18,82400;1,82300;0,01600;0,1046065;;15,44;364,00;;;
;;365;18,60800;2,07200;0,016000;88,200;89,17;-56,1000;0,000;101,022;33,600;0,005;459,350;495,650;28,40;846,683;263,203;0,000;581,300;578,700;560,600;309,650;;;;;0,00;0,00;0,00;3,00;4,21;15,328;27,971;0,61;0,54;999998,00;999998,00;999998,00;999998,00;999998,00;999998,00;999998,00;999998,00;999998,00;999998,00;999998,00;999998,00;999998,00;999998,00;999998,00;;;;;;;;;;;;;;;;;577,4879;38,52909;180,2297;0,14997355;0,14997355;0,00045;3,39309;132,0894;19,148902;0,114664;24,905076;26,873192;0,0270;2,7013;4,98;497,97;0,00;0,51;43,81;;361,098;360,914;5,7783442;18,86900;1,78400;0,01200;0,1024434;;15,28;365,00;;;
;;366;18,57700;2,08800;0,021000;83,850;89,12;-56,2799;0,000;101,022;33,600;0,005;458,850;494,750;28,40;846,150;263,203;0,000;580,000;578,600;560,400;309,650;;;;;0,00;0,00;0,00;3,00;4,21;15,349;27,966;0,61;0,54;999998,00;999998,00;999998,00;999998,00;999998,00;999998,00;999998,00;999998,00;999998,00;999998,00;999998,00;999998,00;999998,00;999998,00;999998,00;;;;;;;;;;;;;;;;;552,3302;34,89105;167,0273;0,15839640;0,15839640;-0,00023;3,07997;132,6418;18,680892;0,115253;24,269935;26,168793;0,0265;2,6441;5,01;500,61;0,00;0,49;41,89;;361,655;360,914;5,5266161;18,91000;1,75400;0,00800;0,1004138;;15,10;366,00;;;
;;367;18,56000;2,10000;0,026000;85,750;89,97;-56,4501;0,000;101,018;33,600;0,005;458,350;492,950;28,40;845,750;263,203;0,000;579,200;578,400;560,200;309,650;;;;;0,00;0,00;0,00;3,00;4,21;15,343;27,968;0,61;0,55;999998,00;999998,00;999998,00;999998,00;999998,00;999998,00;999998,00;999998,00;999998,00;999998,00;999998,00;999998,00;999998,00;999998,00;999998,00;;;;;;;;;;;;;;;;;549,4443;18,42589;81,9891;0,29837036;0,29837036;0,00077;1,62335;133,1912;18,901657;0,105709;24,529991;26,381715;0,0245;2,4448;5,03;503,05;0,00;0,48;41,68;;362,170;362,017;5,4977392;18,94400;1,72200;0,01400;0,0987054;;14,93;367,00;;;
;;368;18,54800;2,08200;0,018000;83,750;89,79;-56,8400;0,000;101,018;33,600;0,005;457,650;491,150;28,40;845,383;263,203;0,000;578,400;578,200;560,100;309,650;;;;;0,00;0,00;0,00;3,00;4,21;15,349;27,982;0,61;0,55;999998,00;999998,00;999998,00;999998,00;999998,00;999998,00;999998,00;999998,00;999998,00;999998,00;999998,00;999998,00;999998,00;999998,00;999998,00;;;;;;;;;;;;;;;;;532,4849;18,21928;84,0234;0,29243978;0,29243978;0,00027;1,61069;133,7237;18,694210;0,107751;24,223721;25,996898;0,0246;2,4557;5,06;505,51;0,00;0,47;40,39;;362,656;362,017;5,3280435;18,98400;1,69400;0,01100;0,0966999;;14,54;368,00;;;
;;369;18,52500;2,03200;0,007000;84,750;89,82;-57,0000;0,000;101,020;33,600;0,005;457,250;489,650;28,40;845,117;263,203;0,000;577,800;578,100;560,000;309,650;;;;;0,00;0,00;0,00;3,00;4,21;15,357;27,960;0,61;0,55;999998,00;999998,00;999998,00;999998,00;999998,00;999998,00;999998,00;999998,00;999998,00;999998,00;999998,00;999998,00;999998,00;999998,00;999998,00;;;;;;;;;;;;;;;;;525,8695;35,86113;167,5389;0,14672852;0,14672852;0,00177;3,17183;134,2496;18,813710;0,107442;24,357260;26,083175;0,0246;2,4568;5,08;507,97;0,00;0,47;39,92;;363,107;362,969;5,2618504;19,01900;1,66400;0,02000;0,0948747;;14,38;369,00;;;
;;370;18,53200;1,98900;0,019000;86,350;90,43;-57,1700;0,000;101,020;33,600;0,005;456,550;488,150;28,40;844,883;263,203;0,000;577,100;578,000;560,100;309,650;;;;;0,00;0,00;0,00;3,00;4,21;15,336;27,971;0,61;0,55;999998,00;999998,00;999998,00;999998,00;999998,00;999998,00;999998,00;999998,00;999998,00;999998,00;999998,00;999998,00;999998,00;999998,00;999998,00;;;;;;;;;;;;;;;;;527,1076;35,56339;156,2583;0,14830526;0,14830526;-0,00056;3,14254;134,7767;19,005025;0,100573;24,567278;26,267697;0,0232;2,3160;5,11;510,28;0,00;0,47;39,95;;363,549;362,969;5,2742384;19,03700;1,65000;0,00600;0,0941323;;14,21;370,00;;;
;;371;18,57600;1,93900;0,006000;79,850;89,83;-57,3300;0,000;101,020;33,600;0,005;455,950;486,750;28,40;844,750;263,203;0,000;576,800;577,900;560,100;309,650;;;;;0,00;0,00;0,00;3,00;4,21;15,336;27,984;0,61;0,55;999998,00;999998,00;999998,00;999998,00;999998,00;999998,00;999998,00;999998,00;999998,00;999998,00;999998,00;999998,00;999998,00;999998,00;999998,00;;;;;;;;;;;;;;;;;501,7216;17,82712;84,2567;0,28160604;0,28160604;0,00172;1,57562;135,2784;18,287750;0,107321;23,609010;25,203829;0,0237;2,3713;5,13;512,65;0,00;0,44;38,08;;363,956;363,782;5,0202259;19,05500;1,63300;0,02000;0,0931043;;14,05;371,00;;;
;;372;18,63600;1,90400;0,016000;84,625;90,11;-57,7000;0,000;101,012;33,600;0,005;455,150;484,750;28,40;844,817;263,203;0,000;577,100;577,800;560,100;309,650;;;;;0,00;0,00;0,00;3,00;4,21;15,402;27,982;0,61;0,55;999998,00;999998,00;999998,00;999998,00;999998,00;999998,00;999998,00;999998,00;999998,00;999998,00;999998,00;999998,00;999998,00;999998,00;999998,00;;;;;;;;;;;;;;;;;510,6884;17,98075;83,1659;0,28418986;0,28418986;0,00127;1,59246;135,7891;18,843150;0,104181;24,283334;25,862565;0,0236;2,3621;5,15;515,02;0,00;0,45;38,75;;364,338;363,782;5,1099477;19,07800;1,61700;0,01700;0,0919638;;13,68;372,00;;;
;;373;18,69000;1,85800;0,018000;84,225;90,33;-57,8600;0,000;101,024;33,600;0,005;454,450;483,250;28,40;844,817;263,203;0,000;577,000;577,700;560,300;309,650;;;;;0,00;0,00;0,00;3,00;4,22;15,358;27,990;0,61;0,55;999998,00;999998,00;999998,00;999998,00;999998,00;999998,00;999998,00;999998,00;999998,00;999998,00;999998,00;999998,00;999998,00;999998,00;999998,00;;;;;;;;;;;;;;;;;505,1292;44,91188;204,0192;0,11253866;0,11253866;0,00260;3,98936;136,2942;18,813036;0,101683;24,207239;25,741332;0,0230;2,2946;5,18;517,31;0,00;0,45;38,38;;364,723;364,531;5,0543225;19,09300;1,60700;0,02500;0,0911008;;13,52;373,00;;;
;;374;18,73600;1,82300;0,020000;82,900;89,78;-58,0000;0,000;101,016;33,600;0,005;453,850;481,950;28,40;845,050;263,203;0,000;577,700;577,600;560,400;309,650;;;;;0,00;0,00;0,00;3,00;4,22;15,351;27,960;0,61;0,55;999998,00;999998,00;999998,00;999998,00;999998,00;999998,00;999998,00;999998,00;999998,00;999998,00;999998,00;999998,00;999998,00;999998,00;999998,00;;;;;;;;;;;;;;;;;498,1033;17,91143;86,5953;0,27825928;0,27825928;0,00357;1,58737;136,7923;18,676803;0,107781;24,000215;25,486182;0,0241;2,4081;5,20;519,72;0,00;0,44;37,85;;365,089;364,531;4,9840217;19,10500;1,59300;0,03100;0,0904837;;13,38;374,00;;;
;;375;18,78600;1,78400;0,016000;85,300;89,34;-58,3799;0,000;101,016;33,600;0,005;453,150;480,550;28,40;844,850;263,203;0,000;577,100;577,500;560,500;309,650;;;;;0,00;0,00;0,00;3,00;4,22;15,328;27,979;0,61;0,54;999998,00;999998,00;999998,00;999998,00;999998,00;999998,00;999998,00;999998,00;999998,00;999998,00;999998,00;999998,00;999998,00;999998,00;999998,00;;;;;;;;;;;;;;;;;497,9361;17,84670;91,3981;0,27917480;0,27917480;0,00345;1,57287;137,2902;18,959852;0,112757;24,326364;25,797273;0,0255;2,5501;5,23;522,27;0,00;0,44;37,80;;365,443;365,262;4,9823482;19,13500;1,56100;0,03000;0,0890900;;13,00;375,00;;;
;;376;18,82400;1,75400;0,012000;85,700;90,59;-58,5200;0,000;101,024;33,600;0,005;452,250;478,850;28,40;844,450;263,203;0,000;575,800;577,500;560,600;309,650;;;;;0,00;0,00;0,00;3,00;4,22;15,357;27,968;0,61;0,55;999998,00;999998,00;999998,00;999998,00;999998,00;999998,00;999998,00;999998,00;999998,00;999998,00;999998,00;999998,00;999998,00;999998,00;999998,00;;;;;;;;;;;;;;;;;489,0661;38,85470;177,4945;0,12594604;0,12594604;-0,00040;3,42179;137,7793;19,023155;0,098808;24,359109;25,791839;0,0224;2,2341;5,25;524,50;0,00;0,43;37,02;;365,784;365,262;4,8935957;19,17800;1,52800;0,00700;0,0871927;;12,86;376,00;;;
;;377;18,86900;1,72200;0,008000;83,775;89,87;-58,6700;0,000;101,016;33,600;0,005;451,750;478,450;28,40;844,083;263,203;0,000;574,900;577,300;560,600;309,650;;;;;0,00;0,00;0,00;3,00;4,22;15,349;27,958;0,61;0,55;999998,00;999998,00;999998,00;999998,00;999998,00;999998,00;999998,00;999998,00;999998,00;999998,00;999998,00;999998,00;999998,00;999998,00;999998,00;;;;;;;;;;;;;;;;;471,7713;37,04385;187,3979;0,12743123;0,12743123;-0,00139;3,25514;138,2511;18,818698;0,106787;24,070661;25,493320;0,0239;2,3866;5,27;526,89;0,00;0,41;35,66;;366,088;365,896;4,7205438;19,22400;1,48800;0,00100;0,0850032;;12,71;377,00;;;
;;378;18,91000;1,69400;0,014000;88,000;91,08;-58,8099;0,000;101,026;33,600;0,005;451,450;477,550;28,40;844,083;263,203;0,000;574,800;577,300;560,700;309,650;;;;;0,00;0,00;0,00;3,00;4,22;15,336;27,963;0,61;0,55;999998,00;999998,00;999998,00;999998,00;999998,00;999998,00;999998,00;999998,00;999998,00;999998,00;999998,00;999998,00;999998,00;999998,00;999998,00;;;;;;;;;;;;;;;;;474,8870;17,59835;79,2474;0,27000936;0,27000936;-0,00398;1,54880;138,7260;19,293807;0,093504;24,661976;26,087776;0,0214;2,1385;5,29;529,03;0,00;0,42;35,84;;366,372;365,896;4,7517190;19,25800;1,46400;-0,01400;0,0834428;;12,57;378,00;;;
;;379;18,94400;1,66400;0,011000;83,925;92,23;-59,1700;0,000;101,014;33,600;0,005;450,950;476,750;28,40;844,050;263,203;0,000;574,800;577,200;560,700;309,650;;;;;0,00;0,00;0,00;3,00;4,22;15,349;27,976;0,61;0,56;999998,00;999998,00;999998,00;999998,00;999998,00;999998,00;999998,00;999998,00;999998,00;999998,00;999998,00;999998,00;999998,00;999998,00;999998,00;;;;;;;;;;;;;;;;;457,9292;18,32890;72,2322;0,24998983;0,24998983;-0,00222;1,60914;139,1839;18,852238;0,080892;24,070859;25,448014;0,0181;1,8046;5,31;530,83;0,00;0,40;34,58;;366,636;366,418;4,5820397;19,27900;1,44200;-0,00400;0,0823391;;12,21;379,00;;;
;;380;18,98400;1,65000;0,020000;83,075;91,41;-59,2799;0,000;101,018;33,600;0,005;450,150;475,450;28,40;844,017;263,203;0,000;574,700;577,100;560,800;309,650;;;;;0,00;0,00;0,00;3,00;4,22;15,328;27,979;0,61;0,55;999998,00;999998,00;999998,00;999998,00;999998,00;999998,00;999998,00;999998,00;999998,00;999998,00;999998,00;999998,00;999998,00;999998,00;999998,00;;;;;;;;;;;;;;;;;448,9064;40,86605;181,2160;0,10991414;0,10991414;-0,00155;3,60527;139,6328;18,773186;0,089849;23,927400;25,272203;0,0199;1,9906;5,33;532,82;0,00;0,40;33,94;;366,864;366,418;4,4917572;19,30300;1,42700;0,00000;0,0810461;;12,10;380,00;;;
;;381;19,01900;1,63300;0,006000;85,650;91,86;-59,4299;0,000;101,018;33,600;0,005;449,250;473,550;28,40;843,850;263,203;0,000;574,200;577,100;560,800;309,650;;;;;0,00;0,00;0,00;3,00;4,23;15,330;27,979;0,61;0,56;999998,00;999998,00;999998,00;999998,00;999998,00;999998,00;999998,00;999998,00;999998,00;999998,00;999998,00;999998,00;999998,00;999998,00;999998,00;;;;;;;;;;;;;;;;;450,7601;34,44272;145,5213;0,13095093;0,13095093;-0,00040;3,03332;140,0836;19,080998;0,084913;24,271099;25,583926;0,0191;1,9045;5,35;534,73;0,00;0,40;34,09;;367,082;366,880;4,5103058;19,32200;1,40800;0,00700;0,0800603;;11,95;381,00;;;
;;382;19,03700;1,61700;0,020000;82,175;92,28;-59,5701;0,000;101,018;33,600;0,005;448,350;472,450;28,40;843,783;263,203;0,000;574,000;577,000;560,900;309,650;;;;;0,00;0,00;0,00;3,00;4,23;15,345;27,995;0,61;0,56;999998,00;999998,00;999998,00;999998,00;999998,00;999998,00;999998,00;999998,00;999998,00;999998,00;999998,00;999998,00;999998,00;999998,00;999998,00;;;;;;;;;;;;;;;;;436,2491;16,52511;66,8368;0,26414998;0,26414998;0,00143;1,46031;140,5198;18,708661;0,080422;23,749810;25,026426;0,0177;1,7644;5,37;536,49;0,00;0,39;33,05;;367,282;366,880;4,3651086;19,34000;1,39500;0,01800;0,0790174;;11,81;382,00;;;
;;383;19,05500;1,60700;0,017000;85,225;91,05;-59,9199;0,000;101,016;33,600;0,005;447,750;471,450;28,40;843,650;263,203;0,000;573,700;576,900;560,900;309,650;;;;;0,00;0,00;0,00;3,00;4,23;15,360;27,990;0,61;0,55;999998,00;999998,00;999998,00;999998,00;999998,00;999998,00;999998,00;999998,00;999998,00;999998,00;999998,00;999998,00;999998,00;999998,00;999998,00;;;;;;;;;;;;;;;;;439,6601;17,83720;84,9315;0,24663289;0,24663289;0,00196;1,57728;140,9595;19,065454;0,093830;24,170354;25,449723;0,0209;2,0934;5,39;538,59;0,00;0,39;33,33;;367,466;367,289;4,3992394;19,35700;1,38100;0,02100;0,0781381;;11,46;383,00;;;
;;384;19,07800;1,59300;0,025000;87,025;91,37;-60,0300;0,000;101,020;33,600;0,005;447,150;470,350;28,40;843,883;263,203;0,000;574,400;576,900;560,900;309,650;;;;;0,00;0,00;0,00;3,00;4,23;15,345;27,995;0,61;0,55;999998,00;999998,00;999998,00;999998,00;999998,00;999998,00;999998,00;999998,00;999998,00;999998,00;999998,00;999998,00;999998,00;999998,00;999998,00;;;;;;;;;;;;;;;;;440,6181;47,19646;217,6961;0,09341431;0,09341431;0,00147;4,18563;141,4001;19,278659;0,090296;24,407895;25,674278;0,0203;2,0324;5,41;540,62;0,00;0,39;33,40;;367,656;367,289;4,4088250;19,37100;1,37300;0,01800;0,0774364;;11,35;384,00;;;
;;385;19,09300;1,56100;0,031000;83,375;91,25;-60,1500;0,000;101,020;33,600;0,005;446,550;469,150;28,40;843,917;263,203;0,000;574,600;576,800;560,900;309,650;;;;;0,00;0,00;0,00;3,00;4,23;15,345;27,982;0,61;0,55;999998,00;999998,00;999998,00;999998,00;999998,00;999998,00;999998,00;999998,00;999998,00;999998,00;999998,00;999998,00;999998,00;999998,00;999998,00;;;;;;;;;;;;;;;;;428,8076;37,88628;177,9198;0,11325073;0,11325073;0,00311;3,34840;141,8289;18,882710;0,091579;23,874521;25,082817;0,0201;2,0137;5,43;542,63;0,00;0,38;32,53;;367,830;367,637;4,2906493;19,38000;1,36000;0,02800;0,0769379;;11,23;385,00;;;
;;386;19,10500;1,52800;0,030000;83,175;92,23;-60,2899;0,000;101,020;33,600;0,005;445,850;468,250;28,40;844,150;263,203;0,000;575,300;576,800;560,900;309,650;;;;;0,00;0,00;0,00;3,00;4,23;15,341;27,987;0,60;0,55;999998,00;999998,00;999998,00;999998,00;999998,00;999998,00;999998,00;999998,00;999998,00;999998,00;999998,00;999998,00;999998,00;999998,00;999998,00;;;;;;;;;;;;;;;;;425,9227;15,93209;66,4318;0,26749674;0,26749674;0,00061;1,40730;142,2548;18,874848;0,080954;23,827172;25,024276;0,0178;1,7760;5,45;544,41;0,00;0,38;32,24;;367,984;367,637;4,2617829;19,39300;1,35100;0,01300;0,0764469;;11,09;386,00;;;
