Repository: FireDynamics/BESKID_ExperimentalData

# Cone Calorimeter Experiments

Experiments have been conducted, with sample in horizontal orientation. Samples were wrapped in aluminium foil. No retainer frame or grid have been used.

Different types of insulation material have been used below the PMMA samples: CaSiO3 and Al2O3. The goal was to an insulation material that has a more reproducible behaviour compared to the common fiber blankets. The CaSiO3 block below the sample was manufactured from the same boards used as backing of the large scale experiments. However, it was found that these boards contain a lot of moisture making the mass loss measurements unreliable.

File: Materials/PMMA/DE_6mm/Cone/Al2O3/02072026_PMMA_DE_6mm_q25_Al2O3_R3.csv (part 6 of 9)
General information;;time (s);O2;CO2;CO;Pdiff;Light;Mass;Methane;AmbP;AmbH;HFM;TC stack;TC smoke;TC amb.;TC cone;T PK;Soot;TC cone1;TC cone2;TC cone3;TC aux;CH4;CO;CO2;Ethene;H2O;n.u.;n.u.;UOX Bin;n.u.;UOX Hum.;UOX Temp;n.u.;TEext1;TEext2;TEext3;TEext4;TEext5;TEext6;TEext7;TEext8;TEext9;TEext10;TEext11;TEext12;TEext13;TEext14;TEext15;n.u.;n.u.;n.u.;n.u.;n.u.;n.u.;n.u.;n.u.;n.u.;n.u.;n.u.;n.u.;n.u.;n.u.;n.u.;n.u.;n.u.;HRR/a;EHC;SEA;MLR;MLR/a;COY;CO2Y/sh;THR/a;MFR;K;Vstack;Vsmoke;SPR;RSR;TSP;TSR;COP;CO2P;O2C;TOC;ARHE;Mass;HRR;O2/sh;CO2/sh;CO/sh;phi;FU27;FU28;FU29;FU30;FU31;
;;;%;%;%;Pa;-;g;g/s;Pa;%;kW/m²;°C;°C;°C;°C;°C;g/min;°C;°C;°C;°C;ppm;ppm;%;ppm;ppm;no;no;;no;%;°C;no;°C;°C;°C;°C;°C;°C;°C;°C;°C;°C;°C;°C;°C;°C;°C;no;no;no;no;no;no;no;no;no;no;no;no;no;no;no;no;no;kW/m²;MJ/kg;m²/kg;g/s;g/(s*m²);[kg/kg];[kg/kg];MJ/m²;g/s;1/m;l/s;l/s;m²/s;(m²/s)/m²;m²;m²;g/s;g/s;g/s;g;kW/m²;g;kW;[%];[%];%;;;;;;;
;;322;18,86500;1,81000;0,009000;81,925;91,04;-45,7400;0,000;101,078;31,900;0,000;450,450;485,550;28,70;844,450;263,190;0,000;577,000;579,500;557,400;314,050;;;;;0,00;0,00;0,00;3,00;5,39;15,042;28,580;0,58;0,52;999998,00;999998,00;999998,00;999998,00;999998,00;999998,00;999998,00;999998,00;999998,00;999998,00;999998,00;999998,00;999998,00;999998,00;999998,00;;;;;;;;;;;;;;;;;574,7944;19,45393;71,1577;0,29587809;0,29587809;0,00303;1,72993;108,3847;18,636586;0,093678;23,769127;25,621266;0,0211;2,1025;3,99;398,85;0,00;0,51;43,71;;335,706;335,284;5,7559908;18,82500;1,84000;0,02700;0,1047456;;25,95;322,00;;;
;;323;18,86800;1,81000;0,026000;83,000;90,98;-45,8800;0,000;101,078;31,900;0,000;450,750;485,950;28,70;844,650;263,190;0,000;577,600;579,500;557,400;314,050;;;;;0,00;0,00;0,00;3,00;5,39;15,078;28,585;0,58;0,52;999998,00;999998,00;999998,00;999998,00;999998,00;999998,00;999998,00;999998,00;999998,00;999998,00;999998,00;999998,00;999998,00;999998,00;999998,00;;;;;;;;;;;;;;;;;578,6096;39,51115;145,6745;0,14664714;0,14664714;0,00222;3,51395;108,9633;18,752216;0,094388;23,932530;25,801471;0,0214;2,1333;4,02;400,99;0,00;0,52;43,98;;336,452;336,816;5,7941967;18,82500;1,84100;0,02200;0,1047907;;25,81;323,00;;;
;;324;18,86300;1,80500;0,022000;82,850;91,11;-46,0800;0,000;101,078;31,900;0,000;451,150;486,550;28,70;844,783;263,190;0,000;577,900;579,600;557,400;314,050;;;;;0,00;0,00;0,00;3,00;5,39;15,063;28,598;0,58;0,52;999998,00;999998,00;999998,00;999998,00;999998,00;999998,00;999998,00;999998,00;999998,00;999998,00;999998,00;999998,00;999998,00;999998,00;999998,00;;;;;;;;;;;;;;;;;577,4804;30,44728;110,7669;0,18993123;0,18993123;0,00453;2,71252;109,5408;18,726957;0,092964;23,921502;25,798530;0,0210;2,1009;4,04;403,09;0,00;0,52;43,96;;337,198;336,816;5,7828892;18,82300;1,84300;0,03600;0,1047278;;25,61;324,00;;;
;;325;18,86000;1,81300;0,033000;82,325;90,47;-46,2799;0,000;101,078;31,900;0,000;451,250;486,750;28,70;844,617;263,190;0,000;577,600;579,400;557,400;314,150;;;;;0,00;0,00;0,00;3,00;5,39;15,034;28,590;0,58;0,52;999998,00;999998,00;999998,00;999998,00;999998,00;999998,00;999998,00;999998,00;999998,00;999998,00;999998,00;999998,00;999998,00;999998,00;999998,00;;;;;;;;;;;;;;;;;577,9281;18,76639;73,1557;0,30839030;0,30839030;0,00155;1,67066;110,1187;18,665460;0,099979;23,848232;25,724381;0,0226;2,2529;4,06;405,34;0,00;0,52;43,92;;337,938;338,302;5,7873725;18,81800;1,84900;0,01800;0,1051574;;25,41;325,00;;;
;;326;18,86500;1,82800;0,023000;85,075;90,47;-46,6600;0,000;101,084;31,900;0,000;451,650;487,050;28,70;844,483;263,196;0,000;577,200;579,400;557,400;314,150;;;;;0,00;0,00;0,00;3,00;5,39;15,055;28,606;0,57;0,52;999998,00;999998,00;999998,00;999998,00;999998,00;999998,00;999998,00;999998,00;999998,00;999998,00;999998,00;999998,00;999998,00;999998,00;999998,00;;;;;;;;;;;;;;;;;587,9483;20,77853;80,9838;0,28335571;0,28335571;0,00509;1,85166;110,7067;18,966247;0,100018;24,254018;26,155030;0,0229;2,2915;4,08;407,63;0,01;0,52;44,77;;338,689;338,302;5,8877143;18,81100;1,85300;0,03900;0,1052873;;25,03;326,00;;;
;;327;18,86400;1,84600;0,028000;83,675;90,74;-46,8199;0,000;101,084;31,900;0,000;452,050;487,450;28,70;844,550;263,190;0,000;577,300;579,500;557,400;314,150;;;;;0,00;0,00;0,00;3,00;5,39;15,049;28,601;0,57;0,52;999998,00;999998,00;999998,00;999998,00;999998,00;999998,00;999998,00;999998,00;999998,00;999998,00;999998,00;999998,00;999998,00;999998,00;999998,00;;;;;;;;;;;;;;;;;583,1598;44,36414;167,7518;0,13163249;0,13163249;0,00156;3,94032;111,2899;18,801222;0,097010;24,064276;25,948748;0,0221;2,2051;4,10;409,84;0,00;0,52;44,30;;339,444;339,783;5,8397623;18,81500;1,84800;0,01800;0,1053452;;24,87;327,00;;;
;;328;18,84700;1,85400;0,017000;82,475;90,67;-47,0000;0,000;101,078;31,900;0,000;452,150;487,750;28,70;844,583;263,190;0,000;577,500;579,400;557,400;314,150;;;;;0,00;0,00;0,00;3,00;5,39;15,023;28,615;0,57;0,52;999998,00;999998,00;999998,00;999998,00;999998,00;999998,00;999998,00;999998,00;999998,00;999998,00;999998,00;999998,00;999998,00;999998,00;999998,00;;;;;;;;;;;;;;;;;578,1016;17,94679;68,5134;0,32257080;0,32257080;0,00007;1,59265;111,8680;18,663854;0,097748;23,893740;25,775012;0,0221;2,2070;4,13;412,05;0,00;0,51;43,87;;340,180;339,783;5,7891090;18,82000;1,84400;0,00900;0,1051977;;24,69;328,00;;;
;;329;18,82500;1,85300;0,002000;84,450;90,10;-47,4200;0,000;101,080;31,900;0,000;452,650;488,550;28,70;844,583;263,190;0,000;577,600;579,300;557,400;314,150;;;;;0,00;0,00;0,00;3,00;5,39;15,095;28,617;0,57;0,51;999998,00;999998,00;999998,00;999998,00;999998,00;999998,00;999998,00;999998,00;999998,00;999998,00;999998,00;999998,00;999998,00;999998,00;999998,00;;;;;;;;;;;;;;;;;584,2505;18,67356;76,1013;0,31331380;0,31331380;-0,00110;1,65647;112,4522;18,875567;0,104104;24,191500;26,110145;0,0238;2,3810;4,15;414,43;0,00;0,52;44,31;;340,912;341,266;5,8506849;18,82300;1,84200;0,00200;0,1051228;;24,27;329,00;;;
;;330;18,81000;1,85100;-0,004000;84,625;90,21;-47,5900;0,000;101,084;31,900;0,000;452,850;488,450;28,70;844,617;263,190;0,000;577,800;579,200;557,400;314,150;;;;;0,00;0,00;0,00;3,00;5,40;15,063;28,593;0,57;0,51;999998,00;999998,00;999998,00;999998,00;999998,00;999998,00;999998,00;999998,00;999998,00;999998,00;999998,00;999998,00;999998,00;999998,00;999998,00;;;;;;;;;;;;;;;;;584,9369;36,44208;146,5951;0,16073608;0,16073608;-0,00027;3,23508;113,0371;18,890941;0,102817;24,221901;26,126063;0,0236;2,3530;4,17;416,78;0,00;0,52;44,39;;341,651;341,266;5,8575578;18,82100;1,84400;0,00700;0,1051615;;24,10;330,00;;;
;;331;18,80600;1,84300;0,006000;83,300;90,09;-47,7799;0,000;101,080;31,900;0,000;452,950;488,450;28,70;844,717;263,190;0,000;578,000;579,300;557,400;314,150;;;;;0,00;0,00;0,00;3,00;5,40;15,048;28,606;0,57;0,51;999998,00;999998,00;999998,00;999998,00;999998,00;999998,00;999998,00;999998,00;999998,00;999998,00;999998,00;999998,00;999998,00;999998,00;999998,00;;;;;;;;;;;;;;;;;580,5960;35,58166;144,9235;0,16340129;0,16340129;-0,00010;3,15520;113,6177;18,740398;0,104160;24,034182;25,917863;0,0237;2,3648;4,20;419,14;0,00;0,52;44,05;;342,379;342,723;5,8140888;18,82000;1,84300;0,00800;0,1052203;;23,91;331,00;;;
;;332;18,81100;1,84000;0,024000;82,725;89,62;-47,9501;0,000;101,084;31,900;0,000;453,050;488,350;28,70;844,817;263,190;0,000;578,300;579,300;557,400;314,150;;;;;0,00;0,00;0,00;3,00;5,40;15,049;28,593;0,57;0,51;999998,00;999998,00;999998,00;999998,00;999998,00;999998,00;999998,00;999998,00;999998,00;999998,00;999998,00;999998,00;999998,00;999998,00;999998,00;;;;;;;;;;;;;;;;;576,6765;19,51293;83,7401;0,29594930;0,29594930;0,00105;1,73296;114,1944;18,673544;0,109420;23,953730;25,820118;0,0248;2,4748;4,22;421,62;0,00;0,51;43,79;;343,091;342,723;5,7748383;18,82500;1,84000;0,01500;0,1048810;;23,74;332,00;;;
;;333;18,81900;1,84100;0,027000;80,375;91,27;-48,3401;0,000;101,086;31,900;0,000;453,150;488,650;28,70;844,817;263,190;0,000;578,300;579,300;557,400;314,150;;;;;0,00;0,00;0,00;3,00;5,40;15,034;28,588;0,57;0,52;999998,00;999998,00;999998,00;999998,00;999998,00;999998,00;999998,00;999998,00;999998,00;999998,00;999998,00;999998,00;999998,00;999998,00;999998,00;;;;;;;;;;;;;;;;;567,1839;18,72698;67,1711;0,30329386;0,30329386;0,00266;1,66569;114,7616;18,404370;0,091208;23,613654;25,463560;0,0204;2,0344;4,24;423,65;0,00;0,51;43,12;;343,778;344,112;5,6797794;18,82700;1,83900;0,02500;0,1046617;;23,35;333,00;;;
;;334;18,82500;1,84300;0,022000;81,225;90,41;-48,5200;0,000;101,086;31,900;0,000;453,550;489,150;28,70;844,650;263,190;0,000;577,900;579,200;557,400;314,150;;;;;0,00;0,00;0,00;3,00;5,40;15,078;28,625;0,57;0,51;999998,00;999998,00;999998,00;999998,00;999998,00;999998,00;999998,00;999998,00;999998,00;999998,00;999998,00;999998,00;999998,00;999998,00;999998,00;;;;;;;;;;;;;;;;;569,3726;40,27156;159,8052;0,14158122;0,14158122;0,00398;3,58746;115,3310;18,493270;0,100704;23,748662;25,612740;0,0226;2,2594;4,27;425,91;0,00;0,51;43,33;;344,450;344,112;5,7016969;18,82700;1,84000;0,03300;0,1045601;;23,17;334,00;;;
;;335;18,82500;1,84900;0,036000;83,250;90,16;-48,7000;0,000;101,082;31,900;0,000;453,650;488,850;28,70;844,717;263,190;0,000;578,100;579,200;557,400;314,150;;;;;0,00;0,00;0,00;3,00;5,40;15,021;28,620;0,57;0,51;999998,00;999998,00;999998,00;999998,00;999998,00;999998,00;999998,00;999998,00;999998,00;999998,00;999998,00;999998,00;999998,00;999998,00;999998,00;;;;;;;;;;;;;;;;;578,0207;17,71909;71,9476;0,32667033;0,32667033;0,00221;1,57830;115,9090;18,720313;0,103405;24,045527;25,911288;0,0235;2,3470;4,29;428,26;0,00;0,52;43,95;;345,134;345,476;5,7882994;18,82300;1,84500;0,02200;0,1048633;;22,99;335,00;;;
;;336;18,82300;1,85300;0,018000;83,250;90,16;-49,1300;0,000;101,082;31,900;0,000;453,650;488,850;28,70;844,683;263,190;0,000;578,000;579,200;557,400;314,150;;;;;0,00;0,00;0,00;3,00;5,40;14,992;28,606;0,57;0,51;999998,00;999998,00;999998,00;999998,00;999998,00;999998,00;999998,00;999998,00;999998,00;999998,00;999998,00;999998,00;999998,00;999998,00;999998,00;;;;;;;;;;;;;;;;;578,7192;17,97106;72,8826;0,32247925;0,32247925;0,00535;1,60415;116,4877;18,720313;0,103405;24,045527;25,911288;0,0235;2,3470;4,31;430,61;0,01;0,52;44,09;;345,828;345,476;5,7952945;18,81600;1,85100;0,04100;0,1049930;;22,56;336,00;;;
;;337;18,81800;1,84800;0,039000;83,550;91,53;-49,2999;0,000;101,082;31,900;0,000;453,750;488,950;28,70;844,417;263,190;0,000;577,300;579,100;557,400;314,150;;;;;0,00;0,00;0,00;3,00;5,40;15,067;28,615;0,57;0,52;999998,00;999998,00;999998,00;999998,00;999998,00;999998,00;999998,00;999998,00;999998,00;999998,00;999998,00;999998,00;999998,00;999998,00;999998,00;;;;;;;;;;;;;;;;;584,0077;43,04160;147,9941;0,13587443;0,13587443;-0,00010;3,82422;117,0717;18,751946;0,088303;24,091467;25,960381;0,0201;2,0081;4,33;432,62;0,00;0,52;44,33;;346,527;346,874;5,8482536;18,80800;1,85600;0,00800;0,1057795;;22,39;337,00;;;
;;338;18,81100;1,84400;0,018000;87,500;91,35;-49,4501;0,000;101,082;31,900;0,000;453,850;488,950;28,80;844,517;263,190;0,000;577,600;579,100;557,400;314,150;;;;;0,00;0,00;0,00;3,00;5,41;15,059;28,631;0,57;0,52;999998,00;999998,00;999998,00;999998,00;999998,00;999998,00;999998,00;999998,00;999998,00;999998,00;999998,00;999998,00;999998,00;999998,00;999998,00;;;;;;;;;;;;;;;;;600,2825;41,92465;146,7437;0,14338175;0,14338175;-0,00129;3,72054;117,6720;19,187982;0,090295;24,657094;26,564033;0,0210;2,1011;4,35;434,72;0,00;0,53;45,53;;347,254;346,874;6,0112294;18,80000;1,86200;0,00100;0,1062613;;22,24;338,00;;;
;;339;18,81500;1,84200;0,009000;82,250;90,31;-49,6300;0,000;101,082;31,900;0,000;454,250;489,350;28,70;844,617;263,190;0,000;577,900;579,100;557,400;314,150;;;;;0,00;0,00;0,00;3,00;5,41;15,065;28,615;0,57;0,51;999998,00;999998,00;999998,00;999998,00;999998,00;999998,00;999998,00;999998,00;999998,00;999998,00;999998,00;999998,00;999998,00;999998,00;999998,00;;;;;;;;;;;;;;;;;584,8910;18,16271;71,3201;0,32247925;0,32247925;-0,00453;1,60755;118,2569;18,595245;0,101765;23,916473;25,764503;0,0230;2,2967;4,38;437,01;0,00;0,52;44,27;;347,978;348,275;5,8570986;18,79300;1,86700;-0,01900;0,1068417;;22,06;339,00;;;
;;340;18,82000;1,84400;0,002000;82,425;90,94;-50,0500;0,000;101,082;31,900;0,000;454,550;489,850;28,80;844,517;263,190;0,000;577,700;579,000;557,400;314,150;;;;;0,00;0,00;0,00;3,00;5,41;15,055;28,609;0,57;0,51;999998,00;999998,00;999998,00;999998,00;999998,00;999998,00;999998,00;999998,00;999998,00;999998,00;999998,00;999998,00;999998,00;999998,00;999998,00;;;;;;;;;;;;;;;;;583,9052;18,27333;67,0620;0,31998698;0,31998698;-0,00043;1,61948;118,8408;18,608873;0,094783;23,949806;25,809730;0,0215;2,1429;4,40;439,16;0,00;0,52;44,30;;348,673;348,275;5,8472264;18,79300;1,86500;0,00600;0,1065828;;21,64;340,00;;;
;;341;18,82300;1,84300;0,007000;82,650;90,00;-50,2300;0,000;101,082;31,900;0,000;454,750;489,850;28,80;844,617;263,190;0,000;578,000;579,000;557,400;314,150;;;;;0,00;0,00;0,00;3,00;5,41;15,059;28,620;0,57;0,51;999998,00;999998,00;999998,00;999998,00;999998,00;999998,00;999998,00;999998,00;999998,00;999998,00;999998,00;999998,00;999998,00;999998,00;999998,00;;;;;;;;;;;;;;;;;581,8947;41,37724;169,2984;0,14082845;0,14082845;0,00105;3,66978;119,4227;18,630157;0,105188;23,987749;25,839249;0,0238;2,3809;4,42;441,54;0,00;0,52;44,19;;349,360;349,654;5,8270930;18,80100;1,85800;0,01500;0,1060898;;21,46;341,00;;;
;;342;18,82100;1,84000;0,008000;84,575;89,06;-50,4100;0,000;101,090;31,900;0,000;454,850;489,850;28,80;844,350;263,190;0,000;577,300;578,900;557,400;314,150;;;;;0,00;0,00;0,00;3,00;5,41;15,067;28,617;0,57;0,50;999998,00;999998,00;999998,00;999998,00;999998,00;999998,00;999998,00;999998,00;999998,00;999998,00;999998,00;999998,00;999998,00;999998,00;999998,00;;;;;;;;;;;;;;;;;588,9046;18,67317;83,9965;0,31581624;0,31581624;0,00073;1,66158;120,0116;18,843794;0,115709;24,268158;26,135555;0,0265;2,6490;4,45;444,19;0,00;0,52;44,74;;350,050;349,654;5,8972909;18,79900;1,86500;0,01300;0,1061511;;21,28;342,00;;;
;;343;18,82000;1,83900;0,015000;84,200;90,75;-50,8199;0,000;101,090;31,900;0,000;455,050;490,050;28,80;844,150;263,190;0,000;576,700;578,900;557,400;314,150;;;;;0,00;0,00;0,00;3,00;5,41;15,029;28,596;0,57;0,51;999998,00;999998,00;999998,00;999998,00;999998,00;999998,00;999998,00;999998,00;999998,00;999998,00;999998,00;999998,00;999998,00;999998,00;999998,00;;;;;;;;;;;;;;;;;592,1265;19,60444;73,2686;0,30245972;0,30245972;0,00272;1,75165;120,6037;18,797839;0,096859;24,219619;26,082462;0,0222;2,2130;4,47;446,40;0,00;0,53;45,06;;350,751;351,038;5,9295543;18,77800;1,88700;0,02500;0,1070033;;20,87;343,00;;;
;;344;18,82500;1,84000;0,025000;83,775;90,72;-50,9800;0,000;101,086;31,900;0,000;455,250;490,350;28,80;843,983;263,190;0,000;576,200;578,900;557,400;314,150;;;;;0,00;0,00;0,00;3,00;5,41;15,023;28,609;0,57;0,51;999998,00;999998,00;999998,00;999998,00;999998,00;999998,00;999998,00;999998,00;999998,00;999998,00;999998,00;999998,00;999998,00;999998,00;999998,00;;;;;;;;;;;;;;;;;597,1699;40,07525;148,7493;0,14922078;0,14922078;0,00338;3,57534;121,2009;18,746219;0,097223;24,163726;26,026761;0,0222;2,2165;4,49;448,62;0,00;0,53;45,46;;351,460;351,038;5,9800596;18,75300;1,90500;0,02900;0,1082259;;20,71;344,00;;;
;;345;18,82700;1,84500;0,033000;84,025;89,48;-51,1600;0,000;101,086;31,900;0,000;455,250;489,950;28,80;844,050;263,190;0,000;576,300;578,900;557,500;314,150;;;;;0,00;0,00;0,00;3,00;5,41;15,027;28,612;0,57;0,50;999998,00;999998,00;999998,00;999998,00;999998,00;999998,00;999998,00;999998,00;999998,00;999998,00;999998,00;999998,00;999998,00;999998,00;999998,00;;;;;;;;;;;;;;;;;603,8474;37,19650;155,9950;0,16256714;0,16256714;0,00123;3,30968;121,8047;18,774169;0,111003;24,199754;26,044304;0,0254;2,5324;4,52;451,15;0,00;0,54;45,90;;352,182;352,470;6,0469278;18,73500;1,91800;0,01600;0,1092840;;20,53;345,00;;;
;;346;18,82700;1,85100;0,022000;80,850;91,00;-51,3401;0,000;101,086;31,900;0,000;455,350;490,150;28,80;844,283;263,190;0,000;577,000;578,900;557,500;314,150;;;;;0,00;0,00;0,00;3,00;5,42;15,044;28,617;0,57;0,51;999998,00;999998,00;999998,00;999998,00;999998,00;999998,00;999998,00;999998,00;999998,00;999998,00;999998,00;999998,00;999998,00;999998,00;999998,00;;;;;;;;;;;;;;;;;594,2265;18,99303;67,3876;0,31330363;0,31330363;0,00153;1,68618;122,3990;18,414027;0,094183;23,740747;25,555127;0,0211;2,1083;4,54;453,26;0,00;0,53;45,16;;352,896;352,470;5,9505838;18,72800;1,92000;0,01800;0,1096505;;20,35;346,00;;;
;;347;18,82300;1,85600;0,041000;81,775;89,90;-51,7500;0,000;101,088;31,900;0,000;455,850;490,950;28,80;844,950;263,190;0,000;579,000;578,900;557,500;314,150;;;;;0,00;0,00;0,00;3,00;5,42;15,023;28,612;0,57;0,51;999998,00;999998,00;999998,00;999998,00;999998,00;999998,00;999998,00;999998,00;999998,00;999998,00;999998,00;999998,00;999998,00;999998,00;999998,00;;;;;;;;;;;;;;;;;596,2994;18,66120;74,9713;0,31998698;0,31998698;0,00039;1,65239;122,9953;18,508906;0,106295;23,889275;25,728726;0,0240;2,3956;4,56;455,65;0,00;0,53;45,27;;353,594;353,897;5,9713421;18,73400;1,91200;0,01100;0,1094662;;19,94;347,00;;;
;;348;18,81600;1,86200;0,008000;82,000;89,18;-51,9401;0,000;101,088;31,900;0,000;456,450;491,950;28,80;844,683;263,190;0,000;578,200;578,900;557,500;314,150;;;;;0,00;0,00;0,00;3,00;5,42;15,076;28,609;0,57;0,50;999998,00;999998,00;999998,00;999998,00;999998,00;999998,00;999998,00;999998,00;999998,00;999998,00;999998,00;999998,00;999998,00;999998,00;999998,00;;;;;;;;;;;;;;;;;592,8609;40,02345;174,5284;0,14833577;0,14833577;0,00186;3,55179;123,5881;18,522165;0,114394;23,937855;25,799601;0,0259;2,5853;4,59;458,24;0,00;0,53;45,06;;354,286;353,897;5,9369087;18,74600;1,90400;0,02000;0,1087498;;19,75;348,00;;;
;;349;18,80800;1,86700;0,001000;81,250;87,89;-52,1200;0,000;101,088;31,900;0,000;456,750;492,250;28,80;844,583;263,190;0,000;577,900;578,900;557,500;314,150;;;;;0,00;0,00;0,00;3,00;5,42;15,090;28,633;0,57;0,49;999998,00;999998,00;999998,00;999998,00;999998,00;999998,00;999998,00;999998,00;999998,00;999998,00;999998,00;999998,00;999998,00;999998,00;999998,00;;;;;;;;;;;;;;;;;588,1293;19,10268;94,2212;0,30830892;0,30830892;-0,00042;1,69315;124,1763;18,431210;0,128914;23,835961;25,688565;0,0290;2,9009;4,62;461,14;0,00;0,52;44,63;;354,963;355,263;5,8895265;18,75600;1,89600;0,00600;0,1084092;;19,57;349,00;;;
;;350;18,80000;1,86500;-0,019000;82,275;89,61;-52,5200;0,000;101,088;31,800;0,000;457,050;492,650;28,80;844,383;263,190;0,000;577,300;578,900;557,500;314,150;;;;;0,00;0,00;0,00;3,00;5,42;15,067;28,615;0,56;0,50;999998,00;999998,00;999998,00;999998,00;999998,00;999998,00;999998,00;999998,00;999998,00;999998,00;999998,00;999998,00;999998,00;999998,00;999998,00;;;;;;;;;;;;;;;;;589,1158;19,55805;82,3641;0,30163574;0,30163574;0,00219;1,73528;124,7654;18,541016;0,109510;23,993716;25,862606;0,0248;2,4809;4,64;463,62;0,00;0,52;44,77;;355,631;355,263;5,8994060;18,76200;1,89000;0,02200;0,1079441;;19,17;350,00;;;
;;351;18,79300;1,85800;0,006000;83,300;90,41;-52,6899;0,000;101,088;31,800;0,000;457,150;492,750;28,80;844,083;263,190;0,000;576,500;578,800;557,500;314,150;;;;;0,00;0,00;0,00;3,00;5,42;15,049;28,628;0,56;0,51;999998,00;999998,00;999998,00;999998,00;999998,00;999998,00;999998,00;999998,00;999998,00;999998,00;999998,00;999998,00;999998,00;999998,00;999998,00;;;;;;;;;;;;;;;;;588,9253;41,63059;162,1934;0,14166260;0,14166260;-0,00043;3,68514;125,3543;18,654112;0,100645;24,145353;26,025644;0,0230;2,2945;4,67;465,91;0,00;0,52;44,68;;356,296;356,592;5,8974981;18,78000;1,87400;0,00600;0,1072458;;19,00;351,00;;;
;;352;18,79300;1,86500;0,015000;82,500;91,54;-52,8800;0,000;101,088;31,800;0,000;457,450;493,250;28,80;844,050;263,190;0,000;576,300;578,900;557,500;314,150;;;;;0,00;0,00;0,00;3,00;5,42;15,036;28,631;0,56;0,51;999998,00;999998,00;999998,00;999998,00;999998,00;999998,00;999998,00;999998,00;999998,00;999998,00;999998,00;999998,00;999998,00;999998,00;999998,00;;;;;;;;;;;;;;;;;582,3631;17,76259;61,0700;0,32831828;0,32831828;0,00203;1,57843;125,9367;18,558231;0,088191;24,037013;25,918148;0,0201;2,0022;4,69;467,92;0,00;0,52;44,26;;356,947;356,592;5,8317840;18,78900;1,87000;0,02100;0,1065928;;18,81;352,00;;;
;;353;18,80100;1,88700;0,013000;75,925;90,08;-53,2999;0,000;101,086;31,800;0,000;457,550;493,650;28,80;844,050;263,190;0,000;576,300;578,800;557,600;314,150;;;;;0,00;0,00;0,00;3,00;5,42;15,036;28,625;0,56;0,50;999998,00;999998,00;999998,00;999998,00;999998,00;999998,00;999998,00;999998,00;999998,00;999998,00;999998,00;999998,00;999998,00;999998,00;999998,00;;;;;;;;;;;;;;;;;559,1777;18,25690;74,2010;0,30671183;0,30671183;0,00211;1,62516;126,4958;17,801416;0,104273;23,061809;24,881351;0,0228;2,2727;4,71;470,19;0,00;0,50;42,52;;357,553;357,824;5,5996059;18,78600;1,87500;0,02200;0,1067017;;18,39;353,00;;;
;;354;18,79900;1,90500;0,025000;80,175;90,86;-53,4601;0,000;101,088;31,800;0,000;457,850;494,050;28,80;844,083;263,190;0,000;576,400;578,800;557,600;314,150;;;;;0,00;0,00;0,00;3,00;5,43;15,015;28,620;0,56;0,51;999998,00;999998,00;999998,00;999998,00;999998,00;999998,00;999998,00;999998,00;999998,00;999998,00;999998,00;999998,00;999998,00;999998,00;999998,00;;;;;;;;;;;;;;;;;576,2814;37,41596;139,1413;0,15423584;0,15423584;0,00362;3,33262;127,0721;18,286867;0,095639;23,706247;25,580585;0,0215;2,1431;4,73;472,33;0,00;0,51;43,86;;358,147;357,824;5,7708819;18,77700;1,88200;0,03100;0,1070508;;18,23;354,00;;;
;;355;18,77800;1,91800;0,029000;86,025;90,07;-53,6500;0,000;101,092;31,800;0,000;457,950;493,250;28,80;844,150;263,190;0,000;576,600;578,800;557,600;314,150;;;;;0,00;0,00;0,00;3,00;5,43;15,061;28,636;0,56;0,50;999998,00;999998,00;999998,00;999998,00;999998,00;999998,00;999998,00;999998,00;999998,00;999998,00;999998,00;999998,00;999998,00;999998,00;999998,00;;;;;;;;;;;;;;;;;599,7806;35,34897;142,5499;0,16991170;0,16991170;0,00157;3,14688;127,6719;18,940208;0,104386;24,558570;26,451610;0,0242;2,4187;4,75;474,75;0,00;0,53;45,59;;358,794;359,073;6,0062033;18,76900;1,89000;0,01800;0,1075775;;18,04;355,00;;;
;;356;18,75300;1,92000;0,016000;81,875;90,16;-53,8300;0,000;101,090;31,800;0,000;457,950;493,550;28,80;844,317;263,190;0,000;577,200;578,700;557,600;314,150;;;;;0,00;0,00;0,00;3,00;5,43;15,057;28,628;0,56;0,50;999998,00;999998,00;999998,00;999998,00;999998,00;999998,00;999998,00;999998,00;999998,00;999998,00;999998,00;999998,00;999998,00;999998,00;999998,00;;;;;;;;;;;;;;;;;586,6790;19,58547;78,1012;0,29996745;0,29996745;0,00284;1,74180;128,2586;18,477706;0,103433;23,958874;25,821382;0,0234;2,3395;4,78;477,09;0,00;0,52;44,62;;359,453;359,073;5,8750035;18,76200;1,89300;0,02600;0,1078654;;17,86;356,00;;;
;;357;18,73500;1,91200;0,018000;82,150;91,24;-54,2200;0,000;101,090;31,800;0,000;458,150;493,550;28,80;844,817;263,190;0,000;578,400;578,800;557,800;314,150;;;;;0,00;0,00;0,00;3,00;5,43;15,057;28,620;0,56;0,51;999998,00;999998,00;999998,00;999998,00;999998,00;999998,00;999998,00;999998,00;999998,00;999998,00;999998,00;999998,00;999998,00;999998,00;999998,00;;;;;;;;;;;;;;;;;589,1203;18,82432;66,2778;0,31339518;0,31339518;0,00219;1,67322;128,8477;18,504671;0,091570;24,004316;25,859064;0,0208;2,0742;4,80;479,16;0,00;0,52;44,79;;360,093;360,391;5,8994506;18,75700;1,89700;0,02200;0,1081593;;17,47;357,00;;;
;;358;18,72800;1,90400;0,011000;78,350;89,79;-54,4200;0,000;101,092;31,800;0,000;458,350;494,050;28,80;845,550;263,190;0,000;579,600;578,800;558,800;314,150;;;;;0,00;0,00;0,00;3,00;5,43;15,049;28,620;0,56;0,50;999998,00;999998,00;999998,00;999998,00;999998,00;999998,00;999998,00;999998,00;999998,00;999998,00;999998,00;999998,00;999998,00;999998,00;999998,00;;;;;;;;;;;;;;;;;574,7671;35,41847;146,7112;0,16250610;0,16250610;0,00214;3,14553;129,4225;18,067677;0,107539;23,447677;25,273971;0,0238;2,3808;4,82;481,54;0,00;0,51;43,69;;360,713;360,391;5,7557176;18,75900;1,89400;0,02200;0,1080755;;17,27;358,00;;;
;;359;18,73400;1,89600;0,020000;85,625;88,99;-54,6100;0,000;101,092;31,800;0,000;458,350;493,750;28,80;845,983;263,190;0,000;580,000;578,800;559,700;314,150;;;;;0,00;0,00;0,00;3,00;5,43;15,044;28,615;0,56;0,50;999998,00;999998,00;999998,00;999998,00;999998,00;999998,00;999998,00;999998,00;999998,00;999998,00;999998,00;999998,00;999998,00;999998,00;999998,00;;;;;;;;;;;;;;;;;598,3828;19,48845;87,7332;0,30747477;0,30747477;-0,00060;1,72289;130,0209;18,887875;0,116463;24,512105;26,405263;0,0270;2,6938;4,85;484,24;0,00;0,53;45,38;;361,342;361,691;5,9922054;18,77300;1,87800;0,00500;0,1076236;;17,08;359,00;;;
;;360;18,74600;1,89000;0,006000;82,000;89,19;-55,0000;0,000;101,086;31,800;0,000;458,350;493,250;28,80;846,183;263,190;0,000;579,900;578,800;560,400;314,150;;;;;0,00;0,00;0,00;3,00;5,43;15,029;28,641;0,56;0,50;999998,00;999998,00;999998,00;999998,00;999998,00;999998,00;999998,00;999998,00;999998,00;999998,00;999998,00;999998,00;999998,00;999998,00;999998,00;;;;;;;;;;;;;;;;;579,1973;19,55387;87,2192;0,29662069;0,29662069;-0,00026;1,72674;130,6000;18,483735;0,114251;23,987625;25,814107;0,0259;2,5835;4,88;486,82;0,00;0,51;43,92;;361,973;361,691;5,8000814;18,79700;1,85600;0,00700;0,1064377;;16,69;360,00;;;
;;361;18,75600;1,87400;0,022000;80,175;89,49;-55,1699;0,000;101,080;31,800;0,000;458,550;493,550;28,80;846,217;263,190;0,000;579,800;578,600;560,800;314,150;;;;;0,00;0,00;0,00;3,00;5,43;15,093;28,625;0,56;0,50;999998,00;999998,00;999998,00;999998,00;999998,00;999998,00;999998,00;999998,00;999998,00;999998,00;999998,00;999998,00;999998,00;999998,00;999998,00;;;;;;;;;;;;;;;;;563,2811;37,38307;164,6142;0,15088908;0,15088908;-0,00106;3,28532;131,1633;18,272904;0,110890;23,724362;25,535184;0,0248;2,4804;4,90;489,30;0,00;0,50;42,65;;362,553;362,905;5,6406967;18,83500;1,81800;0,00200;0,1046877;;16,52;361,00;;;
;;362;18,76200;1,87000;0,006000;81,250;89,94;-55,3401;0,000;101,080;31,800;0,000;458,750;493,350;28,80;846,117;263,190;0,000;579,600;578,600;560,700;314,150;;;;;0,00;0,00;0,00;3,00;5,44;15,038;28,628;0,56;0,50;999998,00;999998,00;999998,00;999998,00;999998,00;999998,00;999998,00;999998,00;999998,00;999998,00;999998,00;999998,00;999998,00;999998,00;999998,00;;;;;;;;;;;;;;;;;555,3343;34,92494;149,8322;0,15923055;0,15923055;0,00104;3,08030;131,7187;18,390989;0,105871;23,888090;25,689785;0,0239;2,3825;4,92;491,68;0,00;0,49;42,12;;363,097;362,905;5,5611179;18,87500;1,78800;0,01500;0,1025262;;16,35;362,00;;;
;;363;18,78000;1,87500;0,021000;85,125;89,83;-55,5200;0,000;101,080;31,800;0,000;458,650;493,050;28,80;845,783;263,190;0,000;578,800;578,500;560,600;314,150;;;;;0,00;0,00;0,00;3,00;5,44;15,057;28,617;0,56;0,50;999998,00;999998,00;999998,00;999998,00;999998,00;999998,00;999998,00;999998,00;999998,00;999998,00;999998,00;999998,00;999998,00;999998,00;999998,00;;;;;;;;;;;;;;;;;557,8310;19,04745;84,2093;0,29327393;0,29327393;0,00289;1,68058;132,2765;18,826487;0,107122;24,448429;26,282128;0,0247;2,4662;4,95;494,15;0,00;0,49;42,34;;363,630;363,994;5,5861194;18,91200;1,75600;0,02600;0,1005855;;16,17;363,00;;;
;;364;18,78900;1,88200;0,022000;80,575;90,15;-55,8900;0,000;101,082;31,800;0,000;458,550;492,650;28,80;845,583;263,190;0,000;578,600;578,400;560,300;314,150;;;;;0,00;0,00;0,00;3,00;5,44;15,059;28,625;0,56;0,50;999998,00;999998,00;999998,00;999998,00;999998,00;999998,00;999998,00;999998,00;999998,00;999998,00;999998,00;999998,00;999998,00;999998,00;999998,00;;;;;;;;;;;;;;;;;534,9360;19,12960;82,8442;0,28002930;0,28002930;0,00330;1,69355;132,8114;18,318430;0,103501;23,783470;25,552124;0,0232;2,3166;4,97;496,47;0,00;0,47;40,63;;364,132;363,994;5,3568488;18,94000;1,73700;0,02900;0,0991175;;15,80;364,00;;;
;;365;18,78600;1,89000;0,031000;88,150;90,76;-56,0500;0,000;101,082;31,800;0,000;458,050;491,250;28,80;845,417;263,190;0,000;578,400;578,300;560,100;314,150;;;;;0,00;0,00;0,00;3,00;5,44;15,030;28,623;0,56;0,51;999998,00;999998,00;999998,00;999998,00;999998,00;999998,00;999998,00;999998,00;999998,00;999998,00;999998,00;999998,00;999998,00;999998,00;999998,00;;;;;;;;;;;;;;;;;556,0159;43,11549;175,2540;0,12914022;0,12914022;0,00210;3,80906;133,3674;19,170620;0,096760;24,862758;26,664841;0,0226;2,2601;4,99;498,73;0,00;0,49;42,19;;364,629;365,052;5,5679435;18,95600;1,72200;0,02100;0,0984361;;15,64;365,00;;;
;;366;18,77700;1,89300;0,018000;84,675;90,05;-56,2200;0,000;101,076;31,800;0,000;457,750;490,450;28,80;845,250;263,190;0,000;578,100;578,300;559,900;314,150;;;;;0,00;0,00;0,00;3,00;5,44;15,072;28,639;0,56;0,50;999998,00;999998,00;999998,00;999998,00;999998,00;999998,00;999998,00;999998,00;999998,00;999998,00;999998,00;999998,00;999998,00;999998,00;999998,00;;;;;;;;;;;;;;;;;539,2299;17,85311;79,1811;0,30245972;0,30245972;0,00388;1,58022;133,9067;18,795110;0,104605;24,359787;26,099962;0,0239;2,3916;5,02;501,12;0,00;0,48;40,96;;365,129;365,052;5,3998479;18,97500;1,70700;0,03200;0,0973617;;15,47;366,00;;;
;;367;18,76900;1,89700;0,026000;85,350;89,40;-56,6100;0,000;101,078;31,800;0,000;457,250;489,050;28,80;845,017;263,196;0,000;577,600;578,200;559,800;314,150;;;;;0,00;0,00;0,00;3,00;5,44;15,067;28,628;0,56;0,50;999998,00;999998,00;999998,00;999998,00;999998,00;999998,00;999998,00;999998,00;999998,00;999998,00;999998,00;999998,00;999998,00;999998,00;999998,00;;;;;;;;;;;;;;;;;536,2247;19,58477;93,6216;0,27418009;0,27418009;0,00240;1,73212;134,4429;18,880189;0,111933;24,443328;26,143268;0,0257;2,5633;5,04;503,68;0,00;0,47;40,69;;365,599;366,038;5,3697541;18,99700;1,68900;0,02300;0,0963721;;15,08;367,00;;;
;;368;18,76200;1,89400;0,022000;86,650;89,93;-56,7400;0,000;101,082;31,800;0,000;456,850;487,850;28,80;844,850;263,190;0,000;577,200;578,200;559,700;314,150;;;;;0,00;0,00;0,00;3,00;5,44;15,116;28,625;0,57;0,51;999998,00;999998,00;999998,00;999998,00;999998,00;999998,00;999998,00;999998,00;999998,00;999998,00;999998,00;999998,00;999998,00;999998,00;999998,00;;;;;;;;;;;;;;;;;536,2408;40,01244;182,1592;0,13420614;0,13420614;0,00208;3,53886;134,9791;19,031758;0,106014;24,618002;26,288481;0,0244;2,4413;5,07;506,12;0,00;0,47;40,68;;366,063;366,038;5,3699149;19,01300;1,67600;0,02100;0,0955996;;14,95;368,00;;;
;;369;18,75700;1,87800;0,022000;84,400;90,46;-56,9200;0,000;101,090;31,800;0,000;456,550;487,250;28,80;845,117;263,190;0,000;578,100;578,100;559,700;314,150;;;;;0,00;0,00;0,00;3,00;5,44;15,097;28,649;0,57;0,51;999998,00;999998,00;999998,00;999998,00;999998,00;999998,00;999998,00;999998,00;999998,00;999998,00;999998,00;999998,00;999998,00;999998,00;999998,00;;;;;;;;;;;;;;;;;527,7965;32,36399;139,4099;0,16330973;0,16330973;-0,00060;2,84471;135,5069;18,789209;0,100127;24,288299;25,921529;0,0228;2,2735;5,09;508,40;0,00;0,46;39,93;;366,512;366,938;5,2853543;19,02400;1,66100;0,00500;0,0953046;;14,77;369,00;;;
;;370;18,75900;1,85600;0,005000;79,625;89,09;-57,0900;0,000;101,094;31,800;0,000;456,150;486,450;28,80;845,083;263,190;0,000;578,200;578,000;559,600;314,150;;;;;0,00;0,00;0,00;3,00;5,45;15,049;28,625;0,57;0,50;999998,00;999998,00;999998,00;999998,00;999998,00;999998,00;999998,00;999998,00;999998,00;999998,00;999998,00;999998,00;999998,00;999998,00;999998,00;;;;;;;;;;;;;;;;;507,3177;17,98192;90,0448;0,28252157;0,28252157;-0,00026;1,58402;136,0143;18,257963;0,115325;23,580894;25,147267;0,0254;2,5404;5,12;510,94;0,00;0,45;38,40;;366,921;366,938;5,0802790;19,04400;1,64700;0,00700;0,0942621;;14,60;370,00;;;
;;371;18,77300;1,81800;0,007000;83,475;89,71;-57,4501;0,000;101,094;31,800;0,000;455,550;485,250;28,80;845,050;263,196;0,000;578,100;578,000;559,600;314,150;;;;;0,00;0,00;0,00;3,00;5,45;15,044;28,623;0,57;0,51;999998,00;999998,00;999998,00;999998,00;999998,00;999998,00;999998,00;999998,00;999998,00;999998,00;999998,00;999998,00;999998,00;999998,00;999998,00;;;;;;;;;;;;;;;;;514,8289;19,51581;92,5073;0,26417033;0,26417033;-0,00159;1,71291;136,5291;18,706461;0,108395;24,128368;25,701439;0,0244;2,4404;5,14;513,38;0,00;0,45;38,91;;367,309;367,770;5,1554968;19,06500;1,62600;-0,00100;0,0933548;;14,24;371,00;;;
;;372;18,79700;1,78800;0,002000;84,575;91,28;-57,5900;0,000;101,094;31,800;0,000;455,250;484,550;28,80;845,083;263,190;0,000;578,400;577,900;559,500;314,150;;;;;0,00;0,00;0,00;3,00;5,45;15,065;28,620;0,57;0,52;999998,00;999998,00;999998,00;999998,00;999998,00;999998,00;999998,00;999998,00;999998,00;999998,00;999998,00;999998,00;999998,00;999998,00;999998,00;;;;;;;;;;;;;;;;;509,7436;38,54070;155,8806;0,13244629;0,13244629;0,00206;3,39869;137,0388;18,835514;0,091079;24,278827;25,841417;0,0206;2,0617;5,16;515,44;0,00;0,45;38,64;;367,699;367,770;5,1045725;19,09100;1,60700;0,02100;0,0917863;;14,10;372,00;;;
;;373;18,83500;1,75600;0,015000;80,725;90,34;-57,7500;0,000;101,098;31,800;0,000;454,950;484,050;28,80;845,283;263,190;0,000;579,000;577,900;559,500;314,150;;;;;0,00;0,00;0,00;3,00;5,45;15,051;28,620;0,58;0,52;999998,00;999998,00;999998,00;999998,00;999998,00;999998,00;999998,00;999998,00;999998,00;999998,00;999998,00;999998,00;999998,00;999998,00;999998,00;;;;;;;;;;;;;;;;;491,1420;35,32979;161,1827;0,13921102;0,13921102;0,00169;3,11358;137,5300;18,407874;0,101392;23,711967;25,228656;0,0224;2,2407;5,18;517,68;0,00;0,43;37,21;;368,055;368,495;4,9182962;19,11800;1,58400;0,01900;0,0904789;;13,94;373,00;;;
;;374;18,87500;1,73700;0,026000;83,200;91,01;-57,9000;0,000;101,086;31,800;0,000;454,650;483,150;28,80;845,150;263,190;0,000;578,700;577,800;559,500;314,150;;;;;0,00;0,00;0,00;3,00;5,45;15,061;28,636;0,58;0,52;999998,00;999998,00;999998,00;999998,00;999998,00;999998,00;999998,00;999998,00;999998,00;999998,00;999998,00;999998,00;999998,00;999998,00;999998,00;;;;;;;;;;;;;;;;;491,9261;18,13300;77,6370;0,27166748;0,27166748;0,00419;1,60029;138,0219;18,694098;0,094021;24,064784;25,573299;0,0211;2,1062;5,21;519,79;0,00;0,43;37,34;;368,385;368,495;4,9261477;19,14000;1,56500;0,03400;0,0892255;;13,79;374,00;;;
;;375;18,91200;1,72200;0,029000;84,075;90,64;-58,2600;0,000;101,096;31,800;0,000;454,250;482,350;28,80;845,017;263,190;0,000;578,400;577,700;559,500;314,150;;;;;0,00;0,00;0,00;3,00;5,45;15,025;28,641;0,58;0,52;999998,00;999998,00;999998,00;999998,00;999998,00;999998,00;999998,00;999998,00;999998,00;999998,00;999998,00;999998,00;999998,00;999998,00;999998,00;;;;;;;;;;;;;;;;;488,1132;17,88264;80,8397;0,27333577;0,27333577;0,00222;1,57641;138,5100;18,800414;0,098106;24,180352;25,676153;0,0221;2,2066;5,23;521,99;0,00;0,43;36,99;;368,709;369,141;4,8879656;19,16700;1,54300;0,02200;0,0880212;;13,43;375,00;;;
;;376;18,94000;1,70700;0,021000;82,275;89,56;-58,4100;0,000;101,088;31,800;0,000;453,650;481,250;28,80;844,983;263,190;0,000;578,300;577,700;559,500;314,150;;;;;0,00;0,00;0,00;3,00;5,45;15,032;28,655;0,58;0,52;999998,00;999998,00;999998,00;999998,00;999998,00;999998,00;999998,00;999998,00;999998,00;999998,00;999998,00;999998,00;999998,00;999998,00;999998,00;;;;;;;;;;;;;;;;;477,7024;44,14739;225,9685;0,10835775;0,10835775;0,00335;3,90478;138,9877;18,610367;0,110074;23,904305;25,358639;0,0245;2,4451;5,25;524,44;0,00;0,42;36,24;;369,013;369,141;4,7837114;19,18500;1,53100;0,02900;0,0870150;;13,28;376,00;;;
;;377;18,95600;1,68900;0,032000;85,475;91,51;-58,5500;0,000;101,080;31,800;0,000;453,150;480,150;28,80;845,017;263,196;0,000;578,400;577,700;559,500;314,150;;;;;0,00;0,00;0,00;3,00;5,45;15,021;28,652;0,58;0,53;999998,00;999998,00;999998,00;999998,00;999998,00;999998,00;999998,00;999998,00;999998,00;999998,00;999998,00;999998,00;999998,00;999998,00;999998,00;;;;;;;;;;;;;;;;;484,7680;17,65235;72,8898;0,27500407;0,27500407;0,00157;1,55005;139,4725;18,979292;0,088563;24,351306;25,802228;0,0200;2,0017;5,27;526,44;0,00;0,43;36,69;;369,311;369,763;4,8544669;19,19800;1,51300;0,01800;0,0865808;;13,14;377,00;;;
;;378;18,97500;1,67600;0,023000;85,025;91,78;-58,9200;0,000;101,072;31,800;0,000;452,850;479,550;28,80;844,850;263,196;0,000;578,200;577,500;559,400;314,150;;;;;0,00;0,00;0,00;3,00;5,46;15,067;28,625;0,58;0,53;999998,00;999998,00;999998,00;999998,00;999998,00;999998,00;999998,00;999998,00;999998,00;999998,00;999998,00;999998,00;999998,00;999998,00;999998,00;;;;;;;;;;;;;;;;;475,1748;18,18488;73,8288;0,26166789;0,26166789;0,00341;1,59539;139,9477;18,935535;0,085658;24,279079;25,710572;0,0193;1,9292;5,29;528,37;0,00;0,42;36,00;;369,603;369,763;4,7584002;19,22700;1,48600;0,02900;0,0850510;;12,77;378,00;;;
;;379;18,99700;1,66100;0,021000;83,300;90,51;-59,0400;0,000;101,082;31,900;0,000;452,050;478,050;28,80;844,617;263,190;0,000;577,500;577,500;559,400;314,150;;;;;0,00;0,00;0,00;3,00;5,46;15,088;28,657;0,59;0,53;999998,00;999998,00;999998,00;999998,00;999998,00;999998,00;999998,00;999998,00;999998,00;999998,00;999998,00;999998,00;999998,00;999998,00;999998,00;;;;;;;;;;;;;;;;;461,1887;40,47803;194,2608;0,11409505;0,11409505;-0,00126;3,53421;140,4088;18,759044;0,099511;24,010292;25,391262;0,0222;2,2133;5,31;530,58;0,00;0,40;34,79;;369,863;370,308;4,6183433;19,26900;1,45000;0,00100;0,0833068;;12,65;379,00;;;
;;380;19,01300;1,64700;0,005000;81,000;90,83;-59,1899;0,000;101,086;31,900;0,000;451,650;477,450;28,80;844,383;263,196;0,000;576,900;577,400;559,400;314,150;;;;;0,00;0,00;0,00;3,00;5,46;15,040;28,657;0,59;0,53;999998,00;999998,00;999998,00;999998,00;999998,00;999998,00;999998,00;999998,00;999998,00;999998,00;999998,00;999998,00;999998,00;999998,00;999998,00;;;;;;;;;;;;;;;;;446,8179;32,53124;153,1724;0,13754272;0,13754272;-0,00124;2,85516;140,8557;18,506442;0,096000;23,666020;25,017915;0,0211;2,1038;5,33;532,69;0,00;0,39;33,73;;370,085;370,308;4,4744349;19,29800;1,43200;0,00100;0,0817997;;12,50;380,00;;;
;;381;19,02400;1,62600;0,007000;84,650;91,43;-59,3401;0,000;101,086;31,900;0,000;451,150;476,250;28,80;844,117;263,196;0,000;576,200;577,300;559,400;314,150;;;;;0,00;0,00;0,00;3,00;5,46;15,021;28,647;0,59;0,54;999998,00;999998,00;999998,00;999998,00;999998,00;999998,00;999998,00;999998,00;999998,00;999998,00;999998,00;999998,00;999998,00;999998,00;999998,00;;;;;;;;;;;;;;;;;452,4934;17,65454;78,0261;0,25666300;0,25666300;-0,00060;1,55372;141,3082;18,929295;0,089441;24,179965;25,525233;0,0200;1,9998;5,35;534,69;0,00;0,40;34,19;;370,294;370,762;4,5312685;19,31300;1,42200;0,00500;0,0809817;;12,35;381,00;;;
;;382;19,04400;1,60700;-0,001000;87,400;90,55;-59,6699;0,000;101,086;31,900;0,000;450,350;474,550;28,80;843,950;263,190;0,000;575,700;577,300;559,400;314,150;;;;;0,00;0,00;0,00;3,00;5,46;15,036;28,644;0,59;0,53;999998,00;999998,00;999998,00;999998,00;999998,00;999998,00;999998,00;999998,00;999998,00;999998,00;999998,00;999998,00;999998,00;999998,00;999998,00;;;;;;;;;;;;;;;;;457,9923;18,72866;91,8129;0,24488322;0,24488322;0,00058;1,65134;141,7661;19,251389;0,099088;24,547796;25,866896;0,0225;2,2452;5,38;536,93;0,00;0,40;34,64;;370,516;370,762;4,5863345;19,31900;1,41800;0,01200;0,0805918;;12,02;382,00;;;
;;383;19,06500;1,58400;0,021000;83,675;91,44;-59,7999;0,000;101,082;31,900;0,000;449,250;472,750;28,80;843,917;263,196;0,000;575,700;577,200;559,400;314,150;;;;;0,00;0,00;0,00;3,00;5,46;15,036;28,639;0,59;0,54;999998,00;999998,00;999998,00;999998,00;999998,00;999998,00;999998,00;999998,00;999998,00;999998,00;999998,00;999998,00;999998,00;999998,00;999998,00;;;;;;;;;;;;;;;;;445,3994;39,61138;175,6401;0,11259969;0,11259969;0,00290;3,48239;142,2115;18,859721;0,089310;23,989634;25,244517;0,0198;1,9749;5,40;538,91;0,00;0,39;33,73;;370,728;371,171;4,4602296;19,32900;1,40400;0,02600;0,0799998;;11,89;383,00;;;
;;384;19,09100;1,56500;0,019000;85,100;91,95;-59,9301;0,000;101,084;31,900;0,000;448,750;471,750;28,80;843,850;263,196;0,000;575,500;577,200;559,400;314,150;;;;;0,00;0,00;0,00;3,00;5,46;15,072;28,631;0,59;0,54;999998,00;999998,00;999998,00;999998,00;999998,00;999998,00;999998,00;999998,00;999998,00;999998,00;999998,00;999998,00;999998,00;999998,00;999998,00;;;;;;;;;;;;;;;;;443,5468;37,80059;159,0176;0,11750285;0,11750285;0,00460;3,33997;142,6551;19,030228;0,083800;24,179578;25,418866;0,0187;1,8659;5,42;540,77;0,00;0,39;33,65;;370,920;371,171;4,4416773;19,34700;1,39300;0,03600;0,0789454;;11,76;384,00;;;
;;385;19,11800;1,54300;0,034000;83,775;91,39;-60,0699;0,000;101,084;31,900;0,000;448,250;471,250;28,80;843,783;263,196;0,000;575,200;577,200;559,500;314,150;;;;;0,00;0,00;0,00;3,00;5,46;15,069;28,655;0,60;0,54;999998,00;999998,00;999998,00;999998,00;999998,00;999998,00;999998,00;999998,00;999998,00;999998,00;999998,00;999998,00;999998,00;999998,00;999998,00;;;;;;;;;;;;;;;;;438,3502;16,56567;74,9736;0,26498413;0,26498413;0,00357;1,46593;143,0934;18,892025;0,089847;23,977234;25,207521;0,0199;1,9839;5,44;542,76;0,00;0,39;33,24;;371,102;371,538;4,3896387;19,35500;1,38900;0,03000;0,0785878;;11,62;385,00;;;
;;386;19,14000;1,53100;0,022000;84,825;90,85;-60,4200;0,000;101,084;31,900;0,000;447,650;470,350;28,80;843,750;263,190;0,000;575,100;577,200;559,500;314,150;;;;;0,00;0,00;0,00;3,00;5,47;15,046;28,655;0,60;0,54;999998,00;999998,00;999998,00;999998,00;999998,00;999998,00;999998,00;999998,00;999998,00;999998,00;999998,00;999998,00;999998,00;999998,00;999998,00;;;;;;;;;;;;;;;;;439,5308;17,54232;84,8569;0,25090535;0,25090535;0,00460;1,54962;143,5330;19,022784;0,095809;24,110873;25,333518;0,0213;2,1261;5,46;544,88;0,00;0,39;33,35;;371,278;371,538;4,4014616;19,36100;1,38100;0,03600;0,0782557;;11,27;386,00;;;
