Repository: FireDynamics/BESKID_ExperimentalData

# Cone Calorimeter Experiments

Experiments have been conducted, with sample in horizontal orientation. Samples were wrapped in aluminium foil. No retainer frame or grid have been used.

Different types of insulation material have been used below the PMMA samples: CaSiO3 and Al2O3. The goal was to an insulation material that has a more reproducible behaviour compared to the common fiber blankets. The CaSiO3 block below the sample was manufactured from the same boards used as backing of the large scale experiments. However, it was found that these boards contain a lot of moisture making the mass loss measurements unreliable.

File: Materials/PMMA/DE_6mm/Cone/Al2O3/02072026_PMMA_DE_6mm_q25_Al2O3_R2.csv (part 7 of 9)
General information;;time (s);O2;CO2;CO;Pdiff;Light;Mass;Methane;AmbP;AmbH;HFM;TC stack;TC smoke;TC amb.;TC cone;T PK;Soot;TC cone1;TC cone2;TC cone3;TC aux;CH4;CO;CO2;Ethene;H2O;n.u.;n.u.;UOX Bin;n.u.;UOX Hum.;UOX Temp;n.u.;TEext1;TEext2;TEext3;TEext4;TEext5;TEext6;TEext7;TEext8;TEext9;TEext10;TEext11;TEext12;TEext13;TEext14;TEext15;n.u.;n.u.;n.u.;n.u.;n.u.;n.u.;n.u.;n.u.;n.u.;n.u.;n.u.;n.u.;n.u.;n.u.;n.u.;n.u.;n.u.;HRR/a;EHC;SEA;MLR;MLR/a;COY;CO2Y/sh;THR/a;MFR;K;Vstack;Vsmoke;SPR;RSR;TSP;TSR;COP;CO2P;O2C;TOC;ARHE;Mass;HRR;O2/sh;CO2/sh;CO/sh;phi;FU27;FU28;FU29;FU30;FU31;
;;;%;%;%;Pa;-;g;g/s;Pa;%;kW/m²;°C;°C;°C;°C;°C;g/min;°C;°C;°C;°C;ppm;ppm;%;ppm;ppm;no;no;;no;%;°C;no;°C;°C;°C;°C;°C;°C;°C;°C;°C;°C;°C;°C;°C;°C;°C;no;no;no;no;no;no;no;no;no;no;no;no;no;no;no;no;no;kW/m²;MJ/kg;m²/kg;g/s;g/(s*m²);[kg/kg];[kg/kg];MJ/m²;g/s;1/m;l/s;l/s;m²/s;(m²/s)/m²;m²;m²;g/s;g/s;g/s;g;kW/m²;g;kW;[%];[%];%;;;;;;;
;;387;19,13500;1,48800;0,007000;83,475;92,65;-60,6400;0,000;101,020;33,600;0,005;445,150;467,050;28,40;844,450;263,203;0,000;576,300;576,700;560,900;309,650;;;;;0,00;0,00;0,00;3,00;4,23;15,345;27,995;0,60;0,56;999998,00;999998,00;999998,00;999998,00;999998,00;999998,00;999998,00;999998,00;999998,00;999998,00;999998,00;999998,00;999998,00;999998,00;999998,00;;;;;;;;;;;;;;;;;422,9334;17,68975;70,1119;0,23922729;0,23922729;0,00011;1,55951;142,6778;18,923718;0,076408;23,851358;25,024770;0,0168;1,6763;5,46;546,08;0,00;0,37;31,99;;368,130;367,938;4,2318720;19,40900;1,33600;0,01000;0,0757083;;10,74;387,00;;;
;;388;19,17800;1,46400;0,001000;86,075;90,38;-60,7400;0,000;101,022;33,600;0,005;444,550;466,350;28,40;844,250;263,203;0,000;575,800;576,600;560,900;309,650;;;;;0,00;0,00;0,00;3,00;4,23;15,315;28,003;0,60;0,54;999998,00;999998,00;999998,00;999998,00;999998,00;999998,00;999998,00;999998,00;999998,00;999998,00;999998,00;999998,00;999998,00;999998,00;999998,00;;;;;;;;;;;;;;;;;425,4716;42,97223;227,4490;0,09907023;0,09907023;-0,00125;3,80279;143,1032;19,229131;0,101172;24,203631;25,390538;0,0225;2,2520;5,49;548,34;0,00;0,38;32,17;;368,274;367,938;4,2572690;19,42500;1,32800;0,00200;0,0749463;;10,64;388,00;;;
;;389;19,22400;1,44200;-0,014000;88,425;91,30;-60,8799;0,000;101,018;33,600;0,005;443,850;464,950;28,40;844,217;263,203;0,000;575,700;576,600;560,900;309,650;;;;;0,00;0,00;0,00;3,00;4,24;15,322;27,971;0,60;0,55;999998,00;999998,00;999998,00;999998,00;999998,00;999998,00;999998,00;999998,00;999998,00;999998,00;999998,00;999998,00;999998,00;999998,00;999998,00;;;;;;;;;;;;;;;;;429,6828;33,93679;161,8227;0,12668864;0,12668864;-0,00006;3,00703;143,5329;19,505220;0,091017;24,512485;25,677774;0,0205;2,0489;5,51;550,39;0,00;0,38;32,52;;368,427;368,238;4,2994057;19,43000;1,32400;0,00900;0,0746148;;10,50;389,00;;;
;;390;19,25800;1,42700;-0,004000;85,600;92,02;-61,0200;0,000;101,022;33,600;0,005;443,150;463,950;28,40;844,117;263,203;0,000;575,500;576,500;560,900;309,650;;;;;0,00;0,00;0,00;3,00;4,24;15,370;27,987;0,60;0,55;999998,00;999998,00;999998,00;999998,00;999998,00;999998,00;999998,00;999998,00;999998,00;999998,00;999998,00;999998,00;999998,00;999998,00;999998,00;;;;;;;;;;;;;;;;;421,7567;16,22736;70,8314;0,26006063;0,26006063;0,00011;1,43564;143,9547;19,206266;0,083232;24,098719;25,229834;0,0184;1,8409;5,53;552,23;0,00;0,37;31,92;;368,574;368,238;4,2200977;19,43500;1,31800;0,01000;0,0743766;;10,36;390,00;;;
;;391;19,27900;1,40800;0,000000;87,850;92,96;-61,3600;0,000;101,020;33,600;0,005;442,450;462,650;28,40;843,983;263,203;0,000;575,100;576,500;560,900;309,650;;;;;0,00;0,00;0,00;3,00;4,24;15,360;27,990;0,60;0,55;999998,00;999998,00;999998,00;999998,00;999998,00;999998,00;999998,00;999998,00;999998,00;999998,00;999998,00;999998,00;999998,00;999998,00;999998,00;;;;;;;;;;;;;;;;;423,5985;18,09773;69,7618;0,23420207;0,23420207;0,00148;1,59841;144,3783;19,472433;0,073020;24,394094;25,507803;0,0163;1,6329;5,54;553,86;0,00;0,37;32,08;;368,712;368,537;4,2385265;19,44800;1,30400;0,01800;0,0736757;;10,02;391,00;;;
;;392;19,30300;1,39500;0,007000;84,100;92,01;-61,4601;0,000;101,020;33,600;0,005;441,750;462,150;28,40;843,750;263,203;0,000;574,600;576,400;560,800;309,650;;;;;0,00;0,00;0,00;3,00;4,24;15,343;28,008;0,60;0,55;999998,00;999998,00;999998,00;999998,00;999998,00;999998,00;999998,00;999998,00;999998,00;999998,00;999998,00;999998,00;999998,00;999998,00;999998,00;;;;;;;;;;;;;;;;;410,5275;43,24342;191,9212;0,09499105;0,09499105;0,00044;3,81285;144,7888;19,067386;0,083298;23,848880;24,950220;0,0182;1,8220;5,56;555,68;0,00;0,36;31,05;;368,836;368,537;4,1077378;19,46500;1,28900;0,01200;0,0729127;;9,92;392,00;;;
;;393;19,32200;1,38100;0,018000;83,575;92,10;-61,5900;0,000;101,020;33,600;0,005;441,450;461,850;28,40;843,550;263,203;0,000;574,100;576,300;560,800;309,650;;;;;0,00;0,00;0,00;3,00;4,24;15,360;28,000;0,60;0,55;999998,00;999998,00;999998,00;999998,00;999998,00;999998,00;999998,00;999998,00;999998,00;999998,00;999998,00;999998,00;999998,00;999998,00;999998,00;;;;;;;;;;;;;;;;;402,2945;34,77536;155,1067;0,11575317;0,11575317;0,00346;3,06743;145,1911;19,014235;0,082317;23,766250;24,864520;0,0180;1,7943;5,58;557,48;0,00;0,36;30,50;;368,931;368,763;4,0253586;19,48700;1,26800;0,03000;0,0716423;;9,79;393,00;;;
;;394;19,34000;1,37300;0,021000;83,750;93,07;-61,7200;0,000;101,016;33,600;0,005;440,950;461,450;28,50;843,550;263,203;0,000;574,100;576,300;560,800;309,650;;;;;0,00;0,00;0,00;3,00;4,24;15,389;27,992;0,60;0,55;999998,00;999998,00;999998,00;999998,00;999998,00;999998,00;999998,00;999998,00;999998,00;999998,00;999998,00;999998,00;999998,00;999998,00;999998,00;;;;;;;;;;;;;;;;;396,3664;15,86030;62,7271;0,25006104;0,25006104;0,00246;1,40472;145,5874;19,044921;0,071862;23,777643;24,883078;0,0157;1,5676;5,59;559,04;0,00;0,35;30,05;;369,008;368,763;3,9660420;19,51100;1,25300;0,02400;0,0704637;;9,66;394,00;;;
;;395;19,35700;1,36000;0,018000;88,225;92,41;-62,0500;0,000;101,024;33,600;0,005;440,650;461,050;28,40;843,417;263,203;0,000;573,900;576,200;560,700;309,650;;;;;0,00;0,00;0,00;3,00;4,24;15,294;27,984;0,59;0,55;999998,00;999998,00;999998,00;999998,00;999998,00;999998,00;999998,00;999998,00;999998,00;999998,00;999998,00;999998,00;999998,00;999998,00;999998,00;;;;;;;;;;;;;;;;;402,7886;18,04413;79,1036;0,22335815;0,22335815;0,00097;1,59457;145,9902;19,553765;0,078909;24,396326;25,525760;0,0177;1,7658;5,61;560,81;0,00;0,36;30,48;;369,086;368,934;4,0303031;19,52800;1,23800;0,01500;0,0697360;;9,33;395,00;;;
;;396;19,37100;1,35100;0,028000;80,575;92,44;-62,1400;0,000;101,020;33,600;0,005;440,050;460,150;28,40;843,617;263,203;0,000;574,500;576,200;560,700;309,650;;;;;0,00;0,00;0,00;3,00;4,24;15,328;27,990;0,59;0,54;999998,00;999998,00;999998,00;999998,00;999998,00;999998,00;999998,00;999998,00;999998,00;999998,00;999998,00;999998,00;999998,00;999998,00;999998,00;;;;;;;;;;;;;;;;;381,8656;42,46149;186,7642;0,08998617;0,08998617;0,00159;3,75958;146,3721;18,699525;0,078640;23,298764;24,362973;0,0168;1,6796;5,63;562,49;0,00;0,34;28,92;;369,144;368,934;3,8209468;19,53900;1,23000;0,01900;0,0691298;;9,24;396,00;;;
;;397;19,38000;1,33600;0,013000;88,750;91,54;-62,2700;0,000;101,024;33,600;0,005;439,350;459,150;28,40;843,383;263,203;0,000;574,000;576,100;560,600;309,750;;;;;0,00;0,00;0,00;3,00;4,25;15,372;27,990;0,59;0,54;999998,00;999998,00;999998,00;999998,00;999998,00;999998,00;999998,00;999998,00;999998,00;999998,00;999998,00;999998,00;999998,00;999998,00;999998,00;;;;;;;;;;;;;;;;;399,9156;29,65688;146,7996;0,13492839;0,13492839;-0,00076;2,61349;146,7720;19,640851;0,088434;24,432685;25,533783;0,0198;1,9796;5,65;564,47;0,00;0,35;30,20;;369,199;369,097;4,0015554;19,54700;1,22100;0,00500;0,0689250;;9,11;397,00;;;
;;398;19,39300;1,32800;0,010000;85,250;92,09;-62,3999;0,000;101,024;33,600;0,005;438,550;457,850;28,50;843,283;263,203;0,000;573,800;576,000;560,600;309,750;;;;;0,00;0,00;0,00;3,00;4,25;15,353;28,000;0,59;0,54;999998,00;999998,00;999998,00;999998,00;999998,00;999998,00;999998,00;999998,00;999998,00;999998,00;999998,00;999998,00;999998,00;999998,00;999998,00;;;;;;;;;;;;;;;;;388,6771;37,94307;176,2279;0,10249837;0,10249837;-0,00125;3,35190;147,1607;19,267221;0,082443;23,924257;24,977132;0,0181;1,8052;5,67;566,27;0,00;0,34;29,35;;369,262;369,097;3,8891026;19,56000;1,21300;0,00200;0,0682822;;8,98;398,00;;;
;;399;19,40900;1,32400;0,002000;85,625;90,50;-62,5100;0,000;101,018;33,600;0,005;437,850;456,750;28,50;843,250;263,203;0,000;573,700;576,000;560,600;309,750;;;;;0,00;0,00;0,00;3,00;4,25;15,332;28,003;0,59;0,53;999998,00;999998,00;999998,00;999998,00;999998,00;999998,00;999998,00;999998,00;999998,00;999998,00;999998,00;999998,00;999998,00;999998,00;999998,00;;;;;;;;;;;;;;;;;387,2776;16,84596;95,1483;0,23003133;0,23003133;-0,00092;1,48645;147,5480;19,324980;0,099838;23,957675;24,991820;0,0219;2,1874;5,69;568,46;0,00;0,34;29,25;;369,309;369,220;3,8750992;19,56900;1,20400;0,00400;0,0678300;;8,87;399,00;;;
;;400;19,42500;1,31800;0,009000;86,075;92,57;-62,8300;0,000;101,018;33,600;0,005;437,050;455,450;28,40;843,017;263,203;0,000;573,100;576,000;560,500;309,750;;;;;0,00;0,00;0,00;3,00;4,25;15,320;27,995;0,59;0,54;999998,00;999998,00;999998,00;999998,00;999998,00;999998,00;999998,00;999998,00;999998,00;999998,00;999998,00;999998,00;999998,00;999998,00;999998,00;;;;;;;;;;;;;;;;;387,4292;16,37745;71,5484;0,23670451;0,23670451;-0,00246;1,44590;147,9354;19,393420;0,077200;23,998593;25,008945;0,0169;1,6926;5,70;570,15;0,00;0,34;29,22;;369,354;369,220;3,8766164;19,57500;1,20100;-0,00500;0,0676148;;8,55;400,00;;;
;;401;19,43000;1,30400;0,010000;88,875;90,06;-62,9501;0,000;101,026;33,600;0,005;436,350;454,250;28,40;843,017;263,203;0,000;573,100;576,000;560,500;309,750;;;;;0,00;0,00;0,00;3,00;4,25;15,345;27,995;0,59;0,52;999998,00;999998,00;999998,00;999998,00;999998,00;999998,00;999998,00;999998,00;999998,00;999998,00;999998,00;999998,00;999998,00;999998,00;999998,00;;;;;;;;;;;;;;;;;394,1338;35,84999;211,9004;0,11000570;0,11000570;-0,00198;3,16392;148,3295;19,722127;0,104762;24,366267;25,365824;0,0233;2,3296;5,73;572,48;0,00;0,35;29,74;;369,408;369,327;3,9437029;19,57400;1,20100;-0,00200;0,0676389;;8,43;401,00;;;
;;402;19,43500;1,28900;0,018000;84,175;89,79;-63,0800;0,000;101,026;33,600;0,005;435,550;452,850;28,50;842,983;263,203;0,000;573,000;576,000;560,500;309,750;;;;;0,00;0,00;0,00;3,00;4,25;15,307;28,006;0,59;0,52;999998,00;999998,00;999998,00;999998,00;999998,00;999998,00;999998,00;999998,00;999998,00;999998,00;999998,00;999998,00;999998,00;999998,00;999998,00;;;;;;;;;;;;;;;;;383,0534;37,12511;225,3785;0,10324097;0,10324097;-0,00057;3,28387;148,7126;19,211178;0,107686;23,691485;24,632508;0,0233;2,3254;5,75;574,81;0,00;0,34;28,95;;369,455;369,327;3,8328327;19,57500;1,20100;0,00600;0,0674853;;8,30;402,00;;;
;;403;19,44800;1,26800;0,012000;91,050;90,59;-63,1899;0,000;101,024;33,600;0,005;434,750;451,550;28,40;842,950;263,203;0,000;573,000;575,900;560,500;309,750;;;;;0,00;0,00;0,00;3,00;4,25;15,294;27,995;0,58;0,53;999998,00;999998,00;999998,00;999998,00;999998,00;999998,00;999998,00;999998,00;999998,00;999998,00;999998,00;999998,00;999998,00;999998,00;999998,00;;;;;;;;;;;;;;;;;397,1518;17,27471;96,3921;0,23004150;0,23004150;0,00241;1,52886;149,1097;19,998693;0,098866;24,617360;25,568645;0,0222;2,2161;5,77;577,02;0,00;0,35;30,09;;369,507;369,458;3,9739012;19,57700;1,19700;0,02300;0,0672134;;8,19;403,00;;;
;;404;19,46500;1,25300;0,030000;87,875;89,60;-63,5100;0,000;101,016;33,600;0,005;434,150;450,750;28,40;843,017;263,203;0,000;573,100;575,900;560,600;309,750;;;;;0,00;0,00;0,00;3,00;4,26;15,381;28,022;0,58;0,52;999998,00;999998,00;999998,00;999998,00;999998,00;999998,00;999998,00;999998,00;999998,00;999998,00;999998,00;999998,00;999998,00;999998,00;999998,00;;;;;;;;;;;;;;;;;388,9947;16,44363;102,1376;0,23670451;0,23670451;0,00289;1,45815;149,4987;19,660484;0,109842;24,167642;25,091708;0,0242;2,4162;5,80;579,44;0,00;0,35;29,49;;369,565;369,458;3,8922811;19,58100;1,19500;0,02600;0,0669639;;7,87;404,00;;;
;;405;19,48700;1,23800;0,024000;88,425;88,11;-63,6300;0,000;101,024;33,600;0,005;433,450;449,650;28,40;843,017;263,203;0,000;573,100;575,900;560,600;309,750;;;;;0,00;0,00;0,00;3,00;4,26;15,307;28,008;0,58;0,51;999998,00;999998,00;999998,00;999998,00;999998,00;999998,00;999998,00;999998,00;999998,00;999998,00;999998,00;999998,00;999998,00;999998,00;999998,00;;;;;;;;;;;;;;;;;389,6962;35,18282;251,7234;0,11082967;0,11082967;0,00220;3,11558;149,8884;19,737833;0,126564;24,223603;25,128949;0,0279;2,7882;5,83;582,23;0,00;0,35;29,52;;369,614;369,576;3,8993002;19,58500;1,19100;0,02200;0,0668205;;7,75;405,00;;;
;;406;19,51100;1,23000;0,015000;85,400;89,46;-63,7600;0,000;101,018;33,600;0,005;432,850;449,250;28,40;843,017;263,203;0,000;573,000;576,000;560,600;309,750;;;;;0,00;0,00;0,00;3,00;4,26;15,345;27,998;0,58;0,52;999998,00;999998,00;999998,00;999998,00;999998,00;999998,00;999998,00;999998,00;999998,00;999998,00;999998,00;999998,00;999998,00;999998,00;999998,00;;;;;;;;;;;;;;;;;382,6946;38,94773;245,4142;0,09831746;0,09831746;0,00028;3,45085;150,2711;19,410721;0,111405;23,789174;24,690508;0,0241;2,4114;5,85;584,64;0,00;0,34;28,95;;369,655;369,576;3,8292423;19,58900;1,19000;0,01100;0,0667241;;7,62;406,00;;;
;;407;19,52800;1,22100;0,019000;88,050;91,31;-63,8600;0,000;101,018;33,600;0,005;432,250;448,450;28,50;842,950;263,203;0,000;572,800;575,900;560,700;309,850;;;;;0,00;0,00;0,00;3,00;4,26;15,315;28,000;0,58;0,53;999998,00;999998,00;999998,00;999998,00;999998,00;999998,00;999998,00;999998,00;999998,00;999998,00;999998,00;999998,00;999998,00;999998,00;999998,00;;;;;;;;;;;;;;;;;389,2675;17,76941;91,1367;0,21919759;0,21919759;-0,00041;1,56999;150,6604;19,723256;0,090937;24,138701;25,043378;0,0200;1,9965;5,87;586,64;0,00;0,34;29,41;;369,695;369,674;3,8950109;19,58900;1,18800;0,00700;0,0667948;;7,52;407,00;;;
;;408;19,53900;1,21300;0,005000;87,500;90,70;-64,1700;0,000;101,018;33,600;0,005;431,750;447,950;28,40;842,883;263,203;0,000;572,600;575,900;560,700;309,850;;;;;0,00;0,00;0,00;3,00;4,26;15,391;28,008;0,58;0,52;999998,00;999998,00;999998,00;999998,00;999998,00;999998,00;999998,00;999998,00;999998,00;999998,00;999998,00;999998,00;999998,00;999998,00;999998,00;;;;;;;;;;;;;;;;;387,3791;17,04104;93,9975;0,22745768;0,22745768;-0,00163;1,50249;151,0478;19,672941;0,097684;24,049270;24,951640;0,0214;2,1368;5,89;588,77;0,00;0,34;29,23;;369,740;369,674;3,8761148;19,59400;1,18300;0,00000;0,0666391;;7,21;408,00;;;
;;409;19,54700;1,20400;0,002000;86,875;90,30;-64,2799;0,000;101,018;33,600;0,005;431,350;447,250;28,50;842,817;263,203;0,000;572,300;576,000;560,700;309,750;;;;;0,00;0,00;0,00;3,00;4,26;15,334;28,024;0,58;0,52;999998,00;999998,00;999998,00;999998,00;999998,00;999998,00;999998,00;999998,00;999998,00;999998,00;999998,00;999998,00;999998,00;999998,00;999998,00;;;;;;;;;;;;;;;;;383,2930;41,50813;240,6377;0,09239705;0,09239705;-0,00093;3,64823;151,4311;19,611642;0,102062;23,952123;24,835024;0,0222;2,2221;5,91;591,00;0,00;0,34;28,92;;369,779;369,755;3,8352294;19,60400;1,17100;0,00400;0,0661392;;7,10;409,00;;;
;;410;19,56000;1,20100;0,004000;83,900;90,43;-64,3899;0,000;101,018;33,600;0,005;430,750;446,750;28,50;843,083;263,203;0,000;573,000;576,000;560,800;309,850;;;;;0,00;0,00;0,00;3,00;4,26;15,351;28,003;0,58;0,52;999998,00;999998,00;999998,00;999998,00;999998,00;999998,00;999998,00;999998,00;999998,00;999998,00;999998,00;999998,00;999998,00;999998,00;999998,00;;;;;;;;;;;;;;;;;372,8927;37,59619;216,9635;0,09924316;0,09924316;-0,00074;3,30750;151,8040;19,286338;0,100618;23,522059;24,395774;0,0215;2,1519;5,94;593,15;0,00;0,33;28,14;;369,799;369,755;3,7311644;19,61800;1,16000;0,00500;0,0654251;;6,99;410,00;;;
;;411;19,56900;1,20100;-0,005000;86,975;90,21;-64,5100;0,000;101,022;33,500;0,005;430,350;446,250;28,50;843,417;263,203;0,000;574,000;576,000;560,800;309,850;;;;;0,00;0,00;0,00;3,00;4,26;15,338;28,011;0,58;0,52;999998,00;999998,00;999998,00;999998,00;999998,00;999998,00;999998,00;999998,00;999998,00;999998,00;999998,00;999998,00;999998,00;999998,00;999998,00;;;;;;;;;;;;;;;;;376,0660;16,18223;96,4506;0,23253377;0,23253377;-0,00006;1,42627;152,1800;19,645711;0,103003;23,938108;24,822542;0,0224;2,2415;5,96;595,39;0,00;0,33;28,41;;369,810;369,803;3,7629160;19,63000;1,15100;0,00900;0,0647708;;6,87;411,00;;;
;;412;19,57500;1,20100;-0,002000;86,650;91,99;-64,8199;0,000;101,022;33,500;0,005;429,750;445,650;28,40;843,483;263,203;0,000;574,200;576,000;560,800;309,850;;;;;0,00;0,00;0,00;3,00;4,27;15,345;27,998;0,58;0,53;999998,00;999998,00;999998,00;999998,00;999998,00;999998,00;999998,00;999998,00;999998,00;999998,00;999998,00;999998,00;999998,00;999998,00;999998,00;;;;;;;;;;;;;;;;;373,0874;16,59641;80,6174;0,22493490;0,22493490;0,00201;1,46604;152,5531;19,622655;0,083491;23,876680;24,760075;0,0181;1,8123;5,98;597,20;0,00;0,33;28,24;;369,822;369,803;3,7331126;19,63600;1,14600;0,02100;0,0643314;;6,56;412,00;;;
;;413;19,57400;1,19700;0,006000;91,400;92,07;-64,9299;0,000;101,018;33,500;0,005;429,350;445,150;28,40;843,483;263,203;0,000;574,100;576,000;560,900;309,850;;;;;0,00;0,00;0,00;3,00;4,27;15,353;27,990;0,58;0,53;999998,00;999998,00;999998,00;999998,00;999998,00;999998,00;999998,00;999998,00;999998,00;999998,00;999998,00;999998,00;999998,00;999998,00;999998,00;;;;;;;;;;;;;;;;;381,9486;38,51318;185,7023;0,09923299;0,09923299;0,00243;3,42391;152,9351;20,162706;0,082665;24,510972;25,412972;0,0184;1,8417;5,99;599,04;0,00;0,34;28,95;;369,840;369,848;3,8217778;19,63900;1,14900;0,02300;0,0640939;;6,45;413,00;;;
;;414;19,57500;1,19500;0,023000;89,325;90,54;-65,0500;0,000;101,018;33,500;0,005;428,750;444,150;28,50;843,450;263,203;0,000;574,000;576,000;560,900;309,850;;;;;0,00;0,00;0,00;3,00;4,27;15,330;28,014;0,58;0,52;999998,00;999998,00;999998,00;999998,00;999998,00;999998,00;999998,00;999998,00;999998,00;999998,00;999998,00;999998,00;999998,00;999998,00;999998,00;;;;;;;;;;;;;;;;;379,0385;38,22366;220,3524;0,09922282;0,09922282;0,00451;3,40599;153,3141;19,946462;0,099366;24,214209;25,083943;0,0219;2,1851;6,02;601,23;0,00;0,34;28,80;;369,866;369,848;3,7926595;19,63200;1,15500;0,03500;0,0642975;;6,33;414,00;;;
;;415;19,57700;1,19100;0,026000;90,225;90,04;-65,1600;0,000;101,020;33,600;0,005;428,250;443,550;28,40;843,483;263,203;0,000;574,100;576,000;560,900;309,850;;;;;0,00;0,00;0,00;3,00;4,27;15,366;28,000;0,58;0,51;999998,00;999998,00;999998,00;999998,00;999998,00;999998,00;999998,00;999998,00;999998,00;999998,00;999998,00;999998,00;999998,00;999998,00;999998,00;;;;;;;;;;;;;;;;;384,8092;16,98572;102,3494;0,22668457;0,22668457;0,00100;1,50327;153,6989;20,058395;0,104996;24,321695;25,190630;0,0232;2,3187;6,04;603,55;0,00;0,34;29,11;;369,895;369,913;3,8504011;19,62500;1,15800;0,01500;0,0649146;;6,22;415,00;;;
;;416;19,58100;1,19000;0,022000;90,200;90,42;-65,4701;0,000;101,018;33,500;0,005;427,750;442,950;28,40;843,617;263,203;0,000;574,400;576,000;561,000;309,850;;;;;0,00;0,00;0,00;3,00;4,27;15,334;28,022;0,58;0,52;999998,00;999998,00;999998,00;999998,00;999998,00;999998,00;999998,00;999998,00;999998,00;999998,00;999998,00;999998,00;999998,00;999998,00;999998,00;;;;;;;;;;;;;;;;;383,8569;17,45599;101,0971;0,22003174;0,22003174;0,00224;1,54103;154,0828;20,067335;0,100759;24,304125;25,167766;0,0222;2,2231;6,06;605,77;0,00;0,34;29,06;;369,930;369,913;3,8408721;19,62800;1,15200;0,02200;0,0647244;;5,91;416,00;;;
;;417;19,58500;1,18800;0,011000;87,600;90,72;-65,5701;0,000;101,020;33,500;0,005;427,550;442,950;28,40;843,750;263,203;0,000;574,700;576,100;561,000;309,850;;;;;0,00;0,00;0,00;3,00;4,27;15,338;28,011;0,58;0,52;999998,00;999998,00;999998,00;999998,00;999998,00;999998,00;999998,00;999998,00;999998,00;999998,00;999998,00;999998,00;999998,00;999998,00;999998,00;;;;;;;;;;;;;;;;;374,2214;40,15878;227,4392;0,09324137;0,09324137;0,00011;3,52615;154,4570;19,780626;0,097450;23,945682;24,808186;0,0212;2,1194;6,08;607,89;0,00;0,33;28,25;;369,952;369,959;3,7444598;19,64600;1,13400;0,01000;0,0640085;;5,81;417,00;;;
;;418;19,58900;1,18300;0,007000;85,875;90,59;-65,6899;0,000;101,024;33,500;0,005;427,250;443,250;28,40;843,783;263,203;0,000;574,800;576,100;561,000;309,850;;;;;0,00;0,00;0,00;3,00;4,27;15,324;28,006;0,58;0,52;999998,00;999998,00;999998,00;999998,00;999998,00;999998,00;999998,00;999998,00;999998,00;999998,00;999998,00;999998,00;999998,00;999998,00;999998,00;;;;;;;;;;;;;;;;;365,2393;35,97640;209,9028;0,10158285;0,10158285;-0,00197;3,16437;154,8222;19,591774;0,098860;23,700424;24,587976;0,0213;2,1310;6,10;610,02;0,00;0,32;27,53;;369,951;369,959;3,6545846;19,66700;1,12000;-0,00200;0,0630671;;5,69;418,00;;;
;;419;19,58900;1,17100;0,000000;85,725;92,64;-65,7999;0,000;101,016;33,500;0,005;427,150;443,250;28,40;843,650;263,203;0,000;574,400;576,100;561,000;309,850;;;;;0,00;0,00;0,00;3,00;4,27;15,362;28,014;0,58;0,53;999998,00;999998,00;999998,00;999998,00;999998,00;999998,00;999998,00;999998,00;999998,00;999998,00;999998,00;999998,00;999998,00;999998,00;999998,00;;;;;;;;;;;;;;;;;359,9644;16,68575;76,3328;0,21586100;0,21586100;-0,00127;1,46580;155,1822;19,576948;0,076453;23,676945;24,569369;0,0165;1,6467;6,12;611,67;0,00;0,32;27,14;;369,934;369,945;3,6018034;19,68400;1,10400;0,00200;0,0621981;;5,58;419,00;;;
;;420;19,59400;1,16000;0,004000;86,325;92,62;-66,0900;0,000;101,020;33,500;0,005;426,850;443,050;28,40;843,483;263,203;0,000;574,000;576,000;561,000;309,850;;;;;0,00;0,00;0,00;3,00;4,28;15,349;27,974;0,58;0,53;999998,00;999998,00;999998,00;999998,00;999998,00;999998,00;999998,00;999998,00;999998,00;999998,00;999998,00;999998,00;999998,00;999998,00;999998,00;;;;;;;;;;;;;;;;;356,2621;17,53114;81,5056;0,20333862;0,20333862;-0,00093;1,54282;155,5385;19,652241;0,076638;23,751314;24,652734;0,0166;1,6563;6,14;613,32;0,00;0,31;26,87;;369,906;369,945;3,5647581;19,70100;1,09100;0,00400;0,0613170;;5,29;420,00;;;
;;421;19,60400;1,15100;0,005000;91,325;93,40;-66,1799;0,000;101,018;33,500;0,005;426,550;442,550;28,50;843,550;263,203;0,000;574,100;576,100;561,000;309,850;;;;;0,00;0,00;0,00;3,00;4,28;15,368;28,032;0,58;0,53;999998,00;999998,00;999998,00;999998,00;999998,00;999998,00;999998,00;999998,00;999998,00;999998,00;999998,00;999998,00;999998,00;999998,00;999998,00;;;;;;;;;;;;;;;;;360,9733;43,35867;182,1622;0,08330282;0,08330282;-0,00078;3,81169;155,8994;20,220473;0,068276;24,420892;25,336926;0,0152;1,5166;6,15;614,84;0,00;0,32;27,23;;369,879;369,900;3,6118992;19,72000;1,07400;0,00500;0,0603762;;5,20;421,00;;;
;;422;19,61800;1,14600;0,009000;90,225;90,97;-66,2899;0,000;101,018;33,500;0,005;426,150;442,350;28,40;843,017;263,196;0,000;572,600;576,100;560,900;309,850;;;;;0,00;0,00;0,00;3,00;4,28;15,324;28,022;0,58;0,52;999998,00;999998,00;999998,00;999998,00;999998,00;999998,00;999998,00;999998,00;999998,00;999998,00;999998,00;999998,00;999998,00;999998,00;999998,00;;;;;;;;;;;;;;;;;352,6181;31,13795;184,6664;0,11331177;0,11331177;0,00490;2,76759;156,2520;20,107757;0,094719;24,261989;25,184303;0,0209;2,0912;6,17;616,93;0,00;0,31;26,78;;369,848;369,900;3,5282965;19,73300;1,06700;0,03700;0,0593054;;5,09;422,00;;;
;;423;19,63000;1,14900;0,021000;91,425;92,72;-66,3999;0,000;101,022;33,500;0,005;425,850;441,850;28,50;843,083;263,203;0,000;572,700;576,200;560,900;309,850;;;;;0,00;0,00;0,00;3,00;4,28;15,355;28,016;0,58;0,53;999998,00;999998,00;999998,00;999998,00;999998,00;999998,00;999998,00;999998,00;999998,00;999998,00;999998,00;999998,00;999998,00;999998,00;999998,00;;;;;;;;;;;;;;;;;353,8049;42,45615;201,3505;0,08338420;0,08338420;0,00440;3,77230;156,6058;20,248162;0,075558;24,414201;25,331489;0,0168;1,6779;6,19;618,61;0,00;0,31;26,86;;369,808;369,841;3,5401716;19,73800;1,06300;0,03400;0,0590908;;4,98;423,00;;;
;;424;19,63600;1,15500;0,023000;88,025;92,79;-66,4900;0,000;101,020;33,500;0,005;425,350;441,150;28,50;842,983;263,196;0,000;572,500;576,100;560,900;309,850;;;;;0,00;0,00;0,00;3,00;4,28;15,330;28,027;0,58;0,53;999998,00;999998,00;999998,00;999998,00;999998,00;999998,00;999998,00;999998,00;999998,00;999998,00;999998,00;999998,00;999998,00;999998,00;999998,00;;;;;;;;;;;;;;;;;346,8819;17,13987;80,5038;0,20250448;0,20250448;0,00345;1,52053;156,9527;19,879765;0,074844;23,941863;24,831205;0,0163;1,6293;6,21;620,24;0,00;0,31;26,30;;369,762;369,841;3,4709006;19,74100;1,06000;0,02900;0,0590072;;4,89;424,00;;;
;;425;19,63900;1,15800;0,035000;88,600;92,32;-66,7799;0,000;101,020;33,500;0,005;424,750;440,350;28,40;843,217;263,203;0,000;573,100;576,200;560,900;309,850;;;;;0,00;0,00;0,00;3,00;4,28;15,330;28,030;0,58;0,53;999998,00;999998,00;999998,00;999998,00;999998,00;999998,00;999998,00;999998,00;999998,00;999998,00;999998,00;999998,00;999998,00;999998,00;999998,00;;;;;;;;;;;;;;;;;346,4414;15,64314;78,7779;0,22159831;0,22159831;0,00328;1,38399;157,2992;19,958670;0,079973;24,002986;24,884555;0,0175;1,7447;6,22;621,98;0,00;0,31;26,25;;369,708;369,748;3,4664929;19,74800;1,05200;0,02800;0,0586973;;4,60;425,00;;;
;;426;19,63200;1,15200;0,015000;93,350;91,27;-66,8999;0,000;101,020;33,500;0,005;424,550;439,950;28,40;843,517;263,203;0,000;574,000;576,200;560,900;309,850;;;;;0,00;0,00;0,00;3,00;4,28;15,347;28,040;0,58;0,52;999998,00;999998,00;999998,00;999998,00;999998,00;999998,00;999998,00;999998,00;999998,00;999998,00;999998,00;999998,00;999998,00;999998,00;999998,00;;;;;;;;;;;;;;;;;353,1835;32,59847;188,7110;0,10840861;0,10840861;0,00102;2,86984;157,6524;20,491520;0,091367;24,632205;25,525706;0,0205;2,0446;6,24;624,03;0,00;0,31;26,68;;369,661;369,748;3,5339544;19,76000;1,04000;0,01500;0,0582800;;4,48;426,00;;;
;;427;19,62500;1,13400;0,022000;86,050;91,69;-67,0200;0,000;101,028;33,500;0,005;423,950;439,350;28,40;843,583;263,203;0,000;574,200;576,200;560,900;309,850;;;;;0,00;0,00;0,00;3,00;4,28;15,372;28,022;0,58;0,53;999998,00;999998,00;999998,00;999998,00;999998,00;999998,00;999998,00;999998,00;999998,00;999998,00;999998,00;999998,00;999998,00;999998,00;999998,00;;;;;;;;;;;;;;;;;335,2013;37,94614;210,9724;0,08838908;0,08838908;-0,00128;3,34088;157,9876;19,687907;0,086800;23,632762;24,491222;0,0186;1,8636;6,26;625,89;0,00;0,30;25,27;;369,602;369,613;3,3540241;19,77700;1,02800;0,00200;0,0575650;;4,36;427,00;;;
;;428;19,62800;1,12000;0,010000;88,525;92,61;-67,1100;0,000;101,020;33,500;0,005;423,650;438,850;28,40;843,883;263,203;0,000;575,000;576,300;560,900;309,850;;;;;0,00;0,00;0,00;3,00;4,29;15,360;28,035;0,58;0,53;999998,00;999998,00;999998,00;999998,00;999998,00;999998,00;999998,00;999998,00;999998,00;999998,00;999998,00;999998,00;999998,00;999998,00;999998,00;;;;;;;;;;;;;;;;;335,7020;16,39230;81,6361;0,20491536;0,20491536;-0,00200;1,44277;158,3233;19,976105;0,076831;23,961736;24,821451;0,0167;1,6718;6,28;627,56;0,00;0,30;25,28;;369,522;369,613;3,3590342;19,79300;1,01500;-0,00200;0,0568145;;4,27;428,00;;;
;;429;19,64600;1,10400;-0,002000;87,800;91,66;-67,3999;0,000;101,020;33,500;0,005;423,150;438,150;28,40;843,817;263,203;0,000;574,800;576,300;560,900;309,850;;;;;0,00;0,00;0,00;3,00;4,29;15,372;28,014;0,58;0,53;999998,00;999998,00;999998,00;999998,00;999998,00;999998,00;999998,00;999998,00;999998,00;999998,00;999998,00;999998,00;999998,00;999998,00;999998,00;;;;;;;;;;;;;;;;;332,3573;16,62767;94,4058;0,20000203;0,20000203;-0,00094;1,45778;158,6556;19,905887;0,087163;23,849328;24,694749;0,0189;1,8870;6,30;629,45;0,00;0,29;25,04;;369,439;369,446;3,3255669;19,80000;1,00500;0,00400;0,0564452;;3,98;429,00;;;
;;430;19,66700;1,09100;0,002000;87,700;92,58;-67,4800;0,000;101,026;33,500;0,005;422,550;437,350;28,40;843,883;263,203;0,000;575,000;576,300;560,900;309,850;;;;;0,00;0,00;0,00;3,00;4,29;15,334;28,030;0,58;0,53;999998,00;999998,00;999998,00;999998,00;999998,00;999998,00;999998,00;999998,00;999998,00;999998,00;999998,00;999998,00;999998,00;999998,00;999998,00;;;;;;;;;;;;;;;;;329,2698;45,94689;232,6872;0,07170614;0,07170614;-0,00252;4,01983;158,9849;19,908667;0,077155;23,818837;24,653103;0,0167;1,6675;6,31;631,12;0,00;0,29;24,76;;369,349;369,446;3,2946740;19,81300;0,99400;-0,00500;0,0559091;;3,90;430,00;;;
;;431;19,68400;1,07400;0,004000;90,575;92,17;-67,5800;0,000;101,026;33,500;0,005;422,150;436,650;28,40;843,817;263,203;0,000;574,900;576,300;560,800;309,850;;;;;0,00;0,00;0,00;3,00;4,29;15,299;28,006;0,58;0,53;999998,00;999998,00;999998,00;999998,00;999998,00;999998,00;999998,00;999998,00;999998,00;999998,00;999998,00;999998,00;999998,00;999998,00;999998,00;;;;;;;;;;;;;;;;;331,0892;30,35694;163,9686;0,10913086;0,10913086;-0,00114;2,65428;159,3160;20,241944;0,081513;24,194647;25,025684;0,0179;1,7883;6,33;632,91;0,00;0,29;24,93;;369,259;369,271;3,3128789;19,82400;0,98300;0,00300;0,0552895;;3,80;431,00;;;
;;432;19,70100;1,06700;0,005000;89,450;90,65;-67,6899;0,000;101,030;33,400;0,005;421,650;436,050;28,40;843,850;263,203;0,000;574,900;576,400;560,800;309,850;;;;;0,00;0,00;0,00;3,00;4,29;15,339;28,035;0,58;0,52;999998,00;999998,00;999998,00;999998,00;999998,00;999998,00;999998,00;999998,00;999998,00;999998,00;999998,00;999998,00;999998,00;999998,00;999998,00;;;;;;;;;;;;;;;;;323,2876;40,41629;267,5203;0,08003743;0,08003743;0,00100;3,54864;159,6393;20,127765;0,098225;24,029677;24,850327;0,0214;2,1399;6,35;635,05;0,00;0,28;24,41;;369,161;369,271;3,2348158;19,84100;0,97000;0,01500;0,0542883;;3,69;432,00;;;
;;433;19,72000;1,06300;0,037000;91,850;92,28;-67,7700;0,000;101,026;33,400;0,005;421,150;435,050;28,40;843,950;263,203;0,000;575,200;576,400;560,800;309,850;;;;;0,00;0,00;0,00;3,00;4,29;15,357;28,054;0,58;0,53;999998,00;999998,00;999998,00;999998,00;999998,00;999998,00;999998,00;999998,00;999998,00;999998,00;999998,00;999998,00;999998,00;999998,00;999998,00;;;;;;;;;;;;;;;;;321,7113;17,31667;95,3623;0,18589274;0,18589274;0,00029;1,51388;159,9610;20,408102;0,080390;24,335467;25,138656;0,0177;1,7717;6,37;636,82;0,00;0,28;24,25;;369,053;369,073;3,2190436;19,86300;0,94900;0,01100;0,0532756;;3,61;433,00;;;
;;434;19,73300;1,06000;0,034000;89,850;91,00;-68,0400;0,000;101,026;33,400;0,005;420,550;434,450;28,40;844,817;263,203;0,000;577,800;576,400;560,800;309,850;;;;;0,00;0,00;0,00;3,00;4,29;15,368;28,030;0,58;0,52;999998,00;999998,00;999998,00;999998,00;999998,00;999998,00;999998,00;999998,00;999998,00;999998,00;999998,00;999998,00;999998,00;999998,00;999998,00;;;;;;;;;;;;;;;;;310,9705;14,99558;99,0992;0,20749919;0,20749919;0,00172;1,31554;160,2719;20,199084;0,094345;24,051910;24,846873;0,0206;2,0551;6,39;638,87;0,00;0,27;23,49;;368,932;369,073;3,1115713;19,88600;0,93100;0,01900;0,0520237;;3,34;434,00;;;
;;435;19,73800;1,05200;0,029000;88,550;92,27;-68,1500;0,000;101,018;33,400;0,005;420,050;433,550;28,40;844,783;263,203;0,000;577,800;576,400;560,700;309,850;;;;;0,00;0,00;0,00;3,00;4,30;15,330;28,022;0,58;0,53;999998,00;999998,00;999998,00;999998,00;999998,00;999998,00;999998,00;999998,00;999998,00;999998,00;999998,00;999998,00;999998,00;999998,00;999998,00;;;;;;;;;;;;;;;;;301,0122;34,76395;200,5745;0,08663940;0,08663940;0,00188;3,02687;160,5730;20,064356;0,080432;23,863079;24,630015;0,0174;1,7367;6,41;640,61;0,00;0,26;22,71;;368,787;368,807;3,0119282;19,91400;0,90200;0,02000;0,0506889;;3,23;435,00;;;
;;436;19,74100;1,04000;0,028000;89,775;90,08;-68,2400;0,000;101,020;33,500;0,005;419,450;432,650;28,40;844,517;263,196;0,000;576,900;576,500;560,700;309,850;;;;;0,00;0,00;0,00;3,00;4,30;15,326;28,048;0,58;0,52;999998,00;999998,00;999998,00;999998,00;999998,00;999998,00;999998,00;999998,00;999998,00;999998,00;999998,00;999998,00;999998,00;999998,00;999998,00;;;;;;;;;;;;;;;;;295,9161;40,39860;309,6659;0,07329305;0,07329305;0,00297;3,53351;160,8689;20,217109;0,104473;24,010407;24,766009;0,0227;2,2683;6,43;642,88;0,00;0,26;22,37;;368,626;368,807;2,9609366;19,93700;0,88500;0,02600;0,0494484;;3,14;436,00;;;
;;437;19,74800;1,02800;0,015000;91,000;91,28;-68,3300;0,000;101,020;33,400;0,005;418,750;431,550;28,40;843,850;263,203;0,000;574,900;576,500;560,700;309,850;;;;;0,00;0,00;0,00;3,00;4,30;15,334;28,032;0,58;0,53;999998,00;999998,00;999998,00;999998,00;999998,00;999998,00;999998,00;999998,00;999998,00;999998,00;999998,00;999998,00;999998,00;999998,00;999998,00;;;;;;;;;;;;;;;;;293,9738;14,95766;101,2728;0,19665527;0,19665527;0,00011;1,30321;161,1628;20,371580;0,091211;24,153486;24,891789;0,0199;1,9904;6,45;644,87;0,00;0,26;22,13;;368,457;368,481;2,9415021;19,95500;0,87000;0,01000;0,0487464;;3,05;437,00;;;
;;438;19,76000;1,01500;0,002000;91,125;91,83;-68,6000;0,000;101,020;33,500;0,005;418,050;430,450;28,40;843,983;263,196;0,000;575,400;576,500;560,600;309,950;;;;;0,00;0,00;0,00;3,00;4,30;15,389;28,032;0,58;0,53;999998,00;999998,00;999998,00;999998,00;999998,00;999998,00;999998,00;999998,00;999998,00;999998,00;999998,00;999998,00;999998,00;999998,00;999998,00;;;;;;;;;;;;;;;;;290,1995;15,76195;100,9304;0,18422445;0,18422445;-0,00079;1,37461;161,4530;20,402627;0,085244;24,149858;24,866180;0,0186;1,8583;6,47;646,73;0,00;0,25;21,83;;368,283;368,481;2,9037362;19,97000;0,85900;0,00500;0,0480434;;2,78;438,00;;;
;;439;19,77700;1,00500;-0,002000;91,725;91,16;-68,6700;0,000;101,028;33,500;0,005;417,150;428,650;28,40;843,850;263,203;0,000;575,000;576,500;560,600;309,950;;;;;0,00;0,00;0,00;3,00;4,30;15,353;28,030;0,58;0,53;999998,00;999998,00;999998,00;999998,00;999998,00;999998,00;999998,00;999998,00;999998,00;999998,00;999998,00;999998,00;999998,00;999998,00;999998,00;;;;;;;;;;;;;;;;;286,8737;49,90760;350,9945;0,05751546;0,05751546;-0,00260;4,33491;161,7399;20,491756;0,092535;24,203139;24,870372;0,0202;2,0176;6,49;648,74;0,00;0,25;21,52;;368,101;368,125;2,8704585;19,98800;0,84300;-0,00500;0,0472816;;2,71;439,00;;;
;;440;19,79300;0,99400;0,004000;90,700;90,41;-68,7500;0,000;101,028;33,500;0,005;416,350;427,750;28,50;843,883;263,203;0,000;575,200;576,500;560,500;309,850;;;;;0,00;0,00;0,00;3,00;4,30;15,374;28,032;0,58;0,52;999998,00;999998,00;999998,00;999998,00;999998,00;999998,00;999998,00;999998,00;999998,00;999998,00;999998,00;999998,00;999998,00;999998,00;999998,00;;;;;;;;;;;;;;;;;278,2816;31,83972;249,8865;0,08745321;0,08745321;0,00047;2,78057;162,0182;20,396507;0,100850;24,044438;24,702795;0,0219;2,1840;6,51;650,93;0,00;0,24;20,97;;367,907;368,125;2,7844856;20,00800;0,82700;0,01200;0,0460753;;2,63;440,00;;;
;;441;19,80000;0,98300;-0,005000;93,350;88,03;-68,8400;0,000;101,014;33,400;0,005;415,750;426,450;28,40;843,883;263,203;0,000;575,100;576,600;560,500;309,950;;;;;0,00;0,00;0,00;3,00;4,30;15,345;28,032;0,58;0,51;999998,00;999998,00;999998,00;999998,00;999998,00;999998,00;999998,00;999998,00;999998,00;999998,00;999998,00;999998,00;999998,00;999998,00;999998,00;;;;;;;;;;;;;;;;;276,3428;35,32411;357,3397;0,07827759;0,07827759;-0,00025;3,06880;162,2945;20,707252;0,127536;24,375582;25,002927;0,0280;2,7955;6,54;653,72;0,00;0,24;20,78;;367,702;367,733;2,7650865;20,03000;0,80600;0,00800;0,0450626;;2,54;441,00;;;
;;442;19,81300;0,97000;0,003000;88,825;87,16;-68,9099;0,000;101,018;33,400;0,005;414,750;424,950;28,50;844,050;263,196;0,000;575,600;576,600;560,500;309,950;;;;;0,00;0,00;0,00;3,00;4,30;15,355;28,027;0,58;0,50;999998,00;999998,00;999998,00;999998,00;999998,00;999998,00;999998,00;999998,00;999998,00;999998,00;999998,00;999998,00;999998,00;999998,00;999998,00;;;;;;;;;;;;;;;;;261,7501;32,05893;359,1167;0,08169556;0,08169556;0,00350;2,80729;162,5563;20,223478;0,137450;23,748846;24,332904;0,0293;2,9321;6,57;656,66;0,00;0,23;19,80;;367,478;367,733;2,6190720;20,05200;0,78900;0,02900;0,0436997;;2,47;442,00;;;
;;443;19,82400;0,94900;0,015000;96,475;88,04;-69,0100;0,000;101,018;33,400;0,005;413,850;423,450;28,40;844,317;263,203;0,000;576,300;576,700;560,500;309,950;;;;;0,00;0,00;0,00;3,00;4,31;15,362;28,032;0,58;0,51;999998,00;999998,00;999998,00;999998,00;999998,00;999998,00;999998,00;999998,00;999998,00;999998,00;999998,00;999998,00;999998,00;999998,00;999998,00;;;;;;;;;;;;;;;;;266,7851;25,61173;271,2086;0,10422770;0,10422770;0,00310;2,22753;162,8231;21,099266;0,127386;24,723535;25,297043;0,0283;2,8250;6,60;659,48;0,00;0,23;20,15;;367,245;367,299;2,6694512;20,07400;0,76700;0,02600;0,0426867;;2,37;443,00;;;
;;444;19,84100;0,93100;0,011000;93,125;89,15;-69,1300;0,000;101,020;33,400;0,005;412,850;421,850;28,40;844,217;263,196;0,000;576,000;576,700;560,500;309,950;;;;;0,00;0,00;0,00;3,00;4,31;15,326;28,038;0,58;0,51;999998,00;999998,00;999998,00;999998,00;999998,00;999998,00;999998,00;999998,00;999998,00;999998,00;999998,00;999998,00;999998,00;999998,00;999998,00;;;;;;;;;;;;;;;;;255,8656;13,96654;136,3236;0,18330892;0,18330892;0,00231;1,20948;163,0789;20,754795;0,114917;24,261129;24,790013;0,0250;2,4974;6,62;661,98;0,00;0,22;19,29;;367,007;367,299;2,5601912;20,09700;0,74600;0,02200;0,0416141;;2,25;444,00;;;
;;445;19,86300;0,90200;0,019000;92,400;89,84;-69,3500;0,000;101,020;33,400;0,005;411,950;420,350;28,40;844,183;263,203;0,000;575,900;576,800;560,400;309,950;;;;;0,00;0,00;0,00;3,00;4,31;15,332;28,051;0,58;0,52;999998,00;999998,00;999998,00;999998,00;999998,00;999998,00;999998,00;999998,00;999998,00;999998,00;999998,00;999998,00;999998,00;999998,00;999998,00;;;;;;;;;;;;;;;;;246,1089;15,55784;146,2382;0,15828451;0,15828451;0,00249;1,35272;163,3251;20,696417;0,107127;24,140149;24,632386;0,0231;2,3133;6,65;664,29;0,00;0,21;18,57;;366,746;366,801;2,4625657;20,12600;0,72400;0,02300;0,0401341;;2,03;445,00;;;
;;446;19,88600;0,88500;0,020000;92,275;89,08;-69,4299;0,000;101,016;33,400;0,005;411,150;419,250;28,50;844,383;263,203;0,000;576,500;576,800;560,400;309,950;;;;;0,00;0,00;0,00;3,00;4,31;15,368;28,035;0,58;0,51;999998,00;999998,00;999998,00;999998,00;999998,00;999998,00;999998,00;999998,00;999998,00;999998,00;999998,00;999998,00;999998,00;999998,00;999998,00;;;;;;;;;;;;;;;;;236,4180;34,18815;360,1739;0,06919352;0,06919352;0,00231;2,95797;163,5615;20,702525;0,115607;24,100379;24,575177;0,0249;2,4907;6,67;666,78;0,00;0,20;17,82;;366,465;366,801;2,3655984;20,15900;0,69400;0,02200;0,0385360;;1,95;446,00;;;
;;447;19,91400;0,87000;0,026000;94,600;88,56;-69,5100;0,000;101,020;33,400;0,005;410,150;417,450;28,40;844,517;263,196;0,000;576,900;576,800;560,400;309,950;;;;;0,00;0,00;0,00;3,00;4,31;15,360;28,038;0,58;0,51;999998,00;999998,00;999998,00;999998,00;999998,00;999998,00;999998,00;999998,00;999998,00;999998,00;999998,00;999998,00;999998,00;999998,00;999998,00;;;;;;;;;;;;;;;;;229,5443;30,96361;356,4806;0,07417806;0,07417806;0,00123;2,70188;163,7910;20,987256;0,121522;24,372419;24,806209;0,0264;2,6427;6,70;669,42;0,00;0,20;17,30;;366,166;366,224;2,2968202;20,19200;0,67200;0,01600;0,0369012;;1,87;447,00;;;
;;448;19,93700;0,85900;0,010000;95,100;88,82;-69,5800;0,000;101,020;33,400;0,005;409,050;415,650;28,40;844,517;263,196;0,000;576,900;576,900;560,300;309,950;;;;;0,00;0,00;0,00;3,00;4,31;15,364;28,046;0,57;0,51;999998,00;999998,00;999998,00;999998,00;999998,00;999998,00;999998,00;999998,00;999998,00;999998,00;999998,00;999998,00;999998,00;999998,00;999998,00;;;;;;;;;;;;;;;;;222,4745;30,00995;347,7010;0,07417806;0,07417806;-0,00174;2,59961;164,0135;21,070920;0,118570;24,403952;24,797709;0,0258;2,5776;6,72;672,00;0,00;0,19;16,67;;365,853;366,224;2,2260799;20,22200;0,64600;0,00000;0,0356166;;1,80;448,00;;;
;;449;19,95500;0,84300;0,005000;93,175;90,54;-69,6600;0,000;101,020;33,400;0,005;407,850;413,850;28,40;844,683;263,196;0,000;577,500;576,800;560,300;309,950;;;;;0,00;0,00;0,00;3,00;4,31;15,334;28,072;0,57;0,52;999998,00;999998,00;999998,00;999998,00;999998,00;999998,00;999998,00;999998,00;999998,00;999998,00;999998,00;999998,00;999998,00;999998,00;999998,00;;;;;;;;;;;;;;;;;213,0128;26,63350;266,7042;0,08002726;0,08002726;-0,00099;2,32068;164,2265;20,887233;0,099414;24,120241;24,475081;0,0213;2,1331;6,75;674,14;0,00;0,19;16,00;;365,523;365,578;2,1314063;20,24500;0,62900;0,00400;0,0343977;;1,72;449,00;;;
;;450;19,97000;0,82700;-0,005000;93,650;91,43;-69,7400;0,000;101,022;33,400;0,005;406,750;412,050;28,40;844,483;263,196;0,000;576,800;576,900;560,300;309,950;;;;;0,00;0,00;0,00;3,00;4,31;15,374;28,051;0,57;0,52;999998,00;999998,00;999998,00;999998,00;999998,00;999998,00;999998,00;999998,00;999998,00;999998,00;999998,00;999998,00;999998,00;999998,00;999998,00;;;;;;;;;;;;;;;;;208,0699;24,26939;224,1585;0,08578491;0,08578491;-0,00062;2,12098;164,4346;20,968702;0,089609;24,149013;24,463677;0,0192;1,9218;6,76;676,06;0,00;0,18;15,64;;365,179;365,578;2,0819473;20,26300;0,61500;0,00600;0,0334658;;1,64;450,00;;;
;;451;19,98800;0,80600;0,012000;92,775;90,80;-69,8300;0,000;101,020;33,400;0,005;405,650;410,350;28,40;844,617;263,196;0,000;577,200;576,900;560,300;309,950;;;;;0,00;0,00;0,00;3,00;4,32;15,339;28,048;0,57;0,52;999998,00;999998,00;999998,00;999998,00;999998,00;999998,00;999998,00;999998,00;999998,00;999998,00;999998,00;999998,00;999998,00;999998,00;999998,00;;;;;;;;;;;;;;;;;203,7580;23,76645;239,7901;0,08578491;0,08578491;-0,00044;2,08780;164,6383;20,898792;0,096576;24,003409;24,281520;0,0206;2,0558;6,79;678,11;0,00;0,18;15,33;;364,826;364,881;2,0388024;20,27400;0,60800;0,00700;0,0328800;;1,55;451,00;;;
