Repository: FireDynamics/BESKID_ExperimentalData

# Cone Calorimeter Experiments

Experiments have been conducted, with sample in horizontal orientation. Samples were wrapped in aluminium foil. No retainer frame or grid have been used.

Different types of insulation material have been used below the PMMA samples: CaSiO3 and Al2O3. The goal was to an insulation material that has a more reproducible behaviour compared to the common fiber blankets. The CaSiO3 block below the sample was manufactured from the same boards used as backing of the large scale experiments. However, it was found that these boards contain a lot of moisture making the mass loss measurements unreliable.

File: Materials/PMMA/DE_6mm/Cone/Al2O3/02072026_PMMA_DE_6mm_q25_Al2O3_R3.csv (part 7 of 9)
General information;;time (s);O2;CO2;CO;Pdiff;Light;Mass;Methane;AmbP;AmbH;HFM;TC stack;TC smoke;TC amb.;TC cone;T PK;Soot;TC cone1;TC cone2;TC cone3;TC aux;CH4;CO;CO2;Ethene;H2O;n.u.;n.u.;UOX Bin;n.u.;UOX Hum.;UOX Temp;n.u.;TEext1;TEext2;TEext3;TEext4;TEext5;TEext6;TEext7;TEext8;TEext9;TEext10;TEext11;TEext12;TEext13;TEext14;TEext15;n.u.;n.u.;n.u.;n.u.;n.u.;n.u.;n.u.;n.u.;n.u.;n.u.;n.u.;n.u.;n.u.;n.u.;n.u.;n.u.;n.u.;HRR/a;EHC;SEA;MLR;MLR/a;COY;CO2Y/sh;THR/a;MFR;K;Vstack;Vsmoke;SPR;RSR;TSP;TSR;COP;CO2P;O2C;TOC;ARHE;Mass;HRR;O2/sh;CO2/sh;CO/sh;phi;FU27;FU28;FU29;FU30;FU31;
;;;%;%;%;Pa;-;g;g/s;Pa;%;kW/m²;°C;°C;°C;°C;°C;g/min;°C;°C;°C;°C;ppm;ppm;%;ppm;ppm;no;no;;no;%;°C;no;°C;°C;°C;°C;°C;°C;°C;°C;°C;°C;°C;°C;°C;°C;°C;no;no;no;no;no;no;no;no;no;no;no;no;no;no;no;no;no;kW/m²;MJ/kg;m²/kg;g/s;g/(s*m²);[kg/kg];[kg/kg];MJ/m²;g/s;1/m;l/s;l/s;m²/s;(m²/s)/m²;m²;m²;g/s;g/s;g/s;g;kW/m²;g;kW;[%];[%];%;;;;;;;
;;387;19,16700;1,51300;0,029000;85,725;91,39;-60,5400;0,000;101,076;31,900;0,000;446,850;468,650;28,80;843,683;263,190;0,000;574,800;577,200;559,600;314,150;;;;;0,00;0,00;0,00;3,00;5,47;15,053;28,644;0,60;0,54;999998,00;999998,00;999998,00;999998,00;999998,00;999998,00;999998,00;999998,00;999998,00;999998,00;999998,00;999998,00;999998,00;999998,00;999998,00;;;;;;;;;;;;;;;;;439,2999;39,42151;179,4612;0,11159261;0,11159261;0,00209;3,46372;143,9723;19,140545;0,089889;24,216777;25,398215;0,0200;1,9999;5,48;546,88;0,00;0,39;33,24;;371,454;371,886;4,3991492;19,37600;1,36500;0,02100;0,0777278;;11,15;387,00;;;
;;388;19,18500;1,48600;0,018000;84,350;90,77;-60,6799;0,000;101,084;31,900;0,000;446,050;467,550;28,80;843,617;263,196;0,000;574,600;577,100;559,700;314,150;;;;;0,00;0,00;0,00;3,00;5,47;15,061;28,663;0,60;0,54;999998,00;999998,00;999998,00;999998,00;999998,00;999998,00;999998,00;999998,00;999998,00;999998,00;999998,00;999998,00;999998,00;999998,00;999998,00;;;;;;;;;;;;;;;;;430,7256;36,21569;179,1490;0,11909993;0,11909993;0,00158;3,18551;144,4030;19,003440;0,096687;24,000264;25,157098;0,0213;2,1307;5,50;549,01;0,00;0,38;32,58;;371,618;371,886;4,3132866;19,39600;1,35000;0,01800;0,0767525;;11,01;388,00;;;
;;389;19,19800;1,45000;0,029000;82,475;90,62;-60,8099;0,000;101,072;31,900;0,000;445,450;466,850;28,80;843,650;263,196;0,000;574,700;577,100;559,700;314,150;;;;;0,00;0,00;0,00;3,00;5,47;15,046;28,655;0,60;0,54;999998,00;999998,00;999998,00;999998,00;999998,00;999998,00;999998,00;999998,00;999998,00;999998,00;999998,00;999998,00;999998,00;999998,00;999998,00;;;;;;;;;;;;;;;;;422,5226;16,80762;85,1416;0,25173950;0,25173950;-0,00060;1,47867;144,8255;18,803691;0,098305;23,716050;24,855399;0,0214;2,1404;5,52;551,15;0,00;0,37;31,90;;371,759;372,189;4,2311417;19,41200;1,33900;0,00500;0,0760842;;10,88;389,00;;;
;;390;19,22700;1,43200;0,001000;87,175;92,47;-61,1500;0,000;101,076;31,800;0,000;445,050;466,050;28,80;843,617;263,196;0,000;574,600;577,100;559,700;314,150;;;;;0,00;0,00;0,00;3,00;5,47;15,030;28,657;0,60;0,55;999998,00;999998,00;999998,00;999998,00;999998,00;999998,00;999998,00;999998,00;999998,00;999998,00;999998,00;999998,00;999998,00;999998,00;999998,00;;;;;;;;;;;;;;;;;433,0433;17,23309;69,5491;0,25163778;0,25163778;-0,00061;1,51916;145,2586;19,340737;0,078175;24,371490;25,521476;0,0175;1,7477;5,54;552,90;0,00;0,38;32,71;;371,903;372,189;4,3364957;19,41700;1,33700;0,00500;0,0758113;;10,54;390,00;;;
;;391;19,26900;1,42200;0,001000;87,225;92,20;-61,2799;0,000;101,076;31,800;0,000;444,450;465,350;28,80;843,683;263,196;0,000;574,800;577,100;559,700;314,150;;;;;0,00;0,00;0,00;3,00;5,47;15,046;28,665;0,60;0,55;999998,00;999998,00;999998,00;999998,00;999998,00;999998,00;999998,00;999998,00;999998,00;999998,00;999998,00;999998,00;999998,00;999998,00;999998,00;;;;;;;;;;;;;;;;;432,5816;36,09735;151,2075;0,12000529;0,12000529;0,00007;3,17375;145,6911;19,359337;0,081098;24,362040;25,507650;0,0181;1,8120;5,55;554,71;0,00;0,38;32,67;;372,058;372,472;4,3318726;19,42000;1,33100;0,00900;0,0756568;;10,41;391,00;;;
;;392;19,29800;1,41800;0,005000;86,375;91,11;-61,4200;0,000;101,080;31,800;0,000;443,850;464,350;28,80;843,650;263,196;0,000;574,700;577,000;559,800;314,150;;;;;0,00;0,00;0,00;3,00;5,47;15,046;28,652;0,60;0,55;999998,00;999998,00;999998,00;999998,00;999998,00;999998,00;999998,00;999998,00;999998,00;999998,00;999998,00;999998,00;999998,00;999998,00;999998,00;;;;;;;;;;;;;;;;;428,8850;39,61728;190,6470;0,10840861;0,10840861;0,00109;3,49028;146,1200;19,277795;0,092960;24,226677;25,345629;0,0207;2,0639;5,58;556,78;0,00;0,38;32,43;;372,208;372,472;4,2948539;19,42500;1,32800;0,01500;0,0753255;;10,27;392,00;;;
;;393;19,31300;1,40400;0,012000;81,950;91,15;-61,5300;0,000;101,076;31,900;0,000;443,150;463,650;28,80;843,550;263,196;0,000;574,400;577,000;559,800;314,150;;;;;0,00;0,00;0,00;3,00;5,47;15,025;28,663;0,60;0,55;999998,00;999998,00;999998,00;999998,00;999998,00;999998,00;999998,00;999998,00;999998,00;999998,00;999998,00;999998,00;999998,00;999998,00;999998,00;;;;;;;;;;;;;;;;;418,8043;18,23270;87,0474;0,23002116;0,23002116;0,00007;1,60979;146,5388;18,792326;0,092525;23,579336;24,670110;0,0200;1,9995;5,60;558,78;0,00;0,37;31,65;;372,340;372,743;4,1939065;19,42300;1,33300;0,00900;0,0754557;;10,16;393,00;;;
;;394;19,31900;1,39300;0,026000;86,200;90,70;-61,8501;0,000;101,076;31,900;0,000;442,750;463,250;28,80;843,450;263,196;0,000;574,000;577,000;559,900;314,150;;;;;0,00;0,00;0,00;3,00;5,48;15,040;28,657;0,61;0,55;999998,00;999998,00;999998,00;999998,00;999998,00;999998,00;999998,00;999998,00;999998,00;999998,00;999998,00;999998,00;999998,00;999998,00;999998,00;;;;;;;;;;;;;;;;;430,3298;18,66513;93,6168;0,23087565;0,23087565;0,00194;1,64563;146,9692;19,282164;0,097424;24,172113;25,291319;0,0216;2,1584;5,62;560,93;0,00;0,38;32,56;;372,472;372,743;4,3093229;19,41900;1,33300;0,02000;0,0755644;;9,84;394,00;;;
;;395;19,32900;1,38900;0,036000;87,750;90,19;-61,9601;0,000;101,080;31,900;0,000;442,150;462,050;28,80;843,383;263,196;0,000;573,700;577,000;560,000;314,150;;;;;0,00;0,00;0,00;3,00;5,48;15,042;28,673;0,61;0,54;999998,00;999998,00;999998,00;999998,00;999998,00;999998,00;999998,00;999998,00;999998,00;999998,00;999998,00;999998,00;999998,00;999998,00;999998,00;;;;;;;;;;;;;;;;;432,0294;42,24243;224,8272;0,10241699;0,10241699;0,00282;3,70471;147,4012;19,467948;0,103066;24,371939;25,468855;0,0230;2,2994;5,64;563,23;0,00;0,38;32,68;;372,621;373,010;4,3263424;19,42800;1,31900;0,02500;0,0751360;;9,73;395,00;;;
;;396;19,34700;1,38100;0,030000;86,225;89,49;-62,0900;0,000;101,078;31,900;0,000;441,650;461,550;28,80;843,383;263,196;0,000;573,700;577,000;560,000;314,150;;;;;0,00;0,00;0,00;3,00;5,48;15,059;28,665;0,61;0,54;999998,00;999998,00;999998,00;999998,00;999998,00;999998,00;999998,00;999998,00;999998,00;999998,00;999998,00;999998,00;999998,00;999998,00;999998,00;;;;;;;;;;;;;;;;;421,3724;37,52880;218,3544;0,11243693;0,11243693;0,00331;3,30232;147,8226;19,308962;0,110917;24,145568;25,233526;0,0246;2,4517;5,66;565,69;0,00;0,37;31,91;;372,757;373,010;4,2196234;19,45200;1,30200;0,02800;0,0738766;;9,60;396,00;;;
;;397;19,35500;1,36500;0,036000;85,875;89,32;-62,2200;0,000;101,076;31,800;0,000;441,350;461,350;28,80;843,283;263,196;0,000;573,300;577,000;560,100;314,150;;;;;0,00;0,00;0,00;3,00;5,48;15,095;28,641;0,61;0,54;999998,00;999998,00;999998,00;999998,00;999998,00;999998,00;999998,00;999998,00;999998,00;999998,00;999998,00;999998,00;999998,00;999998,00;999998,00;;;;;;;;;;;;;;;;;415,8177;15,61464;93,4622;0,26667277;0,26667277;0,00126;1,37783;148,2384;19,276281;0,112841;24,088327;25,179902;0,0249;2,4889;5,69;568,17;0,00;0,37;31,45;;372,873;373,266;4,1639985;19,47100;1,29100;0,01600;0,0730188;;9,47;397,00;;;
;;398;19,36100;1,35000;0,021000;85,550;91,41;-62,5800;0,000;101,078;31,800;0,000;440,850;460,650;28,80;843,183;263,196;0,000;573,000;577,000;560,100;314,150;;;;;0,00;0,00;0,00;3,00;5,48;15,017;28,663;0,61;0,55;999998,00;999998,00;999998,00;999998,00;999998,00;999998,00;999998,00;999998,00;999998,00;999998,00;999998,00;999998,00;999998,00;999998,00;999998,00;;;;;;;;;;;;;;;;;416,1375;16,95301;80,2984;0,24580892;0,24580892;0,00126;1,49518;148,6545;19,250677;0,089617;24,029079;25,108303;0,0197;1,9710;5,71;570,15;0,00;0,37;31,47;;372,981;373,266;4,1672010;19,46800;1,29300;0,01600;0,0731733;;9,11;398,00;;;
;;399;19,37600;1,33900;0,018000;84,900;91,81;-62,6799;0,000;101,076;31,800;0,000;440,450;460,050;28,80;843,283;263,196;0,000;573,300;576,900;560,200;314,150;;;;;0,00;0,00;0,00;3,00;5,48;15,025;28,663;0,61;0,56;999998,00;999998,00;999998,00;999998,00;999998,00;999998,00;999998,00;999998,00;999998,00;999998,00;999998,00;999998,00;999998,00;999998,00;999998,00;;;;;;;;;;;;;;;;;417,7392;42,90789;191,8178;0,09749349;0,09749349;-0,00213;3,77219;149,0723;19,186112;0,085305;23,926759;24,991497;0,0187;1,8675;5,73;572,01;0,00;0,37;31,49;;373,091;373,484;4,1832399;19,46200;1,29800;-0,00400;0,0737045;;9,01;399,00;;;
;;400;19,39600;1,33700;0,005000;89,025;90,23;-62,8199;0,000;101,080;31,800;0,000;439,750;458,850;28,80;843,317;263,196;0,000;573,300;577,000;560,200;314,150;;;;;0,00;0,00;0,00;3,00;5,48;15,021;28,652;0,61;0,55;999998,00;999998,00;999998,00;999998,00;999998,00;999998,00;999998,00;999998,00;999998,00;999998,00;999998,00;999998,00;999998,00;999998,00;999998,00;;;;;;;;;;;;;;;;;429,2115;31,83085;170,3723;0,13503011;0,13503011;-0,00115;2,80898;149,5015;19,662308;0,102667;24,481647;25,544977;0,0230;2,2973;5,75;574,31;0,00;0,38;32,40;;373,217;373,484;4,2981236;19,45600;1,30600;0,00200;0,0738965;;8,87;400,00;;;
;;401;19,41200;1,33100;0,005000;87,825;89,46;-62,9700;0,000;101,088;31,800;0,000;439,150;458,050;28,80;843,350;263,196;0,000;573,400;577,000;560,200;314,150;;;;;0,00;0,00;0,00;3,00;5,48;15,040;28,663;0,61;0,54;999998,00;999998,00;999998,00;999998,00;999998,00;999998,00;999998,00;999998,00;999998,00;999998,00;999998,00;999998,00;999998,00;999998,00;999998,00;;;;;;;;;;;;;;;;;429,5360;17,44039;100,2628;0,24663289;0,24663289;0,00110;1,53946;149,9310;19,542678;0,111224;24,299494;25,345288;0,0247;2,4694;5,78;576,78;0,00;0,38;32,49;;373,357;373,735;4,3013735;19,44300;1,31500;0,01500;0,0744102;;8,72;401,00;;;
;;402;19,41700;1,32800;0,009000;82,750;88,61;-63,2799;0,000;101,088;31,800;0,000;438,750;457,550;28,80;843,450;263,196;0,000;573,600;577,000;560,300;314,150;;;;;0,00;0,00;0,00;3,00;5,49;15,023;28,639;0,61;0,54;999998,00;999998,00;999998,00;999998,00;999998,00;999998,00;999998,00;999998,00;999998,00;999998,00;999998,00;999998,00;999998,00;999998,00;999998,00;;;;;;;;;;;;;;;;;416,0596;18,24473;114,0627;0,22836304;0,22836304;0,00023;1,59679;150,3471;18,978281;0,120775;23,576225;24,586442;0,0260;2,6011;5,80;579,38;0,00;0,36;31,40;;373,480;373,735;4,1664212;19,45000;1,30100;0,01000;0,0742172;;8,41;402,00;;;
;;403;19,42000;1,33300;0,015000;87,625;90,82;-63,4000;0,000;101,080;31,800;0,000;438,250;456,850;28,80;843,550;263,196;0,000;573,900;577,000;560,300;314,150;;;;;0,00;0,00;0,00;3,00;5,49;15,059;28,655;0,61;0,55;999998,00;999998,00;999998,00;999998,00;999998,00;999998,00;999998,00;999998,00;999998,00;999998,00;999998,00;999998,00;999998,00;999998,00;999998,00;;;;;;;;;;;;;;;;;419,2581;40,60251;206,1577;0,10340373;0,10340373;0,00283;3,54126;150,7663;19,540447;0,096146;24,246926;25,276002;0,0213;2,1288;5,82;581,51;0,00;0,37;31,68;;373,590;373,986;4,1984509;19,48000;1,27000;0,02500;0,0726254;;8,29;403,00;;;
;;404;19,42500;1,33300;0,009000;84,950;90,56;-63,5200;0,000;101,090;31,800;0,000;438,050;456,950;28,80;843,450;263,196;0,000;573,600;577,000;560,300;314,150;;;;;0,00;0,00;0,00;3,00;5,49;15,067;28,652;0,61;0,55;999998,00;999998,00;999998,00;999998,00;999998,00;999998,00;999998,00;999998,00;999998,00;999998,00;999998,00;999998,00;999998,00;999998,00;999998,00;;;;;;;;;;;;;;;;;404,5221;37,68507;201,1397;0,10749308;0,10749308;0,00363;3,31381;151,1708;19,244263;0,098995;23,868506;24,898331;0,0216;2,1591;5,84;583,67;0,00;0,36;30,63;;373,685;373,986;4,0508845;19,50700;1,25500;0,03000;0,0711407;;8,17;404,00;;;
;;405;19,42300;1,31900;0,020000;86,600;89,71;-63,6500;0,000;101,082;31,800;0,000;437,850;456,650;28,80;844,317;263,196;0,000;576,100;577,100;560,300;314,150;;;;;0,00;0,00;0,00;3,00;5,49;15,055;28,676;0,61;0,54;999998,00;999998,00;999998,00;999998,00;999998,00;999998,00;999998,00;999998,00;999998,00;999998,00;999998,00;999998,00;999998,00;999998,00;999998,00;;;;;;;;;;;;;;;;;407,9887;15,97068;93,4418;0,25581868;0,25581868;0,00281;1,41552;151,5788;19,434694;0,108447;24,093690;25,128203;0,0239;2,3871;5,87;586,06;0,00;0,36;30,91;;373,765;374,182;4,0855985;19,50800;1,26300;0,02500;0,0710462;;8,04;405,00;;;
;;406;19,41900;1,30200;0,025000;90,225;87,33;-63,9900;0,000;101,082;31,800;0,000;437,050;455,050;28,80;845,017;263,196;0,000;578,200;577,100;560,300;314,150;;;;;0,00;0,00;0,00;3,00;5,49;15,097;28,687;0,61;0,53;999998,00;999998,00;999998,00;999998,00;999998,00;999998,00;999998,00;999998,00;999998,00;999998,00;999998,00;999998,00;999998,00;999998,00;999998,00;;;;;;;;;;;;;;;;;421,4644;18,02643;129,6843;0,23413086;0,23413086;0,00375;1,59698;152,0003;19,855431;0,135304;24,570314;25,582248;0,0304;3,0321;5,90;589,09;0,00;0,37;31,95;;373,866;374,182;4,2205441;19,49100;1,27600;0,03000;0,0718440;;7,70;406,00;;;
;;407;19,42800;1,29100;0,028000;88,675;86,81;-64,0900;0,000;101,082;31,800;0,000;435,950;453,150;28,80;845,717;263,196;0,000;580,200;577,100;560,400;314,150;;;;;0,00;0,00;0,00;3,00;5,49;15,051;28,665;0,61;0,53;999998,00;999998,00;999998,00;999998,00;999998,00;999998,00;999998,00;999998,00;999998,00;999998,00;999998,00;999998,00;999998,00;999998,00;999998,00;;;;;;;;;;;;;;;;;423,3669;41,70612;308,3291;0,10165405;0,10165405;0,00233;3,68070;152,4237;19,708959;0,141299;24,327677;25,287503;0,0313;3,1299;5,93;592,22;0,00;0,37;32,04;;373,985;374,386;4,2395960;19,47600;1,28600;0,02200;0,0727105;;7,60;407,00;;;
;;408;19,45200;1,29300;0,016000;87,800;88,50;-64,2300;0,000;101,090;31,800;0,000;435,150;451,950;28,80;845,883;263,196;0,000;580,700;577,100;560,400;314,150;;;;;0,00;0,00;0,00;3,00;5,49;15,055;28,679;0,61;0,54;999998,00;999998,00;999998,00;999998,00;999998,00;999998,00;999998,00;999998,00;999998,00;999998,00;999998,00;999998,00;999998,00;999998,00;999998,00;;;;;;;;;;;;;;;;;423,7801;36,60723;231,8450;0,11592611;0,11592611;0,00232;3,22490;152,8474;19,629498;0,121979;24,185132;25,118857;0,0269;2,6839;5,96;594,90;0,00;0,37;32,07;;374,107;374,386;4,2437341;19,46900;1,29000;0,02200;0,0730789;;7,46;408,00;;;
;;409;19,47100;1,29800;0,016000;82,450;89,02;-64,3501;0,000;101,084;31,800;0,000;434,850;452,150;28,80;845,783;263,196;0,000;580,400;577,100;560,400;314,150;;;;;0,00;0,00;0,00;3,00;5,49;15,061;28,697;0,61;0,54;999998,00;999998,00;999998,00;999998,00;999998,00;999998,00;999998,00;999998,00;999998,00;999998,00;999998,00;999998,00;999998,00;999998,00;999998,00;;;;;;;;;;;;;;;;;411,0017;17,09179;103,0859;0,24080404;0,24080404;0,00124;1,50256;153,2585;19,028609;0,116166;23,428624;24,360704;0,0248;2,4789;5,98;597,38;0,00;0,36;31,06;;374,213;374,595;4,1157714;19,47000;1,28800;0,01600;0,0731132;;7,34;409,00;;;
;;410;19,46800;1,30600;-0,004000;86,650;88,43;-64,6799;0,000;101,090;31,800;0,000;434,550;451,650;28,80;846,250;263,196;0,000;581,900;577,100;560,300;314,150;;;;;0,00;0,00;0,00;3,00;5,50;15,017;28,679;0,61;0,54;999998,00;999998,00;999998,00;999998,00;999998,00;999998,00;999998,00;999998,00;999998,00;999998,00;999998,00;999998,00;999998,00;999998,00;999998,00;;;;;;;;;;;;;;;;;419,9804;17,41148;111,2917;0,24154663;0,24154663;-0,00028;1,52502;153,6784;19,513980;0,122806;24,009652;24,954458;0,0269;2,6845;6,01;600,06;0,00;0,37;31,68;;374,313;374,595;4,2056837;19,47800;1,27900;0,00700;0,0728493;;7,01;410,00;;;
;;411;19,46200;1,31500;0,002000;85,825;88,99;-64,7999;0,000;101,092;31,800;0,000;434,350;451,650;28,80;845,783;263,196;0,000;580,500;577,100;560,300;314,150;;;;;0,00;0,00;0,00;3,00;5,50;15,063;28,676;0,61;0,54;999998,00;999998,00;999998,00;999998,00;999998,00;999998,00;999998,00;999998,00;999998,00;999998,00;999998,00;999998,00;999998,00;999998,00;999998,00;;;;;;;;;;;;;;;;;414,2821;38,26478;234,0192;0,10841878;0,10841878;0,00093;3,35201;154,0927;19,425331;0,116437;23,889581;24,841094;0,0254;2,5337;6,03;602,60;0,00;0,36;31,28;;374,417;374,780;4,1486211;19,49000;1,26800;0,01400;0,0721845;;6,89;411,00;;;
;;412;19,45600;1,30100;0,015000;86,925;89,29;-64,9301;0,000;101,084;31,800;0,000;434,150;451,750;28,80;847,217;263,196;0,000;584,900;577,000;560,300;314,150;;;;;0,00;0,00;0,00;3,00;5,50;15,055;28,673;0,61;0,54;999998,00;999998,00;999998,00;999998,00;999998,00;999998,00;999998,00;999998,00;999998,00;999998,00;999998,00;999998,00;999998,00;999998,00;999998,00;;;;;;;;;;;;;;;;;412,2494;37,50694;225,4943;0,11006673;0,11006673;0,00093;3,28291;154,5050;19,553922;0,113126;24,036651;25,011073;0,0248;2,4785;6,06;605,08;0,00;0,36;31,12;;374,512;374,780;4,1282660;19,50700;1,25300;0,01400;0,0713517;;6,76;412,00;;;
;;413;19,44300;1,27000;0,010000;86,125;90,37;-65,0500;0,000;101,084;31,800;0,000;433,950;451,450;28,80;847,783;263,196;0,000;586,600;577,000;560,300;314,150;;;;;0,00;0,00;0,00;3,00;5,50;15,040;28,684;0,61;0,55;999998,00;999998,00;999998,00;999998,00;999998,00;999998,00;999998,00;999998,00;999998,00;999998,00;999998,00;999998,00;999998,00;999998,00;999998,00;;;;;;;;;;;;;;;;;403,9166;17,52025;95,6410;0,23086548;0,23086548;-0,00113;1,52990;154,9089;19,468218;0,101151;23,920275;24,884913;0,0221;2,2049;6,08;607,28;0,00;0,35;30,43;;374,593;374,946;4,0448204;19,53300;1,23100;0,00200;0,0702079;;6,64;413,00;;;
;;414;19,45000;1,25500;0,025000;87,825;91,82;-65,3601;0,000;101,088;31,800;0,000;433,550;451,250;28,80;847,650;263,196;0,000;586,300;576,900;560,300;314,150;;;;;0,00;0,00;0,00;3,00;5,50;15,074;28,647;0,61;0,56;999998,00;999998,00;999998,00;999998,00;999998,00;999998,00;999998,00;999998,00;999998,00;999998,00;999998,00;999998,00;999998,00;999998,00;999998,00;;;;;;;;;;;;;;;;;400,0478;17,87462;83,7330;0,22412109;0,22412109;0,00371;1,56394;155,3089;19,668486;0,085133;24,144064;25,129764;0,0188;1,8740;6,10;609,16;0,00;0,35;30,26;;374,659;374,946;4,0060788;19,55500;1,21000;0,03000;0,0688198;;6,33;414,00;;;
;;415;19,48000;1,26300;0,030000;86,500;91,14;-65,4700;0,000;101,088;31,800;0,000;433,450;451,250;28,80;847,050;263,196;0,000;584,600;576,800;560,300;314,150;;;;;0,00;0,00;0,00;3,00;5,50;15,063;28,668;0,61;0,55;999998,00;999998,00;999998,00;999998,00;999998,00;999998,00;999998,00;999998,00;999998,00;999998,00;999998,00;999998,00;999998,00;999998,00;999998,00;;;;;;;;;;;;;;;;;390,6532;37,58457;194,6809;0,10408529;0,10408529;0,00214;3,27930;155,6996;19,521806;0,092615;23,958480;24,942356;0,0203;2,0235;6,12;611,18;0,00;0,34;29,50;;374,709;375,054;3,9120008;19,58000;1,18800;0,02100;0,0677000;;6,22;415,00;;;
;;416;19,50700;1,27600;0,025000;86,175;92,84;-65,6000;0,000;101,088;31,800;0,000;432,950;450,450;28,80;846,283;263,196;0,000;582,500;576,700;560,200;314,150;;;;;0,00;0,00;0,00;3,00;5,50;15,048;28,692;0,61;0,56;999998,00;999998,00;999998,00;999998,00;999998,00;999998,00;999998,00;999998,00;999998,00;999998,00;999998,00;999998,00;999998,00;999998,00;999998,00;;;;;;;;;;;;;;;;;382,2477;34,27681;144,8153;0,11167399;0,11167399;0,00351;3,00705;156,0818;19,496345;0,074143;23,899633;24,865665;0,0162;1,6149;6,14;612,79;0,00;0,34;28,92;;374,737;375,054;3,8278286;19,60500;1,17100;0,02900;0,0663210;;6,09;416,00;;;
;;417;19,50800;1,28600;0,030000;84,225;92,89;-65,7200;0,000;101,090;31,800;0,000;432,550;449,950;28,80;845,683;263,196;0,000;580,700;576,700;560,200;314,150;;;;;0,00;0,00;0,00;3,00;5,50;15,023;28,684;0,61;0,56;999998,00;999998,00;999998,00;999998,00;999998,00;999998,00;999998,00;999998,00;999998,00;999998,00;999998,00;999998,00;999998,00;999998,00;999998,00;;;;;;;;;;;;;;;;;373,2206;16,54751;70,2168;0,22586060;0,22586060;0,00296;1,45096;156,4550;19,283408;0,073593;23,616763;24,566784;0,0159;1,5837;6,15;614,38;0,00;0,33;28,22;;374,744;375,087;3,7374315;19,62300;1,15600;0,02600;0,0654638;;5,97;417,00;;;
;;418;19,49100;1,29000;0,022000;86,825;91,73;-66,0200;0,000;101,090;31,800;0,000;432,050;449,150;28,80;845,050;263,196;0,000;579,000;576,600;560,100;314,150;;;;;0,00;0,00;0,00;3,00;5,51;15,051;28,668;0,61;0,55;999998,00;999998,00;999998,00;999998,00;999998,00;999998,00;999998,00;999998,00;999998,00;999998,00;999998,00;999998,00;999998,00;999998,00;999998,00;;;;;;;;;;;;;;;;;375,8712;17,71163;88,5644;0,21251424;0,21251424;0,00301;1,55673;156,8309;19,590108;0,086124;23,964651;24,913142;0,0188;1,8795;6,17;616,26;0,00;0,33;28,43;;374,744;375,087;3,7639743;19,63400;1,14900;0,02600;0,0648927;;5,67;418,00;;;
;;419;19,47600;1,28800;0,022000;84,500;92,95;-66,1200;0,000;101,090;31,800;0,000;431,650;448,450;28,80;844,617;263,196;0,000;577,900;576,500;560,000;314,150;;;;;0,00;0,00;0,00;3,00;5,51;15,048;28,689;0,61;0,56;999998,00;999998,00;999998,00;999998,00;999998,00;999998,00;999998,00;999998,00;999998,00;999998,00;999998,00;999998,00;999998,00;999998,00;999998,00;;;;;;;;;;;;;;;;;368,7444;37,24203;158,5294;0,09915161;0,09915161;0,00041;3,25731;157,1997;19,334989;0,072989;23,630665;24,550380;0,0157;1,5696;6,19;617,83;0,00;0,32;27,80;;374,738;375,067;3,6926069;19,64600;1,13700;0,01100;0,0644984;;5,57;419,00;;;
;;420;19,46900;1,27900;0,016000;89,950;91,39;-66,2500;0,000;101,092;31,700;0,000;431,050;447,550;28,80;844,583;263,196;0,000;577,900;576,400;560,000;314,150;;;;;0,00;0,00;0,00;3,00;5,51;15,048;28,684;0,61;0,55;999998,00;999998,00;999998,00;999998,00;999998,00;999998,00;999998,00;999998,00;999998,00;999998,00;999998,00;999998,00;999998,00;999998,00;999998,00;;;;;;;;;;;;;;;;;378,5508;29,16125;153,3733;0,12999471;0,12999471;-0,00187;2,53926;157,5782;19,962650;0,089850;24,363861;25,296476;0,0199;1,9910;6,21;619,82;0,00;0,33;28,46;;374,736;375,067;3,7908077;19,65700;1,12600;-0,00200;0,0641282;;5,44;420,00;;;
;;421;19,47000;1,26800;0,007000;86,475;91,42;-66,3700;0,000;101,092;31,700;0,000;430,650;447,150;28,80;844,217;263,196;0,000;576,900;576,300;560,000;314,150;;;;;0,00;0,00;0,00;3,00;5,51;15,090;28,700;0,60;0,55;999998,00;999998,00;999998,00;999998,00;999998,00;999998,00;999998,00;999998,00;999998,00;999998,00;999998,00;999998,00;999998,00;999998,00;999998,00;;;;;;;;;;;;;;;;;366,7530;42,75670;226,6350;0,08589681;0,08589681;-0,00183;3,72431;157,9450;19,582336;0,089514;23,877520;24,792368;0,0195;1,9440;6,23;621,76;0,00;0,32;27,58;;374,731;375,033;3,6726644;19,67300;1,11300;-0,00200;0,0633309;;5,32;421,00;;;
;;422;19,47800;1,25300;0,014000;84,950;91,97;-66,4601;0,000;101,092;31,700;0,000;430,250;446,550;28,80;843,983;263,196;0,000;576,300;576,200;560,000;314,250;;;;;0,00;0,00;0,00;3,00;5,51;15,069;28,681;0,60;0,55;999998,00;999998,00;999998,00;999998,00;999998,00;999998,00;999998,00;999998,00;999998,00;999998,00;999998,00;999998,00;999998,00;999998,00;999998,00;;;;;;;;;;;;;;;;;359,6693;16,88835;84,4120;0,21326701;0,21326701;-0,00267;1,47210;158,3046;19,417919;0,083591;23,655048;24,551218;0,0180;1,7977;6,24;623,56;0,00;0,31;27,02;;374,703;375,033;3,6017284;19,68800;1,10200;-0,00700;0,0626286;;5,23;422,00;;;
;;423;19,49000;1,23100;0,014000;87,275;91,58;-66,7699;0,000;101,092;31,700;0,000;429,750;445,750;28,80;843,783;263,196;0,000;575,700;576,200;560,000;314,150;;;;;0,00;0,00;0,00;3,00;5,51;15,082;28,708;0,60;0,55;999998,00;999998,00;999998,00;999998,00;999998,00;999998,00;999998,00;999998,00;999998,00;999998,00;999998,00;999998,00;999998,00;999998,00;999998,00;;;;;;;;;;;;;;;;;358,7050;15,23426;81,2211;0,23578898;0,23578898;0,00129;1,33120;158,6633;19,693296;0,087839;23,962635;24,854787;0,0192;1,9124;6,26;625,47;0,00;0,31;27,06;;374,667;374,974;3,5920716;19,70400;1,08700;0,01600;0,0615825;;4,92;423,00;;;
;;424;19,50700;1,21000;0,002000;92,000;91,71;-66,8900;0,000;101,088;31,700;0,000;429,350;445,050;28,80;843,717;263,196;0,000;575,500;576,200;560,000;314,250;;;;;0,00;0,00;0,00;3,00;5,51;15,055;28,700;0,60;0,55;999998,00;999998,00;999998,00;999998,00;999998,00;999998,00;999998,00;999998,00;999998,00;999998,00;999998,00;999998,00;999998,00;999998,00;999998,00;;;;;;;;;;;;;;;;;365,1343;41,36297;218,4671;0,08839925;0,08839925;0,00025;3,62276;159,0285;20,228777;0,086370;24,591292;25,490520;0,0193;1,9285;6,28;627,40;0,00;0,32;27,52;;374,637;374,974;3,6564553;19,71600;1,08000;0,01000;0,0610229;;4,80;424,00;;;
;;425;19,53300;1,18800;0,030000;83,200;91,96;-66,9800;0,000;101,088;31,700;0,000;428,850;444,550;28,80;843,550;263,196;0,000;575,000;576,200;560,000;314,250;;;;;0,00;0,00;0,00;3,00;5,51;15,055;28,692;0,60;0,55;999998,00;999998,00;999998,00;999998,00;999998,00;999998,00;999998,00;999998,00;999998,00;999998,00;999998,00;999998,00;999998,00;999998,00;999998,00;;;;;;;;;;;;;;;;;343,5222;46,41351;239,8551;0,07411702;0,07411702;0,00431;4,08756;159,3720;19,248212;0,083649;23,372011;24,227649;0,0178;1,7752;6,30;629,18;0,00;0,30;26,02;;374,589;374,862;3,4400313;19,72400;1,07400;0,03400;0,0603334;;4,71;425,00;;;
;;426;19,55500;1,17100;0,021000;89,850;92,21;-67,0800;0,000;101,090;31,600;0,000;428,350;443,650;28,80;843,550;263,196;0,000;575,000;576,200;560,000;314,250;;;;;0,00;0,00;0,00;3,00;5,52;15,055;28,703;0,60;0,55;999998,00;999998,00;999998,00;999998,00;999998,00;999998,00;999998,00;999998,00;999998,00;999998,00;999998,00;999998,00;999998,00;999998,00;999998,00;;;;;;;;;;;;;;;;;355,0953;15,45843;77,6423;0,23003133;0,23003133;0,00290;1,35480;159,7271;20,014332;0,080986;24,273932;25,140960;0,0179;1,7835;6,32;630,96;0,00;0,31;26,83;;374,529;374,862;3,5559242;19,73400;1,06300;0,02500;0,0599757;;4,61;426,00;;;
;;427;19,58000;1,15600;0,029000;88,125;90,75;-67,4000;0,000;101,082;31,600;0,000;427,750;442,750;28,80;843,417;263,196;0,000;574,800;576,100;559,900;314,250;;;;;0,00;0,00;0,00;3,00;5,52;15,063;28,703;0,60;0,54;999998,00;999998,00;999998,00;999998,00;999998,00;999998,00;999998,00;999998,00;999998,00;999998,00;999998,00;999998,00;999998,00;999998,00;999998,00;;;;;;;;;;;;;;;;;347,5401;15,69881;95,3703;0,22168986;0,22168986;0,00375;1,37676;160,0746;19,835173;0,096932;24,022947;24,865365;0,0211;2,1113;6,34;633,07;0,00;0,31;26,29;;374,475;374,725;3,4802664;19,74800;1,05100;0,03000;0,0592256;;4,29;427,00;;;
;;428;19,60500;1,14900;0,026000;89,525;89,89;-67,4900;0,000;101,082;31,600;0,000;427,250;442,250;28,80;843,350;263,196;0,000;574,600;576,100;559,900;314,250;;;;;0,00;0,00;0,00;3,00;5,52;15,061;28,700;0,60;0,53;999998,00;999998,00;999998,00;999998,00;999998,00;999998,00;999998,00;999998,00;999998,00;999998,00;999998,00;999998,00;999998,00;999998,00;999998,00;;;;;;;;;;;;;;;;;348,6767;42,77171;286,5369;0,08163452;0,08163452;0,00254;3,76305;160,4233;20,003803;0,106458;24,198860;25,048440;0,0234;2,3359;6,36;635,41;0,00;0,31;26,36;;374,413;374,725;3,4916481;19,75500;1,04900;0,02300;0,0589159;;4,20;428,00;;;
;;429;19,62300;1,13700;0,026000;93,250;91,20;-67,6000;0,000;101,094;31,600;0,000;426,850;441,450;28,80;843,383;263,196;0,000;574,700;576,100;559,900;314,250;;;;;0,00;0,00;0,00;3,00;5,52;15,055;28,703;0,60;0,54;999998,00;999998,00;999998,00;999998,00;999998,00;999998,00;999998,00;999998,00;999998,00;999998,00;999998,00;999998,00;999998,00;999998,00;999998,00;;;;;;;;;;;;;;;;;357,5315;33,31060;191,6152;0,10748291;0,10748291;-0,00047;2,92120;160,7808;20,425289;0,091965;24,685605;25,529953;0,0206;2,0567;6,38;637,46;0,00;0,31;26,93;;374,364;374,621;3,5803208;19,75400;1,05000;0,00600;0,0591656;;4,09;429,00;;;
;;430;19,63400;1,12600;0,011000;89,550;91,02;-67,7000;0,000;101,086;31,600;0,000;426,150;440,350;28,80;843,450;263,196;0,000;574,900;576,100;559,900;314,250;;;;;0,00;0,00;0,00;3,00;5,52;15,044;28,705;0,60;0,54;999998,00;999998,00;999998,00;999998,00;999998,00;999998,00;999998,00;999998,00;999998,00;999998,00;999998,00;999998,00;999998,00;999998,00;999998,00;;;;;;;;;;;;;;;;;349,4621;44,22938;260,0913;0,07912191;0,07912191;-0,00064;3,86483;161,1303;20,032400;0,093928;24,171063;24,976481;0,0206;2,0550;6,40;639,52;0,00;0,31;26,31;;374,315;374,621;3,4995131;19,75900;1,04300;0,00500;0,0589631;;3,99;430,00;;;
;;431;19,64600;1,11300;-0,002000;89,950;93,08;-67,7899;0,000;101,094;31,600;0,000;425,650;439,650;28,80;843,383;263,196;0,000;574,700;576,100;559,900;314,250;;;;;0,00;0,00;0,00;3,00;5,52;15,040;28,703;0,60;0,55;999998,00;999998,00;999998,00;999998,00;999998,00;999998,00;999998,00;999998,00;999998,00;999998,00;999998,00;999998,00;999998,00;999998,00;999998,00;;;;;;;;;;;;;;;;;346,7907;18,11164;81,8222;0,19174194;0,19174194;-0,00117;1,56724;161,4771;20,088879;0,071520;24,210770;25,007084;0,0157;1,5667;6,42;641,09;0,00;0,30;26,05;;374,255;374,517;3,4727616;19,77400;1,02300;0,00200;0,0583438;;3,90;431,00;;;
;;432;19,65700;1,10200;-0,002000;86,800;92,20;-68,0601;0,000;101,094;31,600;0,000;425,250;439,450;28,80;843,317;263,196;0,000;574,500;576,100;559,900;314,250;;;;;0,00;0,00;0,00;3,00;5,52;15,042;28,716;0,60;0,55;999998,00;999998,00;999998,00;999998,00;999998,00;999998,00;999998,00;999998,00;999998,00;999998,00;999998,00;999998,00;999998,00;999998,00;999998,00;;;;;;;;;;;;;;;;;333,9840;15,86237;82,7862;0,21084595;0,21084595;-0,00237;1,37350;161,8111;19,743273;0,081003;23,771891;24,565685;0,0175;1,7431;6,44;642,83;0,00;0,29;25,05;;374,176;374,517;3,3445156;19,79900;1,00400;-0,00500;0,0571652;;3,63;432,00;;;
;;433;19,67300;1,08700;-0,007000;90,525;91,85;-68,1799;0,000;101,088;31,600;0,000;424,950;438,850;28,80;843,250;263,196;0,000;574,400;576,100;559,800;314,250;;;;;0,00;0,00;0,00;3,00;5,52;15,013;28,700;0,59;0,54;999998,00;999998,00;999998,00;999998,00;999998,00;999998,00;999998,00;999998,00;999998,00;999998,00;999998,00;999998,00;999998,00;999998,00;999998,00;;;;;;;;;;;;;;;;;332,0670;31,95427;179,2664;0,10406494;0,10406494;0,00203;2,76581;162,1431;20,169577;0,084858;24,268051;25,061852;0,0187;1,8629;6,46;644,69;0,00;0,29;25,01;;374,081;374,355;3,3253190;19,82500;0,97800;0,02000;0,0556290;;3,51;433,00;;;
;;434;19,68800;1,08000;0,016000;88,775;90,32;-68,2899;0,000;101,096;31,600;0,000;424,350;437,850;28,80;843,217;263,196;0,000;574,300;576,100;559,800;314,250;;;;;0,00;0,00;0,00;3,00;5,53;15,055;28,700;0,59;0,53;999998,00;999998,00;999998,00;999998,00;999998,00;999998,00;999998,00;999998,00;999998,00;999998,00;999998,00;999998,00;999998,00;999998,00;999998,00;;;;;;;;;;;;;;;;;318,6315;31,62912;219,0828;0,10088094;0,10088094;0,00254;2,75462;162,4618;19,987785;0,101679;24,015363;24,779372;0,0221;2,2070;6,48;646,90;0,00;0,28;24,04;;373,969;374,355;3,1907759;19,85900;0,95400;0,02300;0,0538540;;3,40;434,00;;;
;;435;19,70400;1,07400;0,010000;90,925;91,62;-68,3800;0,000;101,086;31,600;0,000;423,750;436,950;28,80;843,217;263,196;0,000;574,300;576,200;559,700;314,250;;;;;0,00;0,00;0,00;3,00;5,53;15,032;28,716;0,59;0,54;999998,00;999998,00;999998,00;999998,00;999998,00;999998,00;999998,00;999998,00;999998,00;999998,00;999998,00;999998,00;999998,00;999998,00;999998,00;;;;;;;;;;;;;;;;;315,4502;54,83565;333,3187;0,05760701;0,05760701;0,00311;4,79933;162,7772;20,242691;0,087406;24,287243;25,043801;0,0192;1,9175;6,50;648,82;0,00;0,28;23,83;;373,838;374,122;3,1589179;19,88200;0,93800;0,02600;0,0526386;;3,31;435,00;;;
;;436;19,71600;1,06300;0,034000;91,600;91,45;-68,4501;0,000;101,096;31,600;0,000;423,150;436,050;28,80;843,250;263,196;0,000;574,400;576,100;559,800;314,250;;;;;0,00;0,00;0,00;3,00;5,53;15,053;28,708;0,59;0,54;999998,00;999998,00;999998,00;999998,00;999998,00;999998,00;999998,00;999998,00;999998,00;999998,00;999998,00;999998,00;999998,00;999998,00;999998,00;;;;;;;;;;;;;;;;;313,8478;14,73820;92,1525;0,21324666;0,21324666;0,00294;1,29201;163,0911;20,332089;0,089243;24,359963;25,102591;0,0197;1,9624;6,52;650,78;0,00;0,28;23,71;;373,702;374,122;3,1428719;19,89200;0,93100;0,02500;0,0521381;;3,24;436,00;;;
;;437;19,72400;1,05100;0,025000;93,700;87,13;-68,7699;0,000;101,088;31,600;0,000;422,350;434,350;28,80;843,617;263,196;0,000;575,400;576,200;559,800;314,250;;;;;0,00;0,00;0,00;3,00;5,53;15,082;28,716;0,59;0,51;999998,00;999998,00;999998,00;999998,00;999998,00;999998,00;999998,00;999998,00;999998,00;999998,00;999998,00;999998,00;999998,00;999998,00;999998,00;;;;;;;;;;;;;;;;;317,0084;14,48381;139,3676;0,21917725;0,21917725;0,00207;1,26539;163,4081;20,583299;0,137565;24,614315;25,313668;0,0305;3,0503;6,55;653,83;0,00;0,28;23,91;;373,569;373,857;3,1745223;19,89600;0,92600;0,02000;0,0520194;;2,92;437,00;;;
;;438;19,73400;1,04900;0,030000;93,700;87,13;-68,8501;0,000;101,088;31,600;0,000;422,350;434,350;28,80;843,550;263,196;0,000;575,200;576,200;559,800;314,250;;;;;0,00;0,00;0,00;3,00;5,53;15,019;28,716;0,59;0,51;999998,00;999998,00;999998,00;999998,00;999998,00;999998,00;999998,00;999998,00;999998,00;999998,00;999998,00;999998,00;999998,00;999998,00;999998,00;;;;;;;;;;;;;;;;;315,8532;44,57793;430,5109;0,07095337;0,07095337;0,00207;3,89108;163,7239;20,583299;0,137565;24,614315;25,313668;0,0305;3,0503;6,58;656,88;0,00;0,28;23,82;;373,438;373,857;3,1629541;19,90000;0,92200;0,02000;0,0518288;;2,84;438,00;;;
;;439;19,74800;1,05000;0,023000;92,125;89,65;-68,9501;0,000;101,088;31,600;0,000;421,150;432,650;28,80;843,650;263,196;0,000;575,500;576,200;559,800;314,250;;;;;0,00;0,00;0,00;3,00;5,53;15,029;28,716;0,59;0,52;999998,00;999998,00;999998,00;999998,00;999998,00;999998,00;999998,00;999998,00;999998,00;999998,00;999998,00;999998,00;999998,00;999998,00;999998,00;;;;;;;;;;;;;;;;;311,1248;31,69906;243,8146;0,09828695;0,09828695;0,00188;2,76057;164,0351;20,438630;0,109112;24,371870;25,037373;0,0240;2,3930;6,60;659,27;0,00;0,27;23,45;;373,302;373,585;3,1156038;19,90900;0,91300;0,01900;0,0514120;;2,74;439,00;;;
;;440;19,75500;1,04300;0,006000;85,700;89,31;-69,0400;0,000;101,086;31,600;0,000;420,550;431,950;28,80;843,917;263,196;0,000;576,200;576,300;559,800;314,250;;;;;0,00;0,00;0,00;3,00;5,53;15,053;28,700;0,59;0,52;999998,00;999998,00;999998,00;999998,00;999998,00;999998,00;999998,00;999998,00;999998,00;999998,00;999998,00;999998,00;999998,00;999998,00;999998,00;;;;;;;;;;;;;;;;;297,6774;47,73391;382,5302;0,06244914;0,06244914;-0,00080;4,13552;164,3327;19,727090;0,112876;23,489887;24,126636;0,0239;2,3855;6,63;661,66;0,00;0,26;22,35;;373,145;373,585;2,9809417;19,92200;0,90100;0,00400;0,0509604;;2,65;440,00;;;
;;441;19,75400;1,02300;0,005000;90,150;88,73;-69,1100;0,000;101,086;31,500;0,000;419,950;430,950;28,80;843,950;263,196;0,000;576,200;576,300;559,900;314,250;;;;;0,00;0,00;0,00;3,00;5,53;15,042;28,721;0,59;0,52;999998,00;999998,00;999998,00;999998,00;999998,00;999998,00;999998,00;999998,00;999998,00;999998,00;999998,00;999998,00;999998,00;999998,00;999998,00;;;;;;;;;;;;;;;;;298,7741;16,32085;141,1269;0,18331909;0,18331909;0,00007;1,40369;164,6315;20,247225;0,119379;24,074837;24,705444;0,0259;2,5835;6,65;664,24;0,00;0,26;22,43;;372,975;373,274;2,9919234;19,94500;0,87600;0,00900;0,0498287;;2,58;441,00;;;
;;442;19,75900;1,00400;0,002000;91,425;86,41;-69,3800;0,000;101,088;31,500;0,000;419,250;429,750;28,80;843,983;263,196;0,000;576,300;576,300;559,900;314,250;;;;;0,00;0,00;0,00;3,00;5,54;15,042;28,703;0,59;0,50;999998,00;999998,00;999998,00;999998,00;999998,00;999998,00;999998,00;999998,00;999998,00;999998,00;999998,00;999998,00;999998,00;999998,00;999998,00;;;;;;;;;;;;;;;;;293,6959;15,08263;162,9428;0,19499715;0,19499715;-0,00263;1,29640;164,9252;20,406916;0,145873;24,224272;24,830962;0,0318;3,1729;6,68;667,41;0,00;0,25;21,97;;372,802;373,274;2,9410706;19,97300;0,85500;-0,00600;0,0485910;;2,31;442,00;;;
;;443;19,77400;0,97800;-0,005000;91,100;87,32;-69,4700;0,000;101,088;31,500;0,000;418,450;428,550;28,80;844,350;263,196;0,000;577,300;576,300;560,000;314,250;;;;;0,00;0,00;0,00;3,00;5,54;15,053;28,703;0,59;0,51;999998,00;999998,00;999998,00;999998,00;999998,00;999998,00;999998,00;999998,00;999998,00;999998,00;999998,00;999998,00;999998,00;999998,00;999998,00;;;;;;;;;;;;;;;;;285,0468;32,94643;339,1822;0,08663940;0,08663940;0,00151;2,85773;165,2103;20,390076;0,135404;24,158095;24,741191;0,0294;2,9345;6,71;670,35;0,00;0,25;21,46;;372,613;372,906;2,8544590;19,99500;0,83900;0,01700;0,0471940;;2,22;443,00;;;
;;444;19,79900;0,95400;0,020000;90,800;88,89;-69,5800;0,000;101,088;31,500;0,000;417,750;427,650;28,80;844,817;263,196;0,000;578,600;576,400;560,000;314,250;;;;;0,00;0,00;0,00;3,00;5,54;15,084;28,727;0,58;0,52;999998,00;999998,00;999998,00;999998,00;999998,00;999998,00;999998,00;999998,00;999998,00;999998,00;999998,00;999998,00;999998,00;999998,00;999998,00;;;;;;;;;;;;;;;;;281,4456;27,73092;250,3550;0,10163371;0,10163371;0,00205;2,41573;165,4917;20,373523;0,117583;24,098103;24,669189;0,0254;2,5409;6,74;672,89;0,00;0,25;21,22;;372,412;372,906;2,8183964;20,00500;0,83300;0,02000;0,0466332;;2,11;444,00;;;
;;445;19,82500;0,93800;0,023000;90,350;85,60;-69,6699;0,000;101,084;31,500;0,000;416,850;425,950;28,80;845,017;263,196;0,000;579,200;576,400;560,000;314,250;;;;;0,00;0,00;0,00;3,00;5,54;15,065;28,713;0,58;0,50;999998,00;999998,00;999998,00;999998,00;999998,00;999998,00;999998,00;999998,00;999998,00;999998,00;999998,00;999998,00;999998,00;999998,00;999998,00;;;;;;;;;;;;;;;;;277,8867;32,09623;385,6950;0,08670044;0,08670044;0,00528;2,77755;165,7696;20,344903;0,155366;24,012407;24,536607;0,0334;3,3393;6,77;676,23;0,01;0,24;21,01;;372,204;372,495;2,7827574;20,01300;0,81900;0,03800;0,0461073;;2,02;445,00;;;
;;446;19,85900;0,93100;0,026000;93,550;88,92;-69,7600;0,000;101,096;31,500;0,000;415,650;423,950;28,80;845,617;263,196;0,000;580,800;576,500;560,100;314,250;;;;;0,00;0,00;0,00;3,00;5,54;15,055;28,729;0,58;0,51;999998,00;999998,00;999998,00;999998,00;999998,00;999998,00;999998,00;999998,00;999998,00;999998,00;999998,00;999998,00;999998,00;999998,00;999998,00;;;;;;;;;;;;;;;;;277,3696;27,76280;255,9525;0,10004679;0,10004679;0,00209;2,38304;166,0470;20,731916;0,117304;24,398746;24,885958;0,0256;2,5571;6,80;678,79;0,00;0,24;20,86;;371,992;372,495;2,7775795;20,03700;0,79700;0,02000;0,0451564;;1,93;446,00;;;
;;447;19,88200;0,92600;0,025000;92,475;87,29;-69,8700;0,000;101,088;31,500;0,000;414,650;422,450;28,80;845,617;263,196;0,000;580,900;576,400;560,100;314,250;;;;;0,00;0,00;0,00;3,00;5,54;15,019;28,713;0,58;0,50;999998,00;999998,00;999998,00;999998,00;999998,00;999998,00;999998,00;999998,00;999998,00;999998,00;999998,00;999998,00;999998,00;999998,00;999998,00;;;;;;;;;;;;;;;;;265,6552;23,65156;261,4591;0,11247762;0,11247762;0,00280;2,01172;166,3126;20,637295;0,135815;24,228957;24,684729;0,0294;2,9367;6,83;681,72;0,00;0,23;19,96;;371,767;372,045;2,6602707;20,07200;0,76200;0,02400;0,0434402;;1,82;447,00;;;
;;448;19,89200;0,92200;0,020000;90,525;86,65;-69,9800;0,000;101,088;31,500;0,000;413,850;421,450;28,80;848,417;263,196;0,000;589,400;576,400;560,000;314,250;;;;;0,00;0,00;0,00;3,00;5,54;15,055;28,700;0,58;0,50;999998,00;999998,00;999998,00;999998,00;999998,00;999998,00;999998,00;999998,00;999998,00;999998,00;999998,00;999998,00;999998,00;999998,00;999998,00;;;;;;;;;;;;;;;;;251,5225;23,99252;291,7590;0,10498047;0,10498047;0,00188;2,04820;166,5641;20,438274;0,143168;23,949004;24,388807;0,0306;3,0586;6,86;684,78;0,00;0,22;18,89;;371,514;372,045;2,5187461;20,11100;0,73300;0,01900;0,0415211;;1,71;448,00;;;
;;449;19,89600;0,91300;0,020000;92,100;87,01;-70,0800;0,000;101,088;31,500;0,000;413,050;420,350;28,80;849,083;263,196;0,000;591,500;576,300;560,000;314,250;;;;;0,00;0,00;0,00;3,00;5,54;15,015;28,729;0,58;0,50;999998,00;999998,00;999998,00;999998,00;999998,00;999998,00;999998,00;999998,00;999998,00;999998,00;999998,00;999998,00;999998,00;999998,00;999998,00;;;;;;;;;;;;;;;;;243,2070;24,56566;302,0571;0,09914144;0,09914144;0,00153;2,07826;166,8073;20,635260;0,139004;24,133084;24,559598;0,0299;2,9905;6,89;687,77;0,00;0,21;18,23;;371,238;371,521;2,4354751;20,14800;0,69800;0,01700;0,0397577;;1,61;449,00;;;
;;450;19,90000;0,90100;0,019000;92,425;88,52;-70,1799;0,000;101,090;31,500;0,000;412,050;418,650;28,80;851,550;263,196;0,000;598,900;576,300;560,000;314,250;;;;;0,00;0,00;0,00;3,00;5,55;15,078;28,716;0,58;0,51;999998,00;999998,00;999998,00;999998,00;999998,00;999998,00;999998,00;999998,00;999998,00;999998,00;999998,00;999998,00;999998,00;999998,00;999998,00;;;;;;;;;;;;;;;;;232,7354;23,31418;262,1404;0,09996541;0,09996541;-0,00157;1,97539;167,0401;20,696705;0,121769;24,146344;24,533108;0,0262;2,6168;6,91;690,39;0,00;0,20;17,37;;370,942;371,521;2,3306121;20,18800;0,66900;0,00000;0,0379242;;1,51;450,00;;;
;;451;19,90900;0,87600;0,004000;93,950;89,36;-70,2799;0,000;101,090;31,500;0,000;410,950;416,950;28,80;850,683;263,196;0,000;596,300;576,300;560,000;314,250;;;;;0,00;0,00;0,00;3,00;5,55;15,032;28,719;0,58;0,51;999998,00;999998,00;999998,00;999998,00;999998,00;999998,00;999998,00;999998,00;999998,00;999998,00;999998,00;999998,00;999998,00;999998,00;999998,00;;;;;;;;;;;;;;;;;222,6084;22,09734;241,0533;0,10088094;0,10088094;-0,00195;1,84940;167,2627;20,894662;0,112385;24,312219;24,667185;0,0243;2,4284;6,94;692,82;0,00;0,19;16,56;;370,624;370,906;2,2292005;20,23000;0,62900;-0,00200;0,0359227;;1,41;451,00;;;
