Repository: FireDynamics/BESKID_ExperimentalData

# Cone Calorimeter Experiments

Experiments have been conducted, with sample in horizontal orientation. Samples were wrapped in aluminium foil. No retainer frame or grid have been used.

Different types of insulation material have been used below the PMMA samples: CaSiO3 and Al2O3. The goal was to an insulation material that has a more reproducible behaviour compared to the common fiber blankets. The CaSiO3 block below the sample was manufactured from the same boards used as backing of the large scale experiments. However, it was found that these boards contain a lot of moisture making the mass loss measurements unreliable.

File: Materials/PMMA/DE_6mm/Cone/Al2O3/02072026_PMMA_DE_6mm_q25_Al2O3_R1.csv (part 8 of 11)
General information;;time (s);O2;CO2;CO;Pdiff;Light;Mass;Methane;AmbP;AmbH;HFM;TC stack;TC smoke;TC amb.;TC cone;T PK;Soot;TC cone1;TC cone2;TC cone3;TC aux;CH4;CO;CO2;Ethene;H2O;n.u.;n.u.;UOX Bin;n.u.;UOX Hum.;UOX Temp;n.u.;TEext1;TEext2;TEext3;TEext4;TEext5;TEext6;TEext7;TEext8;TEext9;TEext10;TEext11;TEext12;TEext13;TEext14;TEext15;n.u.;n.u.;n.u.;n.u.;n.u.;n.u.;n.u.;n.u.;n.u.;n.u.;n.u.;n.u.;n.u.;n.u.;n.u.;n.u.;n.u.;HRR/a;EHC;SEA;MLR;MLR/a;COY;CO2Y/sh;THR/a;MFR;K;Vstack;Vsmoke;SPR;RSR;TSP;TSR;COP;CO2P;O2C;TOC;ARHE;Mass;HRR;O2/sh;CO2/sh;CO/sh;phi;FU27;FU28;FU29;FU30;FU31;
;;;%;%;%;Pa;-;g;g/s;Pa;%;kW/m²;°C;°C;°C;°C;°C;g/min;°C;°C;°C;°C;ppm;ppm;%;ppm;ppm;no;no;;no;%;°C;no;°C;°C;°C;°C;°C;°C;°C;°C;°C;°C;°C;°C;°C;°C;°C;no;no;no;no;no;no;no;no;no;no;no;no;no;no;no;no;no;kW/m²;MJ/kg;m²/kg;g/s;g/(s*m²);[kg/kg];[kg/kg];MJ/m²;g/s;1/m;l/s;l/s;m²/s;(m²/s)/m²;m²;m²;g/s;g/s;g/s;g;kW/m²;g;kW;[%];[%];%;;;;;;;
;;451;20,16600;0,64500;0,018000;95,425;93,92;-70,0101;0,000;101,048;35,000;0,009;397,950;398,550;27,00;843,883;263,209;0,000;582,600;579,700;549,900;313,250;;;;;0,00;0,00;0,00;3,00;3,02;15,791;27,530;0,58;0,54;999998,00;999998,00;999998,00;999998,00;999998,00;999998,00;999998,00;999998,00;999998,00;999998,00;999998,00;999998,00;999998,00;999998,00;999998,00;;;;;;;;;;;;;;;;;149,5537;22,81162;202,4911;0,06590780;0,06590780;0,00177;1,96395;165,4363;21,399236;0,063004;24,111657;24,148011;0,0133;1,3275;7,32;727,83;0,00;0,13;11,24;;366,652;366,794;1,5034634;20,47500;0,43900;0,01300;0,0236283;;1,21;451,00;;;
;;452;20,18800;0,60700;0,014000;92,825;94,50;-70,0701;0,000;101,044;35,100;0,009;396,850;397,050;26,90;844,017;263,209;0,000;583,000;579,700;549,900;313,250;;;;;0,00;0,00;0,00;3,00;3,02;15,790;27,506;0,58;0,54;999998,00;999998,00;999998,00;999998,00;999998,00;999998,00;999998,00;999998,00;999998,00;999998,00;999998,00;999998,00;999998,00;999998,00;999998,00;;;;;;;;;;;;;;;;;144,7051;24,59241;200,4323;0,05915324;0,05915324;-0,00049;2,06824;165,5810;21,134926;0,056886;23,748018;23,759987;0,0119;1,1794;7,33;729,01;0,00;0,12;10,77;;366,166;366,794;1,4547207;20,48900;0,42200;0,00100;0,0231460;;1,15;452,00;;;
;;453;20,21600;0,57800;-0,004000;94,825;94,58;-70,1301;0,000;101,044;35,000;0,009;395,950;395,950;26,90;844,117;263,209;0,000;583,300;579,700;549,900;313,250;;;;;0,00;0,00;0,00;3,00;3,02;15,803;27,506;0,57;0,54;999998,00;999998,00;999998,00;999998,00;999998,00;999998,00;999998,00;999998,00;999998,00;999998,00;999998,00;999998,00;999998,00;999998,00;999998,00;;;;;;;;;;;;;;;;;138,8242;23,25700;196,5637;0,06000773;0,06000773;-0,00163;1,96483;165,7198;21,385661;0,056086;23,975259;23,975259;0,0118;1,1733;7,34;730,19;0,00;0,12;10,31;;365,671;365,811;1,3955998;20,51400;0,40400;-0,00500;0,0219417;;1,09;453,00;;;
;;454;20,25700;0,54100;0,005000;95,150;93,61;-70,1901;0,000;101,044;35,000;0,009;394,950;394,650;26,90;843,983;263,209;0,000;582,900;579,700;549,900;313,250;;;;;0,00;0,00;0,00;3,00;3,02;15,828;27,512;0,57;0,53;999998,00;999998,00;999998,00;999998,00;999998,00;999998,00;999998,00;999998,00;999998,00;999998,00;999998,00;999998,00;999998,00;999998,00;999998,00;;;;;;;;;;;;;;;;;131,5333;22,06923;232,9199;0,05991618;0,05991618;-0,00144;1,84224;165,8513;21,449381;0,066379;23,985963;23,967743;0,0140;1,3882;7,35;731,57;0,00;0,11;9,75;;365,163;365,811;1,3223038;20,53900;0,38000;-0,00400;0,0207250;;1,03;454,00;;;
;;455;20,29800;0,51500;0,000000;95,075;94,02;-70,2500;0,000;101,044;35,100;0,009;393,950;393,350;26,90;843,783;263,209;0,000;582,300;579,600;550,000;313,250;;;;;0,00;0,00;0,00;3,00;3,02;15,782;27,493;0,57;0,53;999998,00;999998,00;999998,00;999998,00;999998,00;999998,00;999998,00;999998,00;999998,00;999998,00;999998,00;999998,00;999998,00;999998,00;999998,00;;;;;;;;;;;;;;;;;125,9860;20,81687;213,4555;0,06084188;0,06084188;-0,00201;1,72401;165,9773;21,468122;0,061921;23,946135;23,909664;0,0130;1,2919;7,37;732,87;0,00;0,10;9,31;;364,643;364,785;1,2665375;20,55800;0,36300;-0,00700;0,0198315;;0,97;455,00;;;
;;456;20,33700;0,49500;-0,003000;96,900;95,25;-70,3101;0,000;101,040;35,000;0,009;392,950;392,050;26,90;843,917;263,209;0,000;582,700;579,600;550,000;313,250;;;;;0,00;0,00;0,00;3,00;3,02;15,811;27,506;0,57;0,54;999998,00;999998,00;999998,00;999998,00;999998,00;999998,00;999998,00;999998,00;999998,00;999998,00;999998,00;999998,00;999998,00;999998,00;999998,00;;;;;;;;;;;;;;;;;118,6872;21,37256;185,4095;0,05582682;0,05582682;-0,00089;1,76246;166,0960;21,700747;0,048985;24,144168;24,088869;0,0104;1,0296;7,38;733,90;0,00;0,10;8,79;;364,112;364,785;1,1931622;20,58400;0,34000;-0,00100;0,0184802;;0,91;456,00;;;
;;457;20,37500;0,47600;0,006000;98,400;96,66;-70,3600;0,000;101,042;35,000;0,009;391,850;390,450;26,90;844,283;263,209;0,000;583,900;579,500;550,000;313,250;;;;;0,00;0,00;0,00;3,00;3,02;15,782;27,504;0,57;0,55;999998,00;999998,00;999998,00;999998,00;999998,00;999998,00;999998,00;999998,00;999998,00;999998,00;999998,00;999998,00;999998,00;999998,00;999998,00;;;;;;;;;;;;;;;;;110,3294;25,60664;167,9528;0,04331462;0,04331462;0,00374;2,15306;166,2063;21,898737;0,034256;24,296246;24,209441;0,0073;0,7236;7,39;734,62;0,00;0,09;8,32;;363,566;363,706;1,1091417;20,60700;0,32200;0,02300;0,0170230;;0,86;457,00;;;
;;458;20,40400;0,46600;0,019000;99,200;94,84;-70,4000;0,000;101,044;35,000;0,009;390,650;388,750;26,90;846,750;263,209;0,000;591,300;579,500;550,000;313,250;;;;;0,00;0,00;0,00;3,00;3,03;15,795;27,522;0,57;0,54;999998,00;999998,00;999998,00;999998,00;999998,00;999998,00;999998,00;999998,00;999998,00;999998,00;999998,00;999998,00;999998,00;999998,00;999998,00;;;;;;;;;;;;;;;;;104,8244;23,42667;252,0911;0,04498291;0,04498291;0,00221;1,98744;166,3112;22,021321;0,053333;24,357430;24,238963;0,0113;1,1280;7,40;735,75;0,00;0,09;7,88;;363,007;363,706;1,0537998;20,62700;0,30900;0,01500;0,0160814;;0,82;458,00;;;
;;459;20,42700;0,45400;0,031000;100,100;95,36;-70,4500;0,000;101,042;35,000;0,009;389,450;387,050;26,90;848,750;263,209;0,000;597,400;579,400;550,000;313,250;;;;;0,00;0,00;0,00;3,00;3,03;15,795;27,504;0,57;0,54;999998,00;999998,00;999998,00;999998,00;999998,00;999998,00;999998,00;999998,00;999998,00;999998,00;999998,00;999998,00;999998,00;999998,00;999998,00;;;;;;;;;;;;;;;;;101,3850;22,25539;222,4029;0,04579671;0,04579671;0,00281;1,88255;166,4125;22,155044;0,047823;24,430064;24,279512;0,0102;1,0132;7,41;736,76;0,00;0,09;7,63;;362,441;362,582;1,0192236;20,63900;0,29800;0,01800;0,0154592;;0,77;459,00;;;
;;460;20,44400;0,44700;0,024000;101,425;95,58;-70,4900;0,000;101,044;35,000;0,009;388,250;385,250;26,90;847,617;263,209;0,000;594,000;579,400;550,000;313,250;;;;;0,00;0,00;0,00;3,00;3,03;15,790;27,493;0,57;0,54;999998,00;999998,00;999998,00;999998,00;999998,00;999998,00;999998,00;999998,00;999998,00;999998,00;999998,00;999998,00;999998,00;999998,00;999998,00;;;;;;;;;;;;;;;;;99,2964;24,87446;242,4174;0,04013062;0,04013062;0,00224;2,12327;166,5118;22,335630;0,045520;24,553304;24,363581;0,0097;0,9677;7,42;737,73;0,00;0,09;7,48;;361,871;362,582;0,9982272;20,64800;0,29300;0,01500;0,0150174;;0,73;460,00;;;
;;461;20,45500;0,43900;0,015000;100,175;97,25;-70,5302;0,000;101,044;35,000;0,009;386,850;383,350;27,00;846,950;263,209;0,000;592,200;579,200;550,000;313,250;;;;;0,00;0,00;0,00;3,00;3,03;15,805;27,504;0,57;0,55;999998,00;999998,00;999998,00;999998,00;999998,00;999998,00;999998,00;999998,00;999998,00;999998,00;999998,00;999998,00;999998,00;999998,00;999998,00;;;;;;;;;;;;;;;;;96,0394;28,23050;174,5315;0,03420003;0,03420003;0,00203;2,40094;166,6079;22,237698;0,028192;24,357499;24,137126;0,0060;0,5938;7,42;738,32;0,00;0,08;7,22;;361,298;361,437;0,9654839;20,65700;0,28500;0,01400;0,0145880;;0,69;461,00;;;
;;462;20,46400;0,42200;0,013000;93,975;96,82;-70,5601;0,000;101,044;35,000;0,009;385,750;382,050;26,90;849,283;263,209;0,000;599,300;579,200;549,900;313,250;;;;;0,00;0,00;0,00;3,00;3,03;15,824;27,488;0,57;0,54;999998,00;999998,00;999998,00;999998,00;999998,00;999998,00;999998,00;999998,00;999998,00;999998,00;999998,00;999998,00;999998,00;999998,00;999998,00;;;;;;;;;;;;;;;;;89,7597;26,43964;195,9445;0,03412882;0,03412882;0,00026;2,22726;166,6976;21,569230;0,032674;23,558132;23,332169;0,0067;0,6652;7,43;738,99;0,00;0,08;6,70;;360,717;361,437;0,9023538;20,67000;0,27400;0,00500;0,0140552;;0,66;462,00;;;
;;463;20,47500;0,40400;0,001000;98,125;95,51;-70,6001;0,000;101,038;35,000;0,009;384,750;380,650;26,90;848,117;263,203;0,000;595,900;579,100;549,900;313,250;;;;;0,00;0,00;0,00;3,00;3,03;15,788;27,528;0,56;0,54;999998,00;999998,00;999998,00;999998,00;999998,00;999998,00;999998,00;999998,00;999998,00;999998,00;999998,00;999998,00;999998,00;999998,00;999998,00;;;;;;;;;;;;;;;;;85,6001;20,66299;231,6117;0,04164632;0,04164632;0,00007;1,75401;166,7832;22,068964;0,046231;24,041461;23,785268;0,0096;0,9595;7,44;739,95;0,00;0,07;6,39;;360,127;360,268;0,8605377;20,68900;0,26000;0,00400;0,0130990;;0,62;463,00;;;
;;464;20,48900;0,38000;-0,005000;93,350;96,17;-70,6400;0,000;101,038;35,000;0,009;383,750;379,550;26,90;846,783;263,209;0,000;592,200;578,900;549,800;313,250;;;;;0,00;0,00;0,00;3,00;3,03;15,788;27,514;0,56;0,54;999998,00;999998,00;999998,00;999998,00;999998,00;999998,00;999998,00;999998,00;999998,00;999998,00;999998,00;999998,00;999998,00;999998,00;999998,00;;;;;;;;;;;;;;;;;79,6807;22,91082;228,4870;0,03496297;0,03496297;-0,00145;1,89901;166,8629;21,553331;0,039318;23,418715;23,162406;0,0080;0,7946;7,45;740,74;0,00;0,07;5,89;;359,529;360,268;0,8010302;20,70400;0,24500;-0,00400;0,0124834;;0,58;464,00;;;
;;465;20,51400;0,36300;-0,004000;99,425;97,13;-70,6700;0,000;101,046;35,000;0,009;382,850;378,550;26,90;845,883;263,203;0,000;589,700;578,800;549,700;313,250;;;;;0,00;0,00;0,00;3,00;3,03;15,826;27,520;0,56;0,54;999998,00;999998,00;999998,00;999998,00;999998,00;999998,00;999998,00;999998,00;999998,00;999998,00;999998,00;999998,00;999998,00;999998,00;999998,00;;;;;;;;;;;;;;;;;75,9923;26,15793;211,2752;0,02920532;0,02920532;0,00322;2,29061;166,9389;22,269728;0,029470;24,140365;23,869231;0,0062;0,6138;7,45;741,35;0,00;0,07;5,79;;358,923;359,066;0,7639507;20,71600;0,24000;0,02000;0,0115234;;0,55;465,00;;;
;;466;20,53900;0,34000;-0,007000;99,825;97,48;-70,7001;0,000;101,050;35,000;0,005;381,950;377,450;26,90;844,950;263,203;0,000;587,100;578,600;549,700;313,250;;;;;0,00;0,00;0,00;3,00;3,04;15,807;27,520;0,57;0,55;999998,00;999998,00;999998,00;999998,00;999998,00;999998,00;999998,00;999998,00;999998,00;999998,00;999998,00;999998,00;999998,00;999998,00;999998,00;;;;;;;;;;;;;;;;;75,9716;25,42463;180,0410;0,03003947;0,03003947;0,00106;2,17721;167,0149;22,340755;0,025823;24,160429;23,875779;0,0054;0,5380;7,46;741,89;0,00;0,07;5,71;;358,316;359,066;0,7637424;20,72000;0,23500;0,00900;0,0114827;;0,52;466,00;;;
;;467;20,55800;0,32200;-0,001000;105,050;98,10;-70,7301;0,000;101,050;34,900;0,005;380,850;376,150;26,90;844,117;263,209;0,000;584,900;578,400;549,600;313,250;;;;;0,00;0,00;0,00;3,00;3,04;15,769;27,514;0,57;0,55;999998,00;999998,00;999998,00;999998,00;999998,00;999998,00;999998,00;999998,00;999998,00;999998,00;999998,00;999998,00;999998,00;999998,00;999998,00;;;;;;;;;;;;;;;;;76,3243;25,61204;139,2119;0,02995809;0,02995809;0,00190;2,20759;167,0912;22,951046;0,019451;24,748946;24,443524;0,0042;0,4149;7,46;742,31;0,00;0,07;5,76;;357,712;357,855;0,7672879;20,72400;0,23200;0,01300;0,0112293;;0,49;467,00;;;
;;468;20,58400;0,30900;0,023000;96,500;98,34;-70,7600;0,000;101,042;34,900;0,005;379,950;375,250;26,90;843,350;263,203;0,000;582,800;578,300;549,500;313,250;;;;;0,00;0,00;0,00;3,00;3,04;15,774;27,498;0,57;0,56;999998,00;999998,00;999998,00;999998,00;999998,00;999998,00;999998,00;999998,00;999998,00;999998,00;999998,00;999998,00;999998,00;999998,00;999998,00;;;;;;;;;;;;;;;;;71,0454;23,84062;116,9450;0,02995809;0,02995809;0,00260;2,05087;167,1623;22,023274;0,017069;23,692375;23,399299;0,0035;0,3485;7,47;742,66;0,00;0,06;5,38;;357,105;357,855;0,7142195;20,73000;0,22600;0,01700;0,0108929;;0,46;468,00;;;
;;469;20,60700;0,29800;0,015000;98,825;98,26;-70,7900;0,000;101,052;34,900;0,005;379,250;374,650;26,90;842,917;263,203;0,000;581,700;578,100;549,500;313,250;;;;;0,00;0,00;0,00;3,00;3,04;15,811;27,512;0,57;0,56;999998,00;999998,00;999998,00;999998,00;999998,00;999998,00;999998,00;999998,00;999998,00;999998,00;999998,00;999998,00;999998,00;999998,00;999998,00;;;;;;;;;;;;;;;;;69,4438;23,23217;123,7142;0,03004964;0,03004964;0,00243;1,99151;167,2317;22,307559;0,017910;23,953992;23,663449;0,0037;0,3698;7,47;743,03;0,00;0,06;5,26;;356,493;356,640;0,6981184;20,73800;0,21900;0,01600;0,0105112;;0,43;469,00;;;
;;470;20,62700;0,29300;0,018000;100,575;98,24;-70,8201;0,000;101,044;34,900;0,005;378,550;373,950;26,90;842,350;263,203;0,000;580,300;577,900;549,400;313,250;;;;;0,00;0,00;0,00;3,00;3,04;15,761;27,528;0,58;0,56;999998,00;999998,00;999998,00;999998,00;999998,00;999998,00;999998,00;999998,00;999998,00;999998,00;999998,00;999998,00;999998,00;999998,00;999998,00;;;;;;;;;;;;;;;;;65,7646;21,47073;122,6486;0,03079224;0,03079224;0,00484;1,87290;167,2975;22,525002;0,018052;24,142840;23,849465;0,0038;0,3757;7,47;743,40;0,00;0,06;5,06;;355,879;356,640;0,6611318;20,74800;0,21100;0,02800;0,0098587;;0,40;470,00;;;
;;471;20,63900;0,28500;0,015000;98,675;98,64;-70,8500;0,000;101,042;34,900;0,005;377,750;373,150;26,90;841,950;263,203;0,000;579,100;577,900;549,400;313,250;;;;;0,00;0,00;0,00;3,00;3,04;15,818;27,520;0,58;0,57;999998,00;999998,00;999998,00;999998,00;999998,00;999998,00;999998,00;999998,00;999998,00;999998,00;999998,00;999998,00;999998,00;999998,00;999998,00;;;;;;;;;;;;;;;;;61,9055;24,94013;115,8139;0,02495321;0,02495321;0,00480;2,11364;167,3594;22,334836;0,013961;23,888425;23,597527;0,0029;0,2875;7,48;743,69;0,00;0,05;4,75;;355,259;355,404;0,6223361;20,75900;0,19800;0,02800;0,0093588;;0,37;471,00;;;
;;472;20,64800;0,27400;0,014000;99,975;98,73;-70,8700;0,000;101,054;34,900;0,005;376,950;372,250;26,90;841,650;263,203;0,000;578,300;577,800;549,400;313,250;;;;;0,00;0,00;0,00;3,00;3,04;15,788;27,506;0,58;0,57;999998,00;999998,00;999998,00;999998,00;999998,00;999998,00;999998,00;999998,00;999998,00;999998,00;999998,00;999998,00;999998,00;999998,00;999998,00;;;;;;;;;;;;;;;;;57,8841;0,00000;147,8724;0,01836141;0,01836141;0,00246;2,68810;167,4173;22,505323;0,013049;24,019794;23,720303;0,0027;0,2701;7,48;743,96;0,00;0,05;4,39;;354,633;355,404;0,5819089;20,77500;0,18700;0,01600;0,0086831;;0,35;472,00;;;
;;473;20,65700;0,26000;0,005000;102,850;99,05;-70,8900;0,000;101,046;34,900;0,005;376,150;371,550;26,90;841,383;263,203;0,000;577,600;577,700;549,400;313,250;;;;;0,00;0,00;0,00;3,00;3,04;15,769;27,522;0,59;0,58;999998,00;999998,00;999998,00;999998,00;999998,00;999998,00;999998,00;999998,00;999998,00;999998,00;999998,00;999998,00;999998,00;999998,00;999998,00;;;;;;;;;;;;;;;;;54,9579;20,69824;77,8564;0,02669271;0,02669271;-0,00013;1,69414;167,4722;22,850887;0,009855;24,336851;24,039232;0,0021;0,2067;7,48;744,17;0,00;0,05;4,08;;354,002;354,148;0,5524921;20,79000;0,17300;0,00300;0,0081180;;0,33;473,00;;;
;;474;20,67000;0,24500;0,004000;100,075;99,75;-70,9200;0,000;101,046;34,900;0,005;375,450;370,750;26,90;840,983;263,203;0,000;576,500;577,600;549,400;313,250;;;;;0,00;0,00;0,00;3,00;3,04;15,748;27,538;0,59;0,58;999998,00;999998,00;999998,00;999998,00;999998,00;999998,00;999998,00;999998,00;999998,00;999998,00;999998,00;999998,00;999998,00;999998,00;999998,00;;;;;;;;;;;;;;;;;49,9522;25,07124;29,0741;0,02002970;0,02002970;-0,00033;2,05680;167,5222;22,561511;0,002803;23,983942;23,683703;0,0006;0,0579;7,48;744,22;0,00;0,04;3,70;;353,366;354,148;0,5021696;20,80300;0,16300;0,00200;0,0074726;;0,30;474,00;;;
;;475;20,68900;0,24000;-0,004000;98,825;99,92;-70,9301;0,000;101,048;34,900;0,005;374,650;369,950;26,90;840,517;263,203;0,000;575,300;577,500;549,300;313,250;;;;;0,00;0,00;0,00;3,00;3,05;15,830;27,530;0,59;0,59;999998,00;999998,00;999998,00;999998,00;999998,00;999998,00;999998,00;999998,00;999998,00;999998,00;999998,00;999998,00;999998,00;999998,00;999998,00;;;;;;;;;;;;;;;;;46,3938;0,00000;17,9964;0,01327515;0,01327515;-0,00211;2,85440;167,5686;22,444088;0,001158;23,808277;23,509602;0,0002;0,0238;7,48;744,25;0,00;0,04;3,39;;352,724;352,871;0,4663965;20,81500;0,15400;-0,00700;0,0069755;;0,29;475,00;;;
;;476;20,70400;0,23500;0,020000;100,575;99,58;-70,9500;0,000;101,048;34,900;0,005;373,850;369,250;26,90;840,183;263,203;0,000;574,200;577,500;549,400;313,250;;;;;0,00;0,00;0,00;3,00;3,05;15,818;27,544;0,59;0,59;999998,00;999998,00;999998,00;999998,00;999998,00;999998,00;999998,00;999998,00;999998,00;999998,00;999998,00;999998,00;999998,00;999998,00;999998,00;;;;;;;;;;;;;;;;;43,1887;20,08527;43,9126;0,02161662;0,02161662;-0,00013;1,69007;167,6117;22,666150;0,004567;23,992495;23,697282;0,0009;0,0944;7,48;744,34;0,00;0,04;3,22;;352,077;352,871;0,4341757;20,82300;0,14900;0,00300;0,0064304;;0,27;476,00;;;
;;477;20,71600;0,23200;0,009000;100,475;99,69;-70,9700;0,000;101,048;34,900;0,005;373,150;368,450;26,90;840,050;263,203;0,000;573,800;577,500;549,400;313,250;;;;;0,00;0,00;0,00;3,00;3,05;15,809;27,546;0,60;0,59;999998,00;999998,00;999998,00;999998,00;999998,00;999998,00;999998,00;999998,00;999998,00;999998,00;999998,00;999998,00;999998,00;999998,00;999998,00;;;;;;;;;;;;;;;;;40,6252;0,00000;50,0262;0,01419067;0,01419067;0,00047;2,42894;167,6524;22,676118;0,003421;23,958103;23,656339;0,0007;0,0706;7,48;744,41;0,00;0,03;3,05;;351,426;351,573;0,4084046;20,83000;0,14300;0,00600;0,0060461;;0,25;477,00;;;
;;478;20,72000;0,22600;0,013000;100,200;99,91;-70,9800;0,000;101,044;34,900;0,005;372,350;367,650;26,90;839,883;263,203;0,000;573,300;577,500;549,400;313,250;;;;;0,00;0,00;0,00;3,00;3,05;15,795;27,517;0,60;0,59;999998,00;999998,00;999998,00;999998,00;999998,00;999998,00;999998,00;999998,00;999998,00;999998,00;999998,00;999998,00;999998,00;999998,00;999998,00;;;;;;;;;;;;;;;;;37,6459;0,00000;17,1355;0,01500448;0,01500448;0,00027;2,13473;167,6900;22,669379;0,001242;23,899634;23,597960;0,0003;0,0256;7,48;744,44;0,00;0,03;2,82;;350,773;351,573;0,3784538;20,83900;0,13600;0,00500;0,0056041;;0,24;478,00;;;
;;479;20,72400;0,21900;0,017000;101,300;99,80;-71,0000;0,000;101,050;34,900;0,005;371,750;367,050;26,90;839,983;263,203;0,000;573,400;577,600;549,500;313,250;;;;;0,00;0,00;0,00;3,00;3,05;15,797;27,536;0,60;0,59;999998,00;999998,00;999998,00;999998,00;999998,00;999998,00;999998,00;999998,00;999998,00;999998,00;999998,00;999998,00;999998,00;999998,00;999998,00;;;;;;;;;;;;;;;;;35,3491;0,00000;28,2606;0,01675415;0,01675415;0,00148;1,81967;167,7254;22,811859;0,002277;24,011093;23,707523;0,0005;0,0471;7,48;744,49;0,00;0,03;2,69;;350,117;350,264;0,3553646;20,84500;0,13100;0,01100;0,0052296;;0,22;479,00;;;
;;480;20,73000;0,21100;0,016000;100,875;99,90;-71,0101;0,000;101,050;34,900;0,005;371,150;366,650;26,90;839,850;263,203;0,000;573,100;577,500;549,500;313,250;;;;;0,00;0,00;0,00;3,00;3,05;15,818;27,520;0,60;0,60;999998,00;999998,00;999998,00;999998,00;999998,00;999998,00;999998,00;999998,00;999998,00;999998,00;999998,00;999998,00;999998,00;999998,00;999998,00;;;;;;;;;;;;;;;;;32,7518;0,00000;0,0000;0,00257365;0,00257365;0,00369;11,15341;167,7581;22,782348;0,001278;23,941327;23,651051;0,0003;0,0264;7,48;744,51;0,00;0,03;2,56;;349,459;350,264;0,3292542;20,85000;0,12600;0,02200;0,0048525;;0,21;480,00;;;
;;481;20,73800;0,19800;0,028000;102,600;99,94;-71,0101;0,000;101,046;34,900;0,005;370,550;366,150;26,90;839,783;263,203;0,000;572,700;577,600;549,600;313,250;;;;;0,00;0,00;0,00;3,00;3,05;15,805;27,530;0,60;0,60;999998,00;999998,00;999998,00;999998,00;999998,00;999998,00;999998,00;999998,00;999998,00;999998,00;999998,00;999998,00;999998,00;999998,00;999998,00;;;;;;;;;;;;;;;;;30,9350;0,00000;0,0000;0,00917562;0,00917562;0,00373;3,00423;167,7891;22,994909;0,000939;24,125637;23,839163;0,0002;0,0195;7,48;744,53;0,00;0,03;2,43;;348,798;348,946;0,3109896;20,85600;0,12200;0,02200;0,0045409;;0,21;481,00;;;
;;482;20,74800;0,18700;0,028000;100,450;100,06;-71,0302;0,000;101,050;34,900;0,005;369,950;365,550;26,90;839,717;263,203;0,000;572,400;577,700;549,600;313,250;;;;;0,00;0,00;0,00;3,00;3,05;15,788;27,525;0,60;0,60;999998,00;999998,00;999998,00;999998,00;999998,00;999998,00;999998,00;999998,00;999998,00;999998,00;999998,00;999998,00;999998,00;999998,00;999998,00;;;;;;;;;;;;;;;;;29,8602;12,89179;-2,1777;0,02328491;0,02328491;0,00228;1,12744;167,8189;22,771146;-0,000245;23,852186;23,568500;-0,0001;-0,0050;7,48;744,53;0,00;0,03;2,31;;348,138;348,946;0,3001843;20,86000;0,11900;0,01500;0,0044256;;0,19;482,00;;;
;;483;20,75900;0,17300;0,016000;100,675;100,04;-71,0500;0,000;101,038;34,900;0,005;369,350;364,950;26,90;840,050;263,203;0,000;573,300;577,700;549,700;313,250;;;;;0,00;0,00;0,00;3,00;3,06;15,784;27,554;0,61;0,60;999998,00;999998,00;999998,00;999998,00;999998,00;999998,00;999998,00;999998,00;999998,00;999998,00;999998,00;999998,00;999998,00;999998,00;999998,00;;;;;;;;;;;;;;;;;30,4282;0,00000;0,0000;0,00910441;0,00910441;-0,00194;2,73571;167,8493;22,815144;-0,000127;23,859513;23,575280;0,0000;-0,0026;7,48;744,53;0,00;0,02;2,21;;347,479;347,628;0,3058943;20,86400;0,11500;-0,00600;0,0044993;;0,17;483,00;;;
;;484;20,77500;0,16300;0,003000;99,500;100,06;-71,0500;0,000;101,038;34,900;0,005;368,750;364,250;26,90;840,317;263,203;0,000;574,000;577,800;549,700;313,250;;;;;0,00;0,00;0,00;3,00;3,06;15,805;27,536;0,61;0,60;999998,00;999998,00;999998,00;999998,00;999998,00;999998,00;999998,00;999998,00;999998,00;999998,00;999998,00;999998,00;999998,00;999998,00;999998,00;;;;;;;;;;;;;;;;;29,8447;0,00000;0,0000;0,00334676;0,00334676;-0,00413;7,09330;167,8792;22,700058;-0,000289;23,700596;23,411369;-0,0001;-0,0059;7,48;744,53;0,00;0,02;2,10;;346,824;347,628;0,3000290;20,86800;0,11200;-0,01700;0,0044344;;0,17;484,00;;;
;;485;20,79000;0,15400;0,002000;101,450;100,04;-71,0601;0,000;101,048;34,900;0,005;368,050;363,450;26,90;840,383;263,203;0,000;574,100;577,800;549,800;313,250;;;;;0,00;0,00;0,00;3,00;3,06;15,799;27,541;0,61;0,60;999998,00;999998,00;999998,00;999998,00;999998,00;999998,00;999998,00;999998,00;999998,00;999998,00;999998,00;999998,00;999998,00;999998,00;999998,00;;;;;;;;;;;;;;;;;28,1975;0,00000;-2,4000;0,01167806;0,01167806;-0,00316;1,87429;167,9074;22,943203;-0,000135;23,908985;23,610163;0,0000;-0,0028;7,48;744,53;0,00;0,02;2,00;;346,168;346,315;0,2834698;20,87300;0,10600;-0,01200;0,0041455;;0,16;485,00;;;
;;486;20,80300;0,14900;-0,007000;101,950;100,11;-71,0701;0,000;101,048;34,900;0,005;367,450;362,950;26,90;840,550;263,203;0,000;574,500;577,900;549,800;313,250;;;;;0,00;0,00;0,00;3,00;3,06;15,795;27,530;0,61;0,61;999998,00;999998,00;999998,00;999998,00;999998,00;999998,00;999998,00;999998,00;999998,00;999998,00;999998,00;999998,00;999998,00;999998,00;999998,00;;;;;;;;;;;;;;;;;23,7845;0,00000;0,0000;0,00417074;0,00417074;0,00048;4,92751;167,9312;23,018441;-0,000756;23,948286;23,655002;-0,0002;-0,0156;7,48;744,53;0,00;0,02;1,80;;345,510;346,315;0,2391058;20,88100;0,10200;0,00600;0,0034864;;0,15;486,00;;;
;;487;20,81500;0,14300;0,003000;102,775;100,14;-71,0701;0,000;101,040;34,900;0,009;366,950;362,450;26,90;840,417;263,203;0,000;574,000;577,900;549,900;313,250;;;;;0,00;0,00;0,00;3,00;3,06;15,805;27,541;0,61;0,61;999998,00;999998,00;999998,00;999998,00;999998,00;999998,00;999998,00;999998,00;999998,00;999998,00;999998,00;999998,00;999998,00;999998,00;999998,00;;;;;;;;;;;;;;;;;23,1967;0,00000;0,0000;0,00417074;0,00417074;-0,00054;4,44183;167,9544;23,127129;-0,001061;24,028623;23,733954;-0,0002;-0,0220;7,48;744,53;0,00;0,02;1,71;;344,848;344,998;0,2331961;20,88500;0,09600;0,00100;0,0033838;;0,15;487,00;;;
;;488;20,82300;0,13600;0,006000;102,775;100,07;-71,0801;0,000;101,046;34,900;0,009;366,350;361,950;26,90;840,250;263,203;0,000;573,400;578,000;549,900;313,250;;;;;0,00;0,00;0,00;3,00;3,06;15,791;27,530;0,61;0,61;999998,00;999998,00;999998,00;999998,00;999998,00;999998,00;999998,00;999998,00;999998,00;999998,00;999998,00;999998,00;999998,00;999998,00;999998,00;;;;;;;;;;;;;;;;;20,7744;0,00000;-6,9046;0,01084391;0,01084391;0,00191;1,61184;167,9751;23,146060;-0,000360;24,008970;23,720614;-0,0001;-0,0074;7,48;744,53;0,00;0,02;1,61;;344,187;344,998;0,2088454;20,88900;0,09300;0,01300;0,0030289;;0,14;488,00;;;
;;489;20,83000;0,13100;0,005000;98,550;100,07;-71,0901;0,000;101,050;34,900;0,009;365,850;361,350;26,90;840,283;263,203;0,000;573,500;578,000;549,900;313,250;;;;;0,00;0,00;0,00;3,00;3,06;15,799;27,533;0,61;0,61;999998,00;999998,00;999998,00;999998,00;999998,00;999998,00;999998,00;999998,00;999998,00;999998,00;999998,00;999998,00;999998,00;999998,00;999998,00;;;;;;;;;;;;;;;;;18,6035;0,00000;-7,1144;0,01000977;0,01000977;0,00127;1,53775;167,9937;22,680793;-0,000350;23,494248;23,205266;-0,0001;-0,0071;7,48;744,53;0,00;0,02;1,43;;343,523;343,673;0,1870210;20,89500;0,08800;0,01000;0,0027678;;0,13;489,00;;;
;;490;20,83900;0,12600;0,011000;103,950;100,07;-71,1001;0,000;101,046;34,900;0,009;365,250;360,850;26,90;840,283;263,203;0,000;573,300;578,100;550,000;313,250;;;;;0,00;0,00;0,00;3,00;3,06;15,805;27,544;0,61;0,61;999998,00;999998,00;999998,00;999998,00;999998,00;999998,00;999998,00;999998,00;999998,00;999998,00;999998,00;999998,00;999998,00;999998,00;999998,00;;;;;;;;;;;;;;;;;16,2664;0,00000;-7,1551;0,01084391;0,01084391;0,00295;1,32749;168,0100;23,313022;-0,000371;24,109548;23,819112;-0,0001;-0,0077;7,48;744,53;0,00;0,01;1,31;;342,858;343,673;0,1635262;20,90100;0,08400;0,01800;0,0023552;;0,12;490,00;;;
;;491;20,84500;0,12200;0,022000;101,650;100,03;-71,1101;0,000;101,046;34,900;0,009;364,750;360,150;26,90;840,050;263,203;0,000;572,500;578,200;550,000;313,250;;;;;0,00;0,00;0,00;3,00;3,07;15,835;27,536;0,61;0,61;999998,00;999998,00;999998,00;999998,00;999998,00;999998,00;999998,00;999998,00;999998,00;999998,00;999998,00;999998,00;999998,00;999998,00;999998,00;;;;;;;;;;;;;;;;;14,7904;0,00000;0,0000;0,00500488;0,00500488;0,00313;2,49362;168,0248;23,069463;0,000019;23,825008;23,524542;0,0000;0,0004;7,48;744,53;0,00;0,01;1,20;;342,191;342,341;0,1486881;20,90500;0,07900;0,01900;0,0021642;;0,11;491,00;;;
;;492;20,85000;0,11900;0,022000;106,775;100,04;-71,1101;0,000;101,052;34,900;0,009;364,150;359,650;26,90;840,050;263,203;0,000;572,400;578,300;550,000;313,250;;;;;0,00;0,00;0,00;3,00;3,07;15,761;27,549;0,61;0,61;999998,00;999998,00;999998,00;999998,00;999998,00;999998,00;999998,00;999998,00;999998,00;999998,00;999998,00;999998,00;999998,00;999998,00;999998,00;;;;;;;;;;;;;;;;;13,4764;0,00000;0,0000;-0,00166829;-0,00166829;0,00363;-7,23949;168,0383;23,663342;-0,000115;24,398137;24,096636;0,0000;-0,0024;7,48;744,53;0,00;0,01;1,13;;341,524;342,341;0,1354781;20,90900;0,07700;0,02100;0,0019228;;0,11;492,00;;;
;;493;20,85600;0,11500;0,015000;101,675;99,99;-71,1101;0,000;101,048;34,900;0,009;363,550;359,050;26,90;840,050;263,196;0,000;572,300;578,300;550,100;313,250;;;;;0,00;0,00;0,00;3,00;3,07;15,805;27,544;0,61;0,61;999998,00;999998,00;999998,00;999998,00;999998,00;999998,00;999998,00;999998,00;999998,00;999998,00;999998,00;999998,00;999998,00;999998,00;999998,00;;;;;;;;;;;;;;;;;13,7060;0,00000;0,0000;0,00583903;0,00583903;-0,00196;1,83846;168,0520;23,110347;0,000442;23,788709;23,494254;0,0001;0,0091;7,48;744,54;0,00;0,01;0,97;;340,859;341,010;0,1377861;20,91400;0,07400;-0,00600;0,0020000;;0,11;493,00;;;
;;494;20,86000;0,11200;-0,006000;104,975;100,04;-71,1201;0,000;101,048;34,900;0,009;363,050;358,450;26,90;840,050;263,196;0,000;572,100;578,400;550,200;313,250;;;;;0,00;0,00;0,00;3,00;3,07;15,784;27,544;0,61;0,61;999998,00;999998,00;999998,00;999998,00;999998,00;999998,00;999998,00;999998,00;999998,00;999998,00;999998,00;999998,00;999998,00;999998,00;999998,00;;;;;;;;;;;;;;;;;13,0943;0,00000;0,0000;0,00667318;0,00667318;-0,00158;1,52794;168,0651;23,498555;-0,000083;24,155046;23,848992;0,0000;-0,0017;7,48;744,54;0,00;0,01;0,94;;340,196;341,010;0,1316371;20,91600;0,07200;-0,00400;0,0018793;;0,10;494,00;;;
;;495;20,86400;0,10600;-0,017000;105,050;100,00;-71,1201;0,000;101,044;34,900;0,009;362,550;357,950;26,90;839,883;263,196;0,000;571,600;578,400;550,200;313,250;;;;;0,00;0,00;0,00;3,00;3,07;15,818;27,536;0,61;0,61;999998,00;999998,00;999998,00;999998,00;999998,00;999998,00;999998,00;999998,00;999998,00;999998,00;999998,00;999998,00;999998,00;999998,00;999998,00;;;;;;;;;;;;;;;;;12,1985;0,00000;0,0000;-0,00667318;-0,00667318;-0,00179;-1,36777;168,0773;23,523151;0,000328;24,147028;23,840653;0,0001;0,0068;7,48;744,55;0,00;0,01;0,86;;339,534;339,684;0,1226315;20,91900;0,06900;-0,00500;0,0017487;;0,10;495,00;;;
;;496;20,86800;0,10200;-0,012000;105,975;99,99;-71,1101;0,000;101,046;34,900;0,009;362,050;357,550;26,90;840,017;263,196;0,000;571,700;578,600;550,300;313,250;;;;;0,00;0,00;0,00;3,00;3,07;15,778;27,538;0,61;0,61;999998,00;999998,00;999998,00;999998,00;999998,00;999998,00;999998,00;999998,00;999998,00;999998,00;999998,00;999998,00;999998,00;999998,00;999998,00;;;;;;;;;;;;;;;;;10,9904;0,00000;0,0000;-0,00667318;-0,00667318;-0,00138;-1,26634;168,0883;23,642798;0,000429;24,236377;23,935138;0,0001;0,0090;7,49;744,56;0,00;0,01;0,79;;338,873;339,684;0,1104863;20,92200;0,06700;-0,00300;0,0015677;;0,11;496,00;;;
;;497;20,87300;0,09600;0,006000;106,175;99,97;-71,1101;0,000;101,052;34,900;0,009;361,550;357,050;26,90;840,050;263,196;0,000;571,700;578,600;550,400;313,250;;;;;0,00;0,00;0,00;3,00;3,07;15,805;27,525;0,61;0,61;999998,00;999998,00;999998,00;999998,00;999998,00;999998,00;999998,00;999998,00;999998,00;999998,00;999998,00;999998,00;999998,00;999998,00;999998,00;;;;;;;;;;;;;;;;;10,4499;0,00000;0,0000;0,00501506;0,00501506;-0,00243;1,47109;168,0987;23,681455;0,000597;24,242479;23,940747;0,0001;0,0125;7,49;744,57;0,00;0,01;0,71;;338,213;338,363;0,1050529;20,92500;0,06400;-0,00800;0,0014877;;0,11;497,00;;;
;;498;20,88100;0,09300;0,001000;103,650;99,97;-71,1201;0,000;101,046;34,900;0,009;361,150;356,650;26,90;840,083;263,196;0,000;571,600;578,700;550,500;313,250;;;;;0,00;0,00;0,00;3,00;3,07;15,809;27,560;0,61;0,61;999998,00;999998,00;999998,00;999998,00;999998,00;999998,00;999998,00;999998,00;999998,00;999998,00;999998,00;999998,00;999998,00;999998,00;999998,00;;;;;;;;;;;;;;;;;6,2456;0,00000;7,5393;0,01744588;0,01744588;0,00462;0,37700;168,1050;23,411125;0,000634;23,939230;23,640942;0,0001;0,0131;7,49;744,58;0,00;0,01;0,62;;337,551;338,363;0,0627868;20,92800;0,06200;0,02600;0,0009020;;0,10;498,00;;;
;;499;20,88500;0,08800;0,013000;102,675;99,97;-71,1400;0,000;101,048;34,800;0,009;360,650;356,250;26,90;840,117;263,196;0,000;571,600;578,800;550,500;313,250;;;;;0,00;0,00;0,00;3,00;3,08;15,769;27,546;0,61;0,61;999998,00;999998,00;999998,00;999998,00;999998,00;999998,00;999998,00;999998,00;999998,00;999998,00;999998,00;999998,00;999998,00;999998,00;999998,00;;;;;;;;;;;;;;;;;6,2426;0,00000;10,9970;0,01077271;0,01077271;0,00378;0,57497;168,1112;23,316901;0,000574;23,809871;23,519385;0,0001;0,0118;7,49;744,59;0,00;0,01;0,60;;336,887;337,040;0,0627565;20,92900;0,06100;0,02200;0,0009048;;0,08;499,00;;;
;;500;20,88900;0,08400;0,010000;104,275;99,95;-71,1400;0,000;101,048;34,800;0,009;360,350;356,050;26,90;840,317;263,196;0,000;571,900;579,000;550,600;313,250;;;;;0,00;0,00;0,00;3,00;3,08;15,805;27,541;0,61;0,61;999998,00;999998,00;999998,00;999998,00;999998,00;999998,00;999998,00;999998,00;999998,00;999998,00;999998,00;999998,00;999998,00;999998,00;999998,00;;;;;;;;;;;;;;;;;6,6257;0,00000;0,0000;-0,00165812;-0,00165812;0,00402;-3,76611;168,1178;23,507654;0,000762;23,984688;23,698483;0,0002;0,0158;7,49;744,61;0,00;0,01;0,63;;336,226;337,040;0,0666085;20,92800;0,06100;0,02300;0,0009526;;0,08;500,00;;;
;;501;20,89500;0,07900;0,018000;99,775;99,96;-71,1400;0,000;101,050;34,800;0,009;359,950;355,750;26,90;840,517;263,196;0,000;572,300;579,100;550,700;313,250;;;;;0,00;0,00;0,00;3,00;3,08;15,799;27,541;0,61;0,61;999998,00;999998,00;999998,00;999998,00;999998,00;999998,00;999998,00;999998,00;999998,00;999998,00;999998,00;999998,00;999998,00;999998,00;999998,00;;;;;;;;;;;;;;;;;6,3777;0,00000;0,0000;0,00000000;0,00000000;0,00150;Infinity;168,1242;23,007594;0,000688;23,448424;23,174821;0,0001;0,0139;7,49;744,62;0,00;0,01;0,54;;335,568;335,720;0,0641149;20,93100;0,06000;0,01100;0,0009359;;0,08;501,00;;;
;;502;20,90100;0,07700;0,019000;104,700;99,94;-71,1400;0,000;101,048;34,800;0,009;359,550;355,350;26,90;840,683;263,196;0,000;572,600;579,200;550,800;313,250;;;;;0,00;0,00;0,00;3,00;3,08;15,799;27,541;0,61;0,61;999998,00;999998,00;999998,00;999998,00;999998,00;999998,00;999998,00;999998,00;999998,00;999998,00;999998,00;999998,00;999998,00;999998,00;999998,00;;;;;;;;;;;;;;;;;8,1616;0,00000;0,0000;0,00000000;0,00000000;-0,00325;Infinity;168,1324;23,581701;0,000862;24,006823;23,726393;0,0002;0,0178;7,49;744,64;0,00;0,01;0,52;;334,914;335,720;0,0820482;20,93200;0,06000;-0,01200;0,0011663;;0,08;502,00;;;
;;503;20,90500;0,07400;0,021000;106,475;99,96;-71,1400;0,000;101,050;34,800;0,009;359,050;354,950;26,90;840,683;263,196;0,000;572,400;579,300;550,900;313,250;;;;;0,00;0,00;0,00;3,00;3,08;15,772;27,560;0,61;0,60;999998,00;999998,00;999998,00;999998,00;999998,00;999998,00;999998,00;999998,00;999998,00;999998,00;999998,00;999998,00;999998,00;999998,00;999998,00;;;;;;;;;;;;;;;;;7,2710;0,00000;0,0000;-0,00083415;-0,00083415;-0,00181;-6,70573;168,1396;23,797306;0,000740;24,192625;23,916369;0,0002;0,0154;7,49;744,66;0,00;0,01;0,50;;334,263;334,412;0,0730953;20,93300;0,05900;-0,00500;0,0010301;;0,08;503,00;;;
;;504;20,90900;0,07200;-0,006000;102,775;99,94;-71,1400;0,000;101,050;34,800;0,009;358,650;354,450;26,90;840,750;263,196;0,000;572,500;579,400;550,900;313,250;;;;;0,00;0,00;0,00;3,00;3,08;15,769;27,541;0,61;0,60;999998,00;999998,00;999998,00;999998,00;999998,00;999998,00;999998,00;999998,00;999998,00;999998,00;999998,00;999998,00;999998,00;999998,00;999998,00;;;;;;;;;;;;;;;;;7,5000;0,00000;0,0000;0,00583903;0,00583903;-0,00240;0,88041;168,1471;23,393206;0,000866;23,755318;23,477130;0,0002;0,0177;7,49;744,67;0,00;0,01;0,49;;333,615;334,412;0,0753976;20,93300;0,05800;-0,00800;0,0010806;;0,08;504,00;;;
;;505;20,91400;0,06900;-0,004000;106,475;99,96;-71,1500;0,000;101,054;34,800;0,009;358,250;354,050;26,90;840,950;263,196;0,000;572,900;579,500;551,000;313,250;;;;;0,00;0,00;0,00;3,00;3,08;15,769;27,562;0,61;0,60;999998,00;999998,00;999998,00;999998,00;999998,00;999998,00;999998,00;999998,00;999998,00;999998,00;999998,00;999998,00;999998,00;999998,00;999998,00;;;;;;;;;;;;;;;;;7,0313;0,00000;0,0000;0,00583903;0,00583903;-0,00181;0,83421;168,1542;23,823862;0,000745;24,165658;23,882349;0,0002;0,0155;7,49;744,69;0,00;0,00;0,48;;332,968;333,116;0,0706861;20,93400;0,05700;-0,00500;0,0009950;;0,07;505,00;;;
;;506;20,91600;0,06700;-0,005000;103,950;99,97;-71,1500;0,000;101,054;34,800;0,009;357,850;353,750;26,90;841,083;263,196;0,000;573,100;579,600;551,100;313,250;;;;;0,00;0,00;0,00;3,00;3,08;15,822;27,552;0,61;0,60;999998,00;999998,00;999998,00;999998,00;999998,00;999998,00;999998,00;999998,00;999998,00;999998,00;999998,00;999998,00;999998,00;999998,00;999998,00;;;;;;;;;;;;;;;;;7,5291;0,00000;0,0000;-0,00083415;-0,00083415;-0,00470;-4,90922;168,1617;23,552835;0,000592;23,864068;23,590650;0,0001;0,0122;7,49;744,70;0,00;0,00;0,42;;332,325;333,116;0,0756905;20,93600;0,05500;-0,01900;0,0010765;;0,07;506,00;;;
;;507;20,91900;0,06400;-0,003000;103,025;99,96;-71,1500;0,000;101,054;34,800;0,009;357,450;353,350;27,00;841,283;263,196;0,000;573,500;579,700;551,200;313,250;;;;;0,00;0,00;0,00;3,00;3,08;15,799;27,568;0,60;0,60;999998,00;999998,00;999998,00;999998,00;999998,00;999998,00;999998,00;999998,00;999998,00;999998,00;999998,00;999998,00;999998,00;999998,00;999998,00;;;;;;;;;;;;;;;;;5,2200;0,00000;0,0000;0,00000000;0,00000000;-0,00013;Infinity;168,1669;23,460923;0,000754;23,744371;23,472020;0,0002;0,0154;7,49;744,72;0,00;0,00;0,39;;331,682;331,826;0,0524765;20,93700;0,05400;0,00300;0,0007507;;0,07;507,00;;;
;;508;20,92200;0,06200;-0,008000;103,000;99,96;-71,1500;0,000;101,050;34,900;0,009;357,050;352,950;27,00;841,150;263,196;0,000;572,900;579,800;551,300;313,250;;;;;0,00;0,00;0,00;3,00;3,09;15,807;27,568;0,60;0,60;999998,00;999998,00;999998,00;999998,00;999998,00;999998,00;999998,00;999998,00;999998,00;999998,00;999998,00;999998,00;999998,00;999998,00;999998,00;;;;;;;;;;;;;;;;;3,9153;0,00000;0,0000;0,00083415;0,00083415;0,00215;4,03139;168,1708;23,471213;0,000701;23,728203;23,455732;0,0001;0,0144;7,49;744,73;0,00;0,00;0,37;;331,038;331,826;0,0393601;20,93800;0,05300;0,01400;0,0005638;;0,07;508,00;;;
;;509;20,92500;0,06100;0,026000;108,825;99,97;-71,1500;0,000;101,050;34,900;0,009;356,650;352,550;27,00;841,283;263,196;0,000;573,200;579,900;551,300;313,350;;;;;0,00;0,00;0,00;3,00;3,09;15,801;27,576;0,60;0,60;999998,00;999998,00;999998,00;999998,00;999998,00;999998,00;999998,00;999998,00;999998,00;999998,00;999998,00;999998,00;999998,00;999998,00;999998,00;;;;;;;;;;;;;;;;;1,5201;0,00000;0,0000;-0,00583903;-0,00583903;0,00625;-0,52907;168,1724;24,139299;0,000598;24,376264;24,096038;0,0001;0,0126;7,49;744,74;0,01;0,00;0,32;;330,393;330,536;0,0152811;20,94000;0,05200;0,03300;0,0002152;;0,07;509,00;;;
;;510;20,92800;0,06100;0,022000;104,725;99,97;-71,1400;0,000;101,048;34,900;0,009;356,350;352,250;27,00;841,283;263,196;0,000;573,000;580,000;551,400;313,250;;;;;0,00;0,00;0,00;3,00;3,09;15,839;27,554;0,60;0,60;999998,00;999998,00;999998,00;999998,00;999998,00;999998,00;999998,00;999998,00;999998,00;999998,00;999998,00;999998,00;999998,00;999998,00;999998,00;;;;;;;;;;;;;;;;;2,4991;0,00000;0,0000;-0,00583903;-0,00583903;0,00300;-0,45717;168,1749;23,690173;0,000596;23,902607;23,627594;0,0001;0,0123;7,49;744,76;0,00;0,00;0,29;;329,749;330,536;0,0251234;20,94100;0,05100;0,01800;0,0003573;;0,08;510,00;;;
;;511;20,92900;0,06000;0,023000;105,350;99,97;-71,1400;0,000;101,048;34,900;0,009;355,950;352,050;27,00;841,517;263,196;0,000;573,500;580,100;551,500;313,350;;;;;0,00;0,00;0,00;3,00;3,09;15,801;27,562;0,60;0,60;999998,00;999998,00;999998,00;999998,00;999998,00;999998,00;999998,00;999998,00;999998,00;999998,00;999998,00;999998,00;999998,00;999998,00;999998,00;;;;;;;;;;;;;;;;;1,2067;0,00000;0,0000;0,00083415;0,00083415;0,00427;2,77555;168,1761;23,774106;0,000611;23,960367;23,697843;0,0001;0,0126;7,49;744,77;0,00;0,00;0,24;;329,107;329,247;0,0121313;20,94300;0,05000;0,02400;0,0001732;;0,08;511,00;;;
;;512;20,92800;0,06000;0,011000;102,650;99,96;-71,1400;0,000;101,050;34,900;0,009;355,750;351,950;27,00;841,450;263,196;0,000;573,200;580,100;551,600;313,350;;;;;0,00;0,00;0,00;3,00;3,09;15,824;27,586;0,60;0,59;999998,00;999998,00;999998,00;999998,00;999998,00;999998,00;999998,00;999998,00;999998,00;999998,00;999998,00;999998,00;999998,00;999998,00;999998,00;;;;;;;;;;;;;;;;;1,8349;0,00000;0,0000;0,00000000;0,00000000;0,00194;Infinity;168,1779;23,474074;0,000693;23,644691;23,392127;0,0001;0,0141;7,49;744,78;0,00;0,00;0,21;;328,467;329,247;0,0184461;20,94400;0,04900;0,01300;0,0002647;;0,08;512,00;;;
;;513;20,93100;0,05900;-0,012000;106,425;99,97;-71,1400;0,000;101,050;34,900;0,009;355,450;351,650;27,00;841,483;263,196;0,000;573,000;580,300;551,700;313,250;;;;;0,00;0,00;0,00;3,00;3,09;15,790;27,565;0,60;0,59;999998,00;999998,00;999998,00;999998,00;999998,00;999998,00;999998,00;999998,00;999998,00;999998,00;999998,00;999998,00;999998,00;999998,00;999998,00;;;;;;;;;;;;;;;;;1,5083;0,00000;0,0000;0,00082397;0,00082397;0,00261;2,82609;168,1794;23,911896;0,000625;24,065385;23,808109;0,0001;0,0130;7,49;744,80;0,00;0,00;0,22;;327,830;327,969;0,0151634;20,94400;0,05000;0,01600;0,0002141;;0,08;513,00;;;
;;514;20,93200;0,05800;-0,005000;108,375;99,96;-71,1400;0,000;101,044;34,900;0,005;355,050;351,250;27,00;841,483;263,196;0,000;572,800;580,400;551,800;313,250;;;;;0,00;0,00;0,00;3,00;3,09;15,790;27,570;0,60;0,59;999998,00;999998,00;999998,00;999998,00;999998,00;999998,00;999998,00;999998,00;999998,00;999998,00;999998,00;999998,00;999998,00;999998,00;999998,00;;;;;;;;;;;;;;;;;1,8878;0,00000;0,0000;-0,00576782;-0,00576782;0,00178;-0,40764;168,1813;24,143556;0,000742;24,271188;24,011420;0,0002;0,0156;7,49;744,81;0,00;0,00;0,22;;327,196;327,969;0,0189784;20,94400;0,05000;0,01200;0,0002647;;0,08;514,00;;;
;;515;20,93300;0,05700;-0,008000;104,925;99,97;-71,1301;0,000;101,044;34,900;0,005;354,750;350,950;27,00;841,350;263,196;0,000;572,400;580,400;551,800;313,350;;;;;0,00;0,00;0,00;3,00;3,09;15,786;27,568;0,59;0,59;999998,00;999998,00;999998,00;999998,00;999998,00;999998,00;999998,00;999998,00;999998,00;999998,00;999998,00;999998,00;999998,00;999998,00;999998,00;;;;;;;;;;;;;;;;;3,0912;0,00000;0,0000;-0,00576782;-0,00576782;0,00008;-0,33824;168,1844;23,766199;0,000588;23,871648;23,615941;0,0001;0,0121;7,49;744,82;0,00;0,00;0,24;;326,565;326,704;0,0310758;20,94300;0,04900;0,00400;0,0004390;;0,09;515,00;;;
