Repository: FireDynamics/BESKID_ExperimentalData

# Cone Calorimeter Experiments

Experiments have been conducted, with sample in horizontal orientation. Samples were wrapped in aluminium foil. No retainer frame or grid have been used.

Different types of insulation material have been used below the PMMA samples: CaSiO3 and Al2O3. The goal was to an insulation material that has a more reproducible behaviour compared to the common fiber blankets. The CaSiO3 block below the sample was manufactured from the same boards used as backing of the large scale experiments. However, it was found that these boards contain a lot of moisture making the mass loss measurements unreliable.

File: Materials/PMMA/DE_6mm/Cone/Al2O3/02072026_PMMA_DE_6mm_q25_Al2O3_R2.csv (part 8 of 9)
General information;;time (s);O2;CO2;CO;Pdiff;Light;Mass;Methane;AmbP;AmbH;HFM;TC stack;TC smoke;TC amb.;TC cone;T PK;Soot;TC cone1;TC cone2;TC cone3;TC aux;CH4;CO;CO2;Ethene;H2O;n.u.;n.u.;UOX Bin;n.u.;UOX Hum.;UOX Temp;n.u.;TEext1;TEext2;TEext3;TEext4;TEext5;TEext6;TEext7;TEext8;TEext9;TEext10;TEext11;TEext12;TEext13;TEext14;TEext15;n.u.;n.u.;n.u.;n.u.;n.u.;n.u.;n.u.;n.u.;n.u.;n.u.;n.u.;n.u.;n.u.;n.u.;n.u.;n.u.;n.u.;HRR/a;EHC;SEA;MLR;MLR/a;COY;CO2Y/sh;THR/a;MFR;K;Vstack;Vsmoke;SPR;RSR;TSP;TSR;COP;CO2P;O2C;TOC;ARHE;Mass;HRR;O2/sh;CO2/sh;CO/sh;phi;FU27;FU28;FU29;FU30;FU31;
;;;%;%;%;Pa;-;g;g/s;Pa;%;kW/m²;°C;°C;°C;°C;°C;g/min;°C;°C;°C;°C;ppm;ppm;%;ppm;ppm;no;no;;no;%;°C;no;°C;°C;°C;°C;°C;°C;°C;°C;°C;°C;°C;°C;°C;°C;°C;no;no;no;no;no;no;no;no;no;no;no;no;no;no;no;no;no;kW/m²;MJ/kg;m²/kg;g/s;g/(s*m²);[kg/kg];[kg/kg];MJ/m²;g/s;1/m;l/s;l/s;m²/s;(m²/s)/m²;m²;m²;g/s;g/s;g/s;g;kW/m²;g;kW;[%];[%];%;;;;;;;
;;452;20,00800;0,78900;0,008000;88,725;91,89;-69,9099;0,000;101,022;33,500;0,005;404,550;408,650;28,40;844,583;263,203;0,000;577,200;576,900;560,200;309,950;;;;;0,00;0,00;0,00;3,00;4,32;15,345;28,062;0,57;0,52;999998,00;999998,00;999998,00;999998,00;999998,00;999998,00;999998,00;999998,00;999998,00;999998,00;999998,00;999998,00;999998,00;999998,00;999998,00;;;;;;;;;;;;;;;;;198,7401;25,11391;221,7970;0,07918294;0,07918294;-0,00043;2,19911;164,8371;20,465311;0,084552;23,441792;23,679368;0,0176;1,7552;6,80;679,87;0,00;0,17;14,95;;364,464;364,881;1,9885936;20,27700;0,60400;0,00700;0,0327492;;1,47;452,00;;;
;;453;20,03000;0,76700;0,029000;95,525;90,63;-69,9900;0,000;101,022;33,400;0,005;403,550;407,150;28,40;844,383;263,196;0,000;576,600;576,900;560,200;309,950;;;;;0,00;0,00;0,00;3,00;4,32;15,362;28,070;0,57;0,51;999998,00;999998,00;999998,00;999998,00;999998,00;999998,00;999998,00;999998,00;999998,00;999998,00;999998,00;999998,00;999998,00;999998,00;999998,00;;;;;;;;;;;;;;;;;204,6620;26,11046;269,8705;0,07843018;0,07843018;0,00049;2,28168;165,0417;21,261372;0,098446;24,293434;24,510152;0,0212;2,1153;6,82;681,98;0,00;0,18;15,41;;364,105;364,172;2,0478482;20,28200;0,59800;0,01200;0,0324617;;1,39;453,00;;;
;;454;20,05200;0,74600;0,026000;92,400;91,09;-70,0701;0,000;101,014;33,400;0,005;402,550;405,850;28,40;844,317;263,196;0,000;576,400;576,900;560,200;309,950;;;;;0,00;0,00;0,00;3,00;4,32;15,349;28,051;0,57;0,51;999998,00;999998,00;999998,00;999998,00;999998,00;999998,00;999998,00;999998,00;999998,00;999998,00;999998,00;999998,00;999998,00;999998,00;999998,00;;;;;;;;;;;;;;;;;196,7166;21,46620;214,9021;0,09169515;0,09169515;0,00233;1,86938;165,2385;20,936665;0,093372;23,863141;24,058765;0,0197;1,9694;6,84;683,95;0,00;0,17;14,85;;363,745;364,172;1,9683467;20,29600;0,58300;0,02200;0,0316837;;1,31;454,00;;;
;;455;20,07400;0,72400;0,022000;93,475;91,08;-70,1700;0,000;101,016;33,400;0,005;401,750;404,850;28,40;844,350;263,203;0,000;576,600;576,800;560,200;309,950;;;;;0,00;0,00;0,00;3,00;4,32;15,364;28,059;0,57;0,51;999998,00;999998,00;999998,00;999998,00;999998,00;999998,00;999998,00;999998,00;999998,00;999998,00;999998,00;999998,00;999998,00;999998,00;999998,00;;;;;;;;;;;;;;;;;191,4290;21,09751;218,2556;0,09078979;0,09078979;0,00254;1,84045;165,4299;21,079060;0,093489;23,977693;24,162710;0,0198;1,9803;6,86;685,93;0,00;0,17;14,46;;363,372;363,441;1,9154384;20,31700;0,56600;0,02300;0,0306205;;1,21;455,00;;;
;;456;20,09700;0,69400;0,023000;97,350;91,10;-70,2500;0,000;101,016;33,400;0,005;400,950;403,850;28,50;844,250;263,196;0,000;576,200;576,900;560,200;309,950;;;;;0,00;0,00;0,00;3,00;4,32;15,322;28,043;0,56;0,51;999998,00;999998,00;999998,00;999998,00;999998,00;999998,00;999998,00;999998,00;999998,00;999998,00;999998,00;999998,00;999998,00;999998,00;999998,00;;;;;;;;;;;;;;;;;188,7824;22,23323;237,0946;0,08496094;0,08496094;0,00221;1,95477;165,6187;21,532988;0,093266;24,445268;24,622076;0,0201;2,0132;6,88;687,95;0,00;0,17;14,28;;362,992;363,441;1,8889563;20,33800;0,55200;0,02100;0,0295572;;1,13;456,00;;;
;;457;20,12600;0,67200;0,022000;96,700;93,19;-70,3400;0,000;101,018;33,400;0,005;399,950;402,650;28,40;843,950;263,196;0,000;575,300;576,900;560,200;309,950;;;;;0,00;0,00;0,00;3,00;4,32;15,364;28,038;0,56;0,52;999998,00;999998,00;999998,00;999998,00;999998,00;999998,00;999998,00;999998,00;999998,00;999998,00;999998,00;999998,00;999998,00;999998,00;999998,00;;;;;;;;;;;;;;;;;185,9170;23,51466;191,5265;0,07911174;0,07911174;-0,00064;2,06578;165,8046;21,487793;0,070511;24,333120;24,497389;0,0152;1,5143;6,90;689,46;0,00;0,16;13,98;;362,607;362,677;1,8602857;20,34900;0,54500;0,00600;0,0291674;;1,04;457,00;;;
;;458;20,15900;0,64600;0,016000;95,650;92,74;-70,4099;0,000;101,018;33,400;0,005;399,050;401,250;28,40;843,883;263,196;0,000;575,100;576,900;560,200;309,950;;;;;0,00;0,00;0,00;3,00;4,32;15,376;28,070;0,56;0,52;999998,00;999998,00;999998,00;999998,00;999998,00;999998,00;999998,00;999998,00;999998,00;999998,00;999998,00;999998,00;999998,00;999998,00;999998,00;;;;;;;;;;;;;;;;;183,3020;22,92160;200,9462;0,08001709;0,08001709;-0,00064;2,00902;165,9879;21,394900;0,075412;24,173406;24,306677;0,0161;1,6069;6,91;691,07;0,00;0,16;13,78;;362,219;362,677;1,8341199;20,35500;0,53900;0,00600;0,0288811;;0,97;458,00;;;
;;459;20,19200;0,62900;0,000000;95,650;92,74;-70,5000;0,000;101,018;33,400;0,005;399,050;401,250;28,40;843,917;263,203;0,000;575,200;576,900;560,200;309,950;;;;;0,00;0,00;0,00;3,00;4,33;15,362;28,062;0,56;0,52;999998,00;999998,00;999998,00;999998,00;999998,00;999998,00;999998,00;999998,00;999998,00;999998,00;999998,00;999998,00;999998,00;999998,00;999998,00;;;;;;;;;;;;;;;;;180,0711;22,03574;196,6462;0,08176676;0,08176676;-0,00177;1,92198;166,1680;21,394900;0,075412;24,173406;24,306677;0,0161;1,6069;6,93;692,67;0,00;0,16;13,50;;361,826;361,894;1,8017910;20,36700;0,52800;0,00000;0,0283700;;0,88;459,00;;;
;;460;20,22200;0,61500;0,004000;93,900;94,85;-70,5701;0,000;101,018;33,400;0,005;398,050;400,050;28,50;844,150;263,203;0,000;575,800;576,900;560,300;309,950;;;;;0,00;0,00;0,00;3,00;4,33;15,360;28,048;0,56;0,53;999998,00;999998,00;999998,00;999998,00;999998,00;999998,00;999998,00;999998,00;999998,00;999998,00;999998,00;999998,00;999998,00;999998,00;999998,00;;;;;;;;;;;;;;;;;175,3438;25,67333;163,1913;0,06833903;0,06833903;-0,00119;2,21481;166,3433;21,224889;0,052882;23,921220;24,041412;0,0112;1,1146;6,94;693,79;0,00;0,15;13,13;;361,425;361,894;1,7544902;20,37800;0,51400;0,00300;0,0278452;;0,81;460,00;;;
;;461;20,24500;0,60800;0,006000;92,950;94,51;-70,6400;0,000;101,018;33,400;0,005;397,350;399,250;28,40;844,250;263,196;0,000;576,100;576,900;560,300;309,950;;;;;0,00;0,00;0,00;3,00;4,33;15,378;28,059;0,56;0,53;999998,00;999998,00;999998,00;999998,00;999998,00;999998,00;999998,00;999998,00;999998,00;999998,00;999998,00;999998,00;999998,00;999998,00;999998,00;;;;;;;;;;;;;;;;;168,5651;24,11718;169,4092;0,06993612;0,06993612;-0,00119;2,06728;166,5119;21,135840;0,056530;23,778968;23,892672;0,0118;1,1841;6,95;694,97;0,00;0,14;12,61;;361,014;361,080;1,6866619;20,39800;0,49500;0,00300;0,0268788;;0,74;461,00;;;
;;462;20,26300;0,60400;0,007000;94,500;93,52;-70,7100;0,000;101,018;33,400;0,005;396,550;398,350;28,40;844,283;263,196;0,000;576,200;576,900;560,300;309,950;;;;;0,00;0,00;0,00;3,00;4,33;15,362;28,059;0,56;0,52;999998,00;999998,00;999998,00;999998,00;999998,00;999998,00;999998,00;999998,00;999998,00;999998,00;999998,00;999998,00;999998,00;999998,00;999998,00;;;;;;;;;;;;;;;;;162,7944;23,29156;202,3736;0,06993612;0,06993612;0,00106;1,99318;166,6747;21,332824;0,067057;23,952265;24,060987;0,0142;1,4145;6,97;696,39;0,00;0,14;12,23;;360,591;361,080;1,6289209;20,41900;0,47500;0,01500;0,0257169;;0,67;462,00;;;
;;463;20,27400;0,59800;0,007000;96,850;93,05;-70,7799;0,000;101,018;33,400;0,005;395,650;396,950;28,40;844,417;263,196;0,000;576,500;576,900;560,400;309,950;;;;;0,00;0,00;0,00;3,00;4,33;15,370;28,070;0,56;0,52;999998,00;999998,00;999998,00;999998,00;999998,00;999998,00;999998,00;999998,00;999998,00;999998,00;999998,00;999998,00;999998,00;999998,00;999998,00;;;;;;;;;;;;;;;;;153,8294;21,72451;216,6754;0,07085164;0,07085164;0,00184;1,83990;166,8285;21,620994;0,072020;24,220723;24,300306;0,0154;1,5343;6,98;697,92;0,00;0,13;11,56;;360,155;360,216;1,5392169;20,45400;0,44200;0,01900;0,0239728;;0,60;463,00;;;
;;464;20,27700;0,58300;0,012000;97,750;92,35;-70,8500;0,000;101,022;33,300;0,005;394,650;395,850;28,40;844,417;263,196;0,000;576,400;576,800;560,600;309,950;;;;;0,00;0,00;0,00;3,00;4,33;15,349;28,059;0,57;0,52;999998,00;999998,00;999998,00;999998,00;999998,00;999998,00;999998,00;999998,00;999998,00;999998,00;999998,00;999998,00;999998,00;999998,00;999998,00;;;;;;;;;;;;;;;;;141,5680;21,51917;258,6345;0,06582642;0,06582642;0,00223;1,83533;166,9701;21,748723;0,079621;24,302231;24,376126;0,0170;1,7015;7,00;699,62;0,00;0,12;10,67;;359,697;360,216;1,4165299;20,49400;0,41100;0,02100;0,0219280;;0,53;464,00;;;
;;465;20,28200;0,56600;0,022000;95,450;93,09;-70,9099;0,000;101,022;33,300;0,005;393,650;394,350;28,40;844,217;263,196;0,000;575,800;576,800;560,600;309,950;;;;;0,00;0,00;0,00;3,00;4,33;15,332;28,051;0,57;0,53;999998,00;999998,00;999998,00;999998,00;999998,00;999998,00;999998,00;999998,00;999998,00;999998,00;999998,00;999998,00;999998,00;999998,00;999998,00;;;;;;;;;;;;;;;;;124,7929;23,38541;282,5982;0,05339559;0,05339559;0,00392;2,02898;167,0948;21,518613;0,071595;23,984176;24,026825;0,0151;1,5080;7,02;701,13;0,00;0,11;9,48;;359,210;359,266;1,2486777;20,53900;0,37700;0,03000;0,0195324;;0,47;465,00;;;
;;466;20,29600;0,55200;0,023000;97,500;94,86;-70,9601;0,000;101,024;33,400;0,005;392,650;392,950;28,40;843,917;263,196;0,000;574,900;576,700;560,700;309,950;;;;;0,00;0,00;0,00;3,00;4,33;15,355;28,062;0,58;0,54;999998,00;999998,00;999998,00;999998,00;999998,00;999998,00;999998,00;999998,00;999998,00;999998,00;999998,00;999998,00;999998,00;999998,00;999998,00;;;;;;;;;;;;;;;;;113,3622;20,29234;200,5621;0,05589803;0,05589803;0,00262;1,72290;167,2082;21,776142;0,052751;24,209556;24,228053;0,0112;1,1204;7,03;702,25;0,00;0,10;8,56;;358,694;359,266;1,1343021;20,58200;0,33700;0,02300;0,0175295;;0,42;466,00;;;
;;467;20,31700;0,54500;0,021000;95,750;96,35;-71,0200;0,000;101,024;33,400;0,005;391,550;391,450;28,40;843,683;263,196;0,000;574,200;576,700;560,700;309,950;;;;;0,00;0,00;0,00;3,00;4,34;15,355;28,070;0,58;0,56;999998,00;999998,00;999998,00;999998,00;999998,00;999998,00;999998,00;999998,00;999998,00;999998,00;999998,00;999998,00;999998,00;999998,00;999998,00;;;;;;;;;;;;;;;;;102,7421;19,90549;151,5339;0,05164591;0,05164591;0,00069;1,64564;167,3109;21,610122;0,037249;23,957678;23,951559;0,0078;0,7821;7,03;703,03;0,00;0,08;7,68;;358,158;358,215;1,0280373;20,61600;0,30500;0,01300;0,0160061;;0,36;467,00;;;
;;468;20,33800;0,53900;0,006000;98,275;96,58;-71,0601;0,000;101,024;33,400;0,005;390,450;389,750;28,40;843,383;263,196;0,000;573,400;576,600;560,700;309,950;;;;;0,00;0,00;0,00;3,00;4,34;15,324;28,062;0,58;0,56;999998,00;999998,00;999998,00;999998,00;999998,00;999998,00;999998,00;999998,00;999998,00;999998,00;999998,00;999998,00;999998,00;999998,00;999998,00;;;;;;;;;;;;;;;;;91,7245;27,55741;221,7765;0,03330485;0,03330485;0,00051;2,25655;167,4027;21,924023;0,034803;24,237395;24,193942;0,0074;0,7382;7,04;703,77;0,00;0,08;6,85;;357,600;358,215;0,9177954;20,65500;0,27200;0,01200;0,0140823;;0,32;468,00;;;
;;469;20,34900;0,52800;0,006000;101,475;96,32;-71,0900;0,000;101,020;33,400;0,005;389,150;387,850;28,40;843,083;263,203;0,000;572,500;576,600;560,700;309,950;;;;;0,00;0,00;0,00;3,00;4,34;15,332;28,051;0,59;0,56;999998,00;999998,00;999998,00;999998,00;999998,00;999998,00;999998,00;999998,00;999998,00;999998,00;999998,00;999998,00;999998,00;999998,00;999998,00;;;;;;;;;;;;;;;;;82,3881;28,30577;277,0487;0,02912394;0,02912394;-0,00165;2,33342;167,4851;22,315286;0,037536;24,587805;24,505667;0,0081;0,8064;7,05;704,58;0,00;0,07;6,11;;357,023;357,082;0,8243757;20,69000;0,24700;0,00100;0,0124241;;0,29;469,00;;;
;;470;20,35500;0,51400;0,000000;96,900;97,21;-71,1200;0,000;101,022;33,400;0,005;387,950;386,050;28,40;842,750;263,196;0,000;571,600;576,500;560,700;309,950;;;;;0,00;0,00;0,00;3,00;4,34;15,357;28,062;0,59;0,57;999998,00;999998,00;999998,00;999998,00;999998,00;999998,00;999998,00;999998,00;999998,00;999998,00;999998,00;999998,00;999998,00;999998,00;999998,00;;;;;;;;;;;;;;;;;69,7395;22,60227;192,1276;0,03087362;0,03087362;-0,00026;1,91617;167,5548;21,840142;0,028326;23,990068;23,872576;0,0059;0,5928;7,06;705,17;0,00;0,06;5,23;;356,425;357,082;0,6978138;20,72100;0,22500;0,00800;0,0107442;;0,26;470,00;;;
;;471;20,36700;0,49500;0,003000;97,475;97,45;-71,1500;0,000;101,022;33,400;0,005;386,650;384,150;28,40;842,417;263,196;0,000;570,600;576,500;560,700;309,950;;;;;0,00;0,00;0,00;3,00;4,34;15,347;28,070;0,59;0,57;999998,00;999998,00;999998,00;999998,00;999998,00;999998,00;999998,00;999998,00;999998,00;999998,00;999998,00;999998,00;999998,00;999998,00;999998,00;;;;;;;;;;;;;;;;;61,9773;25,62534;223,7779;0,02420044;0,02420044;-0,00046;2,10907;167,6168;21,941638;0,025869;24,020792;23,865479;0,0054;0,5412;7,06;705,71;0,00;0,05;4,62;;355,808;355,872;0,6201445;20,74700;0,20000;0,00700;0,0095029;;0,23;471,00;;;
;;472;20,37800;0,47500;0,003000;99,825;97,81;-71,1700;0,000;101,020;33,400;0,005;385,450;382,350;28,40;842,183;263,196;0,000;569,800;576,500;560,800;309,950;;;;;0,00;0,00;0,00;3,00;4,34;15,339;28,051;0,60;0,58;999998,00;999998,00;999998,00;999998,00;999998,00;999998,00;999998,00;999998,00;999998,00;999998,00;999998,00;999998,00;999998,00;999998,00;999998,00;;;;;;;;;;;;;;;;;52,4070;21,01473;187,2309;0,02495321;0,02495321;0,00150;1,81407;167,6692;22,239094;0,022122;24,270873;24,075673;0,0047;0,4669;7,07;706,18;0,00;0,05;4,00;;355,176;355,872;0,5243849;20,77500;0,18100;0,01700;0,0079277;;0,21;472,00;;;
;;473;20,39800;0,44200;0,015000;101,850;98,32;-71,2000;0,000;101,020;33,400;0,005;384,150;380,650;28,40;842,017;263,196;0,000;569,400;576,400;560,800;309,950;;;;;0,00;0,00;0,00;3,00;4,34;15,332;28,054;0,60;0,58;999998,00;999998,00;999998,00;999998,00;999998,00;999998,00;999998,00;999998,00;999998,00;999998,00;999998,00;999998,00;999998,00;999998,00;999998,00;;;;;;;;;;;;;;;;;45,2549;17,00957;135,6364;0,02662150;0,02662150;-0,00146;1,43592;167,7144;22,501504;0,016974;24,474433;24,251446;0,0036;0,3609;7,07;706,54;0,00;0,04;3,37;;354,528;354,594;0,4528204;20,80200;0,15900;0,00200;0,0067641;;0,18;473,00;;;
;;474;20,41900;0,41100;0,019000;99,425;98,83;-71,2200;0,000;101,022;33,400;0,005;382,850;378,750;28,40;841,950;263,196;0,000;569,200;576,400;560,800;309,950;;;;;0,00;0,00;0,00;3,00;4,34;15,364;28,088;0,60;0,59;999998,00;999998,00;999998,00;999998,00;999998,00;999998,00;999998,00;999998,00;999998,00;999998,00;999998,00;999998,00;999998,00;999998,00;999998,00;;;;;;;;;;;;;;;;;36,4979;0,00000;174,1576;0,01419067;0,01419067;0,00091;2,23380;167,7509;22,269728;0,011797;24,140365;23,881842;0,0025;0,2470;7,07;706,79;0,00;0,03;2,80;;353,866;354,594;0,3651980;20,82400;0,14100;0,01400;0,0055123;;0,16;474,00;;;
;;475;20,45400;0,37700;0,021000;100,975;99,30;-71,2300;0,000;101,020;33,400;0,005;381,650;377,050;28,40;841,883;263,196;0,000;568,900;576,500;560,800;309,950;;;;;0,00;0,00;0,00;3,00;4,35;15,349;28,070;0,60;0,59;999998,00;999998,00;999998,00;999998,00;999998,00;999998,00;999998,00;999998,00;999998,00;999998,00;999998,00;999998,00;999998,00;999998,00;999998,00;;;;;;;;;;;;;;;;;31,6871;0,00000;0,0000;0,00917562;0,00917562;0,00013;2,69987;167,7826;22,477901;0,007010;24,289651;23,996890;0,0015;0,1475;7,07;706,93;0,00;0,02;2,38;;353,193;353,263;0,3170612;20,84200;0,12000;0,01000;0,0047408;;0,15;475,00;;;
;;476;20,49400;0,33700;0,030000;99,150;99,67;-71,2400;0,000;101,018;33,400;0,005;380,450;375,450;28,40;841,783;263,203;0,000;568,500;576,500;560,900;310,050;;;;;0,00;0,00;0,00;3,00;4,35;15,349;28,075;0,60;0,60;999998,00;999998,00;999998,00;999998,00;999998,00;999998,00;999998,00;999998,00;999998,00;999998,00;999998,00;999998,00;999998,00;999998,00;999998,00;;;;;;;;;;;;;;;;;23,9802;0,00000;63,6381;0,01084391;0,01084391;-0,00007;1,79518;167,8066;22,308943;0,003317;24,031277;23,715450;0,0007;0,0690;7,07;707,00;0,00;0,02;1,82;;352,510;353,263;0,2399456;20,86400;0,10500;0,00900;0,0036146;;0,14;476,00;;;
;;477;20,53900;0,30500;0,023000;96,950;99,88;-71,2500;0,000;101,010;33,400;0,005;379,250;373,850;28,40;841,650;263,196;0,000;568,100;576,500;560,900;310,050;;;;;0,00;0,00;0,00;3,00;4,35;15,349;28,070;0,61;0,60;999998,00;999998,00;999998,00;999998,00;999998,00;999998,00;999998,00;999998,00;999998,00;999998,00;999998,00;999998,00;999998,00;999998,00;999998,00;;;;;;;;;;;;;;;;;18,4386;0,00000;0,0000;0,00417074;0,00417074;-0,00163;3,48792;167,8250;22,094926;0,001275;23,725666;23,387845;0,0003;0,0261;7,07;707,03;0,00;0,01;1,36;;351,815;351,887;0,1844967;20,88200;0,09100;0,00100;0,0028055;;0,13;477,00;;;
;;478;20,58200;0,27200;0,013000;101,725;100,09;-71,2500;0,000;101,010;33,400;0,005;377,950;372,150;28,40;841,550;263,196;0,000;567,900;576,400;560,900;310,050;;;;;0,00;0,00;0,00;3,00;4,35;15,362;28,064;0,61;0,60;999998,00;999998,00;999998,00;999998,00;999998,00;999998,00;999998,00;999998,00;999998,00;999998,00;999998,00;999998,00;999998,00;999998,00;999998,00;;;;;;;;;;;;;;;;;15,1863;0,00000;0,0000;0,00500488;0,00500488;-0,00447;2,35867;167,8402;22,671388;-0,000916;24,261225;23,888914;-0,0002;-0,0192;7,07;707,03;0,00;0,01;1,04;;351,114;351,887;0,1519537;20,89600;0,08200;-0,01300;0,0022506;;0,13;478,00;;;
;;479;20,61600;0,24700;0,012000;102,875;100,15;-71,2600;0,000;101,010;33,400;0,005;376,650;370,450;28,40;841,517;263,203;0,000;567,800;576,400;560,900;310,050;;;;;0,00;0,00;0,00;3,00;4,35;15,341;28,083;0,61;0,60;999998,00;999998,00;999998,00;999998,00;999998,00;999998,00;999998,00;999998,00;999998,00;999998,00;999998,00;999998,00;999998,00;999998,00;999998,00;;;;;;;;;;;;;;;;;11,9701;0,00000;0,0000;0,00583903;0,00583903;-0,00491;1,61771;167,8522;22,838489;-0,001472;24,355980;23,955059;-0,0003;-0,0309;7,07;707,03;0,00;0,01;0,80;;350,410;350,481;0,1197728;20,90600;0,07500;-0,01500;0,0017605;;0,12;479,00;;;
;;480;20,65500;0,22500;0,001000;100,600;100,24;-71,2600;0,000;101,018;33,400;0,005;375,550;368,950;28,40;841,450;263,203;0,000;567,600;576,400;560,900;310,050;;;;;0,00;0,00;0,00;3,00;4,35;15,320;28,086;0,61;0,61;999998,00;999998,00;999998,00;999998,00;999998,00;999998,00;999998,00;999998,00;999998,00;999998,00;999998,00;999998,00;999998,00;999998,00;999998,00;;;;;;;;;;;;;;;;;6,7387;0,00000;0,0000;-0,00083415;-0,00083415;-0,00027;-8,72533;167,8589;22,617601;-0,002355;24,049972;23,627313;-0,0005;-0,0488;7,07;707,03;0,00;0,01;0,57;;349,699;350,481;0,0674270;20,91500;0,06900;0,00800;0,0010021;;0,12;480,00;;;
;;481;20,69000;0,20000;0,008000;97,675;100,24;-71,2600;0,000;101,014;33,400;0,005;374,350;367,550;28,40;841,350;263,196;0,000;567,300;576,400;560,900;310,050;;;;;0,00;0,00;0,00;3,00;4,35;15,351;28,091;0,61;0,61;999998,00;999998,00;999998,00;999998,00;999998,00;999998,00;999998,00;999998,00;999998,00;999998,00;999998,00;999998,00;999998,00;999998,00;999998,00;;;;;;;;;;;;;;;;;4,2824;0,00000;0,0000;0,00000000;0,00000000;0,00229;Infinity;167,8632;22,322058;-0,002409;23,659869;23,230092;-0,0005;-0,0491;7,07;707,03;0,00;0,01;0,46;;348,984;349,058;0,0428499;20,91900;0,06500;0,02100;0,0006466;;0,12;481,00;;;
;;482;20,72100;0,18100;0,007000;96,750;100,21;-71,2600;0,000;101,022;33,400;0,005;373,150;366,050;28,40;841,283;263,196;0,000;567,100;576,400;560,900;310,050;;;;;0,00;0,00;0,00;3,00;4,36;15,387;28,086;0,61;0,61;999998,00;999998,00;999998,00;999998,00;999998,00;999998,00;999998,00;999998,00;999998,00;999998,00;999998,00;999998,00;999998,00;999998,00;999998,00;;;;;;;;;;;;;;;;;3,9942;0,00000;0,0000;0,00000000;0,00000000;0,00091;Infinity;167,8672;22,251803;-0,002035;23,509799;23,062474;-0,0004;-0,0411;7,07;707,03;0,00;0,00;0,39;;348,268;349,058;0,0399656;20,92200;0,06100;0,01400;0,0006045;;0,12;482,00;;;
;;483;20,74700;0,15900;0,017000;104,725;100,15;-71,2600;0,000;101,024;33,400;0,005;372,150;364,750;28,40;841,317;263,196;0,000;567,100;576,500;560,900;310,050;;;;;0,00;0,00;0,00;3,00;4,36;15,338;28,086;0,61;0,61;999998,00;999998,00;999998,00;999998,00;999998,00;999998,00;999998,00;999998,00;999998,00;999998,00;999998,00;999998,00;999998,00;999998,00;999998,00;;;;;;;;;;;;;;;;;2,7340;0,00000;0,0000;0,00000000;0,00000000;0,00177;Infinity;167,8700;23,181824;-0,001429;24,426762;23,941049;-0,0003;-0,0300;7,07;707,03;0,00;0,00;0,32;;347,554;347,627;0,0273566;20,92500;0,05900;0,01800;0,0003979;;0,12;483,00;;;
;;484;20,77500;0,14100;0,002000;105,950;100,20;-71,2600;0,000;101,024;33,400;0,005;371,050;363,550;28,40;841,250;263,203;0,000;567,000;576,400;560,900;310,050;;;;;0,00;0,00;0,00;3,00;4,36;15,358;28,102;0,61;0,61;999998,00;999998,00;999998,00;999998,00;999998,00;999998,00;999998,00;999998,00;999998,00;999998,00;999998,00;999998,00;999998,00;999998,00;999998,00;;;;;;;;;;;;;;;;;3,3304;0,00000;0,0000;0,00000000;0,00000000;-0,00152;Infinity;167,8733;23,351550;-0,002006;24,532873;24,036992;-0,0004;-0,0423;7,07;707,03;0,00;0,00;0,28;;346,842;347,627;0,0333245;20,92700;0,05900;0,00200;0,0004795;;0,12;484,00;;;
;;485;20,80200;0,12000;0,014000;101,675;100,17;-71,2600;0,000;101,024;33,400;0,005;370,050;362,450;28,40;841,250;263,203;0,000;567,000;576,500;560,800;310,050;;;;;0,00;0,00;0,00;3,00;4,36;15,385;28,072;0,61;0,61;999998,00;999998,00;999998,00;999998,00;999998,00;999998,00;999998,00;999998,00;999998,00;999998,00;999998,00;999998,00;999998,00;999998,00;999998,00;;;;;;;;;;;;;;;;;2,2687;0,00000;0,0000;0,00000000;0,00000000;-0,00068;Infinity;167,8755;22,906478;-0,001693;24,000429;23,507514;-0,0003;-0,0349;7,07;707,03;0,00;0,00;0,22;;346,133;346,204;0,0227005;20,92900;0,05700;0,00600;0,0003334;;0,12;485,00;;;
;;486;20,82400;0,10500;0,010000;103,875;100,11;-71,2600;0,000;101,026;33,500;0,005;369,150;361,450;28,40;841,217;263,196;0,000;567,000;576,400;560,800;310,050;;;;;0,00;0,00;0,00;3,00;4,36;15,328;28,094;0,61;0,61;999998,00;999998,00;999998,00;999998,00;999998,00;999998,00;999998,00;999998,00;999998,00;999998,00;999998,00;999998,00;999998,00;999998,00;999998,00;;;;;;;;;;;;;;;;;1,2635;0,00000;0,0000;0,00000000;0,00000000;0,00095;Infinity;167,8768;23,181179;-0,001067;24,229177;23,723787;-0,0002;-0,0222;7,07;707,03;0,00;0,00;0,20;;345,424;346,204;0,0126422;20,93000;0,05600;0,01400;0,0001844;;0,12;486,00;;;
;;487;20,84200;0,09100;0,009000;101,450;100,12;-71,2600;0,000;101,026;33,500;0,005;368,250;360,650;28,40;841,250;263,196;0,000;567,100;576,400;560,800;310,050;;;;;0,00;0,00;0,00;3,00;4,36;15,326;28,080;0,61;0,61;999998,00;999998,00;999998,00;999998,00;999998,00;999998,00;999998,00;999998,00;999998,00;999998,00;999998,00;999998,00;999998,00;999998,00;999998,00;;;;;;;;;;;;;;;;;2,0762;0,00000;0,0000;0,00000000;0,00000000;-0,00250;Infinity;167,8789;22,936972;-0,001129;23,915480;23,421909;-0,0002;-0,0232;7,07;707,03;0,00;0,00;0,14;;344,718;344,791;0,0207747;20,93200;0,05400;-0,00300;0,0003040;;0,12;487,00;;;
;;488;20,86400;0,08200;0,001000;104,550;100,13;-71,2600;0,000;101,018;33,400;0,005;367,450;359,750;28,40;841,217;263,203;0,000;567,000;576,400;560,800;310,050;;;;;0,00;0,00;0,00;3,00;4,36;15,366;28,099;0,61;0,61;999998,00;999998,00;999998,00;999998,00;999998,00;999998,00;999998,00;999998,00;999998,00;999998,00;999998,00;999998,00;999998,00;999998,00;999998,00;;;;;;;;;;;;;;;;;1,3370;0,00000;0,0000;0,00000000;0,00000000;-0,00152;Infinity;167,8802;23,310110;-0,001273;24,251737;23,743536;-0,0003;-0,0265;7,07;707,03;0,00;0,00;0,12;;344,015;344,791;0,0133780;20,93300;0,05300;0,00200;0,0001929;;0,12;488,00;;;
;;489;20,88200;0,07500;-0,013000;99,850;100,08;-71,2600;0,000;101,016;33,400;0,005;366,650;358,950;28,40;841,117;263,203;0,000;566,600;576,500;560,800;310,050;;;;;0,00;0,00;0,00;3,00;4,36;15,351;28,099;0,61;0,61;999998,00;999998,00;999998,00;999998,00;999998,00;999998,00;999998,00;999998,00;999998,00;999998,00;999998,00;999998,00;999998,00;999998,00;999998,00;;;;;;;;;;;;;;;;;1,0710;0,00000;0,0000;0,00000000;0,00000000;-0,00188;Infinity;167,8813;22,804977;-0,000755;23,674542;23,177355;-0,0002;-0,0153;7,07;707,03;0,00;0,00;0,09;;343,314;343,387;0,0107161;20,93400;0,05300;0,00000;0,0001578;;0,12;489,00;;;
;;490;20,89600;0,06900;-0,015000;99,875;100,09;-71,2600;0,000;101,020;33,400;0,005;365,850;358,250;28,40;841,050;263,196;0,000;566,600;576,400;560,700;310,050;;;;;0,00;0,00;0,00;3,00;4,37;15,313;28,099;0,61;0,60;999998,00;999998,00;999998,00;999998,00;999998,00;999998,00;999998,00;999998,00;999998,00;999998,00;999998,00;999998,00;999998,00;999998,00;999998,00;;;;;;;;;;;;;;;;;0,7484;0,00000;0,0000;0,00000000;0,00000000;-0,00209;Infinity;167,8820;22,832755;-0,000862;23,651660;23,160332;-0,0002;-0,0175;7,07;707,03;0,00;0,00;0,07;;342,616;343,387;0,0074882;20,93500;0,05300;-0,00100;0,0001101;;0,12;490,00;;;
;;491;20,90600;0,06500;0,008000;104,375;100,06;-71,2600;0,000;101,016;33,400;0,005;365,050;357,550;28,40;841,117;263,196;0,000;566,700;576,500;560,700;310,050;;;;;0,00;0,00;0,00;3,00;4,37;15,334;28,096;0,61;0,60;999998,00;999998,00;999998,00;999998,00;999998,00;999998,00;999998,00;999998,00;999998,00;999998,00;999998,00;999998,00;999998,00;999998,00;999998,00;;;;;;;;;;;;;;;;;1,4516;0,00000;0,0000;0,00000000;0,00000000;-0,00276;Infinity;167,8835;23,367029;-0,000571;24,152168;23,655959;-0,0001;-0,0119;7,07;707,03;0,00;0,00;0,09;;341,920;341,994;0,0145252;20,93400;0,05300;-0,00400;0,0002084;;0,12;491,00;;;
;;492;20,91500;0,06100;0,021000;100,825;100,03;-71,2600;0,000;101,024;33,400;0,005;364,350;356,950;28,40;841,050;263,203;0,000;566,500;576,500;560,700;310,050;;;;;0,00;0,00;0,00;3,00;4,37;15,351;28,115;0,61;0,60;999998,00;999998,00;999998,00;999998,00;999998,00;999998,00;999998,00;999998,00;999998,00;999998,00;999998,00;999998,00;999998,00;999998,00;999998,00;;;;;;;;;;;;;;;;;0,1203;0,00000;0,0000;0,00000000;0,00000000;0,00053;Infinity;167,8836;22,988264;-0,000277;23,715114;23,233457;-0,0001;-0,0057;7,07;707,03;0,00;0,00;0,09;;341,227;341,994;0,0012036;20,93400;0,05200;0,01200;0,0000186;;0,12;492,00;;;
;;493;20,91900;0,05900;0,014000;102,575;100,05;-71,2600;0,000;101,024;33,400;0,005;363,650;356,450;28,40;840,983;263,196;0,000;566,300;576,500;560,700;310,050;;;;;0,00;0,00;0,00;3,00;4,37;15,376;28,086;0,60;0,60;999998,00;999998,00;999998,00;999998,00;999998,00;999998,00;999998,00;999998,00;999998,00;999998,00;999998,00;999998,00;999998,00;999998,00;999998,00;;;;;;;;;;;;;;;;;0,0000;0,00000;0,0000;0,00000000;0,00000000;0,00136;Infinity;167,8836;23,209212;-0,000447;23,897048;23,423905;-0,0001;-0,0092;7,07;707,03;0,00;0,00;0,09;;340,535;340,609;0,0000000;20,93400;0,05300;0,01600;-0,0000447;;0,12;493,00;;;
;;494;20,92200;0,05900;0,018000;103,125;100,04;-71,2600;0,000;101,024;33,400;0,005;362,950;355,850;28,40;840,950;263,196;0,000;566,200;576,600;560,600;310,050;;;;;0,00;0,00;0,00;3,00;4,37;15,362;28,083;0,60;0,60;999998,00;999998,00;999998,00;999998,00;999998,00;999998,00;999998,00;999998,00;999998,00;999998,00;999998,00;999998,00;999998,00;999998,00;999998,00;;;;;;;;;;;;;;;;;0,0000;0,00000;0,0000;0,00000000;0,00000000;0,00198;Infinity;167,8836;23,293783;-0,000366;23,937958;23,469685;-0,0001;-0,0075;7,07;707,03;0,00;0,00;0,04;;339,845;340,609;0,0000000;20,93600;0,05300;0,01900;-0,0002035;;0,12;494,00;;;
;;495;20,92500;0,05700;0,002000;100,675;100,03;-71,2600;0,000;101,020;33,400;0,005;362,350;355,450;28,40;840,950;263,196;0,000;566,200;576,600;560,600;310,050;;;;;0,00;0,00;0,00;3,00;4,37;15,330;28,102;0,60;0,60;999998,00;999998,00;999998,00;999998,00;999998,00;999998,00;999998,00;999998,00;999998,00;999998,00;999998,00;999998,00;999998,00;999998,00;999998,00;;;;;;;;;;;;;;;;;0,0000;0,00000;0,0000;0,00000000;0,00000000;0,00277;Infinity;167,8836;23,034465;-0,000300;23,632337;23,182322;-0,0001;-0,0061;7,07;707,03;0,00;0,00;0,07;;339,159;339,233;0,0000000;20,93500;0,05200;0,02300;-0,0001811;;0,12;495,00;;;
;;496;20,92700;0,05600;0,006000;101,300;100,05;-71,2600;0,000;101,020;33,400;0,005;361,850;355,050;28,40;840,983;263,196;0,000;566,300;576,600;560,600;310,050;;;;;0,00;0,00;0,00;3,00;4,37;15,379;28,107;0,60;0,60;999998,00;999998,00;999998,00;999998,00;999998,00;999998,00;999998,00;999998,00;999998,00;999998,00;999998,00;999998,00;999998,00;999998,00;999998,00;;;;;;;;;;;;;;;;;0,1436;0,00000;0,0000;0,00000000;0,00000000;-0,00048;Infinity;167,8838;23,121813;-0,000451;23,689218;23,244043;-0,0001;-0,0092;7,07;707,03;0,00;0,00;0,07;;338,475;339,233;0,0014372;20,93500;0,05200;0,00700;0,0000215;;0,12;496,00;;;
;;497;20,92900;0,05400;0,014000;104,650;100,04;-71,2600;0,000;101,022;33,400;0,005;361,350;354,650;28,40;841,083;263,196;0,000;566,500;576,700;560,600;310,050;;;;;0,00;0,00;0,00;3,00;4,37;15,326;28,096;0,60;0,59;999998,00;999998,00;999998,00;999998,00;999998,00;999998,00;999998,00;999998,00;999998,00;999998,00;999998,00;999998,00;999998,00;999998,00;999998,00;;;;;;;;;;;;;;;;;0,0000;0,00000;0,0000;0,00000000;0,00000000;0,00034;Infinity;167,8838;23,517277;-0,000383;24,061093;23,614963;-0,0001;-0,0079;7,07;707,03;0,00;0,00;0,07;;337,794;337,868;0,0000000;20,93500;0,05100;0,01100;-0,0000165;;0,12;497,00;;;
;;498;20,93000;0,05300;-0,003000;104,725;100,04;-71,2600;0,000;101,022;33,400;0,005;360,750;354,250;28,50;841,083;263,196;0,000;566,500;576,700;560,600;310,050;;;;;0,00;0,00;0,00;3,00;4,38;15,349;28,102;0,60;0,59;999998,00;999998,00;999998,00;999998,00;999998,00;999998,00;999998,00;999998,00;999998,00;999998,00;999998,00;999998,00;999998,00;999998,00;999998,00;;;;;;;;;;;;;;;;;0,7705;0,00000;0,0000;0,00000000;0,00000000;-0,00174;Infinity;167,8845;23,545257;-0,000399;24,049722;23,616393;-0,0001;-0,0083;7,07;707,03;0,00;0,00;0,07;;337,117;337,868;0,0077099;20,93500;0,05100;0,00100;0,0001101;;0,12;498,00;;;
;;499;20,93200;0,05300;0,002000;104,725;100,03;-71,2600;0,000;101,014;33,400;0,005;360,250;353,850;28,40;841,117;263,203;0,000;566,500;576,800;560,600;310,050;;;;;0,00;0,00;0,00;3,00;4,38;15,366;28,104;0,59;0,59;999998,00;999998,00;999998,00;999998,00;999998,00;999998,00;999998,00;999998,00;999998,00;999998,00;999998,00;999998,00;999998,00;999998,00;999998,00;;;;;;;;;;;;;;;;;0,5930;0,00000;0,0000;0,00000000;0,00000000;-0,00153;Infinity;167,8851;23,561591;-0,000296;24,033049;23,606091;-0,0001;-0,0061;7,07;707,03;0,00;0,00;0,07;;336,443;336,515;0,0059337;20,93500;0,05200;0,00200;0,0000848;;0,12;499,00;;;
;;500;20,93300;0,05300;0,000000;105,075;100,03;-71,2600;0,000;101,016;33,400;0,005;359,650;353,350;28,40;841,083;263,196;0,000;566,500;576,800;560,500;310,050;;;;;0,00;0,00;0,00;3,00;4,38;15,358;28,102;0,59;0,59;999998,00;999998,00;999998,00;999998,00;999998,00;999998,00;999998,00;999998,00;999998,00;999998,00;999998,00;999998,00;999998,00;999998,00;999998,00;;;;;;;;;;;;;;;;;0,4835;0,00000;0,0000;0,00083415;0,00083415;-0,00383;0,88082;167,8856;23,620609;-0,000277;24,053121;23,631781;-0,0001;-0,0057;7,07;707,03;0,00;0,00;-0,01;;335,771;336,515;0,0048381;20,93800;0,05000;-0,00900;0,0000680;;0,12;500,00;;;
;;501;20,93400;0,05300;-0,001000;103,050;100,03;-71,2600;0,000;101,016;33,400;0,005;359,150;353,050;28,40;841,150;263,196;0,000;566,700;576,800;560,500;310,050;;;;;0,00;0,00;0,00;3,00;4,38;15,351;28,096;0,59;0,59;999998,00;999998,00;999998,00;999998,00;999998,00;999998,00;999998,00;999998,00;999998,00;999998,00;999998,00;999998,00;999998,00;999998,00;999998,00;;;;;;;;;;;;;;;;;0,5444;0,00000;0,0000;-0,00583903;-0,00583903;-0,00276;-0,06337;167,8862;23,408172;-0,000308;23,803654;23,399360;-0,0001;-0,0063;7,07;707,03;0,00;0,00;0,02;;335,102;335,174;0,0054474;20,93700;0,04900;-0,00400;0,0000778;;0,12;501,00;;;
;;502;20,93500;0,05200;-0,004000;106,325;100,04;-71,2500;0,000;101,018;33,400;0,005;358,750;352,750;28,50;841,150;263,196;0,000;566,500;577,000;560,500;310,050;;;;;0,00;0,00;0,00;3,00;4,38;15,328;28,112;0,59;0,59;999998,00;999998,00;999998,00;999998,00;999998,00;999998,00;999998,00;999998,00;999998,00;999998,00;999998,00;999998,00;999998,00;999998,00;999998,00;;;;;;;;;;;;;;;;;0,0000;0,00000;0,0000;-0,00583903;-0,00583903;-0,00092;-0,06441;167,8862;23,790479;-0,000409;24,165476;23,761315;-0,0001;-0,0085;7,07;707,03;0,00;0,00;-0,01;;334,435;335,174;0,0000000;20,93800;0,04900;0,00500;-0,0000965;;0,13;502,00;;;
;;503;20,93400;0,05300;0,012000;103,725;100,02;-71,2500;0,000;101,014;33,400;0,005;358,250;352,450;28,50;841,217;263,196;0,000;566,800;576,900;560,500;310,050;;;;;0,00;0,00;0,00;3,00;4,38;15,338;28,112;0,59;0,58;999998,00;999998,00;999998,00;999998,00;999998,00;999998,00;999998,00;999998,00;999998,00;999998,00;999998,00;999998,00;999998,00;999998,00;999998,00;;;;;;;;;;;;;;;;;0,0000;0,00000;0,0000;0,00083415;0,00083415;0,00179;0,44561;167,8862;23,514192;-0,000202;23,851545;23,465394;0,0000;-0,0041;7,07;707,03;0,00;0,00;-0,01;;333,770;333,842;0,0000000;20,93800;0,04900;0,01800;-0,0002611;;0,13;503,00;;;
;;504;20,93400;0,05300;0,016000;99,600;100,03;-71,2500;0,000;101,018;33,400;0,005;357,850;352,150;28,50;841,217;263,196;0,000;566,800;576,900;560,500;310,050;;;;;0,00;0,00;0,00;3,00;4,38;15,330;28,112;0,59;0,58;999998,00;999998,00;999998,00;999998,00;999998,00;999998,00;999998,00;999998,00;999998,00;999998,00;999998,00;999998,00;999998,00;999998,00;999998,00;;;;;;;;;;;;;;;;;0,0000;0,00000;0,0000;-0,00083415;-0,00083415;0,00338;-0,43690;167,8862;23,054759;-0,000286;23,359411;22,987331;-0,0001;-0,0058;7,07;707,03;0,00;0,00;-0,01;;333,107;333,842;0,0000000;20,93800;0,04900;0,02600;-0,0003624;;0,13;504,00;;;
;;505;20,93400;0,05200;0,019000;106,250;100,03;-71,2500;0,000;101,014;33,400;0,005;357,450;351,950;28,50;841,250;263,196;0,000;566,800;577,100;560,400;310,050;;;;;0,00;0,00;0,00;3,00;4,38;15,357;28,115;0,58;0,58;999998,00;999998,00;999998,00;999998,00;999998,00;999998,00;999998,00;999998,00;999998,00;999998,00;999998,00;999998,00;999998,00;999998,00;999998,00;;;;;;;;;;;;;;;;;0,0000;0,00000;0,0000;0,00583903;0,00583903;0,00308;0,00208;167,8862;23,825294;-0,000285;24,113144;23,742121;-0,0001;-0,0059;7,07;707,03;0,00;0,00;-0,04;;332,448;332,520;0,0000000;20,93900;0,04800;0,02400;-0,0003848;;0,13;505,00;;;
;;506;20,93600;0,05200;0,023000;105,200;100,04;-71,2600;0,000;101,014;33,400;0,005;357,150;351,650;28,50;841,183;263,196;0,000;566,600;577,100;560,400;310,050;;;;;0,00;0,00;0,00;3,00;4,39;15,318;28,115;0,58;0,58;999998,00;999998,00;999998,00;999998,00;999998,00;999998,00;999998,00;999998,00;999998,00;999998,00;999998,00;999998,00;999998,00;999998,00;999998,00;;;;;;;;;;;;;;;;;0,0000;0,00000;0,0000;0,00583903;0,00583903;-0,00070;0,06421;167,8862;23,717230;-0,000406;23,983629;23,614289;-0,0001;-0,0084;7,07;707,03;0,00;0,00;-0,03;;331,791;332,520;0,0000000;20,93900;0,04900;0,00600;-0,0001696;;0,12;506,00;;;
;;507;20,93500;0,05100;0,007000;106,500;100,07;-71,2600;0,000;101,014;33,400;0,005;356,650;351,350;28,50;841,117;263,196;0,000;566,300;577,200;560,400;310,050;;;;;0,00;0,00;0,00;3,00;4,39;15,357;28,118;0,58;0,58;999998,00;999998,00;999998,00;999998,00;999998,00;999998,00;999998,00;999998,00;999998,00;999998,00;999998,00;999998,00;999998,00;999998,00;999998,00;;;;;;;;;;;;;;;;;0,0000;0,00000;0,0000;-0,00083415;-0,00083415;-0,00134;-0,01460;167,8862;23,880044;-0,000719;24,114465;23,756111;-0,0001;-0,0150;7,07;707,03;0,00;0,00;-0,04;;331,136;331,208;0,0000000;20,93900;0,04800;0,00300;-0,0001190;;0,12;507,00;;;
;;508;20,93500;0,05100;0,011000;103,800;100,07;-71,2600;0,000;101,018;33,400;0,005;356,350;351,150;28,50;841,217;263,203;0,000;566,600;577,200;560,400;310,050;;;;;0,00;0,00;0,00;3,00;4,39;15,364;28,104;0,58;0,58;999998,00;999998,00;999998,00;999998,00;999998,00;999998,00;999998,00;999998,00;999998,00;999998,00;999998,00;999998,00;999998,00;999998,00;999998,00;;;;;;;;;;;;;;;;;0,0000;0,00000;0,0000;0,00083415;0,00083415;-0,00278;-0,41812;167,8862;23,585318;-0,000671;23,796812;23,449559;-0,0001;-0,0138;7,07;707,03;0,00;0,00;-0,03;;330,485;331,208;0,0000000;20,93900;0,04700;-0,00400;-0,0000177;;0,12;508,00;;;
;;509;20,93500;0,05200;0,001000;102,950;100,07;-71,2600;0,000;101,018;33,400;0,005;355,950;351,050;28,50;841,350;263,196;0,000;566,900;577,300;560,400;310,050;;;;;0,00;0,00;0,00;3,00;4,39;15,343;28,104;0,58;0,58;999998,00;999998,00;999998,00;999998,00;999998,00;999998,00;999998,00;999998,00;999998,00;999998,00;999998,00;999998,00;999998,00;999998,00;999998,00;;;;;;;;;;;;;;;;;0,0000;0,00000;0,0000;-0,00583903;-0,00583903;-0,00049;-0,00205;167,8862;23,501746;-0,000641;23,685873;23,359814;-0,0001;-0,0131;7,07;707,03;0,00;0,00;-0,09;;329,835;329,907;0,0000000;20,94100;0,04800;0,00700;-0,0002904;;0,12;509,00;;;
;;510;20,93500;0,05000;0,002000;106,350;100,14;-71,2500;0,000;101,016;33,400;0,005;355,650;350,950;28,50;841,417;263,196;0,000;567,100;577,300;560,400;310,050;;;;;0,00;0,00;0,00;3,00;4,39;15,313;28,115;0,58;0,57;999998,00;999998,00;999998,00;999998,00;999998,00;999998,00;999998,00;999998,00;999998,00;999998,00;999998,00;999998,00;999998,00;999998,00;999998,00;;;;;;;;;;;;;;;;;0,0000;0,00000;0,0000;-0,00583903;-0,00583903;-0,00113;0,06052;167,8862;23,896746;-0,001326;24,063670;23,745663;-0,0003;-0,0276;7,07;707,03;0,00;0,00;-0,11;;329,189;329,907;0,0000000;20,94200;0,04700;0,00400;-0,0003002;;0,13;510,00;;;
;;511;20,93500;0,04900;-0,009000;105,400;100,09;-71,2500;0,000;101,014;33,400;0,005;355,350;350,750;28,50;841,583;263,196;0,000;567,400;577,500;560,400;310,050;;;;;0,00;0,00;0,00;3,00;4,39;15,336;28,112;0,58;0,57;999998,00;999998,00;999998,00;999998,00;999998,00;999998,00;999998,00;999998,00;999998,00;999998,00;999998,00;999998,00;999998,00;999998,00;999998,00;;;;;;;;;;;;;;;;;0,0000;0,00000;0,0000;0,00083415;0,00083415;-0,00428;-0,42192;167,8862;23,799815;-0,000899;23,945845;23,635866;-0,0002;-0,0186;7,07;707,03;0,00;0,00;-0,09;;328,544;328,616;0,0000000;20,94100;0,04700;-0,01100;-0,0000499;;0,13;511,00;;;
;;512;20,93800;0,04900;-0,004000;105,200;100,10;-71,2500;0,000;101,016;33,400;0,005;355,050;350,650;28,50;841,617;263,196;0,000;567,500;577,500;560,400;310,050;;;;;0,00;0,00;0,00;3,00;4,39;15,330;28,126;0,58;0,57;999998,00;999998,00;999998,00;999998,00;999998,00;999998,00;999998,00;999998,00;999998,00;999998,00;999998,00;999998,00;999998,00;999998,00;999998,00;;;;;;;;;;;;;;;;;0,0000;0,00000;0,0000;0,00000000;0,00000000;-0,00134;Infinity;167,8862;23,787267;-0,000926;23,913015;23,616670;-0,0002;-0,0192;7,07;707,03;0,00;0,00;-0,06;;327,903;328,616;0,0000000;20,94000;0,04800;0,00300;-0,0001794;;0,13;512,00;;;
;;513;20,93700;0,04900;0,005000;103,675;100,13;-71,2500;0,000;101,018;33,400;0,005;354,750;350,350;28,50;841,683;263,196;0,000;567,500;577,700;560,400;310,050;;;;;0,00;0,00;0,00;3,00;4,39;15,290;28,102;0,58;0,57;999998,00;999998,00;999998,00;999998,00;999998,00;999998,00;999998,00;999998,00;999998,00;999998,00;999998,00;999998,00;999998,00;999998,00;999998,00;;;;;;;;;;;;;;;;;0,0000;0,00000;0,0000;0,00000000;0,00000000;-0,00091;-Infinity;167,8862;23,624208;-0,001253;23,729027;23,434713;-0,0003;-0,0257;7,07;707,03;0,00;0,00;-0,09;;327,263;327,334;0,0000000;20,94100;0,04700;0,00500;-0,0002525;;0,13;513,00;;;
;;514;20,93800;0,04900;0,018000;105,000;100,12;-71,2500;0,000;101,018;33,300;0,005;354,450;350,250;28,50;841,717;263,196;0,000;567,600;577,700;560,400;310,050;;;;;0,00;0,00;0,00;3,00;4,40;15,330;28,126;0,57;0,57;999998,00;999998,00;999998,00;999998,00;999998,00;999998,00;999998,00;999998,00;999998,00;999998,00;999998,00;999998,00;999998,00;999998,00;999998,00;;;;;;;;;;;;;;;;;0,0000;0,00000;0,0000;0,00000000;0,00000000;0,00265;-Infinity;167,8862;23,784750;-0,001161;23,870079;23,587234;-0,0002;-0,0240;7,07;707,03;0,00;0,00;-0,09;;326,627;327,334;0,0000000;20,94100;0,04600;0,02200;-0,0004551;;0,13;514,00;;;
;;515;20,93800;0,04800;0,026000;108,050;100,12;-71,2500;0,000;101,018;33,300;0,005;354,250;350,050;28,50;841,750;263,196;0,000;567,600;577,800;560,400;310,050;;;;;0,00;0,00;0,00;3,00;4,40;15,351;28,107;0,57;0,57;999998,00;999998,00;999998,00;999998,00;999998,00;999998,00;999998,00;999998,00;999998,00;999998,00;999998,00;999998,00;999998,00;999998,00;999998,00;;;;;;;;;;;;;;;;;0,0000;0,00000;0,0000;-0,00083415;-0,00083415;0,00120;0,42785;167,8862;24,134533;-0,001211;24,207449;23,920445;-0,0003;-0,0254;7,07;707,03;0,00;0,00;-0,06;;325,993;326,063;0,0000000;20,94000;0,04700;0,01500;-0,0003186;;0,13;515,00;;;
;;516;20,93800;0,04900;0,024000;100,000;100,13;-71,2500;0,000;101,020;33,300;0,005;353,950;349,850;28,50;841,717;263,196;0,000;567,500;577,800;560,400;310,150;;;;;0,00;0,00;0,00;3,00;4,40;15,374;28,123;0,57;0,57;999998,00;999998,00;999998,00;999998,00;999998,00;999998,00;999998,00;999998,00;999998,00;999998,00;999998,00;999998,00;999998,00;999998,00;999998,00;;;;;;;;;;;;;;;;;0,0000;0,00000;0,0000;0,00583903;0,00583903;0,00320;0,00203;167,8862;23,227929;-0,001262;23,278376;23,008729;-0,0003;-0,0255;7,07;707,03;0,00;0,00;-0,06;;325,361;326,063;0,0000000;20,94000;0,04800;0,02500;-0,0004580;;0,13;516,00;;;
