Repository: FireDynamics/BESKID_ExperimentalData

# Cone Calorimeter Experiments

Experiments have been conducted, with sample in horizontal orientation. Samples were wrapped in aluminium foil. No retainer frame or grid have been used.

Different types of insulation material have been used below the PMMA samples: CaSiO3 and Al2O3. The goal was to an insulation material that has a more reproducible behaviour compared to the common fiber blankets. The CaSiO3 block below the sample was manufactured from the same boards used as backing of the large scale experiments. However, it was found that these boards contain a lot of moisture making the mass loss measurements unreliable.

File: Materials/PMMA/DE_6mm/Cone/Al2O3/02072026_PMMA_DE_6mm_q25_Al2O3_R3.csv (part 8 of 9)
General information;;time (s);O2;CO2;CO;Pdiff;Light;Mass;Methane;AmbP;AmbH;HFM;TC stack;TC smoke;TC amb.;TC cone;T PK;Soot;TC cone1;TC cone2;TC cone3;TC aux;CH4;CO;CO2;Ethene;H2O;n.u.;n.u.;UOX Bin;n.u.;UOX Hum.;UOX Temp;n.u.;TEext1;TEext2;TEext3;TEext4;TEext5;TEext6;TEext7;TEext8;TEext9;TEext10;TEext11;TEext12;TEext13;TEext14;TEext15;n.u.;n.u.;n.u.;n.u.;n.u.;n.u.;n.u.;n.u.;n.u.;n.u.;n.u.;n.u.;n.u.;n.u.;n.u.;n.u.;n.u.;HRR/a;EHC;SEA;MLR;MLR/a;COY;CO2Y/sh;THR/a;MFR;K;Vstack;Vsmoke;SPR;RSR;TSP;TSR;COP;CO2P;O2C;TOC;ARHE;Mass;HRR;O2/sh;CO2/sh;CO/sh;phi;FU27;FU28;FU29;FU30;FU31;
;;;%;%;%;Pa;-;g;g/s;Pa;%;kW/m²;°C;°C;°C;°C;°C;g/min;°C;°C;°C;°C;ppm;ppm;%;ppm;ppm;no;no;;no;%;°C;no;°C;°C;°C;°C;°C;°C;°C;°C;°C;°C;°C;°C;°C;°C;°C;no;no;no;no;no;no;no;no;no;no;no;no;no;no;no;no;no;kW/m²;MJ/kg;m²/kg;g/s;g/(s*m²);[kg/kg];[kg/kg];MJ/m²;g/s;1/m;l/s;l/s;m²/s;(m²/s)/m²;m²;m²;g/s;g/s;g/s;g;kW/m²;g;kW;[%];[%];%;;;;;;;
;;452;19,92200;0,85500;0,009000;89,075;88,81;-70,3800;0,000;101,086;31,500;0,000;409,850;415,150;28,80;849,817;263,196;0,000;593,800;576,300;559,900;314,250;;;;;0,00;0,00;0,00;3,00;5,55;15,021;28,727;0,58;0,51;999998,00;999998,00;999998,00;999998,00;999998,00;999998,00;999998,00;999998,00;999998,00;999998,00;999998,00;999998,00;999998,00;999998,00;999998,00;;;;;;;;;;;;;;;;;201,7625;21,07579;259,6361;0,09586589;0,09586589;0,00223;1,79672;167,4644;20,372620;0,118490;23,641340;23,947059;0,0249;2,4855;6,96;695,30;0,00;0,17;15,16;;370,273;370,906;2,0204492;20,27400;0,59800;0,02100;0,0333861;;1,31;452,00;;;
;;453;19,94500;0,83900;-0,006000;91,475;91,61;-70,4700;0,000;101,086;31,500;0,000;408,550;413,150;28,80;848,950;263,196;0,000;591,400;576,100;559,900;314,250;;;;;0,00;0,00;0,00;3,00;5,55;15,034;28,721;0,58;0,53;999998,00;999998,00;999998,00;999998,00;999998,00;999998,00;999998,00;999998,00;999998,00;999998,00;999998,00;999998,00;999998,00;999998,00;999998,00;;;;;;;;;;;;;;;;;193,4760;23,01364;220,5422;0,08418783;0,08418783;0,00299;1,94883;167,6579;20,678072;0,087504;23,919689;24,189009;0,0186;1,8541;6,98;697,16;0,00;0,16;14,54;;369,892;370,187;1,9374685;20,31100;0,56400;0,02500;0,0315364;;1,22;453,00;;;
;;454;19,97300;0,83300;0,017000;97,725;92,81;-70,5500;0,000;101,092;31,500;0,000;407,550;411,550;28,80;849,283;263,196;0,000;592,600;576,000;559,800;314,250;;;;;0,00;0,00;0,00;3,00;5,55;15,021;28,743;0,58;0,53;999998,00;999998,00;999998,00;999998,00;999998,00;999998,00;999998,00;999998,00;999998,00;999998,00;999998,00;999998,00;999998,00;999998,00;999998,00;;;;;;;;;;;;;;;;;191,2857;24,18816;205,5753;0,07919312;0,07919312;0,00404;2,07368;167,8492;21,399018;0,074430;24,693065;24,935421;0,0163;1,6257;7,00;698,78;0,00;0,16;14,43;;369,501;370,187;1,9155354;20,33700;0,54700;0,03000;0,0301250;;1,14;454,00;;;
;;455;19,99500;0,81900;0,020000;91,025;89,97;-70,6300;0,000;101,092;31,500;0,000;406,250;409,650;28,80;850,983;263,196;0,000;597,900;575,900;559,700;314,250;;;;;0,00;0,00;0,00;3,00;5,55;15,078;28,727;0,58;0,52;999998,00;999998,00;999998,00;999998,00;999998,00;999998,00;999998,00;999998,00;999998,00;999998,00;999998,00;999998,00;999998,00;999998,00;999998,00;;;;;;;;;;;;;;;;;178,9414;22,41415;277,9734;0,07994588;0,07994588;0,00245;1,90646;168,0282;20,685456;0,105591;23,793522;23,992656;0,0222;2,2192;7,02;701,00;0,00;0,15;13,45;;369,096;369,378;1,7919190;20,35900;0,52700;0,02200;0,0291495;;1,06;455,00;;;
;;456;20,00500;0,79700;0,038000;94,150;91,02;-70,7100;0,000;101,090;31,600;0,000;404,850;407,450;28,80;851,450;263,196;0,000;599,600;575,700;559,600;314,250;;;;;0,00;0,00;0,00;3,00;5,55;15,084;28,729;0,58;0,52;999998,00;999998,00;999998,00;999998,00;999998,00;999998,00;999998,00;999998,00;999998,00;999998,00;999998,00;999998,00;999998,00;999998,00;999998,00;;;;;;;;;;;;;;;;;173,7997;21,54802;248,1489;0,08076986;0,08076986;0,00361;1,83460;168,2020;21,073881;0,093983;24,156774;24,311912;0,0200;2,0015;7,04;703,00;0,00;0,15;13,10;;368,673;369,378;1,7404303;20,38500;0,50500;0,02800;0,0277867;;0,98;456,00;;;
;;457;20,01300;0,76200;0,020000;95,850;91,49;-70,7899;0,000;101,090;31,600;0,000;403,550;405,250;28,80;850,317;263,196;0,000;596,400;575,600;559,500;314,250;;;;;0,00;0,00;0,00;3,00;5,55;15,070;28,732;0,58;0,52;999998,00;999998,00;999998,00;999998,00;999998,00;999998,00;999998,00;999998,00;999998,00;999998,00;999998,00;999998,00;999998,00;999998,00;999998,00;;;;;;;;;;;;;;;;;164,1742;21,65270;250,7871;0,07592773;0,07592773;0,00515;1,86071;168,3661;21,297510;0,088830;24,334725;24,437238;0,0190;1,9015;7,06;704,90;0,01;0,14;12,44;;368,236;368,513;1,6440403;20,41900;0,47900;0,03600;0,0259681;;0,90;457,00;;;
;;458;20,03700;0,73300;0,024000;96,350;91,35;-70,8601;0,000;101,090;31,600;0,000;402,350;403,550;28,80;849,183;263,196;0,000;593,300;575,400;559,400;314,250;;;;;0,00;0,00;0,00;3,00;5,56;15,027;28,727;0,58;0,52;999998,00;999998,00;999998,00;999998,00;999998,00;999998,00;999998,00;999998,00;999998,00;999998,00;999998,00;999998,00;999998,00;999998,00;999998,00;;;;;;;;;;;;;;;;;157,5257;24,55206;301,2194;0,06424967;0,06424967;0,00102;2,02968;168,5237;21,384805;0,090293;24,361811;24,434469;0,0194;1,9326;7,08;706,84;0,00;0,13;11,76;;367,784;368,513;1,5774621;20,45000;0,44400;0,01400;0,0248100;;0,83;458,00;;;
;;459;20,07200;0,69800;0,019000;96,150;92,40;-70,9200;0,000;101,082;31,600;0,000;401,150;401,850;28,80;848,350;263,196;0,000;591,100;575,300;559,200;314,250;;;;;0,00;0,00;0,00;3,00;5,56;15,044;28,753;0,57;0,53;999998,00;999998,00;999998,00;999998,00;999998,00;999998,00;999998,00;999998,00;999998,00;999998,00;999998,00;999998,00;999998,00;999998,00;999998,00;;;;;;;;;;;;;;;;;146,2910;24,79960;285,3246;0,05907186;0,05907186;-0,00238;2,05896;168,6699;21,394526;0,078933;24,300194;24,342597;0,0169;1,6831;7,10;708,52;0,00;0,12;10,84;;367,313;367,583;1,4649585;20,48900;0,41700;-0,00400;0,0230243;;0,77;459,00;;;
;;460;20,11100;0,66900;0,017000;98,375;93,04;-70,9800;0,000;101,082;31,600;0,000;399,950;400,150;28,80;848,150;263,196;0,000;590,800;575,100;559,100;314,250;;;;;0,00;0,00;0,00;3,00;5,56;15,006;28,753;0,57;0,53;999998,00;999998,00;999998,00;999998,00;999998,00;999998,00;999998,00;999998,00;999998,00;999998,00;999998,00;999998,00;999998,00;999998,00;999998,00;;;;;;;;;;;;;;;;;135,9590;22,37757;254,7778;0,06084188;0,06084188;0,00065;1,85067;168,8059;21,673096;0,071966;24,542959;24,555232;0,0155;1,5479;7,11;710,07;0,00;0,11;10,14;;366,822;367,583;1,3614935;20,52400;0,38500;0,01200;0,0211203;;0,71;460,00;;;
;;461;20,14800;0,62900;0,000000;97,275;95,61;-71,0400;0,000;101,082;31,600;0,000;398,750;398,250;28,80;847,717;263,196;0,000;590,000;574,800;558,900;314,250;;;;;0,00;0,00;0,00;3,00;5,56;15,008;28,732;0,57;0,55;999998,00;999998,00;999998,00;999998,00;999998,00;999998,00;999998,00;999998,00;999998,00;999998,00;999998,00;999998,00;999998,00;999998,00;999998,00;;;;;;;;;;;;;;;;;123,8610;22,21771;170,9682;0,05582682;0,05582682;-0,00011;1,86073;168,9298;21,583989;0,044707;24,368718;24,338161;0,0095;0,9531;7,12;711,02;0,00;0,10;9,24;;366,308;366,575;1,2403444;20,56000;0,36000;0,00800;0,0193165;;0,65;461,00;;;
;;462;20,18800;0,59800;-0,002000;93,125;95,22;-71,0900;0,000;101,090;31,600;0,000;397,350;396,250;28,80;846,750;263,196;0,000;587,500;574,600;558,700;314,250;;;;;0,00;0,00;0,00;3,00;5,56;15,021;28,745;0,57;0,54;999998,00;999998,00;999998,00;999998,00;999998,00;999998,00;999998,00;999998,00;999998,00;999998,00;999998,00;999998,00;999998,00;999998,00;999998,00;;;;;;;;;;;;;;;;;110,0190;24,95496;230,4880;0,04414876;0,04414876;0,00007;2,05695;169,0398;21,155728;0,048874;23,801343;23,735453;0,0102;1,0162;7,13;712,04;0,00;0,09;8,19;;365,768;366,575;1,1017305;20,59700;0,32600;0,00900;0,0175019;;0,60;462,00;;;
;;463;20,23000;0,56400;0,021000;97,850;96,34;-71,1300;0,000;101,092;31,600;0,000;396,050;394,450;28,80;846,117;263,196;0,000;585,900;574,500;558,500;314,250;;;;;0,00;0,00;0,00;3,00;5,56;15,044;28,756;0,57;0,55;999998,00;999998,00;999998,00;999998,00;999998,00;999998,00;999998,00;999998,00;999998,00;999998,00;999998,00;999998,00;999998,00;999998,00;999998,00;;;;;;;;;;;;;;;;;99,8317;25,53949;201,7763;0,03914388;0,03914388;0,00142;2,15273;169,1396;21,721351;0,037116;24,357748;24,259345;0,0079;0,7887;7,14;712,83;0,00;0,08;7,50;;365,205;365,474;0,9997146;20,63500;0,29900;0,01600;0,0154652;;0,56;463,00;;;
;;464;20,27400;0,54700;0,025000;95,625;96,78;-71,1699;0,000;101,092;31,600;0,000;394,750;392,650;28,80;845,650;263,196;0,000;584,800;574,300;558,400;314,250;;;;;0,00;0,00;0,00;3,00;5,56;15,029;28,737;0,57;0,55;999998,00;999998,00;999998,00;999998,00;999998,00;999998,00;999998,00;999998,00;999998,00;999998,00;999998,00;999998,00;999998,00;999998,00;999998,00;;;;;;;;;;;;;;;;;90,1986;22,59939;171,1899;0,03996785;0,03996785;-0,00030;1,86536;169,2298;21,508300;0,032620;24,039670;23,911783;0,0068;0,6833;7,15;713,51;0,00;0,07;6,72;;364,622;365,474;0,9032492;20,66500;0,27200;0,00700;0,0141086;;0,52;464,00;;;
;;465;20,31100;0,52700;0,030000;94,800;98,22;-71,2100;0,000;101,092;31,600;0,000;393,450;390,850;28,80;845,283;263,196;0,000;584,200;574,000;558,200;314,250;;;;;0,00;0,00;0,00;3,00;5,56;15,046;28,740;0,57;0,56;999998,00;999998,00;999998,00;999998,00;999998,00;999998,00;999998,00;999998,00;999998,00;999998,00;999998,00;999998,00;999998,00;999998,00;999998,00;;;;;;;;;;;;;;;;;78,4275;18,82137;88,6538;0,04172770;0,04172770;0,00197;1,53808;169,3082;21,450668;0,017765;23,896300;23,738387;0,0037;0,3694;7,15;713,88;0,00;0,06;5,89;;364,019;364,286;0,7853726;20,69900;0,24100;0,01900;0,0122991;;0,48;465,00;;;
;;466;20,33700;0,50500;0,022000;99,675;99,20;-71,2500;0,000;101,096;31,600;0,000;392,150;388,950;28,80;844,917;263,196;0,000;583,500;573,800;558,000;314,250;;;;;0,00;0,00;0,00;3,00;5,57;15,027;28,751;0,57;0,57;999998,00;999998,00;999998,00;999998,00;999998,00;999998,00;999998,00;999998,00;999998,00;999998,00;999998,00;999998,00;999998,00;999998,00;999998,00;;;;;;;;;;;;;;;;;70,8604;23,68630;56,0362;0,02995809;0,02995809;0,00124;1,95283;169,3791;22,031723;0,007888;24,462506;24,262889;0,0017;0,1676;7,15;714,05;0,00;0,06;5,32;;363,398;364,286;0,7095963;20,72900;0,21900;0,01500;0,0108176;;0,44;466,00;;;
;;467;20,35900;0,47900;0,028000;99,425;99,39;-71,2699;0,000;101,088;31,600;0,000;390,750;386,950;28,80;844,317;263,196;0,000;581,900;573,700;557,900;314,250;;;;;0,00;0,00;0,00;3,00;5,57;15,044;28,729;0,57;0,57;999998,00;999998,00;999998,00;999998,00;999998,00;999998,00;999998,00;999998,00;999998,00;999998,00;999998,00;999998,00;999998,00;999998,00;999998,00;;;;;;;;;;;;;;;;;61,6382;0,00000;65,8821;0,01911418;0,01911418;0,00202;2,69181;169,4407;22,043459;0,005944;24,388158;24,150986;0,0013;0,1258;7,15;714,17;0,00;0,05;4,67;;362,762;363,026;0,6172446;20,75600;0,19800;0,01900;0,0094038;;0,42;467,00;;;
;;468;20,38500;0,44400;0,036000;97,200;99,36;-71,2899;0,000;101,096;31,600;0,000;389,350;385,050;28,80;843,683;263,196;0,000;580,400;573,500;557,700;314,250;;;;;0,00;0,00;0,00;3,00;5,57;15,027;28,753;0,57;0,57;999998,00;999998,00;999998,00;999998,00;999998,00;999998,00;999998,00;999998,00;999998,00;999998,00;999998,00;999998,00;999998,00;999998,00;999998,00;;;;;;;;;;;;;;;;;55,7199;0,00000;91,8633;0,01419067;0,01419067;-0,00243;3,19118;169,4965;21,834562;0,006243;24,070490;23,804654;0,0013;0,1302;7,15;714,30;0,00;0,05;4,09;;362,112;363,026;0,5579794;20,77800;0,18100;-0,00400;0,0085796;;0,40;468,00;;;
;;469;20,41900;0,41700;0,014000;96,300;99,83;-71,2999;0,000;101,088;31,600;0,000;387,950;383,050;28,80;843,283;263,196;0,000;579,600;573,300;557,500;314,250;;;;;0,00;0,00;0,00;3,00;5,57;15,029;28,761;0,57;0,57;999998,00;999998,00;999998,00;999998,00;999998,00;999998,00;999998,00;999998,00;999998,00;999998,00;999998,00;999998,00;999998,00;999998,00;999998,00;;;;;;;;;;;;;;;;;49,2056;0,00000;22,0052;0,01417033;0,01417033;-0,00165;2,78703;169,5457;21,772420;0,001505;23,915680;23,613613;0,0003;0,0311;7,15;714,33;0,00;0,04;3,62;;361,452;361,714;0,4927452;20,79700;0,16400;0,00000;0,0075977;;0,39;469,00;;;
;;470;20,45000;0,38500;-0,004000;97,750;100,07;-71,3199;0,000;101,090;31,600;0,000;386,550;381,250;28,80;842,317;263,196;0,000;577,000;573,100;557,400;314,250;;;;;0,00;0,00;0,00;3,00;5,57;15,057;28,769;0,57;0,57;999998,00;999998,00;999998,00;999998,00;999998,00;999998,00;999998,00;999998,00;999998,00;999998,00;999998,00;999998,00;999998,00;999998,00;999998,00;;;;;;;;;;;;;;;;;44,2407;20,36058;-8,5942;0,02175903;0,02175903;-0,00380;1,61562;169,5899;21,975410;-0,000899;24,051542;23,721771;-0,0002;-0,0187;7,15;714,33;0,00;0,04;3,20;;360,783;361,714;0,4430265;20,81600;0,15000;-0,01100;0,0067665;;0,37;470,00;;;
;;471;20,48900;0,36000;0,012000;100,750;99,93;-71,3401;0,000;101,090;31,500;0,000;385,250;379,650;28,80;841,717;263,196;0,000;575,600;572,900;557,200;314,250;;;;;0,00;0,00;0,00;3,00;5,57;15,072;28,767;0,57;0,57;999998,00;999998,00;999998,00;999998,00;999998,00;999998,00;999998,00;999998,00;999998,00;999998,00;999998,00;999998,00;999998,00;999998,00;999998,00;;;;;;;;;;;;;;;;;38,9284;0,00000;7,7416;0,01508586;0,01508586;-0,00248;2,00714;169,6288;22,347690;0,000554;24,376736;24,022395;0,0001;0,0117;7,15;714,34;0,00;0,03;2,83;;360,105;360,365;0,3898294;20,83300;0,13400;-0,00400;0,0058547;;0,35;471,00;;;
;;472;20,52400;0,32600;0,008000;97,225;100,08;-71,3501;0,000;101,086;31,500;0,000;384,050;378,050;28,80;841,017;263,196;0,000;573,800;572,800;557,000;314,250;;;;;0,00;0,00;0,00;3,00;5,57;15,051;28,764;0,57;0,57;999998,00;999998,00;999998,00;999998,00;999998,00;999998,00;999998,00;999998,00;999998,00;999998,00;999998,00;999998,00;999998,00;999998,00;999998,00;;;;;;;;;;;;;;;;;32,2546;0,00000;0,0000;0,00917562;0,00917562;-0,00186;2,84353;169,6611;21,987534;-0,000937;23,909173;23,535641;-0,0002;-0,0193;7,15;714,34;0,00;0,03;2,37;;359,417;360,365;0,3229972;20,85000;0,12300;-0,00100;0,0049302;;0,34;472,00;;;
;;473;20,56000;0,29900;0,009000;98,225;100,13;-71,3601;0,000;101,086;31,500;0,000;382,850;376,650;28,80;840,417;263,196;0,000;572,200;572,700;556,900;314,250;;;;;0,00;0,00;0,00;3,00;5,57;15,036;28,764;0,57;0,57;999998,00;999998,00;999998,00;999998,00;999998,00;999998,00;999998,00;999998,00;999998,00;999998,00;999998,00;999998,00;999998,00;999998,00;999998,00;;;;;;;;;;;;;;;;;28,8057;0,00000;0,0000;0,00993856;0,00993856;-0,00344;2,30211;169,6899;22,134929;-0,001464;23,994243;23,605673;-0,0003;-0,0303;7,15;714,34;0,00;0,02;2,07;;358,722;358,984;0,2884603;20,86300;0,11300;-0,00900;0,0043727;;0,33;473,00;;;
;;474;20,59700;0,27200;0,016000;99,500;100,10;-71,3700;0,000;101,084;31,500;0,000;381,750;375,350;28,80;839,850;263,196;0,000;570,900;572,500;556,700;314,250;;;;;0,00;0,00;0,00;3,00;5,57;14,996;28,743;0,57;0,57;999998,00;999998,00;999998,00;999998,00;999998,00;999998,00;999998,00;999998,00;999998,00;999998,00;999998,00;999998,00;999998,00;999998,00;999998,00;;;;;;;;;;;;;;;;;25,0041;0,00000;-21,5477;0,01077271;0,01077271;-0,00051;1,82384;169,7149;22,310200;-0,001116;24,114751;23,710470;-0,0002;-0,0232;7,15;714,34;0,00;0,02;1,87;;358,022;358,984;0,2503906;20,87200;0,10300;0,00600;0,0037668;;0,32;474,00;;;
;;475;20,63500;0,24100;0,007000;101,350;100,10;-71,3800;0,000;101,084;31,500;0,000;380,550;373,950;28,80;839,417;263,196;0,000;569,900;572,400;556,500;314,250;;;;;0,00;0,00;0,00;3,00;5,58;15,038;28,753;0,58;0,57;999998,00;999998,00;999998,00;999998,00;999998,00;999998,00;999998,00;999998,00;999998,00;999998,00;999998,00;999998,00;999998,00;999998,00;999998,00;;;;;;;;;;;;;;;;;21,8192;0,00000;0,0000;0,00501506;0,00501506;-0,00052;3,47864;169,7367;22,552124;-0,001206;24,299618;23,878182;-0,0003;-0,0252;7,15;714,34;0,00;0,02;1,64;;357,317;357,580;0,2184977;20,88200;0,09600;0,00600;0,0032516;;0,31;475,00;;;
;;476;20,66500;0,21900;0,019000;99,125;100,13;-71,3800;0,000;101,084;31,500;0,000;379,350;372,550;28,80;839,017;263,196;0,000;568,900;572,300;556,400;314,250;;;;;0,00;0,00;0,00;3,00;5,58;15,046;28,767;0,58;0,57;999998,00;999998,00;999998,00;999998,00;999998,00;999998,00;999998,00;999998,00;999998,00;999998,00;999998,00;999998,00;999998,00;999998,00;999998,00;;;;;;;;;;;;;;;;;18,3153;0,00000;0,0000;-0,00083415;-0,00083415;0,00106;-17,84823;169,7550;22,338448;-0,001418;23,993486;23,563393;-0,0003;-0,0293;7,15;714,34;0,00;0,01;1,42;;356,609;357,580;0,1834092;20,89000;0,08900;0,01400;0,0027562;;0,31;476,00;;;
;;477;20,69900;0,19800;0,015000;97,150;100,11;-71,3800;0,000;101,086;31,500;0,000;378,250;371,350;28,80;838,650;263,196;0,000;568,000;572,200;556,300;314,250;;;;;0,00;0,00;0,00;3,00;5,58;15,008;28,748;0,58;0,57;999998,00;999998,00;999998,00;999998,00;999998,00;999998,00;999998,00;999998,00;999998,00;999998,00;999998,00;999998,00;999998,00;999998,00;999998,00;;;;;;;;;;;;;;;;;16,3552;0,00000;0,0000;-0,00083415;-0,00083415;0,00066;-15,66429;169,7714;22,146922;-0,001263;23,718793;23,286117;-0,0003;-0,0258;7,15;714,34;0,00;0,01;1,26;;355,898;356,160;0,1637809;20,89600;0,08400;0,01200;0,0024824;;0,31;477,00;;;
;;478;20,72900;0,18100;0,019000;98,525;100,11;-71,3800;0,000;101,086;31,500;0,000;377,250;370,150;28,80;838,350;263,196;0,000;567,200;572,200;556,200;314,250;;;;;0,00;0,00;0,00;3,00;5,58;15,067;28,748;0,58;0,57;999998,00;999998,00;999998,00;999998,00;999998,00;999998,00;999998,00;999998,00;999998,00;999998,00;999998,00;999998,00;999998,00;999998,00;999998,00;;;;;;;;;;;;;;;;;14,3373;0,00000;0,0000;0,00583903;0,00583903;0,00067;2,08098;169,7857;22,332638;-0,001213;23,854458;23,405507;-0,0002;-0,0249;7,15;714,34;0,00;0,01;1,13;;355,185;356,160;0,1435734;20,90200;0,08100;0,01200;0,0021580;;0,31;478,00;;;
;;479;20,75600;0,16400;-0,004000;102,025;100,07;-71,3900;0,000;101,086;31,500;0,000;376,250;369,050;28,80;837,883;263,196;0,000;566,000;572,100;556,100;314,250;;;;;0,00;0,00;0,00;3,00;5,58;15,036;28,785;0,58;0,57;999998,00;999998,00;999998,00;999998,00;999998,00;999998,00;999998,00;999998,00;999998,00;999998,00;999998,00;999998,00;999998,00;999998,00;999998,00;;;;;;;;;;;;;;;;;14,5864;0,00000;0,0000;0,00583903;0,00583903;-0,00153;1,94157;169,8003;22,756029;-0,000832;24,242269;23,778364;-0,0002;-0,0173;7,15;714,34;0,00;0,01;1,07;;354,474;354,738;0,1460686;20,90500;0,07800;0,00100;0,0021538;;0,30;479,00;;;
;;480;20,77800;0,15000;0,000000;100,625;100,08;-71,3900;0,000;101,090;31,500;0,000;375,250;368,050;28,80;837,550;263,196;0,000;565,100;572,100;556,000;314,250;;;;;0,00;0,00;0,00;3,00;5,58;15,008;28,785;0,58;0,57;999998,00;999998,00;999998,00;999998,00;999998,00;999998,00;999998,00;999998,00;999998,00;999998,00;999998,00;999998,00;999998,00;999998,00;999998,00;;;;;;;;;;;;;;;;;13,0061;0,00000;0,0000;-0,00083415;-0,00083415;0,00048;-12,68529;169,8133;22,629451;-0,000922;24,043351;23,582026;-0,0002;-0,0190;7,15;714,34;0,00;0,01;1,02;;353,764;354,738;0,1302435;20,90700;0,07600;0,01100;0,0019320;;0,30;480,00;;;
;;481;20,79700;0,13400;-0,011000;102,825;100,08;-71,3900;0,000;101,082;31,500;0,000;374,250;366,850;28,80;837,783;263,196;0,000;565,900;572,100;555,900;314,250;;;;;0,00;0,00;0,00;3,00;5,58;14,987;28,759;0,58;0,57;999998,00;999998,00;999998,00;999998,00;999998,00;999998,00;999998,00;999998,00;999998,00;999998,00;999998,00;999998,00;999998,00;999998,00;999998,00;;;;;;;;;;;;;;;;;13,7498;0,00000;0,0000;0,00000000;0,00000000;-0,00335;Infinity;169,8271;22,906034;-0,000924;24,272358;23,792424;-0,0002;-0,0193;7,15;714,34;0,00;0,01;0,95;;353,057;353,322;0,1376907;20,91000;0,07400;-0,00800;0,0020161;;0,30;481,00;;;
;;482;20,81600;0,12300;-0,004000;99,375;100,07;-71,3900;0,000;101,082;31,500;0,000;373,350;366,050;28,80;837,783;263,196;0,000;566,000;572,100;555,800;314,250;;;;;0,00;0,00;0,00;3,00;5,58;15,067;28,767;0,58;0,57;999998,00;999998,00;999998,00;999998,00;999998,00;999998,00;999998,00;999998,00;999998,00;999998,00;999998,00;999998,00;999998,00;999998,00;999998,00;;;;;;;;;;;;;;;;;12,7219;0,00000;0,0000;-0,00083415;-0,00083415;-0,00271;-10,57085;169,8398;22,545607;-0,000857;23,832981;23,366982;-0,0002;-0,0175;7,15;714,34;0,00;0,01;0,89;;352,352;353,322;0,1273968;20,91200;0,07100;-0,00500;0,0018954;;0,30;482,00;;;
;;483;20,83300;0,11300;-0,001000;102,950;100,11;-71,3900;0,000;101,082;31,500;0,000;372,550;365,250;28,80;837,750;263,196;0,000;565,900;572,100;555,800;314,250;;;;;0,00;0,00;0,00;3,00;5,59;15,048;28,788;0,58;0,57;999998,00;999998,00;999998,00;999998,00;999998,00;999998,00;999998,00;999998,00;999998,00;999998,00;999998,00;999998,00;999998,00;999998,00;999998,00;;;;;;;;;;;;;;;;;12,7232;0,00000;0,0000;0,00583903;0,00583903;-0,00296;1,47850;169,8525;22,972187;-0,001208;24,231884;23,757068;-0,0003;-0,0251;7,15;714,34;0,00;0,01;0,88;;351,648;351,913;0,1274104;20,91300;0,07000;-0,00600;0,0018603;;0,30;483,00;;;
;;484;20,85000;0,10300;-0,009000;103,075;100,09;-71,4000;0,000;101,082;31,500;0,000;371,750;364,550;28,80;837,683;263,196;0,000;565,800;572,100;555,700;314,250;;;;;0,00;0,00;0,00;3,00;5,59;15,069;28,791;0,58;0,57;999998,00;999998,00;999998,00;999998,00;999998,00;999998,00;999998,00;999998,00;999998,00;999998,00;999998,00;999998,00;999998,00;999998,00;999998,00;;;;;;;;;;;;;;;;;9,6089;0,00000;0,0000;0,00583903;0,00583903;0,00089;1,36042;169,8621;23,010847;-0,001018;24,220542;23,751442;-0,0002;-0,0212;7,15;714,34;0,00;0,01;0,78;;350,945;351,913;0,0962238;20,91700;0,06800;0,01300;0,0014040;;0,29;484,00;;;
;;485;20,86300;0,09600;0,006000;100,275;100,09;-71,4000;0,000;101,084;31,500;0,000;370,850;363,650;28,80;837,683;263,196;0,000;565,700;572,200;555,700;314,250;;;;;0,00;0,00;0,00;3,00;5,59;15,048;28,788;0,58;0,57;999998,00;999998,00;999998,00;999998,00;999998,00;999998,00;999998,00;999998,00;999998,00;999998,00;999998,00;999998,00;999998,00;999998,00;999998,00;;;;;;;;;;;;;;;;;7,4664;0,00000;0,0000;-0,00166829;-0,00166829;0,00389;-4,49366;169,8696;22,723678;-0,001107;23,860370;23,397125;-0,0002;-0,0227;7,15;714,34;0,00;0,01;0,72;;350,239;350,504;0,0747688;20,91900;0,06700;0,02800;0,0011063;;0,29;485,00;;;
;;486;20,87200;0,08900;0,006000;101,975;100,11;-71,4000;0,000;101,084;31,500;0,000;370,050;362,950;28,70;837,583;263,196;0,000;565,400;572,300;555,600;314,250;;;;;0,00;0,00;0,00;3,00;5,59;15,008;28,793;0,58;0,57;999998,00;999998,00;999998,00;999998,00;999998,00;999998,00;999998,00;999998,00;999998,00;999998,00;999998,00;999998,00;999998,00;999998,00;999998,00;;;;;;;;;;;;;;;;;7,0817;0,00000;0,0000;0,00583903;0,00583903;0,00251;1,17594;169,8767;22,940247;-0,001231;24,035811;23,574646;-0,0003;-0,0254;7,15;714,34;0,00;0,01;0,65;;349,533;350,504;0,0709163;20,92200;0,06500;0,02100;0,0010389;;0,29;486,00;;;
;;487;20,88200;0,08400;0,014000;100,900;100,07;-71,4100;0,000;101,084;31,500;0,000;369,350;362,250;28,80;837,550;263,196;0,000;565,300;572,300;555,600;314,250;;;;;0,00;0,00;0,00;3,00;5,59;15,029;28,788;0,58;0,57;999998,00;999998,00;999998,00;999998,00;999998,00;999998,00;999998,00;999998,00;999998,00;999998,00;999998,00;999998,00;999998,00;999998,00;999998,00;;;;;;;;;;;;;;;;;6,9638;0,00000;0,0000;0,00583903;0,00583903;0,00290;1,11099;169,8836;22,840624;-0,000902;23,886160;23,426997;-0,0002;-0,0185;7,15;714,34;0,00;0,01;0,65;;348,830;349,094;0,0697358;20,92200;0,06400;0,02300;0,0010262;;0,28;487,00;;;
;;488;20,89000;0,08100;0,012000;96,900;100,08;-71,4100;0,000;101,092;31,500;0,000;368,550;361,550;28,80;837,483;263,196;0,000;565,100;572,300;555,600;314,250;;;;;0,00;0,00;0,00;3,00;5,59;15,040;28,785;0,58;0,58;999998,00;999998,00;999998,00;999998,00;999998,00;999998,00;999998,00;999998,00;999998,00;999998,00;999998,00;999998,00;999998,00;999998,00;999998,00;;;;;;;;;;;;;;;;;6,2804;0,00000;0,0000;-0,00083415;-0,00083415;0,00245;-7,21852;169,8899;22,407589;-0,000955;23,382547;22,938434;-0,0002;-0,0192;7,15;714,34;0,00;0,01;0,59;;348,129;349,094;0,0628921;20,92400;0,06300;0,02100;0,0009434;;0,28;488,00;;;
;;489;20,89600;0,07800;0,012000;101,000;100,07;-71,4100;0,000;101,098;31,500;0,000;367,950;361,050;28,80;837,550;263,196;0,000;565,100;572,500;555,600;314,250;;;;;0,00;0,00;0,00;3,00;5,59;15,009;28,788;0,58;0,58;999998,00;999998,00;999998,00;999998,00;999998,00;999998,00;999998,00;999998,00;999998,00;999998,00;999998,00;999998,00;999998,00;999998,00;999998,00;;;;;;;;;;;;;;;;;6,6352;0,00000;0,0000;0,00000000;0,00000000;0,00008;Infinity;169,8965;22,895373;-0,000886;23,852659;23,405361;-0,0002;-0,0182;7,15;714,34;0,00;0,01;0,55;;347,430;347,694;0,0664452;20,92600;0,06300;0,00900;0,0009744;;0,28;489,00;;;
;;490;20,90200;0,07600;0,001000;98,300;100,06;-71,4100;0,000;101,098;31,500;0,000;367,350;360,550;28,80;837,617;263,196;0,000;565,300;572,500;555,600;314,250;;;;;0,00;0,00;0,00;3,00;5,59;15,019;28,791;0,58;0,58;999998,00;999998,00;999998,00;999998,00;999998,00;999998,00;999998,00;999998,00;999998,00;999998,00;999998,00;999998,00;999998,00;999998,00;999998,00;;;;;;;;;;;;;;;;;6,9790;0,00000;0,0000;0,00000000;0,00000000;-0,00072;Infinity;169,9035;22,605712;-0,000731;23,512483;23,077245;-0,0001;-0,0148;7,15;714,34;0,00;0,01;0,54;;346,735;347,694;0,0698875;20,92600;0,06200;0,00500;0,0010376;;0,28;490,00;;;
;;491;20,90500;0,07400;0,011000;102,000;100,09;-71,4100;0,000;101,094;31,500;0,000;366,650;359,950;28,80;837,683;263,196;0,000;565,400;572,600;555,600;314,250;;;;;0,00;0,00;0,00;3,00;5,60;15,030;28,767;0,58;0,58;999998,00;999998,00;999998,00;999998,00;999998,00;999998,00;999998,00;999998,00;999998,00;999998,00;999998,00;999998,00;999998,00;999998,00;999998,00;;;;;;;;;;;;;;;;;7,8132;0,00000;0,0000;0,00000000;0,00000000;-0,00195;Infinity;169,9113;23,049191;-0,001061;23,928069;23,490818;-0,0002;-0,0218;7,15;714,34;0,00;0,01;0,55;;346,044;346,307;0,0782419;20,92600;0,06000;-0,00100;0,0011387;;0,28;491,00;;;
;;492;20,90700;0,07100;-0,008000;102,700;100,08;-71,4100;0,000;101,100;31,500;0,000;366,050;359,450;28,80;837,750;263,196;0,000;565,400;572,800;555,600;314,250;;;;;0,00;0,00;0,00;3,00;5,60;15,059;28,796;0,58;0,58;999998,00;999998,00;999998,00;999998,00;999998,00;999998,00;999998,00;999998,00;999998,00;999998,00;999998,00;999998,00;999998,00;999998,00;999998,00;;;;;;;;;;;;;;;;;6,7058;0,00000;0,0000;0,00000000;0,00000000;0,00090;Infinity;169,9180;23,147093;-0,000974;23,990380;23,557826;-0,0002;-0,0201;7,15;714,34;0,00;0,00;0,55;;345,355;346,307;0,0671521;20,92600;0,05900;0,01300;0,0009744;;0,28;492,00;;;
;;493;20,91000;0,07000;-0,005000;103,450;100,15;-71,4100;0,000;101,100;31,500;0,000;365,450;358,850;28,80;837,850;263,196;0,000;565,600;572,900;555,600;314,350;;;;;0,00;0,00;0,00;3,00;5,60;15,029;28,791;0,58;0,58;999998,00;999998,00;999998,00;999998,00;999998,00;999998,00;999998,00;999998,00;999998,00;999998,00;999998,00;999998,00;999998,00;999998,00;999998,00;;;;;;;;;;;;;;;;;7,3315;0,00000;0,0000;0,00000000;0,00000000;-0,00320;Infinity;169,9254;23,250522;-0,001669;24,058079;23,623592;-0,0003;-0,0345;7,15;714,34;0,00;0,00;0,48;;344,669;344,933;0,0734181;20,92900;0,05800;-0,00700;0,0010588;;0,28;493,00;;;
;;494;20,91200;0,06800;-0,006000;103,225;100,12;-71,4100;0,000;101,104;31,500;0,000;364,750;358,350;28,80;837,917;263,196;0,000;565,800;572,900;555,600;314,250;;;;;0,00;0,00;0,00;3,00;5,60;15,040;28,796;0,58;0,58;999998,00;999998,00;999998,00;999998,00;999998,00;999998,00;999998,00;999998,00;999998,00;999998,00;999998,00;999998,00;999998,00;999998,00;999998,00;;;;;;;;;;;;;;;;;4,5557;0,00000;0,0000;0,00000000;0,00000000;0,00172;Infinity;169,9299;23,247498;-0,001390;24,008874;23,587608;-0,0003;-0,0287;7,15;714,34;0,00;0,00;0,43;;343,983;344,933;0,0456205;20,93100;0,05600;0,01700;0,0006598;;0,28;494,00;;;
;;495;20,91300;0,06700;0,013000;103,425;100,13;-71,4100;0,000;101,096;31,500;0,000;364,250;357,850;28,80;837,983;263,196;0,000;565,800;573,100;555,600;314,250;;;;;0,00;0,00;0,00;3,00;5,60;14,977;28,796;0,58;0,58;999998,00;999998,00;999998,00;999998,00;999998,00;999998,00;999998,00;999998,00;999998,00;999998,00;999998,00;999998,00;999998,00;999998,00;999998,00;;;;;;;;;;;;;;;;;4,5205;0,00000;0,0000;0,00000000;0,00000000;-0,00012;Infinity;169,9345;23,285974;-0,001410;24,015644;23,593681;-0,0003;-0,0291;7,15;714,34;0,00;0,00;0,38;;343,297;343,563;0,0452681;20,93300;0,05600;0,00800;0,0006528;;0,28;495,00;;;
;;496;20,91700;0,06500;0,028000;101,675;100,15;-71,4100;0,000;101,096;31,500;0,000;363,550;357,250;28,70;837,783;263,196;0,000;565,100;573,200;555,600;314,250;;;;;0,00;0,00;0,00;3,00;5,60;15,015;28,788;0,58;0,58;999998,00;999998,00;999998,00;999998,00;999998,00;999998,00;999998,00;999998,00;999998,00;999998,00;999998,00;999998,00;999998,00;999998,00;999998,00;;;;;;;;;;;;;;;;;3,7199;0,00000;0,0000;0,00083415;0,00083415;0,00090;4,05435;169,9382;23,110347;-0,001620;23,788709;23,376472;-0,0003;-0,0332;7,15;714,34;0,00;0,00;0,35;;342,614;343,563;0,0372512;20,93400;0,05500;0,01300;0,0005418;;0,28;496,00;;;
;;497;20,91900;0,06400;0,021000;106,350;100,18;-71,4100;0,000;101,088;31,500;0,000;363,050;356,750;28,80;837,850;263,196;0,000;565,000;573,400;555,700;314,250;;;;;0,00;0,00;0,00;3,00;5,60;15,048;28,796;0,58;0,58;999998,00;999998,00;999998,00;999998,00;999998,00;999998,00;999998,00;999998,00;999998,00;999998,00;999998,00;999998,00;999998,00;999998,00;999998,00;;;;;;;;;;;;;;;;;3,8962;0,00000;0,0000;-0,00667318;-0,00667318;0,00092;-0,46445;169,9421;23,651950;-0,001986;24,312727;23,890828;-0,0004;-0,0416;7,15;714,34;0,00;0,00;0,36;;341,932;342,198;0,0390162;20,93400;0,05400;0,01300;0,0005545;;0,28;497,00;;;
;;498;20,92200;0,06300;0,023000;104,700;100,15;-71,4000;0,000;101,096;31,500;0,000;362,550;356,450;28,70;837,850;263,196;0,000;564,900;573,500;555,700;314,350;;;;;0,00;0,00;0,00;3,00;5,60;15,029;28,791;0,58;0,58;999998,00;999998,00;999998,00;999998,00;999998,00;999998,00;999998,00;999998,00;999998,00;999998,00;999998,00;999998,00;999998,00;999998,00;999998,00;;;;;;;;;;;;;;;;;1,5984;0,00000;0,0000;0,00000000;0,00000000;0,00443;Infinity;169,9437;23,483932;-0,001657;24,106769;23,701166;-0,0003;-0,0344;7,15;714,34;0,00;0,00;0,30;;341,251;342,198;0,0160064;20,93600;0,05300;0,03000;0,0002312;;0,29;498,00;;;
;;499;20,92200;0,06300;0,021000;103,125;100,15;-71,4100;0,000;101,096;31,500;0,000;362,050;356,150;28,70;837,983;263,196;0,000;565,000;573,700;555,800;314,350;;;;;0,00;0,00;0,00;3,00;5,61;15,032;28,796;0,58;0,58;999998,00;999998,00;999998,00;999998,00;999998,00;999998,00;999998,00;999998,00;999998,00;999998,00;999998,00;999998,00;999998,00;999998,00;999998,00;;;;;;;;;;;;;;;;;2,5829;0,00000;0,0000;0,00667318;0,00667318;0,00132;0,35106;169,9463;23,322717;-0,001622;23,908260;23,518649;-0,0003;-0,0334;7,15;714,34;0,00;0,00;0,28;;340,571;340,839;0,0258648;20,93700;0,05200;0,01500;0,0003733;;0,28;499,00;;;
;;500;20,92400;0,06200;0,009000;102,675;100,24;-71,4100;0,000;101,098;31,500;0,000;361,650;355,950;28,70;838,383;263,196;0,000;566,100;573,800;555,800;314,350;;;;;0,00;0,00;0,00;3,00;5,61;15,059;28,812;0,58;0,58;999998,00;999998,00;999998,00;999998,00;999998,00;999998,00;999998,00;999998,00;999998,00;999998,00;999998,00;999998,00;999998,00;999998,00;999998,00;;;;;;;;;;;;;;;;;3,1307;0,00000;0,0000;-0,00083415;-0,00083415;-0,00074;-2,37693;169,9494;23,284642;-0,002542;23,842857;23,467068;-0,0005;-0,0522;7,15;714,34;0,00;0,00;0,25;;339,896;340,839;0,0313504;20,93800;0,05100;0,00500;0,0004521;;0,28;500,00;;;
;;501;20,92600;0,06000;0,005000;99,325;100,20;-71,4100;0,000;101,090;31,500;0,000;361,250;355,650;28,70;838,550;263,196;0,000;566,500;573,900;555,800;314,350;;;;;0,00;0,00;0,00;3,00;5,61;15,029;28,785;0,58;0,58;999998,00;999998,00;999998,00;999998,00;999998,00;999998,00;999998,00;999998,00;999998,00;999998,00;999998,00;999998,00;999998,00;999998,00;999998,00;;;;;;;;;;;;;;;;;3,4278;0,00000;0,0000;0,00000000;0,00000000;-0,00133;Infinity;169,9528;22,914310;-0,002142;23,437696;23,074371;-0,0004;-0,0433;7,15;714,34;0,00;0,00;0,25;;339,224;339,491;0,0343258;20,93800;0,05000;0,00200;0,0005027;;0,28;501,00;;;
;;502;20,92600;0,05900;-0,001000;102,950;100,19;-71,4100;0,000;101,086;31,500;0,000;360,850;355,450;28,70;838,783;263,196;0,000;566,800;574,200;555,900;314,350;;;;;0,00;0,00;0,00;3,00;5,61;15,009;28,815;0,58;0,58;999998,00;999998,00;999998,00;999998,00;999998,00;999998,00;999998,00;999998,00;999998,00;999998,00;999998,00;999998,00;999998,00;999998,00;999998,00;;;;;;;;;;;;;;;;;2,7411;0,00000;0,0000;0,00000000;0,00000000;-0,00156;Infinity;169,9556;23,341635;-0,002089;23,848345;23,491463;-0,0004;-0,0430;7,15;714,34;0,00;0,00;0,20;;338,554;339,491;0,0274489;20,94000;0,05000;0,00100;0,0003946;;0,28;502,00;;;
;;503;20,92600;0,05800;0,013000;103,375;100,22;-71,4100;0,000;101,080;31,500;0,000;360,450;355,150;28,70;838,417;263,196;0,000;565,500;574,300;556,000;314,350;;;;;0,00;0,00;0,00;3,00;5,61;15,025;28,799;0,58;0,58;999998,00;999998,00;999998,00;999998,00;999998,00;999998,00;999998,00;999998,00;999998,00;999998,00;999998,00;999998,00;999998,00;999998,00;999998,00;;;;;;;;;;;;;;;;;2,9027;0,00000;0,0000;0,00000000;0,00000000;-0,00095;Infinity;169,9585;23,402738;-0,002348;23,884271;23,533080;-0,0005;-0,0484;7,15;714,34;0,00;0,00;0,22;;337,887;338,153;0,0290678;20,93900;0,05000;0,00400;0,0004170;;0,28;503,00;;;
;;504;20,92600;0,05600;-0,007000;103,825;100,23;-71,4100;0,000;101,080;31,500;0,000;360,150;354,950;28,70;838,617;263,196;0,000;565,800;574,500;556,100;314,350;;;;;0,00;0,00;0,00;3,00;5,61;15,032;28,807;0,58;0,58;999998,00;999998,00;999998,00;999998,00;999998,00;999998,00;999998,00;999998,00;999998,00;999998,00;999998,00;999998,00;999998,00;999998,00;999998,00;;;;;;;;;;;;;;;;;1,3079;0,00000;0,0000;-0,00083415;-0,00083415;0,00298;-1,53462;169,9598;23,463387;-0,002485;23,926236;23,580779;-0,0005;-0,0513;7,15;714,34;0,00;0,00;0,23;;337,220;338,153;0,0130975;20,93900;0,04900;0,02300;0,0001892;;0,28;504,00;;;
;;505;20,92900;0,05600;0,017000;100,025;100,27;-71,4100;0,000;101,088;31,500;0,000;359,750;354,750;28,70;838,883;263,196;0,000;566,400;574,700;556,100;314,350;;;;;0,00;0,00;0,00;3,00;5,61;15,040;28,804;0,58;0,58;999998,00;999998,00;999998,00;999998,00;999998,00;999998,00;999998,00;999998,00;999998,00;999998,00;999998,00;999998,00;999998,00;999998,00;999998,00;;;;;;;;;;;;;;;;;2,5080;0,00000;0,0000;0,00583903;0,00583903;0,00008;0,21530;169,9623;23,042804;-0,002865;23,471259;23,145043;-0,0006;-0,0581;7,15;714,34;0,00;0,00;0,22;;336,556;336,825;0,0251151;20,93900;0,04900;0,00900;0,0003664;;0,28;505,00;;;
;;506;20,93100;0,05500;0,008000;106,025;100,30;-71,4200;0,000;101,086;31,500;0,000;359,350;354,550;28,70;839,183;263,196;0,000;567,100;574,800;556,200;314,350;;;;;0,00;0,00;0,00;3,00;5,61;15,019;28,793;0,58;0,58;999998,00;999998,00;999998,00;999998,00;999998,00;999998,00;999998,00;999998,00;999998,00;999998,00;999998,00;999998,00;999998,00;999998,00;999998,00;;;;;;;;;;;;;;;;;1,7073;0,00000;0,0000;0,00667318;0,00667318;0,00092;0,24848;169,9640;23,737050;-0,003140;24,151531;23,828928;-0,0007;-0,0655;7,15;714,34;0,00;0,00;0,20;;335,896;336,825;0,0170969;20,94000;0,05000;0,01300;0,0002427;;0,27;506,00;;;
;;507;20,93300;0,05400;0,013000;101,800;100,28;-71,4200;0,000;101,090;31,400;0,000;359,050;354,250;28,70;839,450;263,196;0,000;567,600;575,100;556,200;314,350;;;;;0,00;0,00;0,00;3,00;5,62;15,019;28,815;0,58;0,58;999998,00;999998,00;999998,00;999998,00;999998,00;999998,00;999998,00;999998,00;999998,00;999998,00;999998,00;999998,00;999998,00;999998,00;999998,00;;;;;;;;;;;;;;;;;2,0260;0,00000;0,0000;-0,00667318;-0,00667318;0,00029;-0,19024;169,9660;23,269008;-0,002963;23,655551;23,339309;-0,0006;-0,0606;7,15;714,34;0,00;0,00;0,20;;335,237;335,505;0,0202888;20,94000;0,04900;0,01000;0,0002933;;0,27;507,00;;;
;;508;20,93400;0,05300;0,013000;103,900;100,29;-71,4100;0,000;101,090;31,400;0,000;358,650;354,050;28,70;839,583;263,196;0,000;567,800;575,200;556,300;314,450;;;;;0,00;0,00;0,00;3,00;5,62;15,004;28,817;0,58;0,57;999998,00;999998,00;999998,00;999998,00;999998,00;999998,00;999998,00;999998,00;999998,00;999998,00;999998,00;999998,00;999998,00;999998,00;999998,00;;;;;;;;;;;;;;;;;2,4048;0,00000;0,0000;-0,00583903;-0,00583903;-0,00054;-0,21977;169,9684;23,520892;-0,003030;23,884980;23,578635;-0,0006;-0,0626;7,15;714,34;0,00;0,00;0,20;;334,581;335,505;0,0240813;20,94000;0,04900;0,00600;0,0003440;;0,28;508,00;;;
;;509;20,93400;0,05200;0,030000;105,775;100,30;-71,4100;0,000;101,090;31,400;0,000;358,350;353,750;28,70;839,717;263,196;0,000;567,900;575,400;556,400;314,350;;;;;0,00;0,00;0,00;3,00;5,62;15,048;28,804;0,58;0,57;999998,00;999998,00;999998,00;999998,00;999998,00;999998,00;999998,00;999998,00;999998,00;999998,00;999998,00;999998,00;999998,00;999998,00;999998,00;;;;;;;;;;;;;;;;;2,1806;0,00000;0,0000;0,00083415;0,00083415;-0,00096;1,55284;169,9706;23,742107;-0,003166;24,089453;23,780226;-0,0007;-0,0660;7,15;714,34;0,00;0,00;0,18;;333,928;334,195;0,0218368;20,94100;0,04900;0,00400;0,0003089;;0,28;509,00;;;
;;510;20,93600;0,05100;0,015000;105,825;100,37;-71,4100;0,000;101,086;31,400;0,000;358,050;353,650;28,70;839,917;263,190;0,000;568,200;575,600;556,500;314,350;;;;;0,00;0,00;0,00;3,00;5,62;15,038;28,801;0,58;0,57;999998,00;999998,00;999998,00;999998,00;999998,00;999998,00;999998,00;999998,00;999998,00;999998,00;999998,00;999998,00;999998,00;999998,00;999998,00;;;;;;;;;;;;;;;;;2,8126;0,00000;0,0000;0,00000000;0,00000000;-0,00243;Infinity;169,9734;23,757664;-0,003825;24,085057;23,789081;-0,0008;-0,0797;7,15;714,34;0,00;0,00;0,18;;333,278;334,195;0,0281657;20,94100;0,04900;-0,00300;0,0003974;;0,28;510,00;;;
;;511;20,93700;0,05000;0,005000;106,050;100,35;-71,4100;0,000;101,088;31,400;0,000;357,750;353,350;28,70;840,150;263,196;0,000;568,600;575,800;556,600;314,350;;;;;0,00;0,00;0,00;3,00;5,62;15,061;28,836;0,57;0,57;999998,00;999998,00;999998,00;999998,00;999998,00;999998,00;999998,00;999998,00;999998,00;999998,00;999998,00;999998,00;999998,00;999998,00;999998,00;;;;;;;;;;;;;;;;;3,1770;0,00000;0,0000;0,00000000;0,00000000;-0,00306;Infinity;169,9766;23,792876;-0,003613;24,100544;23,804130;-0,0008;-0,0753;7,15;714,34;0,00;0,00;0,18;;332,632;332,897;0,0318145;20,94100;0,04800;-0,00600;0,0004480;;0,28;511,00;;;
;;512;20,93800;0,05000;0,002000;105,650;100,36;-71,4100;0,000;101,080;31,400;0,000;357,450;353,150;28,70;839,983;263,190;0,000;568,000;575,900;556,600;314,350;;;;;0,00;0,00;0,00;3,00;5,62;15,011;28,812;0,57;0,57;999998,00;999998,00;999998,00;999998,00;999998,00;999998,00;999998,00;999998,00;999998,00;999998,00;999998,00;999998,00;999998,00;999998,00;999998,00;;;;;;;;;;;;;;;;;3,4192;0,00000;0,0000;0,00000000;0,00000000;-0,00264;Infinity;169,9800;23,757927;-0,003732;24,044963;23,755710;-0,0008;-0,0777;7,15;714,34;0,00;0,00;0,20;;331,989;332,897;0,0342401;20,94000;0,04800;-0,00400;0,0004831;;0,28;512,00;;;
;;513;20,93800;0,05000;0,001000;107,000;100,32;-71,4100;0,000;101,076;31,400;0,000;357,150;353,050;28,70;840,150;263,190;0,000;568,200;576,100;556,700;314,350;;;;;0,00;0,00;0,00;3,00;5,62;14,996;28,823;0,57;0,57;999998,00;999998,00;999998,00;999998,00;999998,00;999998,00;999998,00;999998,00;999998,00;999998,00;999998,00;999998,00;999998,00;999998,00;999998,00;;;;;;;;;;;;;;;;;2,8305;0,00000;0,0000;0,00000000;0,00000000;-0,00203;Infinity;169,9828;23,919274;-0,003308;24,187942;23,910270;-0,0007;-0,0693;7,15;714,34;0,00;0,00;0,18;;331,348;331,611;0,0283450;20,94100;0,04700;-0,00100;0,0003974;;0,28;513,00;;;
;;514;20,94000;0,04900;0,004000;104,850;100,37;-71,4100;0,000;101,080;31,400;0,000;356,850;352,850;28,70;840,383;263,190;0,000;568,600;576,300;556,800;314,450;;;;;0,00;0,00;0,00;3,00;5,62;15,042;28,812;0,57;0,57;999998,00;999998,00;999998,00;999998,00;999998,00;999998,00;999998,00;999998,00;999998,00;999998,00;999998,00;999998,00;999998,00;999998,00;999998,00;;;;;;;;;;;;;;;;;1,1436;0,00000;0,0000;0,00000000;0,00000000;-0,00033;Infinity;169,9840;23,687695;-0,003812;23,933641;23,665364;-0,0008;-0,0790;7,15;714,34;0,00;0,00;0,12;;330,707;331,611;0,0114523;20,94300;0,04800;0,00700;0,0001628;;0,28;514,00;;;
;;515;20,93900;0,04900;0,023000;106,100;100,36;-71,4100;0,000;101,080;31,300;0,000;356,650;352,750;28,70;840,383;263,190;0,000;568,500;576,400;556,800;314,350;;;;;0,00;0,00;0,00;3,00;5,63;14,988;28,801;0,57;0,57;999998,00;999998,00;999998,00;999998,00;999998,00;999998,00;999998,00;999998,00;999998,00;999998,00;999998,00;999998,00;999998,00;999998,00;999998,00;;;;;;;;;;;;;;;;;0,8795;0,00000;0,0000;0,00000000;0,00000000;0,00029;Infinity;169,9849;23,835157;-0,003738;24,069137;23,805939;-0,0008;-0,0780;7,15;714,34;0,00;0,00;0,12;;330,067;330,331;0,0088075;20,94300;0,04800;0,01000;0,0001248;;0,28;515,00;;;
;;516;20,93900;0,05000;0,009000;100,475;100,34;-71,4100;0,000;101,084;31,300;0,000;356,350;352,550;28,70;840,550;263,190;0,000;568,700;576,600;556,900;314,350;;;;;0,00;0,00;0,00;3,00;5,63;14,988;28,804;0,57;0,57;999998,00;999998,00;999998,00;999998,00;999998,00;999998,00;999998,00;999998,00;999998,00;999998,00;999998,00;999998,00;999998,00;999998,00;999998,00;;;;;;;;;;;;;;;;;0,8985;0,00000;0,0000;0,00000000;0,00000000;0,00213;Infinity;169,9857;23,204491;-0,003524;23,412570;23,162906;-0,0007;-0,0715;7,15;714,34;0,00;0,00;0,17;;329,429;330,331;0,0089976;20,94100;0,04800;0,01900;0,0001317;;0,28;516,00;;;
