Repository: FireDynamics/BESKID_ExperimentalData

# Cone Calorimeter Experiments

Experiments have been conducted, with sample in horizontal orientation. Samples were wrapped in aluminium foil. No retainer frame or grid have been used.

Different types of insulation material have been used below the PMMA samples: CaSiO3 and Al2O3. The goal was to an insulation material that has a more reproducible behaviour compared to the common fiber blankets. The CaSiO3 block below the sample was manufactured from the same boards used as backing of the large scale experiments. However, it was found that these boards contain a lot of moisture making the mass loss measurements unreliable.

File: Materials/PMMA/DE_6mm/Cone/Al2O3/02072026_PMMA_DE_6mm_q25_Al2O3_R1.csv (part 10 of 11)
General information;;time (s);O2;CO2;CO;Pdiff;Light;Mass;Methane;AmbP;AmbH;HFM;TC stack;TC smoke;TC amb.;TC cone;T PK;Soot;TC cone1;TC cone2;TC cone3;TC aux;CH4;CO;CO2;Ethene;H2O;n.u.;n.u.;UOX Bin;n.u.;UOX Hum.;UOX Temp;n.u.;TEext1;TEext2;TEext3;TEext4;TEext5;TEext6;TEext7;TEext8;TEext9;TEext10;TEext11;TEext12;TEext13;TEext14;TEext15;n.u.;n.u.;n.u.;n.u.;n.u.;n.u.;n.u.;n.u.;n.u.;n.u.;n.u.;n.u.;n.u.;n.u.;n.u.;n.u.;n.u.;HRR/a;EHC;SEA;MLR;MLR/a;COY;CO2Y/sh;THR/a;MFR;K;Vstack;Vsmoke;SPR;RSR;TSP;TSR;COP;CO2P;O2C;TOC;ARHE;Mass;HRR;O2/sh;CO2/sh;CO/sh;phi;FU27;FU28;FU29;FU30;FU31;
;;;%;%;%;Pa;-;g;g/s;Pa;%;kW/m²;°C;°C;°C;°C;°C;g/min;°C;°C;°C;°C;ppm;ppm;%;ppm;ppm;no;no;;no;%;°C;no;°C;°C;°C;°C;°C;°C;°C;°C;°C;°C;°C;°C;°C;°C;°C;no;no;no;no;no;no;no;no;no;no;no;no;no;no;no;no;no;kW/m²;MJ/kg;m²/kg;g/s;g/(s*m²);[kg/kg];[kg/kg];MJ/m²;g/s;1/m;l/s;l/s;m²/s;(m²/s)/m²;m²;m²;g/s;g/s;g/s;g;kW/m²;g;kW;[%];[%];%;;;;;;;
;;581;20,94700;0,04500;0,015000;108,525;100,18;-71,1500;0,000;101,052;34,500;0,005;344,050;342,650;26,90;844,983;263,203;0,000;573,800;585,600;556,100;313,350;;;;;0,00;0,00;0,00;3,00;3,17;15,723;27,632;0,57;0,57;999998,00;999998,00;999998,00;999998,00;999998,00;999998,00;999998,00;999998,00;999998,00;999998,00;999998,00;999998,00;999998,00;999998,00;999998,00;;;;;;;;;;;;;;;;;0,4126;0,00000;0,0000;0,00000000;0,00000000;0,00311;Infinity;168,2767;24,543446;-0,001527;23,908778;23,811489;-0,0003;-0,0317;7,49;744,84;0,00;0,00;0,14;;289,630;289,734;0,0041478;20,94700;0,04600;0,01800;0,0000582;;0,07;581,00;;;
;;582;20,94900;0,04500;0,021000;105,600;100,18;-71,1500;0,000;101,052;34,500;0,005;343,950;342,650;26,90;844,683;263,203;0,000;572,900;585,600;556,100;313,350;;;;;0,00;0,00;0,00;3,00;3,18;15,772;27,637;0,57;0,57;999998,00;999998,00;999998,00;999998,00;999998,00;999998,00;999998,00;999998,00;999998,00;999998,00;999998,00;999998,00;999998,00;999998,00;999998,00;;;;;;;;;;;;;;;;;0,0649;0,00000;0,0000;0,00000000;0,00000000;0,00285;Infinity;168,2767;24,213956;-0,001537;23,580952;23,491825;-0,0003;-0,0315;7,49;744,84;0,00;0,00;0,11;;289,132;289,734;0,0006527;20,94800;0,04600;0,01700;0,0000105;;0,07;582,00;;;
;;583;20,94800;0,04600;-0,003000;107,725;100,21;-71,1500;0,000;101,056;34,500;0,005;343,850;342,550;26,90;844,383;263,203;0,000;571,900;585,600;556,200;313,350;;;;;0,00;0,00;0,00;3,00;3,18;15,782;27,645;0,57;0,57;999998,00;999998,00;999998,00;999998,00;999998,00;999998,00;999998,00;999998,00;999998,00;999998,00;999998,00;999998,00;999998,00;999998,00;999998,00;;;;;;;;;;;;;;;;;1,4519;0,00000;0,0000;0,00000000;0,00000000;-0,00035;Infinity;168,2782;24,459929;-0,001759;23,813569;23,723536;-0,0004;-0,0364;7,49;744,84;0,00;0,00;0,11;;288,638;288,744;0,0145963;20,94800;0,04600;0,00200;0,0002004;;0,07;583,00;;;
;;584;20,94700;0,04600;0,005000;110,125;100,17;-71,1500;0,000;101,052;34,500;0,005;343,850;342,550;26,90;844,617;263,203;0,000;572,600;585,600;556,200;313,350;;;;;0,00;0,00;0,00;3,00;3,18;15,727;27,637;0,57;0,57;999998,00;999998,00;999998,00;999998,00;999998,00;999998,00;999998,00;999998,00;999998,00;999998,00;999998,00;999998,00;999998,00;999998,00;999998,00;;;;;;;;;;;;;;;;;1,4674;0,00000;0,0000;0,00000000;0,00000000;-0,00014;Infinity;168,2796;24,730898;-0,001383;24,077377;23,986348;-0,0003;-0,0290;7,49;744,84;0,00;0,00;0,12;;288,146;288,744;0,0147517;20,94800;0,04500;0,00300;0,0002004;;0,07;584,00;;;
;;585;20,94800;0,04500;-0,006000;110,450;100,19;-71,1500;0,000;101,054;34,500;0,005;343,750;342,350;26,90;844,617;263,203;0,000;572,600;585,600;556,200;313,350;;;;;0,00;0,00;0,00;3,00;3,18;15,790;27,653;0,57;0,57;999998,00;999998,00;999998,00;999998,00;999998,00;999998,00;999998,00;999998,00;999998,00;999998,00;999998,00;999998,00;999998,00;999998,00;999998,00;;;;;;;;;;;;;;;;;2,4298;0,00000;0,0000;0,00000000;0,00000000;-0,00342;Infinity;168,2821;24,770966;-0,001552;24,109373;24,011182;-0,0003;-0,0325;7,49;744,84;0,00;0,00;0,09;;287,657;287,763;0,0244265;20,94900;0,04500;-0,01200;0,0003298;;0,07;585,00;;;
;;586;20,94700;0,04600;-0,003000;108,925;100,19;-71,1500;0,000;101,054;34,500;0,005;343,550;342,150;26,90;844,450;263,196;0,000;572,100;585,600;556,200;313,350;;;;;0,00;0,00;0,00;3,00;3,18;15,776;27,637;0,57;0,57;999998,00;999998,00;999998,00;999998,00;999998,00;999998,00;999998,00;999998,00;999998,00;999998,00;999998,00;999998,00;999998,00;999998,00;999998,00;;;;;;;;;;;;;;;;;0,9259;0,00000;0,0000;0,00000000;0,00000000;0,00030;Infinity;168,2830;24,606523;-0,001563;23,935388;23,837849;-0,0003;-0,0325;7,49;744,84;0,00;0,00;0,09;;287,169;287,763;0,0093076;20,94900;0,04400;0,00500;0,0001273;;0,07;586,00;;;
;;587;20,94600;0,04500;0,001000;112,300;100,19;-71,1500;0,000;101,054;34,500;0,005;343,450;342,050;26,90;844,417;263,196;0,000;572,000;585,600;556,200;313,350;;;;;0,00;0,00;0,00;3,00;3,18;15,774;27,653;0,57;0,57;999998,00;999998,00;999998,00;999998,00;999998,00;999998,00;999998,00;999998,00;999998,00;999998,00;999998,00;999998,00;999998,00;999998,00;999998,00;;;;;;;;;;;;;;;;;0,6823;0,00000;0,0000;0,00000000;0,00000000;-0,00036;Infinity;168,2837;24,988463;-0,001556;24,299836;24,200783;-0,0003;-0,0329;7,49;744,84;0,00;0,00;0,06;;286,681;286,788;0,0068587;20,95000;0,04500;0,00200;0,0000922;;0,07;587,00;;;
;;588;20,94600;0,04600;-0,008000;112,550;100,16;-71,1500;0,000;101,048;34,600;0,005;343,350;341,950;26,90;844,717;263,196;0,000;572,800;585,700;556,200;313,350;;;;;0,00;0,00;0,00;3,00;3,18;15,755;27,643;0,57;0,57;999998,00;999998,00;999998,00;999998,00;999998,00;999998,00;999998,00;999998,00;999998,00;999998,00;999998,00;999998,00;999998,00;999998,00;999998,00;;;;;;;;;;;;;;;;;0,0000;0,00000;0,0000;0,00000000;0,00000000;0,00207;Infinity;168,2837;25,019905;-0,001302;24,323327;24,224150;-0,0003;-0,0275;7,49;744,84;0,00;0,00;0,06;;286,194;286,788;0,0000000;20,95000;0,04500;0,01300;-0,0000470;;0,07;588,00;;;
;;589;20,94700;0,04600;-0,007000;110,075;100,13;-71,1500;0,000;101,056;34,600;0,005;343,250;341,950;26,90;844,750;263,196;0,000;573,000;585,600;556,200;313,350;;;;;0,00;0,00;0,00;3,00;3,18;15,755;27,635;0,57;0,56;999998,00;999998,00;999998,00;999998,00;999998,00;999998,00;999998,00;999998,00;999998,00;999998,00;999998,00;999998,00;999998,00;999998,00;999998,00;;;;;;;;;;;;;;;;;0,0000;0,00000;0,0000;0,00000000;0,00000000;0,00597;Infinity;168,2837;24,746884;-0,000994;24,050900;23,959812;-0,0002;-0,0208;7,49;744,84;0,01;0,00;0,12;;285,708;285,815;0,0000000;20,94800;0,04500;0,03100;-0,0001541;;0,07;589,00;;;
;;590;20,94800;0,04500;0,002000;111,175;100,14;-71,1500;0,000;101,048;34,600;0,005;343,150;341,850;26,90;844,750;263,196;0,000;572,900;585,700;556,200;313,350;;;;;0,00;0,00;0,00;3,00;3,18;15,765;27,640;0,57;0,56;999998,00;999998,00;999998,00;999998,00;999998,00;999998,00;999998,00;999998,00;999998,00;999998,00;999998,00;999998,00;999998,00;999998,00;999998,00;;;;;;;;;;;;;;;;;0,0000;0,00000;0,0000;0,00000000;0,00000000;0,00425;Infinity;168,2837;24,873850;-0,001094;24,167253;24,075697;-0,0002;-0,0230;7,49;744,84;0,00;0,00;0,06;;285,224;285,815;0,0000000;20,95000;0,04400;0,02300;-0,0001609;;0,07;590,00;;;
;;591;20,94800;0,04600;0,013000;103,950;100,11;-71,1500;0,000;101,060;34,600;0,005;343,050;341,850;26,90;844,750;263,196;0,000;572,900;585,700;556,200;313,350;;;;;0,00;0,00;0,00;3,00;3,19;15,769;27,632;0,57;0,56;999998,00;999998,00;999998,00;999998,00;999998,00;999998,00;999998,00;999998,00;999998,00;999998,00;999998,00;999998,00;999998,00;999998,00;999998,00;;;;;;;;;;;;;;;;;0,0000;0,00000;0,0000;0,00000000;0,00000000;0,00326;Infinity;168,2837;24,055533;-0,000804;23,365371;23,283638;-0,0002;-0,0163;7,49;744,84;0,00;0,00;0,09;;284,741;284,848;0,0000000;20,94900;0,04400;0,01900;-0,0000499;;0,07;591,00;;;
;;592;20,94700;0,04600;0,018000;110,150;100,10;-71,1500;0,000;101,050;34,600;0,005;342,950;341,650;26,90;844,817;263,196;0,000;573,100;585,700;556,200;313,350;;;;;0,00;0,00;0,00;3,00;3,19;15,755;27,651;0,57;0,56;999998,00;999998,00;999998,00;999998,00;999998,00;999998,00;999998,00;999998,00;999998,00;999998,00;999998,00;999998,00;999998,00;999998,00;999998,00;;;;;;;;;;;;;;;;;2,2173;0,00000;0,0000;0,00000000;0,00000000;-0,00167;Infinity;168,2859;24,766137;-0,000709;24,048575;23,957416;-0,0001;-0,0148;7,49;744,84;0,00;0,00;0,12;;284,262;284,848;0,0222901;20,94800;0,04400;-0,00400;0,0003016;;0,07;592,00;;;
;;593;20,94700;0,04600;0,017000;112,525;100,15;-71,1500;0,000;101,052;34,600;0,005;342,850;341,550;26,90;844,783;263,196;0,000;573,100;585,600;556,200;313,350;;;;;0,00;0,00;0,00;3,00;3,19;15,761;27,656;0,57;0,56;999998,00;999998,00;999998,00;999998,00;999998,00;999998,00;999998,00;999998,00;999998,00;999998,00;999998,00;999998,00;999998,00;999998,00;999998,00;;;;;;;;;;;;;;;;;1,5095;0,00000;0,0000;0,00000000;0,00000000;-0,00102;Infinity;168,2874;25,035362;-0,001219;24,302911;24,210761;-0,0003;-0,0258;7,49;744,84;0,00;0,00;0,09;;283,786;283,890;0,0151747;20,94900;0,04400;-0,00100;0,0002033;;0,07;593,00;;;
;;594;20,94800;0,04500;0,002000;111,175;100,05;-71,1500;0,000;101,050;34,600;0,005;342,650;341,350;26,90;844,817;263,196;0,000;573,100;585,700;556,200;313,350;;;;;0,00;0,00;0,00;3,00;3,19;15,740;27,656;0,56;0,56;999998,00;999998,00;999998,00;999998,00;999998,00;999998,00;999998,00;999998,00;999998,00;999998,00;999998,00;999998,00;999998,00;999998,00;999998,00;;;;;;;;;;;;;;;;;1,5008;0,00000;0,0000;0,00000000;0,00000000;-0,00102;Infinity;168,2889;24,891992;-0,000218;24,149640;24,058017;0,0000;-0,0046;7,49;744,84;0,00;0,00;0,09;;283,311;283,890;0,0150878;20,94900;0,04400;-0,00100;0,0002033;;0,07;594,00;;;
;;595;20,94800;0,04500;0,003000;108,400;100,13;-71,1500;0,000;101,052;34,600;0,005;342,650;341,350;26,90;844,750;263,196;0,000;572,900;585,700;556,200;313,350;;;;;0,00;0,00;0,00;3,00;3,19;15,774;27,643;0,56;0,56;999998,00;999998,00;999998,00;999998,00;999998,00;999998,00;999998,00;999998,00;999998,00;999998,00;999998,00;999998,00;999998,00;999998,00;999998,00;;;;;;;;;;;;;;;;;2,5032;0,00000;0,0000;0,00083415;0,00083415;-0,00339;0,16525;168,2914;24,579368;-0,000945;23,846340;23,755867;-0,0002;-0,0196;7,49;744,84;0,00;0,00;0,09;;282,838;282,942;0,0251644;20,94900;0,04400;-0,01200;0,0003424;;0,07;595,00;;;
;;596;20,94800;0,04400;-0,012000;109,800;100,10;-71,1500;0,000;101,050;34,600;0,005;342,650;341,350;26,90;844,683;263,196;0,000;572,700;585,700;556,200;313,350;;;;;0,00;0,00;0,00;3,00;3,19;15,776;27,656;0,56;0,56;999998,00;999998,00;999998,00;999998,00;999998,00;999998,00;999998,00;999998,00;999998,00;999998,00;999998,00;999998,00;999998,00;999998,00;999998,00;;;;;;;;;;;;;;;;;2,1949;0,00000;0,0000;-0,00501506;-0,00501506;-0,00494;-0,10311;168,2936;24,737581;-0,000710;23,999834;23,908780;-0,0001;-0,0148;7,49;744,84;0,00;0,00;0,03;;282,367;282,942;0,0220648;20,95100;0,04500;-0,01900;0,0002976;;0,07;596,00;;;
;;597;20,94900;0,04500;0,005000;111,725;100,11;-71,1400;0,000;101,048;34,500;0,005;342,550;341,350;26,90;844,617;263,196;0,000;572,600;585,600;556,200;313,350;;;;;0,00;0,00;0,00;3,00;3,19;15,767;27,653;0,56;0,56;999998,00;999998,00;999998,00;999998,00;999998,00;999998,00;999998,00;999998,00;999998,00;999998,00;999998,00;999998,00;999998,00;999998,00;999998,00;;;;;;;;;;;;;;;;;1,5757;0,00000;0,0000;-0,01077271;-0,01077271;-0,00058;-0,08386;168,2952;24,957130;-0,000798;24,205769;24,120972;-0,0002;-0,0168;7,49;744,84;0,00;0,00;0,12;;281,897;282,001;0,0158408;20,94800;0,04600;0,00100;0,0002130;;0,08;597,00;;;
;;598;20,94900;0,04500;0,002000;109,875;100,08;-71,1301;0,000;101,052;34,500;0,005;342,450;341,350;26,90;844,583;263,196;0,000;572,500;585,600;556,200;313,350;;;;;0,00;0,00;0,00;3,00;3,19;15,774;27,661;0,56;0,56;999998,00;999998,00;999998,00;999998,00;999998,00;999998,00;999998,00;999998,00;999998,00;999998,00;999998,00;999998,00;999998,00;999998,00;999998,00;;;;;;;;;;;;;;;;;0,4399;0,00000;0,0000;-0,01160685;-0,01160685;0,00226;-0,04458;168,2956;24,753254;-0,000512;24,001023;23,923927;-0,0001;-0,0107;7,49;744,84;0,00;0,00;0,12;;281,428;282,001;0,0044226;20,94800;0,04500;0,01400;0,0000611;;0,09;598,00;;;
;;599;20,95000;0,04500;0,013000;109,550;100,11;-71,1201;0,000;101,048;34,500;0,005;342,450;341,250;26,90;844,617;263,196;0,000;572,600;585,600;556,200;313,350;;;;;0,00;0,00;0,00;3,00;3,20;15,814;27,669;0,56;0,56;999998,00;999998,00;999998,00;999998,00;999998,00;999998,00;999998,00;999998,00;999998,00;999998,00;999998,00;999998,00;999998,00;999998,00;999998,00;;;;;;;;;;;;;;;;;0,8372;0,00000;0,0000;-0,00083415;-0,00083415;0,00030;-0,61938;168,2965;24,716618;-0,000834;23,965500;23,881521;-0,0002;-0,0174;7,49;744,84;0,00;0,00;0,09;;280,959;281,064;0,0084167;20,94900;0,04500;0,00500;0,0001147;;0,10;599,00;;;
;;600;20,95000;0,04400;0,031000;107,725;100,12;-71,1301;0,000;101,042;34,500;0,005;342,350;341,050;26,90;844,783;263,196;0,000;573,100;585,600;556,200;313,350;;;;;0,00;0,00;0,00;3,00;3,20;15,740;27,664;0,56;0,56;999998,00;999998,00;999998,00;999998,00;999998,00;999998,00;999998,00;999998,00;999998,00;999998,00;999998,00;999998,00;999998,00;999998,00;999998,00;;;;;;;;;;;;;;;;;0,0000;0,00000;-10,8019;0,01744588;0,01744588;0,00311;0,05086;168,2965;24,513455;-0,000908;23,761570;23,671341;-0,0002;-0,0187;7,49;744,84;0,00;0,00;0,03;;280,491;281,064;0,0000000;20,95100;0,04600;0,01800;-0,0001834;;0,09;600,00;;;
;;601;20,94800;0,04400;0,023000;109,175;100,08;-71,1500;0,000;101,050;34,500;0,005;342,150;340,850;26,90;844,817;263,196;0,000;573,200;585,600;556,200;313,350;;;;;0,00;0,00;0,00;3,00;3,20;15,763;27,669;0,56;0,56;999998,00;999998,00;999998,00;999998,00;999998,00;999998,00;999998,00;999998,00;999998,00;999998,00;999998,00;999998,00;999998,00;999998,00;999998,00;;;;;;;;;;;;;;;;;0,0000;0,00000;-6,4345;0,01744588;0,01744588;0,00313;0,02958;168,2965;24,685092;-0,000537;23,913964;23,823103;-0,0001;-0,0112;7,49;744,84;0,00;0,00;0,09;;280,025;280,130;0,0000000;20,94900;0,04500;0,01800;-0,0000499;;0,07;601,00;;;
;;602;20,95000;0,04400;0,019000;107,950;100,13;-71,1600;0,000;101,050;34,500;0,005;342,050;340,750;26,90;844,250;263,190;0,000;571,500;585,600;556,200;313,350;;;;;0,00;0,00;0,00;3,00;3,20;15,757;27,659;0,57;0,56;999998,00;999998,00;999998,00;999998,00;999998,00;999998,00;999998,00;999998,00;999998,00;999998,00;999998,00;999998,00;999998,00;999998,00;999998,00;;;;;;;;;;;;;;;;;1,6173;0,00000;0,0000;-0,00082397;-0,00082397;0,00073;-0,16709;168,2981;24,549800;-0,001025;23,775947;23,685584;-0,0002;-0,0212;7,49;744,84;0,00;0,00;0,14;;279,561;280,130;0,0162592;20,94700;0,04400;0,00700;0,0002228;;0,06;602,00;;;
;;603;20,94900;0,04400;-0,004000;107,950;100,13;-71,1500;0,000;101,054;34,400;0,005;341,950;340,750;26,90;844,350;263,190;0,000;571,800;585,600;556,200;313,350;;;;;0,00;0,00;0,00;3,00;3,20;15,738;27,677;0,57;0,56;999998,00;999998,00;999998,00;999998,00;999998,00;999998,00;999998,00;999998,00;999998,00;999998,00;999998,00;999998,00;999998,00;999998,00;999998,00;;;;;;;;;;;;;;;;;1,2021;0,00000;0,0000;-0,01251221;-0,01251221;-0,00035;-0,01101;168,2993;24,553390;-0,000992;23,772472;23,689047;-0,0002;-0,0205;7,49;744,84;0,00;0,00;0,09;;279,100;279,203;0,0120852;20,94900;0,04400;0,00200;0,0001653;;0,07;603,00;;;
;;604;20,94800;0,04400;-0,001000;108,950;100,12;-71,1400;0,000;101,050;34,400;0,005;341,950;340,850;26,90;844,350;263,190;0,000;571,900;585,600;556,100;313,350;;;;;0,00;0,00;0,00;3,00;3,20;15,757;27,664;0,57;0,57;999998,00;999998,00;999998,00;999998,00;999998,00;999998,00;999998,00;999998,00;999998,00;999998,00;999998,00;999998,00;999998,00;999998,00;999998,00;;;;;;;;;;;;;;;;;1,7431;0,00000;0,0000;-0,00500488;-0,00500488;-0,00079;-0,10302;168,3010;24,666853;-0,000873;23,882326;23,805500;-0,0002;-0,0181;7,49;744,84;0,00;0,00;0,11;;278,640;279,203;0,0175238;20,94800;0,04500;0,00000;0,0002383;;0,08;604,00;;;
;;605;20,94900;0,04400;-0,001000;109,425;100,07;-71,1400;0,000;101,054;34,400;0,005;341,950;340,950;26,90;844,317;263,190;0,000;571,800;585,600;556,100;313,350;;;;;0,00;0,00;0,00;3,00;3,20;15,786;27,664;0,57;0,57;999998,00;999998,00;999998,00;999998,00;999998,00;999998,00;999998,00;999998,00;999998,00;999998,00;999998,00;999998,00;999998,00;999998,00;999998,00;;;;;;;;;;;;;;;;;1,7713;0,00000;0,0000;0,00083415;0,00083415;-0,00188;0,61948;168,3028;24,720566;-0,000384;23,934331;23,864337;-0,0001;-0,0080;7,49;744,84;0,00;0,00;0,09;;278,182;278,285;0,0178065;20,94900;0,04500;-0,00500;0,0002412;;0,08;605,00;;;
;;606;20,94900;0,04500;-0,012000;114,075;100,14;-71,1400;0,000;101,054;34,400;0,005;341,950;340,950;26,90;844,317;263,190;0,000;571,800;585,600;556,100;313,350;;;;;0,00;0,00;0,00;3,00;3,20;15,748;27,659;0,57;0,57;999998,00;999998,00;999998,00;999998,00;999998,00;999998,00;999998,00;999998,00;999998,00;999998,00;999998,00;999998,00;999998,00;999998,00;999998,00;;;;;;;;;;;;;;;;;0,2821;0,00000;0,0000;-0,00083415;-0,00083415;0,00186;-0,16970;168,3031;25,240350;-0,001054;24,437583;24,366118;-0,0002;-0,0224;7,49;744,84;0,00;0,00;0,09;;277,725;278,285;0,0028359;20,94900;0,04400;0,01200;0,0000387;;0,08;606,00;;;
;;607;20,94900;0,04600;-0,019000;109,775;100,16;-71,1400;0,000;101,046;34,400;0,005;341,850;340,750;26,90;844,350;263,190;0,000;571,900;585,600;556,100;313,350;;;;;0,00;0,00;0,00;3,00;3,20;15,709;27,680;0,58;0,57;999998,00;999998,00;999998,00;999998,00;999998,00;999998,00;999998,00;999998,00;999998,00;999998,00;999998,00;999998,00;999998,00;999998,00;999998,00;;;;;;;;;;;;;;;;;0,7697;0,00000;0,0000;0,00583903;0,00583903;-0,00058;0,08865;168,3038;24,763691;-0,001334;23,969072;23,891945;-0,0003;-0,0278;7,49;744,84;0,00;0,00;0,06;;277,268;277,372;0,0077376;20,95000;0,04500;0,00100;0,0001049;;0,08;607,00;;;
;;608;20,95100;0,04500;0,001000;110,575;100,10;-71,1500;0,000;101,052;34,400;0,005;341,650;340,650;26,90;844,483;263,190;0,000;572,300;585,600;556,100;313,350;;;;;0,00;0,00;0,00;3,00;3,21;15,738;27,643;0,58;0,58;999998,00;999998,00;999998,00;999998,00;999998,00;999998,00;999998,00;999998,00;999998,00;999998,00;999998,00;999998,00;999998,00;999998,00;999998,00;;;;;;;;;;;;;;;;;1,5935;0,00000;0,0000;0,00583903;0,00583903;-0,00145;0,08900;168,3054;24,861035;-0,000691;24,049215;23,978823;-0,0001;-0,0144;7,49;744,84;0,00;0,00;0,09;;276,814;277,372;0,0160195;20,94900;0,04500;-0,00300;0,0002159;;0,07;608,00;;;
;;609;20,94800;0,04500;0,014000;110,625;100,12;-71,1500;0,000;101,056;34,300;0,005;341,550;340,450;26,90;844,350;263,190;0,000;572,000;585,500;556,100;313,350;;;;;0,00;0,00;0,00;3,00;3,21;15,709;27,672;0,58;0,58;999998,00;999998,00;999998,00;999998,00;999998,00;999998,00;999998,00;999998,00;999998,00;999998,00;999998,00;999998,00;999998,00;999998,00;999998,00;;;;;;;;;;;;;;;;;0,1852;0,00000;0,0000;-0,00083415;-0,00083415;0,00162;-1,07925;168,3056;24,870295;-0,000865;24,051130;23,973671;-0,0002;-0,0181;7,49;744,84;0,00;0,00;0,09;;276,361;276,463;0,0018621;20,94900;0,04600;0,01100;0,0000261;;0,07;609,00;;;
;;610;20,94800;0,04600;0,005000;110,800;100,16;-71,1500;0,000;101,054;34,400;0,005;341,450;340,350;26,90;844,150;263,190;0,000;571,400;585,500;556,100;313,350;;;;;0,00;0,00;0,00;3,00;3,21;15,778;27,672;0,58;0,58;999998,00;999998,00;999998,00;999998,00;999998,00;999998,00;999998,00;999998,00;999998,00;999998,00;999998,00;999998,00;999998,00;999998,00;999998,00;;;;;;;;;;;;;;;;;0,0000;0,00000;0,0000;0,00000000;0,00000000;0,00337;Infinity;168,3056;24,893603;-0,001280;24,066622;23,989090;-0,0003;-0,0268;7,49;744,84;0,00;0,00;0,06;;275,908;276,463;0,0000000;20,95000;0,04500;0,01900;-0,0001230;;0,07;610,00;;;
;;611;20,94900;0,04500;0,018000;110,200;100,15;-71,1500;0,000;101,054;34,400;0,005;341,350;340,350;26,90;843,950;263,190;0,000;570,800;585,500;556,100;313,350;;;;;0,00;0,00;0,00;3,00;3,21;15,738;27,659;0,58;0,58;999998,00;999998,00;999998,00;999998,00;999998,00;999998,00;999998,00;999998,00;999998,00;999998,00;999998,00;999998,00;999998,00;999998,00;999998,00;;;;;;;;;;;;;;;;;0,0000;0,00000;0,0000;0,00083415;0,00083415;0,00161;0,16694;168,3056;24,829747;-0,001192;23,997857;23,927554;-0,0003;-0,0249;7,49;744,84;0,00;0,00;0,06;;275,457;275,558;0,0000000;20,95000;0,04400;0,01100;-0,0000090;;0,07;611,00;;;
;;612;20,95100;0,04400;0,018000;114,550;100,15;-71,1500;0,000;101,054;34,400;0,005;341,250;340,150;26,90;843,783;263,183;0,000;570,300;585,500;556,100;313,350;;;;;0,00;0,00;0,00;3,00;3,21;15,738;27,672;0,59;0,58;999998,00;999998,00;999998,00;999998,00;999998,00;999998,00;999998,00;999998,00;999998,00;999998,00;999998,00;999998,00;999998,00;999998,00;999998,00;;;;;;;;;;;;;;;;;0,6657;0,00000;0,0000;-0,00501506;-0,00501506;0,00098;-0,02831;168,3063;25,318773;-0,001155;24,463330;24,384474;-0,0002;-0,0246;7,49;744,84;0,00;0,00;0,09;;275,007;275,558;0,0066919;20,94900;0,04400;0,00800;0,0000893;;0,07;612,00;;;
;;613;20,94900;0,04400;0,007000;109,850;100,13;-71,1400;0,000;101,054;34,400;0,005;341,150;339,950;26,90;843,750;263,183;0,000;570,200;585,500;556,100;313,350;;;;;0,00;0,00;0,00;3,00;3,21;15,757;27,667;0,59;0,58;999998,00;999998,00;999998,00;999998,00;999998,00;999998,00;999998,00;999998,00;999998,00;999998,00;999998,00;999998,00;999998,00;999998,00;999998,00;;;;;;;;;;;;;;;;;0,8638;0,00000;0,0000;-0,01160685;-0,01160685;-0,00058;-0,01198;168,3072;24,797550;-0,001016;23,952697;23,868443;-0,0002;-0,0212;7,49;744,84;0,00;0,00;0,06;;274,560;274,660;0,0086837;20,95000;0,04400;0,00100;0,0001176;;0,08;613,00;;;
;;614;20,94700;0,04500;0,002000;111,100;100,11;-71,1301;0,000;101,054;34,500;0,005;341,050;339,750;26,90;843,717;263,183;0,000;570,100;585,500;556,100;313,350;;;;;0,00;0,00;0,00;3,00;3,21;15,755;27,677;0,59;0,59;999998,00;999998,00;999998,00;999998,00;999998,00;999998,00;999998,00;999998,00;999998,00;999998,00;999998,00;999998,00;999998,00;999998,00;999998,00;;;;;;;;;;;;;;;;;2,8930;0,00000;0,0000;-0,00659180;-0,00659180;-0,00344;-0,07909;168,3100;24,941894;-0,000825;24,085062;23,993255;-0,0002;-0,0173;7,49;744,84;0,00;0,00;0,12;;274,116;274,660;0,0290833;20,94800;0,04500;-0,01200;0,0003901;;0,09;614,00;;;
;;615;20,94900;0,04500;0,000000;107,575;100,11;-71,1301;0,000;101,048;34,500;0,005;340,750;339,450;26,90;843,750;263,183;0,000;570,200;585,500;556,100;313,350;;;;;0,00;0,00;0,00;3,00;3,21;15,786;27,680;0,59;0,59;999998,00;999998,00;999998,00;999998,00;999998,00;999998,00;999998,00;999998,00;999998,00;999998,00;999998,00;999998,00;999998,00;999998,00;999998,00;;;;;;;;;;;;;;;;;3,0093;0,00000;-13,1303;0,01243083;0,01243083;-0,00274;0,04129;168,3131;24,553827;-0,000788;23,689469;23,599091;-0,0002;-0,0162;7,49;744,84;0,00;0,00;0,14;;273,675;273,773;0,0302528;20,94700;0,04500;-0,00900;0,0004126;;0,09;615,00;;;
;;616;20,94800;0,04400;-0,005000;114,425;100,11;-71,1500;0,000;101,060;34,500;0,005;340,650;339,250;26,90;843,983;263,183;0,000;570,900;585,500;556,100;313,350;;;;;0,00;0,00;0,00;3,00;3,22;15,753;27,667;0,59;0,59;999998,00;999998,00;999998,00;999998,00;999998,00;999998,00;999998,00;999998,00;999998,00;999998,00;999998,00;999998,00;999998,00;999998,00;999998,00;;;;;;;;;;;;;;;;;2,1011;0,00000;-14,4321;0,01160685;0,01160685;-0,00238;0,01224;168,3152;25,327230;-0,000785;24,428475;24,328079;-0,0002;-0,0167;7,49;744,84;0,00;0,00;0,09;;273,235;273,773;0,0211221;20,94900;0,04400;-0,00700;0,0002792;;0,07;616,00;;;
;;617;20,94900;0,04500;0,012000;109,800;100,11;-71,1500;0,000;101,048;34,500;0,005;340,650;339,450;26,90;843,817;263,183;0,000;570,400;585,500;556,100;313,350;;;;;0,00;0,00;0,00;3,00;3,22;15,738;27,669;0,59;0,59;999998,00;999998,00;999998,00;999998,00;999998,00;999998,00;999998,00;999998,00;999998,00;999998,00;999998,00;999998,00;999998,00;999998,00;999998,00;;;;;;;;;;;;;;;;;2,6204;0,00000;0,0000;-0,00165812;-0,00165812;-0,00364;-0,08391;168,3178;24,810094;-0,000781;23,929690;23,845393;-0,0002;-0,0163;7,49;744,84;0,00;0,00;0,09;;272,796;272,895;0,0263425;20,94900;0,04400;-0,01300;0,0003551;;0,07;617,00;;;
;;618;20,94900;0,04500;0,001000;110,125;100,09;-71,1500;0,000;101,060;34,500;0,005;340,650;339,650;26,90;843,750;263,183;0,000;570,200;585,500;556,100;313,350;;;;;0,00;0,00;0,00;3,00;3,22;15,729;27,672;0,60;0,59;999998,00;999998,00;999998,00;999998,00;999998,00;999998,00;999998,00;999998,00;999998,00;999998,00;999998,00;999998,00;999998,00;999998,00;999998,00;;;;;;;;;;;;;;;;;1,5913;0,00000;0,0000;0,00083415;0,00083415;-0,00102;-0,28854;168,3194;24,846785;-0,000574;23,965079;23,894728;-0,0001;-0,0120;7,49;744,84;0,00;0,00;0,09;;272,357;272,895;0,0159977;20,94900;0,04300;-0,00100;0,0002159;;0,07;618,00;;;
;;619;20,95000;0,04600;-0,003000;108,525;100,13;-71,1500;0,000;101,060;34,500;0,005;340,650;339,650;26,90;843,583;263,177;0,000;569,600;585,600;556,100;313,350;;;;;0,00;0,00;0,00;3,00;3,22;15,742;27,669;0,60;0,59;999998,00;999998,00;999998,00;999998,00;999998,00;999998,00;999998,00;999998,00;999998,00;999998,00;999998,00;999998,00;999998,00;999998,00;999998,00;;;;;;;;;;;;;;;;;0,1142;0,00000;0,0000;-0,00501506;-0,00501506;0,00095;-0,10281;168,3195;24,665625;-0,000940;23,790348;23,720510;-0,0002;-0,0195;7,49;744,84;0,00;0,00;0,06;;271,919;272,018;0,0011483;20,95000;0,04500;0,00800;0,0000163;;0,07;619,00;;;
;;620;20,94900;0,04500;0,011000;109,925;100,09;-71,1400;0,000;101,060;34,400;0,005;340,650;339,850;26,90;843,483;263,177;0,000;569,300;585,600;556,100;313,350;;;;;0,00;0,00;0,00;3,00;3,22;15,755;27,680;0,60;0,59;999998,00;999998,00;999998,00;999998,00;999998,00;999998,00;999998,00;999998,00;999998,00;999998,00;999998,00;999998,00;999998,00;999998,00;999998,00;;;;;;;;;;;;;;;;;0,0000;0,00000;0,0000;-0,01243083;-0,01243083;0,00205;-0,04174;168,3195;24,824212;-0,000581;23,943307;23,887078;-0,0001;-0,0121;7,49;744,84;0,00;0,00;0,06;;271,480;272,018;0,0000000;20,95000;0,04500;0,01300;-0,0000470;;0,08;620,00;;;
;;621;20,94900;0,04400;0,019000;107,875;100,10;-71,1301;0,000;101,052;34,400;0,000;340,650;339,750;27,00;843,583;263,177;0,000;569,600;585,600;556,100;313,350;;;;;0,00;0,00;0,00;3,00;3,22;15,749;27,675;0,60;0,60;999998,00;999998,00;999998,00;999998,00;999998,00;999998,00;999998,00;999998,00;999998,00;999998,00;999998,00;999998,00;999998,00;999998,00;999998,00;;;;;;;;;;;;;;;;;0,0000;0,00000;0,0000;-0,00083415;-0,00083415;0,00312;-0,61624;168,3195;24,591648;-0,000692;23,718996;23,656330;-0,0001;-0,0143;7,49;744,84;0,00;0,00;0,09;;271,043;271,142;0,0000000;20,94900;0,04500;0,01800;-0,0000499;;0,09;621,00;;;
;;622;20,95000;0,04400;0,011000;113,300;100,09;-71,1400;0,000;101,052;34,400;0,000;340,550;339,650;27,00;843,750;263,177;0,000;570,000;585,700;556,100;313,350;;;;;0,00;0,00;0,00;3,00;3,22;15,757;27,680;0,60;0,60;999998,00;999998,00;999998,00;999998,00;999998,00;999998,00;999998,00;999998,00;999998,00;999998,00;999998,00;999998,00;999998,00;999998,00;999998,00;;;;;;;;;;;;;;;;;0,0000;0,00000;-7,3880;0,01826986;0,01826986;0,00364;0,02884;168,3195;25,206116;-0,000635;24,304523;24,240291;-0,0001;-0,0134;7,49;744,84;0,00;0,00;0,09;;270,607;271,142;0,0000000;20,94900;0,04500;0,02000;-0,0000752;;0,08;622,00;;;
;;623;20,95000;0,04400;0,008000;112,175;100,10;-71,1600;0,000;101,054;34,400;0,000;340,550;339,650;27,00;843,617;263,177;0,000;569,600;585,700;556,100;313,350;;;;;0,00;0,00;0,00;3,00;3,22;15,727;27,693;0,60;0,60;999998,00;999998,00;999998,00;999998,00;999998,00;999998,00;999998,00;999998,00;999998,00;999998,00;999998,00;999998,00;999998,00;999998,00;999998,00;;;;;;;;;;;;;;;;;0,0000;0,00000;-12,5697;0,01168823;0,01168823;0,00318;0,04485;168,3195;25,080665;-0,000694;24,183558;24,119646;-0,0001;-0,0146;7,49;744,84;0,00;0,00;0,09;;270,173;270,271;0,0000000;20,94900;0,04500;0,01800;-0,0000499;;0,06;623,00;;;
;;624;20,94900;0,04500;0,001000;108,550;100,05;-71,1600;0,000;101,054;34,400;0,000;340,550;339,750;27,00;843,750;263,177;0,000;570,000;585,700;556,100;313,350;;;;;0,00;0,00;0,00;3,00;3,23;15,721;27,680;0,60;0,60;999998,00;999998,00;999998,00;999998,00;999998,00;999998,00;999998,00;999998,00;999998,00;999998,00;999998,00;999998,00;999998,00;999998,00;999998,00;;;;;;;;;;;;;;;;;1,2080;0,00000;0,0000;-0,00750732;-0,00750732;-0,00036;-0,01843;168,3207;24,672089;-0,000168;23,789596;23,733711;0,0000;-0,0035;7,49;744,84;0,00;0,00;0,09;;269,741;270,271;0,0121436;20,94900;0,04400;0,00200;0,0001653;;0,06;624,00;;;
;;625;20,95000;0,04500;-0,012000;108,450;100,07;-71,1500;0,000;101,054;34,400;0,000;340,450;339,850;27,00;843,883;263,177;0,000;570,400;585,700;556,100;313,350;;;;;0,00;0,00;0,00;3,00;3,23;15,734;27,685;0,60;0,60;999998,00;999998,00;999998,00;999998,00;999998,00;999998,00;999998,00;999998,00;999998,00;999998,00;999998,00;999998,00;999998,00;999998,00;999998,00;;;;;;;;;;;;;;;;;1,2076;0,00000;0,0000;-0,00583903;-0,00583903;-0,00036;-0,02369;168,3219;24,664343;-0,000394;23,775144;23,733243;-0,0001;-0,0082;7,49;744,84;0,00;0,00;0,09;;269,311;269,408;0,0121398;20,94900;0,04400;0,00200;0,0001653;;0,07;625,00;;;
;;626;20,94800;0,04400;-0,009000;107,650;100,09;-71,1500;0,000;101,048;34,400;0,000;340,450;339,850;27,00;843,917;263,177;0,000;570,500;585,700;556,100;313,350;;;;;0,00;0,00;0,00;3,00;3,23;15,742;27,691;0,60;0,60;999998,00;999998,00;999998,00;999998,00;999998,00;999998,00;999998,00;999998,00;999998,00;999998,00;999998,00;999998,00;999998,00;999998,00;999998,00;;;;;;;;;;;;;;;;;2,3417;0,00000;0,0000;0,00083415;0,00083415;-0,00426;0,61578;168,3242;24,573204;-0,000585;23,687291;23,645545;-0,0001;-0,0121;7,49;744,84;0,00;0,00;0,06;;268,884;269,408;0,0235413;20,95000;0,04500;-0,01600;0,0003200;;0,07;626,00;;;
;;627;20,94700;0,04400;-0,007000;108,275;100,10;-71,1500;0,000;101,052;34,400;0,000;340,450;339,850;27,00;844,050;263,177;0,000;570,800;585,800;556,100;313,350;;;;;0,00;0,00;0,00;3,00;3,23;15,740;27,691;0,60;0,60;999998,00;999998,00;999998,00;999998,00;999998,00;999998,00;999998,00;999998,00;999998,00;999998,00;999998,00;999998,00;999998,00;999998,00;999998,00;;;;;;;;;;;;;;;;;2,8827;0,00000;0,0000;0,00000000;0,00000000;-0,00449;Infinity;168,3271;24,644435;-0,000659;23,755954;23,714087;-0,0001;-0,0136;7,49;744,84;0,00;0,00;0,09;;268,459;268,556;0,0289796;20,94900;0,04500;-0,01700;0,0003930;;0,07;627,00;;;
;;628;20,94900;0,04300;-0,013000;108,875;100,07;-71,1500;0,000;101,052;34,400;0,000;340,350;339,750;27,00;843,950;263,177;0,000;570,600;585,700;556,100;313,350;;;;;0,00;0,00;0,00;3,00;3,23;15,749;27,675;0,61;0,60;999998,00;999998,00;999998,00;999998,00;999998,00;999998,00;999998,00;999998,00;999998,00;999998,00;999998,00;999998,00;999998,00;999998,00;999998,00;;;;;;;;;;;;;;;;;0,2762;0,00000;0,0000;0,00000000;0,00000000;0,00182;Infinity;168,3274;24,716254;-0,000351;23,818186;23,776197;-0,0001;-0,0073;7,49;744,84;0,00;0,00;0,09;;268,034;268,556;0,0027770;20,94900;0,04400;0,01200;0,0000387;;0,07;628,00;;;
;;629;20,94900;0,04500;-0,001000;109,850;100,10;-71,1500;0,000;101,054;34,300;0,000;340,250;339,650;27,00;844,017;263,170;0,000;570,700;585,800;556,100;313,350;;;;;0,00;0,00;0,00;3,00;3,23;15,755;27,688;0,61;0,60;999998,00;999998,00;999998,00;999998,00;999998,00;999998,00;999998,00;999998,00;999998,00;999998,00;999998,00;999998,00;999998,00;999998,00;999998,00;;;;;;;;;;;;;;;;;0,4897;0,00000;0,0000;0,00000000;0,00000000;0,00030;Infinity;168,3279;24,830324;-0,000656;23,921080;23,878898;-0,0001;-0,0137;7,49;744,84;0,00;0,00;0,06;;267,609;267,707;0,0049226;20,95000;0,04400;0,00500;0,0000669;;0,07;629,00;;;
;;630;20,94900;0,04500;0,008000;111,350;100,09;-71,1500;0,000;101,050;34,300;0,000;340,150;339,450;27,10;844,150;263,170;0,000;571,100;585,800;556,100;313,350;;;;;0,00;0,00;0,00;3,00;3,23;15,711;27,699;0,61;0,60;999998,00;999998,00;999998,00;999998,00;999998,00;999998,00;999998,00;999998,00;999998,00;999998,00;999998,00;999998,00;999998,00;999998,00;999998,00;;;;;;;;;;;;;;;;;0,0000;0,00000;0,0000;0,00000000;0,00000000;0,00493;Infinity;168,3279;25,002954;-0,000629;24,080310;24,030754;-0,0001;-0,0132;7,49;744,84;0,00;0,00;0,06;;267,185;267,707;0,0000000;20,95000;0,04400;0,02600;-0,0001989;;0,07;630,00;;;
;;631;20,95000;0,04500;0,013000;109,300;100,09;-71,1500;0,000;101,050;34,300;0,000;340,050;339,350;27,00;843,683;263,170;0,000;569,700;585,800;556,100;313,350;;;;;0,00;0,00;0,00;3,00;3,23;15,784;27,696;0,61;0,60;999998,00;999998,00;999998,00;999998,00;999998,00;999998,00;999998,00;999998,00;999998,00;999998,00;999998,00;999998,00;999998,00;999998,00;999998,00;;;;;;;;;;;;;;;;;0,3950;0,00000;0,0000;0,00000000;0,00000000;0,00052;Infinity;168,3283;24,775369;-0,000551;23,854108;23,805003;-0,0001;-0,0115;7,49;744,84;0,00;0,00;0,06;;266,761;266,860;0,0039706;20,95000;0,04400;0,00600;0,0000543;;0,07;631,00;;;
;;632;20,95000;0,04500;0,018000;113,225;100,07;-71,1500;0,000;101,052;34,300;0,000;340,050;339,350;27,00;843,750;263,170;0,000;569,900;585,800;556,100;313,350;;;;;0,00;0,00;0,00;3,00;3,23;15,727;27,693;0,61;0,60;999998,00;999998,00;999998,00;999998,00;999998,00;999998,00;999998,00;999998,00;999998,00;999998,00;999998,00;999998,00;999998,00;999998,00;999998,00;;;;;;;;;;;;;;;;;0,0000;0,00000;0,0000;0,00000000;0,00000000;0,00186;Infinity;168,3283;25,216291;-0,000358;24,278635;24,228656;-0,0001;-0,0076;7,49;744,84;0,00;0,00;0,06;;266,340;266,860;0,0000000;20,95000;0,04400;0,01200;-0,0000217;;0,07;632,00;;;
;;633;20,94900;0,04500;0,020000;113,225;100,07;-71,1500;0,000;101,052;34,300;0,000;340,050;339,350;27,00;843,483;263,170;0,000;569,100;585,800;556,100;313,350;;;;;0,00;0,00;0,00;3,00;3,24;15,719;27,693;0,61;0,60;999998,00;999998,00;999998,00;999998,00;999998,00;999998,00;999998,00;999998,00;999998,00;999998,00;999998,00;999998,00;999998,00;999998,00;999998,00;;;;;;;;;;;;;;;;;0,0000;0,00000;0,0000;0,00000000;0,00000000;0,00208;Infinity;168,3283;25,216291;-0,000358;24,278635;24,228656;-0,0001;-0,0076;7,49;744,84;0,00;0,00;0,03;;265,919;266,017;0,0000000;20,95100;0,04500;0,01300;-0,0001074;;0,07;633,00;;;
;;634;20,94900;0,04400;0,018000;110,225;100,05;-71,1500;0,000;101,052;34,300;0,000;339,950;339,150;27,10;843,350;263,170;0,000;568,600;585,900;556,100;313,350;;;;;0,00;0,00;0,00;3,00;3,24;15,744;27,715;0,61;0,60;999998,00;999998,00;999998,00;999998,00;999998,00;999998,00;999998,00;999998,00;999998,00;999998,00;999998,00;999998,00;999998,00;999998,00;999998,00;;;;;;;;;;;;;;;;;1,0548;0,00000;0,0000;0,00000000;0,00000000;-0,00102;Infinity;168,3293;24,883644;-0,000164;23,951311;23,894947;0,0000;-0,0034;7,49;744,84;0,00;0,00;0,06;;265,500;266,017;0,0106041;20,95000;0,04400;-0,00100;0,0001429;;0,07;634,00;;;
;;635;20,94900;0,04400;0,002000;110,550;100,06;-71,1500;0,000;101,052;34,200;0,000;339,850;339,050;27,10;843,683;263,170;0,000;569,700;585,800;556,100;313,350;;;;;0,00;0,00;0,00;3,00;3,24;15,719;27,680;0,61;0,60;999998,00;999998,00;999998,00;999998,00;999998,00;999998,00;999998,00;999998,00;999998,00;999998,00;999998,00;999998,00;999998,00;999998,00;999998,00;;;;;;;;;;;;;;;;;1,1261;0,00000;0,0000;0,00000000;0,00000000;-0,00014;Infinity;168,3305;24,923968;-0,000334;23,983067;23,926612;-0,0001;-0,0070;7,49;744,84;0,00;0,00;0,09;;265,084;265,181;0,0113209;20,94900;0,04400;0,00300;0,0001526;;0,07;635,00;;;
;;636;20,94900;0,04500;0,002000;110,825;100,04;-71,1500;0,000;101,052;34,200;0,000;339,750;339,050;27,10;844,017;263,164;0,000;570,600;585,900;556,100;313,350;;;;;0,00;0,00;0,00;3,00;3,24;15,721;27,683;0,61;0,61;999998,00;999998,00;999998,00;999998,00;999998,00;999998,00;999998,00;999998,00;999998,00;999998,00;999998,00;999998,00;999998,00;999998,00;999998,00;;;;;;;;;;;;;;;;;2,5418;0,00000;0,0000;0,00083415;0,00083415;-0,00344;0,16780;168,3330;24,958620;-0,000058;24,009344;23,959877;0,0000;-0,0012;7,49;744,84;0,00;0,00;0,09;;264,670;265,181;0,0255527;20,94900;0,04400;-0,01200;0,0003424;;0,07;636,00;;;
;;637;20,94900;0,04500;-0,016000;109,350;100,02;-71,1500;0,000;101,052;34,200;0,000;339,650;338,950;27,00;843,917;263,164;0,000;570,300;585,900;556,100;313,350;;;;;0,00;0,00;0,00;3,00;3,24;15,734;27,696;0,61;0,61;999998,00;999998,00;999998,00;999998,00;999998,00;999998,00;999998,00;999998,00;999998,00;999998,00;999998,00;999998,00;999998,00;999998,00;999998,00;;;;;;;;;;;;;;;;;1,0761;0,00000;0,0000;-0,00667318;-0,00667318;-0,00233;-0,07767;168,3341;24,795622;0,000103;23,845526;23,796382;0,0000;0,0021;7,49;744,85;0,00;0,00;0,03;;264,257;264,352;0,0108185;20,95100;0,04500;-0,00700;0,0001458;;0,07;637,00;;;
;;638;20,95000;0,04400;-0,017000;112,650;100,07;-71,1400;0,000;101,056;34,200;0,000;339,650;338,850;27,10;844,083;263,164;0,000;570,700;586,000;556,100;313,350;;;;;0,00;0,00;0,00;3,00;3,24;15,742;27,699;0,61;0,61;999998,00;999998,00;999998,00;999998,00;999998,00;999998,00;999998,00;999998,00;999998,00;999998,00;999998,00;999998,00;999998,00;999998,00;999998,00;;;;;;;;;;;;;;;;;1,2818;0,00000;0,0000;0,00000000;0,00000000;-0,00258;Infinity;168,3354;25,166988;-0,000346;24,202661;24,145655;-0,0001;-0,0073;7,49;744,85;0,00;0,00;0,03;;263,845;264,352;0,0128856;20,95100;0,04400;-0,00800;0,0001711;;0,08;638,00;;;
;;639;20,94900;0,04400;0,012000;110,750;100,08;-71,1500;0,000;101,056;34,200;0,000;339,550;338,750;27,10;843,983;263,164;0,000;570,400;586,000;556,100;313,350;;;;;0,00;0,00;0,00;3,00;3,24;15,742;27,680;0,61;0,61;999998,00;999998,00;999998,00;999998,00;999998,00;999998,00;999998,00;999998,00;999998,00;999998,00;999998,00;999998,00;999998,00;999998,00;999998,00;;;;;;;;;;;;;;;;;0,0000;0,00000;0,0000;0,00667318;0,00667318;0,00250;0,02097;168,3354;24,957521;-0,000498;23,994154;23,937622;-0,0001;-0,0104;7,49;744,85;0,00;0,00;0,06;;263,433;263,526;0,0000000;20,95000;0,04400;0,01500;-0,0000597;;0,07;639,00;;;
;;640;20,94900;0,04400;0,005000;111,400;100,03;-71,1500;0,000;101,058;34,200;0,000;339,450;338,650;27,10;843,917;263,164;0,000;570,300;585,900;556,100;313,350;;;;;0,00;0,00;0,00;3,00;3,24;15,730;27,696;0,61;0,61;999998,00;999998,00;999998,00;999998,00;999998,00;999998,00;999998,00;999998,00;999998,00;999998,00;999998,00;999998,00;999998,00;999998,00;999998,00;;;;;;;;;;;;;;;;;0,0000;0,00000;0,0000;-0,00083415;-0,00083415;0,00229;-0,16831;168,3354;25,034339;0,000043;24,060919;24,004213;0,0000;0,0009;7,49;744,85;0,00;0,00;0,03;;263,021;263,526;0,0000000;20,95100;0,04400;0,01400;-0,0001074;;0,07;640,00;;;
;;641;20,95000;0,04400;0,026000;109,000;100,07;-71,1500;0,000;101,058;34,200;0,000;339,350;338,550;27,10;843,650;263,164;0,000;569,300;586,000;556,200;313,350;;;;;0,00;0,00;0,00;3,00;3,25;15,742;27,691;0,61;0,61;999998,00;999998,00;999998,00;999998,00;999998,00;999998,00;999998,00;999998,00;999998,00;999998,00;999998,00;999998,00;999998,00;999998,00;999998,00;;;;;;;;;;;;;;;;;0,0000;0,00000;0,0000;0,00083415;0,00083415;0,00248;0,16651;168,3354;24,766849;-0,000355;23,796817;23,740718;-0,0001;-0,0074;7,49;744,85;0,00;0,00;0,06;;262,611;262,704;0,0000000;20,95000;0,04400;0,01500;-0,0000597;;0,07;641,00;;;
;;642;20,95000;0,04400;0,006000;114,175;100,05;-71,1500;0,000;101,050;34,200;0,000;339,250;338,450;27,10;843,683;263,164;0,000;569,600;585,900;556,100;313,350;;;;;0,00;0,00;0,00;3,00;3,25;15,719;27,707;0,61;0,61;999998,00;999998,00;999998,00;999998,00;999998,00;999998,00;999998,00;999998,00;999998,00;999998,00;999998,00;999998,00;999998,00;999998,00;999998,00;;;;;;;;;;;;;;;;;0,8587;0,00000;0,0000;-0,00583903;-0,00583903;0,00031;-0,09076;168,3362;25,351696;-0,000209;24,351580;24,294156;0,0000;-0,0044;7,49;744,85;0,00;0,00;0,09;;262,203;262,704;0,0086330;20,94900;0,04500;0,00500;0,0001147;;0,07;642,00;;;
;;643;20,95000;0,04500;0,012000;110,675;100,02;-71,1400;0,000;101,058;34,200;0,000;339,250;338,450;27,00;843,750;263,164;0,000;569,600;586,000;556,200;313,350;;;;;0,00;0,00;0,00;3,00;3,25;15,721;27,693;0,61;0,61;999998,00;999998,00;999998,00;999998,00;999998,00;999998,00;999998,00;999998,00;999998,00;999998,00;999998,00;999998,00;999998,00;999998,00;999998,00;;;;;;;;;;;;;;;;;0,0000;0,00000;0,0000;-0,00583903;-0,00583903;0,00228;-0,02397;168,3362;24,960098;0,000068;23,975430;23,918893;0,0000;0,0014;7,49;744,85;0,00;0,00;0,06;;261,796;261,887;0,0000000;20,95000;0,04400;0,01400;-0,0000470;;0,08;643,00;;;
;;644;20,95000;0,04400;0,013000;108,725;100,03;-71,1400;0,000;101,052;34,200;0,000;339,150;338,450;27,00;843,950;263,164;0,000;570,200;586,000;556,200;313,350;;;;;0,00;0,00;0,00;3,00;3,25;15,713;27,691;0,61;0,61;999998,00;999998,00;999998,00;999998,00;999998,00;999998,00;999998,00;999998,00;999998,00;999998,00;999998,00;999998,00;999998,00;999998,00;999998,00;;;;;;;;;;;;;;;;;0,0205;0,00000;0,0000;0,00000000;0,00000000;0,00139;Infinity;168,3362;24,742880;-0,000016;23,759776;23,710736;0,0000;-0,0003;7,49;744,85;0,00;0,00;0,06;;261,389;261,887;0,0002056;20,95000;0,04400;0,01000;0,0000036;;0,08;644,00;;;
;;645;20,95100;0,04400;-0,001000;113,500;100,08;-71,1400;0,000;101,052;34,200;0,000;339,050;338,250;27,00;843,917;263,164;0,000;570,100;586,000;556,200;313,350;;;;;0,00;0,00;0,00;3,00;3,25;15,711;27,707;0,61;0,61;999998,00;999998,00;999998,00;999998,00;999998,00;999998,00;999998,00;999998,00;999998,00;999998,00;999998,00;999998,00;999998,00;999998,00;999998,00;;;;;;;;;;;;;;;;;1,6449;0,00000;0,0000;0,00583903;0,00583903;-0,00237;0,02428;168,3379;25,284100;-0,000495;24,272333;24,215061;-0,0001;-0,0105;7,49;744,85;0,00;0,00;0,06;;260,985;261,078;0,0165359;20,95000;0,04400;-0,00700;0,0002188;;0,08;645,00;;;
