Repository: FireDynamics/BESKID_ExperimentalData

# Cone Calorimeter Experiments

Experiments have been conducted, with sample in horizontal orientation. Samples were wrapped in aluminium foil. No retainer frame or grid have been used.

Different types of insulation material have been used below the PMMA samples: CaSiO3 and Al2O3. The goal was to an insulation material that has a more reproducible behaviour compared to the common fiber blankets. The CaSiO3 block below the sample was manufactured from the same boards used as backing of the large scale experiments. However, it was found that these boards contain a lot of moisture making the mass loss measurements unreliable.

File: Materials/PMMA/DE_6mm/Cone/CaSiO3/20250411_PMMA_DE_6mm_q25_R3.csv (part 1 of 9)
General information;;time (s);O2 (%);DPT (Pa);CO (%);CO2 (%);PD (%);AHU (%);Mass (g);Methane MFM (g/s);APT (kPa);HFM (kW/m²);Cold Trap TC (K);StackTC (K);Smoke TC (K);Cone heater TC (K);Soot MFM (g/s);Soot;TC cone1;TC cone2;TC cone3;TC aux;CH4;CO;CO2;Ethene;H2O;n.u.;n.u.;UOX Bin;n.u.;UOX Hum.;UOX Temp;n.u.;n.u;TX1;TX2;TX3;TX4;TX5;TX6;TX7;TX8;TX9;TX10;TX11;TX12;TX13;TX14;TX15;n.u;n.u.;n.u.;n.u.;L0;L1;n.u.;n.u.;n.u.;n.u.;n.u.;n.u.;n.u.;n.u.;n.u.;n.u.;HRR/a;EHC;SEA;MLR;MLR/a;COY;CO2Y/sh;THR/a;MFR;K;Vstack;Vsmoke;SPR;RSR;TSP;TSR;COP;CO2P;O2C;TOC;ARHE;Mass;HRR;O2/sh;CO2/sh;CO/sh;phi;FU27;FU28;FU29;FU30;FU31
;;;;;;;;;;;;;;;;;;g/min;°C;°C;°C;°C;ppm;ppm;%;ppm;ppm;no;no;;no;%;°C;no;V;no;no;no;no;no;no;no;no;no;no;no;no;no;no;no;no;no;no;no;%;%;no;no;no;no;no;no;no;no;no;no;kW/m²;MJ/kg;m²/kg;g/s;g/(s*m²);[kg/kg];[kg/kg];MJ/m²;g/s;1/m;l/s;l/s;m²/s;(m²/s)/m²;m²;m²;g/s;g/s;g/s;g;kW/m²;g;kW;[%];[%];%;;;;;;
Test;;0;20,94900;118,52500;0,001000;0,049;99,88;20,3000;0,000;0,00;101,214;0,009;263,145;329,950;330,85;844,850;;;572,700;589,200;553,200;306,850;;;;;0,00;0,00;0,00;3,00;2,16;0,000;0,000;0,60;0,63;999998,00;999998,00;999998,00;999998,00;999998,00;999998,00;999998,00;999998,00;999998,00;999998,00;999998,00;999998,00;999998,00;999998,00;999998,00;;;;;;;;;;;;;;;;;0,0;;;;nan;0,00000;0,00000;0,0;25,772074;0,000000;24,076745;24,142419;0,0000;0,0000;;;0,00;0,00;0,00;;;;0,0000000;20,95000;0,04900;0,00300;-0,0000127;;;;;;
Standard used;ISO 5660-1;1;20,94800;115,90000;0,001000;0,049;99,92;20,3000;0,000;0,00;101,214;0,009;263,145;329,950;330,85;844,850;;;572,700;589,200;553,200;306,850;;;;;0,00;0,00;0,00;3,00;2,16;0,000;0,000;0,60;0,63;999998,00;999998,00;999998,00;999998,00;999998,00;999998,00;999998,00;999998,00;999998,00;999998,00;999998,00;999998,00;999998,00;999998,00;999998,00;;;;;;;;;;;;;;;;;0,13341;;;;nan;0,00000;0,00000;0,00013341;25,485086;-0,000184;23,808635;23,873578;0,0000;-0,0044;;;0,00;0,00;0,02;;;;0,0013341;20,95000;0,04900;0,00000;0,0000175;;;;;;
Date of test;11,04,2025;2;20,94900;117,42501;-0,001000;0,048;99,93;20,3000;0,000;0,00;101,218;0,005;263,145;329,950;330,85;844,917;;;572,900;589,300;553,100;306,850;;;;;0,00;0,00;0,00;3,00;2,16;0,000;0,000;0,60;0,63;999998,00;999998,00;999998,00;999998,00;999998,00;999998,00;999998,00;999998,00;999998,00;999998,00;999998,00;999998,00;999998,00;999998,00;999998,00;;;;;;;;;;;;;;;;;0,00808;;;;nan;-0,03413;-0,02959;0,00014149;25,652204;-0,000189;23,964760;24,030129;0,0000;-0,0045;;;0,00;0,00;-0,01;;;;0,0000808;20,94900;0,04900;-0,01000;0,0000010;;;;;;
Time of test;13:48;3;20,95000;119,04999;-0,006000;0,049;99,93;20,3000;0,000;0,00;101,210;0,005;263,145;329,950;330,85;844,950;;;573,000;589,300;553,100;306,850;;;;;0,00;0,00;0,00;3,00;2,16;0,000;0,000;0,60;0,63;999998,00;999998,00;999998,00;999998,00;999998,00;999998,00;999998,00;999998,00;999998,00;999998,00;999998,00;999998,00;999998,00;999998,00;999998,00;;;;;;;;;;;;;;;;;0,09996;;;;nan;-0,12244;0,01117;0,00024145;25,829089;-0,000204;24,130009;24,195828;0,0000;-0,0049;;;0,00;0,00;-0,03;;;;0,0009996;20,94900;0,04900;-0,01000;0,0000124;;;;;;
Heat flux (kW/m²);25;4;20,95000;116,52500;0,000000;0,049;99,90;20,3000;0,000;0,00;101,218;0,005;263,145;329,850;330,85;844,950;;;573,000;589,300;553,100;306,950;;;;;0,00;0,00;0,00;3,00;2,16;0,000;0,000;0,60;0,63;999998,00;999998,00;999998,00;999998,00;999998,00;999998,00;999998,00;999998,00;999998,00;999998,00;999998,00;999998,00;999998,00;999998,00;999998,00;;;;;;;;;;;;;;;;;0,0;;;;nan;0,02551;0,00885;0,00024145;25,557582;0,000099;23,869126;23,941490;0,0000;0,0024;;;0,00;0,00;-0,03;;;;0,0000000;20,95000;0,04800;-0,00200;-0,0000508;;;;;;
Nominal duct flow rate (l/s);24,0;5;20,94900;115,65000;0,000000;0,049;99,94;20,3000;0,000;0,00;101,218;0,009;263,145;329,850;330,75;844,917;;;572,900;589,300;553,100;306,850;;;;;0,00;0,00;0,00;3,00;2,17;0,000;0,000;0,60;0,63;999998,00;999998,00;999998,00;999998,00;999998,00;999998,00;999998,00;999998,00;999998,00;999998,00;999998,00;999998,00;999998,00;999998,00;999998,00;;;;;;;;;;;;;;;;;0,06075;;;;nan;0,02117;0,00734;0,00030220;25,461444;-0,000237;23,779340;23,844222;0,0000;-0,0056;;;0,00;0,00;0,01;;;;0,0006075;20,95000;0,04900;0,01800;0,0000080;;;;;;
Sampling interval (s);1;6;20,95000;116,92501;0,012000;0,049;99,96;20,3000;0,000;0,00;101,218;0,009;263,145;329,850;330,75;844,950;;;572,900;589,400;553,100;306,850;;;;;0,00;0,00;0,00;3,00;2,17;0,000;0,000;0,60;0,63;999998,00;999998,00;999998,00;999998,00;999998,00;999998,00;999998,00;999998,00;999998,00;999998,00;999998,00;999998,00;999998,00;999998,00;999998,00;;;;;;;;;;;;;;;;;0,0;;;;nan;0,28104;0,00633;0,00030220;25,601412;-0,000368;23,910060;23,975299;-0,0001;-0,0088;;;0,00;0,00;-0,02;;;;0,0000000;20,95100;0,04900;0,00900;-0,0001969;;;;;;
Separation (mm);25;7;20,94700;120,95000;0,015000;0,049;99,93;20,3000;0,000;0,00;101,214;0,009;263,145;329,850;330,75;844,983;;;573,000;589,400;553,100;306,850;;;;;0,00;0,00;0,00;3,00;2,17;0,000;0,000;0,60;0,63;999998,00;999998,00;999998,00;999998,00;999998,00;999998,00;999998,00;999998,00;999998,00;999998,00;999998,00;999998,00;999998,00;999998,00;999998,00;;;;;;;;;;;;;;;;;0,0;;;;nan;0,31832;0,00563;0,00030220;26,038331;-0,000063;24,318115;24,384467;0,0000;-0,0015;;;0,00;0,00;0,07;;;;0,0000000;20,95000;0,04900;0,02500;-0,0000707;;;;;;
Orientation;Hor;8;20,94800;116,47500;0,009000;0,049;99,94;20,3000;0,000;0,00;101,218;0,009;263,145;329,850;330,75;844,983;;;573,000;589,400;553,100;306,850;;;;;0,00;0,00;0,00;3,00;2,17;0,000;0,000;0,60;0,63;999998,00;999998,00;999998,00;999998,00;999998,00;999998,00;999998,00;999998,00;999998,00;999998,00;999998,00;999998,00;999998,00;999998,00;999998,00;;;;;;;;;;;;;;;;;0,0;;;;nan;0,14167;0,00491;0,00030220;25,552099;-0,000143;23,864005;23,929118;0,0000;-0,0034;;;0,00;0,00;0,03;;;;0,0000000;20,94900;0,04900;0,02400;-0,0000617;;;;;;
Edge frame?;N;9;20,94800;120,67500;0,011000;0,049;99,95;20,3000;0,000;0,00;101,218;0,009;263,145;329,850;330,75;845,117;;;573,400;589,400;553,100;306,850;;;;;0,00;0,00;0,00;3,00;2,17;0,000;0,000;0,60;0,63;999998,00;999998,00;999998,00;999998,00;999998,00;999998,00;999998,00;999998,00;999998,00;999998,00;999998,00;999998,00;999998,00;999998,00;999998,00;;;;;;;;;;;;;;;;;0,0;;;;nan;0,17650;0,00450;0,00030220;26,008713;-0,000203;24,290453;24,356730;0,0000;-0,0049;;;0,00;0,00;0,03;;;;0,0000000;20,94900;0,04900;0,00900;-0,0000922;;;;;;
Grid?;N;10;20,94900;115,07500;0,004000;0,048;99,89;20,3000;0,000;0,00;101,218;0,009;263,145;329,850;330,75;845,183;;;573,500;589,500;553,100;306,850;;;;;0,00;0,00;0,00;3,00;2,17;0,000;0,000;0,60;0,63;999998,00;999998,00;999998,00;999998,00;999998,00;999998,00;999998,00;999998,00;999998,00;999998,00;999998,00;999998,00;999998,00;999998,00;999998,00;;;;;;;;;;;;;;;;;0,0;;;;nan;-0,00461;-0,03596;0,00030220;25,398069;0,000360;23,720151;23,784872;0,0001;0,0085;;;0,00;0,00;-0,01;;;;0,0000000;20,95100;0,04900;-0,00100;-0,0000513;;;;;;
Non-scrubbed?;;11;20,95000;114,87500;0,003000;0,049;99,94;20,3000;0,000;0,00;101,214;0,009;263,145;329,850;330,75;845,017;;;573,000;589,500;553,100;306,850;;;;;0,00;0,00;0,00;3,00;2,17;0,000;0,000;0,60;0,63;999998,00;999998,00;999998,00;999998,00;999998,00;999998,00;999998,00;999998,00;999998,00;999998,00;999998,00;999998,00;999998,00;999998,00;999998,00;;;;;;;;;;;;;;;;;0,0;;;;nan;-0,02743;0,00732;0,00030220;25,375989;-0,000121;23,699530;23,764194;0,0000;-0,0028;;;0,00;0,00;-0,03;;;;0,0000000;20,95100;0,04900;-0,01100;-0,0001055;;;;;;
Substrate used? {Y/N};;12;20,95000;113,25000;0,000000;0,049;99,94;20,3000;0,000;0,00;101,214;0,009;263,145;329,750;330,75;844,983;;;572,900;589,500;553,100;306,850;;;;;0,00;0,00;0,00;3,00;2,17;0,000;0,000;0,60;0,63;999998,00;999998,00;999998,00;999998,00;999998,00;999998,00;999998,00;999998,00;999998,00;999998,00;999998,00;999998,00;999998,00;999998,00;999998,00;;;;;;;;;;;;;;;;;0,0;;;;nan;-0,09479;0,00671;0,00030220;25,199688;-0,000115;23,527741;23,599091;0,0000;-0,0027;;;0,00;0,00;-0,03;;;;0,0000000;20,94900;0,04900;-0,01300;-0,0000623;;;;;;
Substrate;;13;20,95000;117,00000;-0,010000;0,049;99,89;20,3000;0,000;0,00;101,216;0,009;263,145;329,750;330,75;844,750;;;572,200;589,500;553,100;306,850;;;;;0,00;0,00;0,00;3,00;2,17;0,000;0,000;0,60;0,63;999998,00;999998,00;999998,00;999998,00;999998,00;999998,00;999998,00;999998,00;999998,00;999998,00;999998,00;999998,00;999998,00;999998,00;999998,00;;;;;;;;;;;;;;;;;0,53421;;;;nan;-0,32682;0,00633;0,00083641;25,613503;0,000321;23,914101;23,986623;0,0001;0,0076;;;0,00;0,00;-0,03;;;;0,0053421;20,94800;0,04900;0,00200;0,0000687;;;;;;
Additional preparation details;;14;20,95000;119,20000;-0,010000;0,049;99,91;20,3000;0,000;0,00;101,218;0,009;263,145;329,750;330,75;844,883;;;572,600;589,500;553,100;306,850;;;;;0,00;0,00;0,00;3,00;2,17;0,000;0,000;0,60;0,63;999998,00;999998,00;999998,00;999998,00;999998,00;999998,00;999998,00;999998,00;999998,00;999998,00;999998,00;999998,00;999998,00;999998,00;999998,00;;;;;;;;;;;;;;;;;0,56913;;;;nan;-0,30789;0,00596;0,00140554;25,853192;0,000133;24,137887;24,211087;0,0000;0,0032;;;0,00;0,00;-0,03;;;;0,0056913;20,95000;0,04900;-0,00300;0,0000725;;;;;;
;;15;20,94900;120,65000;-0,002000;0,048;99,93;20,3000;0,000;0,00;101,216;0,009;263,145;329,750;330,65;844,850;;;572,400;589,600;553,100;306,850;;;;;0,00;0,00;0,00;3,00;2,17;0,000;0,000;0,60;0,63;999998,00;999998,00;999998,00;999998,00;999998,00;999998,00;999998,00;999998,00;999998,00;999998,00;999998,00;999998,00;999998,00;999998,00;999998,00;;;;;;;;;;;;;;;;;0,33793;;;;nan;-0,09572;-0,03657;0,00174347;26,009962;-0,000113;24,284255;24,350535;0,0000;-0,0027;;;0,00;0,00;0,00;;;;0,0033793;20,94900;0,04900;0,00100;0,0000431;;;;;;
Specimen;;16;20,94900;118,72499;0,018000;0,049;99,95;20,3000;0,000;0,00;101,216;0,009;263,145;329,650;330,65;844,883;;;572,500;589,600;553,100;306,850;;;;;0,00;0,00;0,00;3,00;2,17;0,000;0,000;0,60;0,63;999998,00;999998,00;999998,00;999998,00;999998,00;999998,00;999998,00;999998,00;999998,00;999998,00;999998,00;999998,00;999998,00;999998,00;999998,00;;;;;;;;;;;;;;;;;0,0;;;;nan;0,39538;0,00788;0,00174347;25,805543;-0,000301;24,086092;24,159158;-0,0001;-0,0072;;;0,00;0,00;0,00;;;;0,0000000;20,95000;0,05000;0,00500;-0,0002230;;;;;;
Sample description;;17;20,95000;122,07500;0,009000;0,049;99,94;20,3000;0,000;0,00;101,216;0,009;263,145;329,750;330,65;844,750;;;572,100;589,600;553,100;306,850;;;;;0,00;0,00;0,00;3,00;2,17;0,000;0,000;0,60;0,63;999998,00;999998,00;999998,00;999998,00;999998,00;999998,00;999998,00;999998,00;999998,00;999998,00;999998,00;999998,00;999998,00;999998,00;999998,00;;;;;;;;;;;;;;;;;0,0;;;;nan;0,15666;0,00755;0,00174347;26,163113;-0,000165;24,427246;24,493916;0,0000;-0,0040;;;0,00;0,00;-0,03;;;;0,0000000;20,94900;0,04900;0,01000;-0,0001664;;;;;;
Material name/ID;PMMA_DE_6m;18;20,95000;118,25001;0,025000;0,049;99,96;20,2000;0,000;0,00;101,220;0,009;263,145;329,650;330,65;844,750;;;572,100;589,600;553,100;306,850;;;;;0,00;0,00;0,00;3,00;2,17;0,000;0,000;0,60;0,63;999998,00;999998,00;999998,00;999998,00;999998,00;999998,00;999998,00;999998,00;999998,00;999998,00;999998,00;999998,00;999998,00;999998,00;999998,00;;;;;;;;;;;;;;;;;0,0;;;;nan;0,53567;0,00704;0,00174347;25,753870;-0,000302;24,037863;24,110782;-0,0001;-0,0072;;;0,00;0,00;-0,03;;;;0,0000000;20,95100;0,04900;0,01100;-0,0003662;;;;;;
Specimen number;R3;19;20,95100;117,75001;0,024000;0,049;99,91;20,2000;0,000;0,00;101,216;0,009;263,151;329,650;330,65;844,750;;;571,900;589,700;553,200;306,850;;;;;0,00;0,00;0,00;3,00;2,17;0,000;0,000;0,60;0,63;999998,00;999998,00;999998,00;999998,00;999998,00;999998,00;999998,00;999998,00;999998,00;999998,00;999998,00;999998,00;999998,00;999998,00;999998,00;;;;;;;;;;;;;;;;;0,0;;;;nan;0,48344;0,00667;0,00174347;25,699364;0,000185;23,986989;24,059754;0,0000;0,0044;;;0,00;0,00;-0,05;;;;0,0000000;20,95100;0,04800;0,00300;-0,0004085;;;;;;
E (MJ/kg);13,10;20;20,95000;119,54999;0,009000;0,049;99,95;20,2000;0,000;0,00;101,216;0,009;263,151;329,650;330,65;844,717;;;571,800;589,700;553,200;306,850;;;;;0,00;0,00;0,00;3,00;2,17;0,000;0,000;0,60;0,63;999998,00;999998,00;999998,00;999998,00;999998,00;999998,00;999998,00;999998,00;999998,00;999998,00;999998,00;999998,00;999998,00;999998,00;999998,00;;;;;;;;;;;;;;;;;0,0;;;;nan;0,09475;0,00640;0,00174347;25,895047;-0,000185;24,169632;24,242952;0,0000;-0,0045;;;0,00;0,00;-0,02;;;;0,0000000;20,95200;0,04900;0,00100;-0,0001560;;;;;;
Initial mass (g);67,46;21;20,94900;120,10000;-0,001000;0,049;99,93;20,3000;0,000;0,00;101,208;0,009;263,151;329,750;330,65;844,783;;;572,000;589,700;553,200;306,950;;;;;0,00;0,00;0,00;3,00;2,18;0,000;0,000;0,60;0,63;999998,00;999998,00;999998,00;999998,00;999998,00;999998,00;999998,00;999998,00;999998,00;999998,00;999998,00;999998,00;999998,00;999998,00;999998,00;;;;;;;;;;;;;;;;;0,23531;;;;nan;-0,15656;0,00612;0,00197878;25,950609;-0,000067;24,228841;24,294970;0,0000;-0,0016;;;0,00;0,00;0,01;;;;0,0023531;20,95000;0,04800;0,00200;0,0000301;;;;;;
Thickness (mm);5,71;22;20,94900;119,20000;-0,011000;0,049;99,99;20,3000;0,000;0,00;101,216;0,005;263,151;329,650;330,65;845,017;;;572,600;589,800;553,200;306,950;;;;;0,00;0,00;0,00;3,00;2,18;0,000;0,000;0,60;0,63;999998,00;999998,00;999998,00;999998,00;999998,00;999998,00;999998,00;999998,00;999998,00;999998,00;999998,00;999998,00;999998,00;999998,00;999998,00;;;;;;;;;;;;;;;;;1,21667000;;;;nan;-0,39604;0,00584;0,00319545;25,857113;-0,000598;24,134227;24,207438;-0,0001;-0,0144;;;0,00;0,00;0,01;;;;0,0121667;20,94900;0,04900;-0,00600;0,0001559;;;;;;
Surface area (cm²);100;23;20,95100;117,97500;-0,013000;0,049;99,91;20,3000;0,000;0,00;101,216;0,005;263,151;329,650;330,65;845,017;;;572,600;589,800;553,200;306,950;;;;;0,00;0,00;0,00;3,00;2,18;0,000;0,000;0,60;0,63;999998,00;999998,00;999998,00;999998,00;999998,00;999998,00;999998,00;999998,00;999998,00;999998,00;999998,00;999998,00;999998,00;999998,00;999998,00;;;;;;;;;;;;;;;;;0,50872;;;;nan;-0,42679;0,00556;0,00370417;25,723906;0,000208;24,009895;24,082730;0,0000;0,0050;;;0,00;0,00;-0,05;;;;0,0050872;20,95100;0,04900;0,00200;0,0000648;;;;;;
Sponsor;;24;20,95100;118,35000;0,002000;0,049;99,96;20,3000;0,000;0,00;101,216;0,009;263,151;329,650;330,65;845,283;;;573,200;589,900;553,300;307,050;;;;;0,00;0,00;0,00;3,00;2,18;0,000;0,000;0,59;0,63;999998,00;999998,00;999998,00;999998,00;999998,00;999998,00;999998,00;999998,00;999998,00;999998,00;999998,00;999998,00;999998,00;999998,00;999998,00;;;;;;;;;;;;;;;;;0,0;;;;nan;-0,04011;0,00535;0,00370417;25,764757;-0,000275;24,048024;24,120974;-0,0001;-0,0066;;;0,00;0,00;-0,05;;;;0,0000000;20,95100;0,04900;0,01100;-0,0001211;;;;;;
Manufacturer;;25;20,94900;114,25000;-0,003000;0,049;99,94;20,3000;0,000;0,00;101,216;0,009;263,151;329,550;330,55;845,050;;;572,500;589,900;553,300;307,050;;;;;0,00;0,00;0,00;3,00;2,18;0,000;0,000;0,59;0,63;999998,00;999998,00;999998,00;999998,00;999998,00;999998,00;999998,00;999998,00;999998,00;999998,00;999998,00;999998,00;999998,00;999998,00;999998,00;;;;;;;;;;;;;;;;;0,47322;;;;nan;-0,15937;0,00506;0,00417739;25,318379;-0,000079;23,624220;23,695907;0,0000;-0,0019;;;0,00;0,00;0,01;;;;0,0047322;20,94900;0,04900;0,01700;0,0000621;;;;;;
Test start time (s);60;26;20,94800;119,57500;0,001000;0,049;99,98;20,2000;0,000;0,00;101,216;0,009;263,151;329,550;330,55;845,217;;;572,900;590,000;553,300;307,050;;;;;0,00;0,00;0,00;3,00;2,18;0,000;0,000;0,59;0,63;999998,00;999998,00;999998,00;999998,00;999998,00;999998,00;999998,00;999998,00;999998,00;999998,00;999998,00;999998,00;999998,00;999998,00;999998,00;;;;;;;;;;;;;;;;;0,53299;;;;nan;-0,05744;0,00498;0,00471038;25,901684;-0,000490;24,168494;24,241832;-0,0001;-0,0118;;;0,00;0,00;0,04;;;;0,0053299;20,94800;0,04900;0,01200;0,0000687;;;;;;
Time to ignition (s);91;27;20,95000;116,09999;0,005000;0,050;99,98;20,3000;0,000;0,00;101,216;0,009;263,151;329,650;330,65;845,183;;;572,800;590,000;553,300;306,950;;;;;0,00;0,00;0,00;3,00;2,18;0,000;0,000;0,59;0,63;999998,00;999998,00;999998,00;999998,00;999998,00;999998,00;999998,00;999998,00;999998,00;999998,00;999998,00;999998,00;999998,00;999998,00;999998,00;;;;;;;;;;;;;;;;;0,0;;;;nan;0,04366;0,04731;0,00471038;25,518669;-0,000503;23,818333;23,890587;-0,0001;-0,0119;;;0,00;0,00;-0,02;;;;0,0000000;20,94900;0,04900;0,02000;-0,0001135;;;;;;
Time to flameout (s);400;28;20,94900;112,79999;0,010000;0,049;99,92;20,3000;0,000;0,00;101,216;0,009;263,151;329,750;330,65;845,217;;;572,900;590,000;553,300;307,050;;;;;0,00;0,00;0,00;3,00;2,18;0,000;0,000;0,59;0,63;999998,00;999998,00;999998,00;999998,00;999998,00;999998,00;999998,00;999998,00;999998,00;999998,00;999998,00;999998,00;999998,00;999998,00;999998,00;;;;;;;;;;;;;;;;;0,0;;;;nan;0,16271;0,00300;0,00471038;25,149572;0,000114;23,480950;23,545038;0,0000;0,0027;;;0,00;0,00;0,01;;;;0,0000000;20,94800;0,04900;0,00900;-0,0001046;;;;;;
End of test criteria;Mass less ;29;20,95000;115,47500;0,011000;0,049;99,93;20,3000;0,000;0,00;101,216;0,009;263,151;329,650;330,65;845,283;;;573,000;590,100;553,300;307,050;;;;;0,00;0,00;0,00;3,00;2,18;0,000;0,000;0,59;0,63;999998,00;999998,00;999998,00;999998,00;999998,00;999998,00;999998,00;999998,00;999998,00;999998,00;999998,00;999998,00;999998,00;999998,00;999998,00;;;;;;;;;;;;;;;;;0,0;;;;nan;0,18371;0,00294;0,00471038;25,449890;0,000069;23,754137;23,826196;0,0000;0,0016;;;0,00;0,00;-0,02;;;;0,0000000;20,94800;0,05000;0,01200;-0,0001763;;;;;;
User EOT time (s);448;30;20,94900;118,90001;0,003000;0,048;99,95;20,3000;0,000;0,00;101,216;0,009;263,151;329,650;330,65;845,350;;;573,200;590,100;553,300;306,950;;;;;0,00;0,00;0,00;3,00;2,18;0,000;0,000;0,59;0,63;999998,00;999998,00;999998,00;999998,00;999998,00;999998,00;999998,00;999998,00;999998,00;999998,00;999998,00;999998,00;999998,00;999998,00;999998,00;;;;;;;;;;;;;;;;;0,0;;;;nan;-0,01912;-0,04036;0,00471038;25,824555;-0,000133;24,103838;24,176958;0,0000;-0,0032;;;0,00;0,00;0,01;;;;0,0000000;20,94800;0,05000;0,00500;-0,0000032;;;;;;
MLR EOT mass (g/m²);;31;20,95100;119,77500;0,001000;0,049;99,93;20,3000;0,000;0,00;101,216;0,009;263,151;329,650;330,65;845,483;;;573,600;590,100;553,300;306,950;;;;;0,00;0,00;0,00;3,00;2,18;0,000;0,000;0,59;0,63;999998,00;999998,00;999998,00;999998,00;999998,00;999998,00;999998,00;999998,00;999998,00;999998,00;999998,00;999998,00;999998,00;999998,00;999998,00;;;;;;;;;;;;;;;;;0,0;;;;nan;-0,06871;0,00420;0,00471038;25,919404;-0,000003;24,192367;24,265755;0,0000;-0,0001;;;0,00;0,00;-0,05;;;;0,0000000;20,94800;0,05000;0,01300;-0,0001082;;;;;;
MLR time period (s);;32;20,95100;117,77500;0,002000;0,048;99,96;20,3000;0,000;0,00;101,208;0,009;263,151;329,650;330,65;845,450;;;573,500;590,100;553,300;306,950;;;;;0,00;0,00;0,00;3,00;2,18;0,000;0,000;0,59;0,63;999998,00;999998,00;999998,00;999998,00;999998,00;999998,00;999998,00;999998,00;999998,00;999998,00;999998,00;999998,00;999998,00;999998,00;999998,00;;;;;;;;;;;;;;;;;0,0;;;;nan;-0,04119;-0,03908;0,00471038;25,702092;-0,000220;23,989535;24,062308;0,0000;-0,0053;;;0,00;0,00;-0,05;;;;0,0000000;20,95000;0,05000;-0,00100;-0,0001057;;;;;;
Truncate graphs at EOT;;33;20,95200;115,15000;-0,006000;0,049;99,95;20,3000;0,000;0,00;101,216;0,009;263,151;329,550;330,55;845,417;;;573,300;590,200;553,300;306,950;;;;;0,00;0,00;0,00;3,00;2,18;0,000;0,000;0,59;0,63;999998,00;999998,00;999998,00;999998,00;999998,00;999998,00;999998,00;999998,00;999998,00;999998,00;999998,00;999998,00;999998,00;999998,00;999998,00;;;;;;;;;;;;;;;;;0,0;;;;nan;-0,23650;0,00517;0,00471038;25,417906;-0,000104;23,717088;23,789056;0,0000;-0,0025;;;0,00;0,00;-0,08;;;;0,0000000;20,95000;0,04900;-0,00100;-0,0000730;;;;;;
Smooth data?;;34;20,95000;117,24999;0,002000;0,049;99,90;20,3000;0,000;0,00;101,210;0,009;263,151;329,550;330,55;845,450;;;573,400;590,200;553,300;306,950;;;;;0,00;0,00;0,00;3,00;2,18;0,000;0,000;0,59;0,63;999998,00;999998,00;999998,00;999998,00;999998,00;999998,00;999998,00;999998,00;999998,00;999998,00;999998,00;999998,00;999998,00;999998,00;999998,00;;;;;;;;;;;;;;;;;0,0;;;;nan;-0,03291;0,00507;0,00471038;25,648632;0,000305;23,932375;24,004996;0,0001;0,0073;;;0,00;0,00;-0,01;;;;0,0000000;20,94900;0,04900;-0,01000;-0,0000526;;;;;;
Correct O2 for pressure?;;35;20,94900;116,15000;0,011000;0,049;99,96;20,3000;0,000;0,00;101,218;0,009;263,151;329,550;330,55;845,417;;;573,300;590,200;553,300;306,950;;;;;0,00;0,00;0,00;3,00;2,18;0,000;0,000;0,59;0,63;999998,00;999998,00;999998,00;999998,00;999998,00;999998,00;999998,00;999998,00;999998,00;999998,00;999998,00;999998,00;999998,00;999998,00;999998,00;;;;;;;;;;;;;;;;;0,0;;;;nan;0,19107;0,00491;0,00471038;25,528036;-0,000230;23,819849;23,892129;0,0000;-0,0055;;;0,00;0,00;0,02;;;;0,0000000;20,95000;0,04900;0,01000;-0,0001071;;;;;;
;;36;20,95100;118,75000;0,017000;0,049;99,95;20,2000;0,000;0,00;101,218;0,009;263,151;329,450;330,45;845,383;;;573,200;590,200;553,300;306,950;;;;;0,00;0,00;0,00;3,00;2,18;0,000;0,000;0,59;0,63;999998,00;999998,00;999998,00;999998,00;999998,00;999998,00;999998,00;999998,00;999998,00;999998,00;999998,00;999998,00;999998,00;999998,00;999998,00;;;;;;;;;;;;;;;;;0,0;;;;nan;0,33841;0,00483;0,00471038;25,816093;-0,000145;24,081321;24,154416;0,0000;-0,0035;;;0,00;0,00;-0,05;;;;0,0000000;20,95000;0,04900;0,00700;-0,0003015;;;;;;
Specification: apparatus;;37;20,95100;119,97500;0,012000;0,049;99,91;20,3000;0,000;0,00;101,208;0,009;263,151;329,450;330,45;845,450;;;573,400;590,200;553,300;306,950;;;;;0,00;0,00;0,00;3,00;2,19;0,000;0,000;0,59;0,63;999998,00;999998,00;999998,00;999998,00;999998,00;999998,00;999998,00;999998,00;999998,00;999998,00;999998,00;999998,00;999998,00;999998,00;999998,00;;;;;;;;;;;;;;;;;0,0;;;;nan;0,20512;0,00473;0,00471038;25,948908;0,000236;24,205210;24,278682;0,0001;0,0057;;;0,00;0,00;-0,04;;;;0,0000000;20,94800;0,04900;0,00700;-0,0002359;;;;;;
C-factor (SI units);0,043;38;20,94900;117,20000;0,020000;0,049;99,91;20,2000;0,000;0,00;101,218;0,009;263,151;329,450;330,45;845,183;;;572,600;590,200;553,300;306,950;;;;;0,00;0,00;0,00;3,00;2,19;0,000;0,000;0,59;0,63;999998,00;999998,00;999998,00;999998,00;999998,00;999998,00;999998,00;999998,00;999998,00;999998,00;999998,00;999998,00;999998,00;999998,00;999998,00;;;;;;;;;;;;;;;;;0,0;;;;nan;0,39705;0,00455;0,00471038;25,647055;0,000262;23,923641;23,996258;0,0001;0,0062;;;0,00;0,00;0,02;;;;0,0000000;20,94900;0,04900;0,00600;-0,0002173;;;;;;
OD correction factor;1;39;20,94800;119,97500;0,009000;0,049;99,90;20,2000;0,000;0,00;101,218;0,009;263,151;329,450;330,45;845,017;;;572,200;590,200;553,200;307,050;;;;;0,00;0,00;0,00;3,00;2,19;0,000;0,000;0,59;0,62;999998,00;999998,00;999998,00;999998,00;999998,00;999998,00;999998,00;999998,00;999998,00;999998,00;999998,00;999998,00;999998,00;999998,00;999998,00;;;;;;;;;;;;;;;;;0,0;;;;nan;0,11394;0,00449;0,00471038;25,948908;0,000352;24,205210;24,278682;0,0001;0,0085;;;0,00;0,00;0,05;;;;0,0000000;20,94900;0,05000;0,01500;-0,0000201;;;;;;
Duct diameter (m);0,114;40;20,94900;118,17500;0,012000;0,050;99,93;20,2000;0,000;0,00;101,218;0,009;263,151;329,450;330,45;845,117;;;572,400;590,300;553,200;307,050;;;;;0,00;0,00;0,00;3,00;2,19;0,000;0,000;0,59;0,62;999998,00;999998,00;999998,00;999998,00;999998,00;999998,00;999998,00;999998,00;999998,00;999998,00;999998,00;999998,00;999998,00;999998,00;999998,00;;;;;;;;;;;;;;;;;0,0;;;;nan;0,18555;0,04782;0,00471038;25,753514;0,000050;24,022947;24,095865;0,0000;0,0012;;;0,00;0,00;0,02;;;;0,0000000;20,94800;0,05100;0,00400;-0,0001316;;;;;;
O2 delay time (s);12;41;20,94800;118,70000;0,005000;0,050;99,93;20,3000;0,000;0,00;101,210;0,009;263,158;329,450;330,45;844,983;;;572,000;590,300;553,200;307,050;;;;;0,00;0,00;0,00;3,00;2,19;0,000;0,000;0,59;0,62;999998,00;999998,00;999998,00;999998,00;999998,00;999998,00;999998,00;999998,00;999998,00;999998,00;999998,00;999998,00;999998,00;999998,00;999998,00;;;;;;;;;;;;;;;;;0,11649;;;;nan;0,00552;0,04679;0,00482687;25,810657;0,000051;24,076249;24,149330;0,0000;0,0012;;;0,00;0,00;0,05;;;;0,0011649;20,94800;0,05200;0,00500;0,0000155;;;;;;
CO2 delay time (s);10;42;20,94800;118,45000;0,013000;0,050;99,90;20,2000;0,000;0,00;101,218;0,009;263,158;329,350;330,35;844,917;;;571,800;590,300;553,200;307,050;;;;;0,00;0,00;0,00;3,00;2,19;0,000;0,000;0,59;0,62;999998,00;999998,00;999998,00;999998,00;999998,00;999998,00;999998,00;999998,00;999998,00;999998,00;999998,00;999998,00;999998,00;999998,00;999998,00;;;;;;;;;;;;;;;;;0,0;;;;nan;0,20648;0,04566;0,00482687;25,787376;0,000323;24,047232;24,120246;0,0001;0,0077;;;0,00;0,00;0,05;;;;0,0000000;20,94400;0,05600;0,00700;-0,0000876;;;;;;
CO delay time (s);10;43;20,94800;116,20000;-0,001000;0,050;99,91;20,2000;0,000;0,00;101,218;0,009;263,158;329,250;330,25;845,450;;;573,200;590,400;553,300;307,050;;;;;0,00;0,00;0,00;3,00;2,19;0,000;0,000;0,59;0,62;999998,00;999998,00;999998,00;999998,00;999998,00;999998,00;999998,00;999998,00;999998,00;999998,00;999998,00;999998,00;999998,00;999998,00;999998,00;;;;;;;;;;;;;;;;;0,67365999;;;;nan;-0,14890;0,04420;0,00550052;25,545160;0,000192;23,814128;23,886456;0,0000;0,0046;;;0,00;0,00;0,05;;;;0,0067366;20,93800;0,05800;0,01700;0,0000878;;;;;;
;;44;20,94800;117,95000;-0,001000;0,049;99,91;20,2000;0,000;0,00;101,218;0,009;263,158;329,150;330,15;845,783;;;574,200;590,400;553,300;307,050;;;;;0,00;0,00;0,00;3,00;2,19;0,000;0,000;0,59;0,62;999998,00;999998,00;999998,00;999998,00;999998,00;999998,00;999998,00;999998,00;999998,00;999998,00;999998,00;999998,00;999998,00;999998,00;999998,00;;;;;;;;;;;;;;;;;0,76146;;;;nan;-0,14671;0,00000;0,00626198;25,740709;0,000257;23,989138;24,062020;0,0001;0,0061;;;0,00;0,00;0,05;;;;0,0076146;20,93600;0,06200;0,00200;0,0000985;;;;;;
Laboratory;;45;20,95000;114,67500;-0,010000;0,049;99,88;20,2000;0,000;0,00;101,218;0,009;263,158;329,150;330,05;845,817;;;574,200;590,500;553,300;307,050;;;;;0,00;0,00;0,00;3,00;2,19;0,000;0,000;0,59;0,62;999998,00;999998,00;999998,00;999998,00;999998,00;999998,00;999998,00;999998,00;999998,00;999998,00;999998,00;999998,00;999998,00;999998,00;999998,00;;;;;;;;;;;;;;;;;0,71015;;;;nan;-0,36452;0,00000;0,00697213;25,380835;0,000491;23,653752;23,718429;0,0001;0,0116;;;0,00;0,00;-0,02;;;;0,0071015;20,93200;0,06600;0,01500;0,0000924;;;;;;
Laboratory name;FZ Juelich;46;20,95000;119,22499;0,010000;0,049;99,91;20,2000;0,000;0,00;101,218;0,009;263,158;329,050;330,05;845,783;;;574,000;590,500;553,400;307,050;;;;;0,00;0,00;0,00;3,00;2,19;0,000;0,000;0,59;0,62;999998,00;999998,00;999998,00;999998,00;999998,00;999998,00;999998,00;999998,00;999998,00;999998,00;999998,00;999998,00;999998,00;999998,00;999998,00;;;;;;;;;;;;;;;;;0,0;;;;nan;0,14179;0,00000;0,00697213;25,883390;0,000172;24,114781;24,188067;0,0000;0,0041;;;0,00;0,00;-0,02;;;;0,0000000;20,92700;0,06900;0,01300;-0,0001600;;;;;;
Operator;L;47;20,94900;119,10000;0,007000;0,049;99,90;20,2000;0,000;0,00;101,218;0,009;263,158;328,950;329,85;845,917;;;574,300;590,600;553,400;307,050;;;;;0,00;0,00;0,00;3,00;2,19;0,000;0,000;0,59;0,62;999998,00;999998,00;999998,00;999998,00;999998,00;999998,00;999998,00;999998,00;999998,00;999998,00;999998,00;999998,00;999998,00;999998,00;999998,00;;;;;;;;;;;;;;;;;0,0;;;;nan;0,06294;0,00000;0,00697213;25,873751;0,000331;24,098475;24,164408;0,0001;0,0079;;;0,00;0,00;0,01;;;;0,0000000;20,92500;0,07000;0,02000;-0,0000622;;;;;;
Filename;20250411_D;48;20,95000;122,65000;0,007000;0,049;99,93;20,2000;0,000;0,00;101,212;0,009;263,158;328,750;329,65;846,050;;;574,700;590,600;553,400;307,050;;;;;0,00;0,00;0,00;3,00;2,19;0,000;0,000;0,59;0,62;999998,00;999998,00;999998,00;999998,00;999998,00;999998,00;999998,00;999998,00;999998,00;999998,00;999998,00;999998,00;999998,00;999998,00;999998,00;;;;;;;;;;;;;;;;;0,0;;;;nan;0,06259;0,00000;0,00697213;26,264513;0,000000;24,447552;24,514481;0,0000;0,0000;;;0,00;0,00;-0,02;;;;0,0000000;20,92300;0,07100;0,02000;-0,0001219;;;;;;
Report name;;49;20,95000;122,17499;0,006000;0,049;99,93;20,2000;0,000;0,00;101,218;0,009;263,158;328,450;329,35;846,283;;;575,300;590,600;553,500;307,050;;;;;0,00;0,00;0,00;3,00;2,19;0,000;0,000;0,59;0,62;999998,00;999998,00;999998,00;999998,00;999998,00;999998,00;999998,00;999998,00;999998,00;999998,00;999998,00;999998,00;999998,00;999998,00;999998,00;;;;;;;;;;;;;;;;;0,0;;;;nan;0,03559;0,00000;0,00697213;26,225573;-0,000040;24,389030;24,455859;0,0000;-0,0010;;;0,00;0,00;-0,02;;;;0,0000000;20,92400;0,07000;0,01900;-0,0001086;;;;;;
;;50;20,94800;119,02500;0,015000;0,050;99,90;20,2000;0,000;0,00;101,210;0,009;263,158;328,250;329,15;846,350;;;575,400;590,700;553,500;307,050;;;;;0,00;0,00;0,00;3,00;2,19;0,000;0,000;0,59;0,62;999998,00;999998,00;999998,00;999998,00;999998,00;999998,00;999998,00;999998,00;999998,00;999998,00;999998,00;999998,00;999998,00;999998,00;999998,00;;;;;;;;;;;;;;;;;0,0;;;;nan;0,26246;0,04393;0,00697213;25,893167;0,000314;24,065239;24,131222;0,0001;0,0075;;;0,00;0,00;0,05;;;;0,0000000;20,92700;0,06900;0,00200;-0,0001159;;;;;;
Pre-test conditions;;51;20,94900;117,17500;0,004000;0,051;99,92;20,2000;0,000;0,00;101,210;0,009;263,158;328,050;328,95;846,450;;;575,600;590,700;553,600;307,050;;;;;0,00;0,00;0,00;3,00;2,19;0,000;0,000;0,59;0,62;999998,00;999998,00;999998,00;999998,00;999998,00;999998,00;999998,00;999998,00;999998,00;999998,00;999998,00;999998,00;999998,00;999998,00;999998,00;;;;;;;;;;;;;;;;;0,0;;;;nan;-0,02121;0,08637;0,00697213;25,698982;0,000078;23,870209;23,935697;0,0000;0,0018;;;0,00;0,00;0,01;;;;0,0000000;20,92900;0,06700;0,03300;-0,0000497;;;;;;
Ambient temperature (°C);25,1;52;20,94900;118,57501;0,005000;0,052;99,95;20,2000;0,000;0,00;101,218;0,009;263,158;327,950;328,75;846,883;;;576,900;590,700;553,600;307,050;;;;;0,00;0,00;0,00;3,00;2,19;0,000;0,000;0,59;0,62;999998,00;999998,00;999998,00;999998,00;999998,00;999998,00;999998,00;999998,00;999998,00;999998,00;999998,00;999998,00;999998,00;999998,00;999998,00;;;;;;;;;;;;;;;;;0,0;;;;nan;0,00438;0,12916;0,00697213;25,855993;-0,000231;24,008726;24,067293;0,0000;-0,0055;;;0,00;0,00;0,01;;;;0,0000000;20,93100;0,06300;0,00600;-0,0000748;;;;;;
Barometric pressure (Pa);101216;53;20,94800;113,25000;0,007000;0,056;99,93;20,2000;0,000;0,00;101,220;0,009;263,158;327,750;328,55;847,550;;;578,800;590,800;553,600;307,050;;;;;0,00;0,00;0,00;3,00;2,19;0,000;0,000;0,59;0,62;999998,00;999998,00;999998,00;999998,00;999998,00;999998,00;999998,00;999998,00;999998,00;999998,00;999998,00;999998,00;999998,00;999998,00;999998,00;;;;;;;;;;;;;;;;;0,0;;;;nan;0,05372;0,29564;0,00697213;25,276458;-0,000029;23,456282;23,513536;0,0000;-0,0007;;;0,00;0,00;0,04;;;;0,0000000;20,93500;0,06100;-0,00500;-0,0000903;;;;;;
Relative hunidity (%);20,4;54;20,94800;116,90000;0,017000;0,058;99,99;20,2000;0,000;0,00;101,210;0,009;263,158;327,650;328,45;848,150;;;580,600;590,800;553,600;307,050;;;;;0,00;0,00;0,00;3,00;2,20;0,000;0,000;0,59;0,62;999998,00;999998,00;999998,00;999998,00;999998,00;999998,00;999998,00;999998,00;999998,00;999998,00;999998,00;999998,00;999998,00;999998,00;999998,00;;;;;;;;;;;;;;;;;0,0;;;;nan;0,30525;0,38222;0,00697213;25,684471;-0,000589;23,827642;23,885820;-0,0001;-0,0140;;;0,00;0,00;0,04;;;;0,0000000;20,93600;0,05800;-0,01200;-0,0002418;;;;;;
;;55;20,94400;120,00000;0,002000;0,062;99,94;20,2000;0,000;0,00;101,218;0,009;263,158;327,650;328,45;847,817;;;579,600;590,800;553,600;307,050;;;;;0,00;0,00;0,00;3,00;2,20;0,000;0,000;0,59;0,62;999998,00;999998,00;999998,00;999998,00;999998,00;999998,00;999998,00;999998,00;999998,00;999998,00;999998,00;999998,00;999998,00;999998,00;999998,00;;;;;;;;;;;;;;;;;1,06164;;;;nan;-0,07884;0,55725;0,00803377;26,022798;-0,000082;24,141510;24,200455;0,0000;-0,0020;;;0,00;0,00;0,17;;;;0,0106164;20,93900;0,05700;-0,00600;0,0001362;;;;;;
Conditioning;;56;20,93800;115,50000;0,015000;0,066;99,95;20,2000;0,000;0,00;101,212;0,009;263,158;327,650;328,45;848,217;;;580,800;590,800;553,600;307,050;;;;;0,00;0,00;0,00;3,00;2,20;0,000;0,000;0,59;0,62;999998,00;999998,00;999998,00;999998,00;999998,00;999998,00;999998,00;999998,00;999998,00;999998,00;999998,00;999998,00;999998,00;999998,00;999998,00;;;;;;;;;;;;;;;;;2,09673;;;;nan;0,24942;0,71072;0,01013050;25,530209;-0,000247;23,684532;23,742361;-0,0001;-0,0058;;;0,00;0,01;0,35;;;;0,0209673;20,94100;0,05600;-0,00600;0,0002751;;;;;;
Conditionet ? (Y/N);;57;20,93600;121,97500;0,013000;0,069;99,92;20,2000;0,000;0,00;101,218;0,009;263,158;327,650;328,45;847,817;;;579,600;590,800;553,600;307,050;;;;;0,00;0,00;0,00;3,00;2,20;0,000;0,000;0,59;0,62;999998,00;999998,00;999998,00;999998,00;999998,00;999998,00;999998,00;999998,00;999998,00;999998,00;999998,00;999998,00;999998,00;999998,00;999998,00;;;;;;;;;;;;;;;;;2,93274;;;;nan;0,20043;0,85162;0,01306324;26,236070;0,000129;24,339364;24,398791;0,0000;0,0031;;;0,00;0,01;0,42;;;;0,0293274;20,94300;0,05400;0,01500;0,0003738;;;;;;
Conditioning temperature (°C);;58;20,93200;117,20000;0,020000;0,070;99,92;20,2000;0,000;0,00;101,220;0,009;263,158;327,650;328,45;847,550;;;578,900;590,700;553,600;307,050;;;;;0,00;0,00;0,00;3,00;2,20;0,000;0,000;0,59;0,62;999998,00;999998,00;999998,00;999998,00;999998,00;999998,00;999998,00;999998,00;999998,00;999998,00;999998,00;999998,00;999998,00;999998,00;999998,00;;;;;;;;;;;;;;;;;3,85249999;;;;nan;0,36975;0,86438;0,01691574;25,717407;0,000072;23,858197;23,916449;0,0000;0,0017;;;0,00;0,01;0,53;;;;0,0385250;20,94300;0,05400;0,02000;0,0005012;;;;;;
Conditioning RH (%);;59;20,92700;117,20000;0,020000;0,071;99,92;20,2000;0,000;0,00;101,220;0,009;263,158;327,650;328,45;847,783;;;579,700;590,700;553,500;307,050;;;;;0,00;0,00;0,00;3,00;2,20;0,000;0,000;0,59;0,62;999998,00;999998,00;999998,00;999998,00;999998,00;999998,00;999998,00;999998,00;999998,00;999998,00;999998,00;999998,00;999998,00;999998,00;999998,00;;;;;;;;;;;;;;;;;5,95006999;;;;nan;0,36359;0,89374;0,02286581;25,717407;0,000071;23,858197;23,916449;0,0000;0,0017;;;0,00;0,01;0,68;;;;0,0595007;20,94600;0,05400;0,02500;0,0007732;;;;;;
;;60;20,92500;118,10000;0,019000;0,070;99,90;20,2000;0,000;0,00;101,218;0,009;263,158;327,650;328,45;847,450;;;578,800;590,600;553,500;307,050;;;;;0,00;0,00;0,00;3,00;2,20;0,000;0,000;0,59;0,62;999998,00;999998,00;999998,00;999998,00;999998,00;999998,00;999998,00;999998,00;999998,00;999998,00;999998,00;999998,00;999998,00;999998,00;999998,00;;;;;;;;;;;;;;;;;7,10452;0,00000;0,0000;;nan;0,33922;0,85249;0,02997033;25,815963;0,000256;23,949628;24,008104;0,0001;0,0061;;;0,00;0,01;0,75;;;;0,0710452;20,94700;0,05300;0,01000;0,0009193;;;;;;
Data collected;;61;20,92300;117,37500;0,002000;0,069;99,96;20,2000;0,000;0,00;101,220;0,009;263,158;327,750;328,55;847,217;;;578,100;590,600;553,500;307,050;;;;;0,00;0,00;0,00;3,00;2,20;0,000;0,000;0,59;0,62;999998,00;999998,00;999998,00;999998,00;999998,00;999998,00;999998,00;999998,00;999998,00;999998,00;999998,00;999998,00;999998,00;999998,00;999998,00;;;;;;;;;;;;;;;;;9,78098;0,00000;0,0000;;nan;-0,09844;0,80521;0,03975131;25,732673;-0,000264;23,879645;23,937933;-0,0001;-0,0063;;;0,00;0,01;0,81;;5,535;11,069;0,0978098;20,94500;0,05200;0,00800;0,0012677;;;;;;
CO/CO2 data collected?;Yes;62;20,92400;121,62500;0,033000;0,067;99,92;20,2000;0,000;0,00;101,220;0,009;263,158;327,650;328,55;846,917;;;577,400;590,500;553,400;307,050;;;;;0,00;0,00;0,00;3,00;2,20;0,000;0,000;0,59;0,62;999998,00;999998,00;999998,00;999998,00;999998,00;999998,00;999998,00;999998,00;999998,00;999998,00;999998,00;999998,00;999998,00;999998,00;999998,00;;;;;;;;;;;;;;;;;6,58165;0,00000;0,0000;;nan;0,71027;0,72912;0,04633296;26,198402;0,000132;24,304419;24,371179;0,0000;0,0032;;;0,01;0,01;0,79;;7,397;11,069;0,0658165;20,94500;0,05100;-0,00900;0,0008405;;;;;;
Mass data collected?;Yes;63;20,92700;123,05000;0,006000;0,063;99,92;20,2000;0,000;0,00;101,220;0,009;263,158;327,750;328,55;846,617;;;576,600;590,400;553,400;307,050;;;;;0,00;0,00;0,00;3,00;2,20;0,000;0,000;0,59;0,62;999998,00;999998,00;999998,00;999998,00;999998,00;999998,00;999998,00;999998,00;999998,00;999998,00;999998,00;999998,00;999998,00;999998,00;999998,00;;;;;;;;;;;;;;;;;8,3037;0,00000;0,0000;;nan;0,00438;0,55090;0,05463666;26,347409;0,000078;24,450114;24,509794;0,0000;0,0019;;;0,00;0,00;0,70;;7,739;10,512;0,0830370;20,94700;0,05200;0,00000;0,0010514;;;;;;
Smoke data collected;Yes;64;20,92900;116,20000;-0,005000;0,061;99,94;20,2000;0,020;0,00;101,212;0,009;263,158;327,750;328,55;846,183;;;575,600;590,200;553,300;307,050;;;;;0,00;0,00;0,00;3,00;2,20;0,000;0,000;0,59;0,62;999998,00;999998,00;999998,00;999998,00;999998,00;999998,00;999998,00;999998,00;999998,00;999998,00;999998,00;999998,00;999998,00;999998,00;999998,00;;;;;;;;;;;;;;;;;8,41132;0,00000;0,0000;;nan;-0,27680;0,44674;0,06304798;25,603549;-0,000099;23,759819;23,817815;0,0000;-0,0024;;;0,00;0,00;0,61;;8,169;10,512;0,0841132;20,94600;0,05100;-0,01600;0,0010950;;;;;;
Soot mass data colelcted;;65;20,93100;118,75000;-0,012000;0,058;99,96;20,2000;0,030;0,00;101,220;0,009;263,158;327,750;328,55;845,983;;;575,100;590,100;553,300;307,050;;;;;0,00;0,00;0,00;3,00;2,20;0,000;0,000;0,59;0,62;999998,00;999998,00;999998,00;999998,00;999998,00;999998,00;999998,00;999998,00;999998,00;999998,00;999998,00;999998,00;999998,00;999998,00;999998,00;;;;;;;;;;;;;;;;;8,55183;0,00000;0,0000;;nan;-0,46064;0,31725;0,07159981;25,882959;-0,000265;24,019109;24,077737;-0,0001;-0,0063;;;0,00;0,00;0,56;;8,455;10,122;0,0855183;20,94700;0,05100;0,00300;0,0011007;;;;;;
Soot mass ratio (1:x);;66;20,93500;120,57500;-0,006000;0,057;99,91;20,2000;0,030;0,00;101,212;0,009;263,158;327,750;328,55;845,683;;;574,400;590,000;553,200;307,050;;;;;0,00;0,00;0,00;3,00;2,20;0,000;0,000;0,59;0,62;999998,00;999998,00;999998,00;999998,00;999998,00;999998,00;999998,00;999998,00;999998,00;999998,00;999998,00;999998,00;999998,00;999998,00;999998,00;;;;;;;;;;;;;;;;;6,23032;0,00000;0,0000;;nan;-0,30800;0,27455;0,07783013;26,081091;0,000163;24,202973;24,262050;0,0000;0,0039;;;0,00;0,00;0,43;;8,440;10,122;0,0623032;20,94700;0,05100;0,00500;0,0007960;;;;;;
Soot mass (g);;67;20,93600;121,50000;-0,006000;0,056;99,94;20,2000;0,030;0,00;101,220;0,009;263,158;327,750;328,55;845,483;;;573,900;589,900;553,200;307,150;;;;;0,00;0,00;0,00;3,00;2,20;0,000;0,000;0,59;0,62;999998,00;999998,00;999998,00;999998,00;999998,00;999998,00;999998,00;999998,00;999998,00;999998,00;999998,00;999998,00;999998,00;999998,00;999998,00;;;;;;;;;;;;;;;;;5,87944999;0,00000;0,0000;;nan;-0,30917;0,23029;0,08370958;26,180940;-0,000149;24,295632;24,354935;0,0000;-0,0036;;;0,00;0,00;0,40;;8,213;9,564;0,0587945;20,94800;0,05000;0,02500;0,0007483;;;;;;
;;68;20,93900;114,32500;0,015000;0,054;99,94;20,2000;0,030;0,00;101,212;0,009;263,158;327,750;328,55;845,250;;;573,300;589,800;553,200;307,150;;;;;0,00;0,00;0,00;3,00;2,20;0,000;0,000;0,59;0,62;999998,00;999998,00;999998,00;999998,00;999998,00;999998,00;999998,00;999998,00;999998,00;999998,00;999998,00;999998,00;999998,00;999998,00;999998,00;;;;;;;;;;;;;;;;;2,47912;0,00000;0,0000;;nan;0,23232;0,13550;0,08618870;25,396140;-0,000058;23,567346;23,624872;0,0000;-0,0014;;;0,00;0,00;0,29;;7,778;9,564;0,0247912;20,94900;0,05000;0,02600;0,0003268;;;;;;
Comments;;69;20,94100;115,90000;0,020000;0,054;99,96;20,2000;0,030;0,00;101,212;0,009;263,158;327,850;328,65;845,083;;;573,000;589,700;553,100;307,150;;;;;0,00;0,00;0,00;3,00;2,20;0,000;0,000;0,59;0,62;999998,00;999998,00;999998,00;999998,00;999998,00;999998,00;999998,00;999998,00;999998,00;999998,00;999998,00;999998,00;999998,00;999998,00;999998,00;;;;;;;;;;;;;;;;;1,08094;0,00000;0,0000;;nan;0,36145;0,13641;0,08726964;25,566576;-0,000287;23,732748;23,790659;-0,0001;-0,0068;;;0,00;0,00;0,23;;7,137;8,314;0,0108094;20,94800;0,05000;0,02000;0,0001427;;;;;;
Pre-test comments;;70;20,94300;118,95000;0,025000;0,054;99,93;20,2000;0,030;0,00;101,220;0,009;263,164;327,850;328,65;844,983;;;572,700;589,700;553,100;307,150;;;;;0,00;0,00;0,00;3,00;2,21;0,000;0,000;0,59;0,62;999998,00;999998,00;999998,00;999998,00;999998,00;999998,00;999998,00;999998,00;999998,00;999998,00;999998,00;999998,00;999998,00;999998,00;999998,00;;;;;;;;;;;;;;;;;0,0;0,00000;0,0000;;nan;0,49542;0,13819;0,08726964;25,900795;0,000014;24,042994;24,101662;0,0000;0,0003;;;0,00;0,00;0,17;;6,485;8,314;0,0000000;20,94900;0,05100;0,00800;-0,0000414;;;;;;
