Repository: FireDynamics/BESKID_ExperimentalData

# Cone Calorimeter Experiments

Experiments have been conducted, with sample in horizontal orientation. Samples were wrapped in aluminium foil. No retainer frame or grid have been used.

Different types of insulation material have been used below the PMMA samples: CaSiO3 and Al2O3. The goal was to an insulation material that has a more reproducible behaviour compared to the common fiber blankets. The CaSiO3 block below the sample was manufactured from the same boards used as backing of the large scale experiments. However, it was found that these boards contain a lot of moisture making the mass loss measurements unreliable.

File: Materials/PMMA/DE_6mm/Cone/CaSiO3/20250411_PMMA_DE_6mm_q25_R1.csv (part 3 of 8)
General information;;time (s);O2 (%);DPT (Pa);CO (%);CO2 (%);PD (%);AHU (%);Mass (g);Methane MFM (g/s);APT (kPa);HFM (kW/m²);Cold Trap TC (K);StackTC (K);Smoke TC (K);Cone heater TC (K);Soot MFM (g/s);Soot;TC cone1;TC cone2;TC cone3;TC aux;CH4;CO;CO2;Ethene;H2O;n.u.;n.u.;UOX Bin;n.u.;UOX Hum.;UOX Temp;n.u.;n.u;TX1;TX2;TX3;TX4;TX5;TX6;TX7;TX8;TX9;TX10;TX11;TX12;TX13;TX14;TX15;n.u;n.u.;n.u.;n.u.;L0;L1;n.u.;n.u.;n.u.;n.u.;n.u.;n.u.;n.u.;n.u.;n.u.;n.u.;HRR/a;EHC;SEA;MLR;MLR/a;COY;CO2Y/sh;THR/a;MFR;K;Vstack;Vsmoke;SPR;RSR;TSP;TSR;COP;CO2P;O2C;TOC;ARHE;Mass;HRR;O2/sh;CO2/sh;CO/sh;phi;FU27;FU28;FU29;FU30;FU31
;;;;;;;;;;;;;;;;;;g/min;°C;°C;°C;°C;ppm;ppm;%;ppm;ppm;no;no;;no;%;°C;no;V;no;no;no;no;no;no;no;no;no;no;no;no;no;no;no;no;no;no;no;%;%;no;no;no;no;no;no;no;no;no;no;kW/m²;MJ/kg;m²/kg;g/s;g/(s*m²);[kg/kg];[kg/kg];MJ/m²;g/s;1/m;l/s;l/s;m²/s;(m²/s)/m²;m²;m²;g/s;g/s;g/s;g;kW/m²;g;kW;[%];[%];%;;;;;;
MLR 120s [g/s];0,0000;141;20,94200;117,40000;0,018000;0,051;99,92;20,7000;-0,100;0,00;101,288;0,014;263,177;323,750;325,55;845,717;;;572,200;591,200;554,300;307,450;;;;;0,00;0,00;0,00;3,00;1,38;0,000;0,000;0,60;0,64;999998,00;999998,00;999998,00;999998,00;999998,00;999998,00;999998,00;999998,00;999998,00;999998,00;999998,00;999998,00;999998,00;999998,00;999998,00;;;;;;;;;;;;;;;;;0,0;0,00000;0,0000;;nan;0,38971;0,02315;0,09032855;25,893908;0,000370;23,736007;23,867975;0,0001;0,0088;;;0,00;0,00;0,08;;0,826;0,881;0,0000000;20,94200;0,05200;-0,00100;-0,0000884;;;;;;
MLR 180s [g/s];0,0000;142;20,94300;123,25000;0,022000;0,051;99,95;20,7000;-0,100;0,00;101,290;0,014;263,177;323,850;325,55;845,717;;;572,100;591,300;554,300;307,450;;;;;0,00;0,00;0,00;3,00;1,38;0,000;0,000;0,60;0,64;999998,00;999998,00;999998,00;999998,00;999998,00;999998,00;999998,00;999998,00;999998,00;999998,00;999998,00;999998,00;999998,00;999998,00;999998,00;;;;;;;;;;;;;;;;;0,0;0,00000;0,0000;;nan;0,50512;0,02371;0,09032855;26,527112;0,000127;24,323952;24,451637;0,0000;0,0031;;;0,00;0,00;0,05;;0,815;0,881;0,0000000;20,94100;0,05300;0,00100;-0,0001995;;;;;;
MLR 240s [g/s];0,0000;143;20,94300;122,60000;0,021000;0,051;99,93;20,7000;-0,100;0,00;101,288;0,014;263,177;323,850;325,55;845,817;;;572,400;591,300;554,300;307,450;;;;;0,00;0,00;0,00;3,00;1,39;0,000;0,000;0,60;0,64;999998,00;999998,00;999998,00;999998,00;999998,00;999998,00;999998,00;999998,00;999998,00;999998,00;999998,00;999998,00;999998,00;999998,00;999998,00;;;;;;;;;;;;;;;;;0,0;0,00000;0,0000;;nan;0,47738;0,02365;0,09032855;26,457070;0,000276;24,259727;24,387075;0,0001;0,0067;;;0,00;0,00;0,05;;0,806;0,860;0,0000000;20,94000;0,05400;0,00100;-0,0001868;;;;;;
MLR 300s [g/s];0,0000;144;20,94300;119,25000;0,005000;0,050;99,94;20,7000;-0,110;0,00;101,288;0,014;263,177;323,750;325,45;845,783;;;572,300;591,300;554,300;307,450;;;;;0,00;0,00;0,00;3,00;1,39;0,000;0,000;0,60;0,64;999998,00;999998,00;999998,00;999998,00;999998,00;999998,00;999998,00;999998,00;999998,00;999998,00;999998,00;999998,00;999998,00;999998,00;999998,00;;;;;;;;;;;;;;;;;0,21892999;0,00000;0,0000;;nan;0,05425;-0,02182;0,09054748;26,097131;0,000203;23,922294;24,047909;0,0000;0,0048;;;0,00;0,00;0,05;;0,798;0,860;0,0021893;20,94000;0,05400;0,00900;0,0000284;;;;;;
MLR 360s [g/s];0,0000;145;20,94300;118,77500;-0,009000;0,050;99,91;20,7000;-0,120;0,00;101,288;0,014;263,177;323,750;325,45;845,750;;;572,300;591,200;554,300;307,450;;;;;0,00;0,00;0,00;3,00;1,39;0,000;0,000;0,60;0,64;999998,00;999998,00;999998,00;999998,00;999998,00;999998,00;999998,00;999998,00;999998,00;999998,00;999998,00;999998,00;999998,00;999998,00;999998,00;;;;;;;;;;;;;;;;;1,61163;0,00000;0,0000;;nan;-0,30969;-0,02178;0,09215911;26,045104;0,000495;23,874602;23,999967;0,0001;0,0118;;;0,00;0,00;0,05;;0,800;0,861;0,0161163;20,94000;0,05300;-0,00200;0,0002056;;;;;;
MLR Test [g/s];0,0000;146;20,94500;121,12500;-0,010000;0,050;99,96;20,7000;-0,120;0,00;101,290;0,014;263,177;323,750;325,45;845,717;;;572,200;591,200;554,300;307,450;;;;;0,00;0,00;0,00;3,00;1,39;0,000;0,000;0,60;0,64;999998,00;999998,00;999998,00;999998,00;999998,00;999998,00;999998,00;999998,00;999998,00;999998,00;999998,00;999998,00;999998,00;999998,00;999998,00;;;;;;;;;;;;;;;;;0,77533;0,00000;0,0000;;nan;-0,33898;-0,02199;0,09293444;26,301497;0,000000;24,109628;24,236227;0,0000;0,0000;;;0,00;0,00;-0,02;;0,807;0,861;0,0077533;20,94200;0,05400;-0,01300;0,0000974;;;;;;
Results SEA;;147;20,94500;122,32500;0,013000;0,050;99,95;20,7000;-0,130;0,00;101,290;0,014;263,177;323,750;325,45;845,717;;;572,200;591,200;554,300;307,450;;;;;0,00;0,00;0,00;3,00;1,39;0,000;0,000;0,60;0,64;999998,00;999998,00;999998,00;999998,00;999998,00;999998,00;999998,00;999998,00;999998,00;999998,00;999998,00;999998,00;999998,00;999998,00;999998,00;;;;;;;;;;;;;;;;;0,0;0,00000;0,0000;;nan;0,26593;-0,02210;0,09293444;26,431461;0,000054;24,228762;24,355986;0,0000;0,0013;;;0,00;0,00;-0,02;;0,803;0,862;0,0000000;20,94200;0,05300;-0,00400;-0,0001937;;;;;;
SEA max [m²/kg];0,0;148;20,94200;116,47500;0,002000;0,050;99,93;20,7000;-0,130;0,00;101,288;0,014;263,177;323,750;325,45;845,750;;;572,300;591,200;554,300;307,450;;;;;0,00;0,00;0,00;3,00;1,39;0,000;0,000;0,60;0,64;999998,00;999998,00;999998,00;999998,00;999998,00;999998,00;999998,00;999998,00;999998,00;999998,00;999998,00;999998,00;999998,00;999998,00;999998,00;;;;;;;;;;;;;;;;;0,97920000;0,00000;0,0000;;nan;-0,02359;-0,02157;0,09391364;25,791698;0,000314;23,642314;23,766459;0,0001;0,0074;;;0,00;0,00;0,08;;0,800;0,862;0,0097920;20,94200;0,05300;0,01300;0,0001268;;;;;;
Max at [s];408;149;20,94400;116,07500;-0,001000;0,050;99,94;20,7000;-0,140;0,00;101,290;0,014;263,177;323,750;325,55;845,717;;;572,100;591,200;554,400;307,450;;;;;0,00;0,00;0,00;3,00;1,39;0,000;0,000;0,60;0,64;999998,00;999998,00;999998,00;999998,00;999998,00;999998,00;999998,00;999998,00;999998,00;999998,00;999998,00;999998,00;999998,00;999998,00;999998,00;;;;;;;;;;;;;;;;;0,33993999;0,00000;0,0000;;nan;-0,10062;-0,02153;0,09425358;25,747372;0,000161;23,601682;23,732904;0,0000;0,0038;;;0,00;0,00;0,01;;0,799;0,847;0,0033994;20,94300;0,05200;0,01100;0,0000439;;;;;;
SEA 060s [m²/kg];0,0;150;20,94500;119,62500;0,004000;0,051;99,93;20,7000;-0,150;0,00;101,290;0,014;263,177;323,850;325,55;845,683;;;572,100;591,200;554,300;307,450;;;;;0,00;0,00;0,00;3,00;1,39;0,000;0,000;0,60;0,64;999998,00;999998,00;999998,00;999998,00;999998,00;999998,00;999998,00;999998,00;999998,00;999998,00;999998,00;999998,00;999998,00;999998,00;999998,00;;;;;;;;;;;;;;;;;0,0;0,00000;0,0000;;nan;0,02825;0,02336;0,09425358;26,134096;0,000307;23,963578;24,089371;0,0001;0,0073;;;0,00;0,00;-0,02;;0,792;0,847;0,0000000;20,94100;0,05400;0,01700;-0,0000924;;;;;;
SEA 120s [m²/kg];0,0;151;20,94500;119,62500;0,019000;0,051;99,93;20,7000;-0,160;0,00;101,290;0,014;263,177;323,850;325,55;845,717;;;572,200;591,200;554,300;307,450;;;;;0,00;0,00;0,00;3,00;1,39;0,000;0,000;0,60;0,64;999998,00;999998,00;999998,00;999998,00;999998,00;999998,00;999998,00;999998,00;999998,00;999998,00;999998,00;999998,00;999998,00;999998,00;999998,00;;;;;;;;;;;;;;;;;0,0;0,00000;0,0000;;nan;0,41940;0,02336;0,09425358;26,134096;0,000307;23,963578;24,089371;0,0001;0,0073;;;0,00;0,00;-0,02;;0,784;0,833;0,0000000;20,93400;0,06800;0,02900;-0,0002823;;;;;;
SEA 180s [m²/kg];0,0;152;20,94500;123,85000;-0,001000;0,052;99,95;20,7000;-0,160;0,00;101,290;0,014;263,177;323,850;325,55;845,783;;;572,400;591,200;554,300;307,450;;;;;0,00;0,00;0,00;3,00;1,39;0,000;0,000;0,60;0,64;999998,00;999998,00;999998,00;999998,00;999998,00;999998,00;999998,00;999998,00;999998,00;999998,00;999998,00;999998,00;999998,00;999998,00;999998,00;;;;;;;;;;;;;;;;;0,0;0,00000;0,0000;;nan;-0,10392;0,06978;0,09425358;26,591603;0,000078;24,383087;24,511082;0,0000;0,0019;;;0,00;0,00;-0,02;;0,775;0,833;0,0000000;20,91000;0,09100;0,01300;-0,0000418;;;;;;
SEA 240s [m²/kg];0,0;153;20,94300;121,65000;0,001000;0,053;99,92;20,7000;-0,170;0,00;101,288;0,014;263,177;323,850;325,55;845,750;;;572,400;591,100;554,300;307,450;;;;;0,00;0,00;0,00;3,00;1,39;0,000;0,000;0,60;0,64;999998,00;999998,00;999998,00;999998,00;999998,00;999998,00;999998,00;999998,00;999998,00;999998,00;999998,00;999998,00;999998,00;999998,00;999998,00;;;;;;;;;;;;;;;;;0,32383;0,00000;0,0000;;nan;-0,05040;0,11475;0,09457742;26,354365;0,000334;24,165552;24,292406;0,0001;0,0081;;;0,00;0,00;0,05;;0,769;0,819;0,0032383;20,87100;0,13300;0,01300;0,0000411;;;;;;
SEA 300s [m²/kg];0,0;154;20,94200;119,32500;0,001000;0,054;99,94;20,7000;-0,170;0,00;101,290;0,014;263,177;323,850;325,55;845,783;;;572,500;591,100;554,300;307,450;;;;;0,00;0,00;0,00;3,00;1,39;0,000;0,000;0,60;0,64;999998,00;999998,00;999998,00;999998,00;999998,00;999998,00;999998,00;999998,00;999998,00;999998,00;999998,00;999998,00;999998,00;999998,00;999998,00;;;;;;;;;;;;;;;;;0,69444;0,00000;0,0000;;nan;-0,04992;0,15881;0,09527185;26,101305;0,000167;23,933510;24,059145;0,0000;0,0040;;;0,00;0,00;0,08;;0,767;0,819;0,0069444;20,81800;0,17800;-0,00500;0,0000888;;;;;;
SEA 360s [m²/kg];0,0;155;20,94100;122,07500;0,009000;0,054;99,93;20,7000;-0,190;0,00;101,290;0,014;263,177;323,850;325,55;845,850;;;572,600;591,100;554,400;307,450;;;;;0,00;0,00;0,00;3,00;1,39;0,000;0,000;0,60;0,64;999998,00;999998,00;999998,00;999998,00;999998,00;999998,00;999998,00;999998,00;999998,00;999998,00;999998,00;999998,00;999998,00;999998,00;999998,00;;;;;;;;;;;;;;;;;0,37354;0,00000;0,0000;;nan;0,16025;0,16063;0,09564539;26,400362;0,000279;24,207729;24,334804;0,0001;0,0067;;;0,00;0,00;0,11;;0,765;0,810;0,0037354;20,75400;0,23000;-0,00600;0,0000480;;;;;;
SEA Test [m²/kg];0,0;156;20,94000;119,07501;-0,002000;0,053;99,95;20,7000;-0,220;0,00;101,290;0,014;263,177;323,950;325,65;845,883;;;572,800;591,100;554,300;307,450;;;;;0,00;0,00;0,00;3,00;1,39;0,000;0,000;0,60;0,64;999998,00;999998,00;999998,00;999998,00;999998,00;999998,00;999998,00;999998,00;999998,00;999998,00;999998,00;999998,00;999998,00;999998,00;999998,00;;;;;;;;;;;;;;;;;2,03571;0,00000;0,0000;;nan;-0,12790;0,11351;0,09768110;26,069924;0,000101;23,912117;24,037601;0,0000;0,0024;;;0,00;0,00;0,14;;0,771;0,810;0,0203571;20,67800;0,30400;0,00200;0,0002602;;;;;;
Results SPR;;157;20,94000;119,50000;-0,013000;0,054;99,92;20,7000;-0,240;0,00;101,290;0,014;263,177;324,250;326,15;845,917;;;572,900;591,100;554,300;307,450;;;;;0,00;0,00;0,00;3,00;1,39;0,000;0,000;0,60;0,64;999998,00;999998,00;999998,00;999998,00;999998,00;999998,00;999998,00;999998,00;999998,00;999998,00;999998,00;999998,00;999998,00;999998,00;999998,00;;;;;;;;;;;;;;;;;3,03612;0,00000;0,0000;;nan;-0,41458;0,15883;0,10071722;26,104322;0,000388;23,965841;24,106273;0,0001;0,0093;;;0,00;0,00;0,14;;0,793;0,833;0,0303612;20,59700;0,36300;-0,00200;0,0003867;;;;;;
SPR max [m²/s];0,001;158;20,94000;115,37500;-0,004000;0,053;99,92;20,7000;-0,280;0,00;101,290;0,014;263,177;324,750;326,65;846,117;;;573,400;591,100;554,400;307,450;;;;;0,00;0,00;0,00;3,00;1,39;0,000;0,000;0,60;0,64;999998,00;999998,00;999998,00;999998,00;999998,00;999998,00;999998,00;999998,00;999998,00;999998,00;999998,00;999998,00;999998,00;999998,00;999998,00;;;;;;;;;;;;;;;;;2,19717;0,00000;0,0000;;nan;-0,17689;0,11160;0,10291439;25,630066;0,000427;23,566721;23,704602;0,0001;0,0100;;;0,00;0,00;0,14;;0,815;0,833;0,0219717;20,51600;0,43600;0,00900;0,0002855;;;;;;
Max at [s];475;159;20,94200;115,57500;0,013000;0,053;99,57;20,7000;-0,330;0,00;101,290;0,014;263,177;325,450;327,55;846,350;;;574,100;591,100;554,400;307,450;;;;;0,00;0,00;0,00;3,00;1,40;0,000;0,000;0,60;0,63;999998,00;999998,00;999998,00;999998,00;999998,00;999998,00;999998,00;999998,00;999998,00;999998,00;999998,00;999998,00;999998,00;999998,00;999998,00;;;;;;;;;;;;;;;;;0,0;0,00000;0,0000;;nan;0,25782;0,11157;0,10291439;25,624669;0,003890;23,612545;23,764908;0,0008;0,0918;;;0,00;0,00;0,08;;0,819;0,851;0,0000000;20,44200;0,49300;0,00900;-0,0000504;;;;;;
SPR 060s [m²/s];0,000;160;20,94200;108,19999;0,011000;0,052;98,92;20,7000;-0,400;0,00;101,290;0,014;263,177;326,350;328,65;846,583;;;574,800;591,100;554,400;307,450;;;;;0,00;0,00;0,00;3,00;1,40;0,000;0,000;0,61;0,63;999998,00;999998,00;999998,00;999998,00;999998,00;999998,00;999998,00;999998,00;999998,00;999998,00;999998,00;999998,00;999998,00;999998,00;999998,00;;;;;;;;;;;;;;;;;0,0;0,00000;0,0000;;nan;0,19970;0,06497;0,10291439;24,759409;0,010404;22,878321;23,039560;0,0021;0,2380;;;0,00;0,00;0,07;;0,811;0,851;0,0000000;20,38100;0,56500;0,01700;-0,0000125;;;;;;
SPR 120s [m²/s];0,000;161;20,94200;109,72500;0,017000;0,054;98,31;20,7000;-0,470;0,00;101,290;0,014;263,177;327,650;330,15;846,850;;;575,500;591,200;554,400;307,450;;;;;0,00;0,00;0,00;3,00;1,40;0,000;0,000;0,61;0,63;999998,00;999998,00;999998,00;999998,00;999998,00;999998,00;999998,00;999998,00;999998,00;999998,00;999998,00;999998,00;999998,00;999998,00;999998,00;;;;;;;;;;;;;;;;;0,0;0,00000;0,0000;;nan;0,34968;0,15140;0,10291439;24,883770;0,016593;23,084826;23,260966;0,0034;0,3832;;;0,00;0,00;0,08;;0,803;0,834;0,0000000;20,30500;0,62000;0,02200;-0,0001137;;;;;;
SPR 180s [m²/s];0,000;162;20,94300;113,17500;0,029000;0,068;97,83;20,7000;-0,550;0,00;101,286;0,014;263,177;329,050;331,85;847,050;;;576,100;591,200;554,400;307,450;;;;;0,00;0,00;0,00;3,00;1,40;0,000;0,000;0,61;0,62;999998,00;999998,00;999998,00;999998,00;999998,00;999998,00;999998,00;999998,00;999998,00;999998,00;999998,00;999998,00;999998,00;999998,00;999998,00;;;;;;;;;;;;;;;;;0,0;0,00000;0,0000;;nan;0,65633;0,76427;0,10291439;25,218123;0,021550;23,494972;23,694899;0,0045;0,5069;;;0,01;0,01;0,04;;0,795;0,834;0,0000000;20,23800;0,66700;0,00100;-0,0005035;;;;;;
SPR 240s [m²/s];0,000;163;20,94100;113,72500;0,013000;0,091;97,18;20,7000;-0,650;0,00;101,286;0,014;263,177;330,550;333,65;847,217;;;576,600;591,200;554,400;307,450;;;;;0,00;0,00;0,00;3,00;1,40;0,000;0,000;0,61;0,62;999998,00;999998,00;999998,00;999998,00;999998,00;999998,00;999998,00;999998,00;999998,00;999998,00;999998,00;999998,00;999998,00;999998,00;999998,00;;;;;;;;;;;;;;;;;0,0;0,00000;0,0000;;nan;0,25376;1,76805;0,10291439;25,221903;0,028178;23,605613;23,826993;0,0059;0,6665;;;0,00;0,02;0,11;;0,788;0,818;0,0000000;20,18400;0,71700;0,00600;-0,0004713;;;;;;
SPR 300s [m²/s];0,000;164;20,93400;111,85000;0,013000;0,133;97,13;20,7000;-0,750;0,00;101,284;0,014;263,177;332,250;335,75;847,517;;;577,300;591,300;554,500;307,450;;;;;0,00;0,00;0,00;3,00;1,40;0,000;0,000;0,61;0,62;999998,00;999998,00;999998,00;999998,00;999998,00;999998,00;999998,00;999998,00;999998,00;999998,00;999998,00;999998,00;999998,00;999998,00;999998,00;;;;;;;;;;;;;;;;;0,0;0,00000;0,0000;;nan;0,25102;3,56186;0,10291439;24,949047;0,028712;23,470331;23,717573;0,0060;0,6760;;;0,00;0,03;0,33;;0,780;0,818;0,0000000;20,13400;0,75300;-0,00700;-0,0005804;;;;;;
SPR 360s [m²/s];0,000;165;20,91000;111,75000;-0,005000;0,178;96,35;20,7000;-1,040;0,00;101,286;0,014;263,177;334,150;337,85;847,750;;;578,000;591,300;554,500;307,450;;;;;0,00;0,00;0,00;3,00;1,40;0,000;0,000;0,61;0,61;999998,00;999998,00;999998,00;999998,00;999998,00;999998,00;999998,00;999998,00;999998,00;999998,00;999998,00;999998,00;999998,00;999998,00;999998,00;;;;;;;;;;;;;;;;;3,94563;0,00000;0,0000;;nan;-0,19643;5,48618;0,10686002;24,866891;0,036750;23,526820;23,787329;0,0077;0,8678;;;0,00;0,05;1,07;;0,794;0,845;0,0394563;20,09100;0,79200;-0,00200;0,0005287;;;;;;
SPR Test [m²/s];0,000;166;20,87100;110,02501;-0,006000;0,230;96,56;20,7000;-1,120;0,00;101,290;0,014;263,177;336,150;340,35;847,983;;;578,700;591,300;554,500;307,450;;;;;0,00;0,00;0,00;3,00;1,40;0,000;0,000;0,61;0,62;999998,00;999998,00;999998,00;999998,00;999998,00;999998,00;999998,00;999998,00;999998,00;999998,00;999998,00;999998,00;999998,00;999998,00;999998,00;;;;;;;;;;;;;;;;;16,53349;0,00000;0,0000;;nan;-0,21887;7,64071;0,12339351;24,600707;0,034623;23,414289;23,706837;0,0072;0,8148;;;0,00;0,07;2,26;;0,896;0,845;0,1653349;20,05200;0,82000;0,00300;0,0022411;;;;;;
Results COY;;167;20,81800;109,47500;0,002000;0,304;95,94;20,7000;-1,230;0,00;101,288;0,014;263,177;338,050;342,75;848,183;;;579,300;591,300;554,500;307,450;;;;;0,00;0,00;0,00;3,00;1,40;0,000;0,000;0,61;0,61;999998,00;999998,00;999998,00;999998,00;999998,00;999998,00;999998,00;999998,00;999998,00;999998,00;999998,00;999998,00;999998,00;999998,00;999998,00;;;;;;;;;;;;;;;;;32,33722;0,00000;0,0000;;nan;-0,02238;10,73305;0,15573073;24,470084;0,041056;23,421606;23,747243;0,0086;0,9679;;;0,00;0,09;3,87;;1,146;1,213;0,3233722;20,01600;0,85100;0,00100;0,0044089;;;;;;
COY max [kg/kg];0,0000;168;20,75400;110,42500;-0,002000;0,363;95,91;20,7000;-1,330;0,00;101,286;0,014;263,177;340,050;345,05;848,217;;;579,500;591,300;554,400;307,450;;;;;0,00;0,00;0,00;3,00;1,40;0,000;0,000;0,61;0,61;999998,00;999998,00;999998,00;999998,00;999998,00;999998,00;999998,00;999998,00;999998,00;999998,00;999998,00;999998,00;999998,00;999998,00;999998,00;;;;;;;;;;;;;;;;;55,67755;0,00000;0,0000;;nan;-0,12021;13,24906;0,21140828;24,503649;0,041302;23,592492;23,939390;0,0087;0,9816;;;0,00;0,12;5,84;;1,596;1,213;0,5567755;19,98700;0,87200;0,00600;0,0075829;;;;;;
Max at [s];558;169;20,67800;106,67500;0,009000;0,436;95,46;20,7000;-1,400;0,00;101,286;0,014;263,177;342,050;347,55;848,517;;;580,300;591,300;554,500;307,450;;;;;0,00;0,00;0,00;3,00;1,40;0,000;0,000;0,61;0,61;999998,00;999998,00;999998,00;999998,00;999998,00;999998,00;999998,00;999998,00;999998,00;999998,00;999998,00;999998,00;999998,00;999998,00;999998,00;;;;;;;;;;;;;;;;;79,9553399;0,00000;0,0000;;nan;0,14576;16,01693;0,29136362;24,013473;0,046019;23,256526;23,630480;0,0095;1,0796;;;0,00;0,14;8,00;;2,286;2,356;0,7995534;19,96200;0,89600;0,02000;0,0111168;;;;;;
COY 060s [kg/kg];0,0000;170;20,59700;107,87499;0,009000;0,493;95,48;20,7000;-1,700;0,00;101,288;0,014;263,177;343,950;349,85;848,683;;;580,900;591,200;554,500;307,450;;;;;0,00;0,00;0,00;3,00;1,40;0,000;0,000;0,61;0,61;999998,00;999998,00;999998,00;999998,00;999998,00;999998,00;999998,00;999998,00;999998,00;999998,00;999998,00;999998,00;999998,00;999998,00;999998,00;;;;;;;;;;;;;;;;;110,23562;0,00000;0,0000;;nan;0,14617;18,43706;0,40159924;24,081370;0,045806;23,451832;23,854116;0,0096;1,0847;;;0,00;0,16;10,46;;3,243;2,356;1,1023562;19,93700;0,91200;0,02500;0,0152901;;;;;;
COY 120s [kg/kg];0,0000;171;20,51600;105,60000;0,017000;0,565;94,50;20,7000;-1,830;0,00;101,288;0,014;263,177;345,850;352,15;848,717;;;581,000;591,200;554,500;307,450;;;;;0,00;0,00;0,00;3,00;1,40;0,000;0,000;0,61;0,60;999998,00;999998,00;999998,00;999998,00;999998,00;999998,00;999998,00;999998,00;999998,00;999998,00;999998,00;999998,00;999998,00;999998,00;999998,00;;;;;;;;;;;;;;;;;136,34364;0,00000;0,0000;;nan;0,33389;21,15128;0,53794289;23,760553;0,056148;23,267225;23,691060;0,0117;1,3206;;;0,00;0,19;12,73;;4,471;4,519;1,3634364;19,91300;0,93600;0,01600;0,0191750;;;;;;
COY 180s [kg/kg];0,0000;172;20,44200;106,82500;0,022000;0,620;95,01;20,7000;-1,940;0,00;101,290;0,014;263,177;347,850;354,55;848,883;;;581,600;591,100;554,500;307,450;;;;;0,00;0,00;0,00;3,00;1,40;0,000;0,000;0,61;0,61;999998,00;999998,00;999998,00;999998,00;999998,00;999998,00;999998,00;999998,00;999998,00;999998,00;999998,00;999998,00;999998,00;999998,00;999998,00;;;;;;;;;;;;;;;;;163,13724;0,00000;0,0000;;nan;0,45374;23,47988;0,70108012;23,829169;0,050725;23,469356;23,921404;0,0106;1,2046;;;0,00;0,21;14,97;;5,944;4,519;1,6313724;19,88900;0,95400;0,01500;0,0228861;;;;;;
COY 240s [kg/kg];0,0000;173;20,38100;108,92500;0,001000;0,667;94,12;20,7000;-2,030;0,00;101,290;0,014;263,177;349,550;356,75;849,017;;;582,100;591,100;554,400;307,450;;;;;0,00;0,00;0,00;3,00;1,40;0,000;0,000;0,61;0,60;999998,00;999998,00;999998,00;999998,00;999998,00;999998,00;999998,00;999998,00;999998,00;999998,00;999998,00;999998,00;999998,00;999998,00;999998,00;;;;;;;;;;;;;;;;;188,31815;0,00000;0,0000;;nan;-0,04591;25,60371;0,88939827;24,003667;0,060134;23,756758;24,246097;0,0128;1,4474;;;0,00;0,23;16,92;;7,652;7,691;1,8831815;19,87000;0,97000;0,01600;0,0262338;;;;;;
COY 300s [kg/kg];0,0000;174;20,30500;104,77500;0,006000;0,717;93,62;20,7000;-2,330;0,00;101,284;0,014;263,177;351,350;358,85;849,017;;;582,200;591,000;554,400;307,450;;;;;0,00;0,00;0,00;3,00;1,40;0,000;0,000;0,61;0,60;999998,00;999998,00;999998,00;999998,00;999998,00;999998,00;999998,00;999998,00;999998,00;999998,00;999998,00;999998,00;999998,00;999998,00;999998,00;;;;;;;;;;;;;;;;;211,44379;0,00000;0,0000;;nan;0,07224;27,07813;1,10084207;23,481580;0,065507;23,359715;23,858357;0,0137;1,5516;;;0,00;0,24;18,78;;9,569;7,691;2,1144379;19,85800;0,97500;0,00600;0,0301229;;;;;;
COY 360s [kg/kg];0,0000;175;20,23800;107,97500;-0,007000;0,753;93,94;20,7000;-2,450;0,00;101,288;0,014;263,177;353,050;360,95;849,183;;;582,700;591,000;554,400;307,450;;;;;0,00;0,00;0,00;3,00;1,41;0,000;0,000;0,61;0,60;999998,00;999998,00;999998,00;999998,00;999998,00;999998,00;999998,00;999998,00;999998,00;999998,00;999998,00;999998,00;999998,00;999998,00;999998,00;;;;;;;;;;;;;;;;;240,62121;0,00000;0,0000;;nan;-0,23530;28,90339;1,34146328;23,780006;0,062132;23,771054;24,302966;0,0132;1,4990;;;0,00;0,26;21,01;;11,710;11,778;2,4062121;19,85700;0,97400;0,00800;0,0338615;;;;;;
COY Test [kg/kg];0,0000;176;20,18400;108,37501;-0,002000;0,792;94,01;20,7000;-2,580;0,00;101,284;0,014;263,177;354,650;362,95;849,283;;;583,100;590,900;554,400;307,450;;;;;0,00;0,00;0,00;3,00;1,41;0,000;0,000;0,61;0,60;999998,00;999998,00;999998,00;999998,00;999998,00;999998,00;999998,00;999998,00;999998,00;999998,00;999998,00;999998,00;999998,00;999998,00;999998,00;;;;;;;;;;;;;;;;;259,62259;0,00000;0,0000;;nan;-0,11661;30,49539;1,60108587;23,770211;0,061348;23,868948;24,427561;0,0131;1,4877;;;0,00;0,27;22,61;;14,049;11,778;2,5962259;19,86400;0,96500;0,00700;0,0365613;;;;;;
Results CO2Y;;177;20,13400;109,90000;0,003000;0,820;94,34;20,7000;-2,700;0,00;101,286;0,014;263,177;356,450;365,05;849,417;;;583,600;590,900;554,300;307,450;;;;;0,00;0,00;0,00;3,00;1,41;0,000;0,000;0,61;0,60;999998,00;999998,00;999998,00;999998,00;999998,00;999998,00;999998,00;999998,00;999998,00;999998,00;999998,00;999998,00;999998,00;999998,00;999998,00;;;;;;;;;;;;;;;;;279,20059;0,00000;0,0000;;nan;0,00199;31,78821;1,88028645;23,876353;0,057805;24,097217;24,678606;0,0125;1,4162;;;0,00;0,28;24,20;;16,535;16,605;2,7920059;19,87200;0,96600;-0,00700;0,0391546;;;;;;
CO2Y max [kg/kg];0,0000;178;20,09100;107,82500;0,001000;0,851;93,17;20,7000;-2,990;0,00;101,284;0,014;263,177;358,050;367,05;849,583;;;584,200;590,800;554,300;307,450;;;;;0,00;0,00;0,00;3,00;1,41;0,000;0,000;0,61;0,59;999998,00;999998,00;999998,00;999998,00;999998,00;999998,00;999998,00;999998,00;999998,00;999998,00;999998,00;999998,00;999998,00;999998,00;999998,00;;;;;;;;;;;;;;;;;291,52531;0,00000;0,0000;;nan;-0,04513;32,68185;2,17181176;23,596976;0,070315;23,922155;24,523466;0,0151;1,7119;;;0,00;0,29;25,19;;19,132;16,605;2,9152531;19,85900;0,97900;0,00700;0,0413765;;;;;;
Max at [s];558;179;20,05200;109,27500;0,006000;0,872;93,75;20,7000;-3,100;0,00;101,288;0,014;263,183;359,650;369,05;849,383;;;583,700;590,700;554,300;307,450;;;;;0,00;0,00;0,00;3,00;1,41;0,000;0,000;0,61;0,60;999998,00;999998,00;999998,00;999998,00;999998,00;999998,00;999998,00;999998,00;999998,00;999998,00;999998,00;999998,00;999998,00;999998,00;999998,00;;;;;;;;;;;;;;;;;307,04028;0,00000;0,0000;;nan;0,07292;33,68876;2,47885205;23,702209;0,064165;24,136215;24,767052;0,0139;1,5776;;;0,00;0,30;26,46;;21,818;21,901;3,0704028;19,84300;0,98900;-0,00200;0,0433946;;;;;;
CO2Y 060s [kg/kg];0,0000;180;20,01600;104,47500;0,020000;0,896;94,06;20,7000;-3,220;0,00;101,284;0,014;263,183;361,050;370,75;849,317;;;583,800;590,500;554,200;307,450;;;;;0,00;0,00;0,00;3,00;1,41;0,000;0,000;0,61;0,60;999998,00;999998,00;999998,00;999998,00;999998,00;999998,00;999998,00;999998,00;999998,00;999998,00;999998,00;999998,00;999998,00;999998,00;999998,00;;;;;;;;;;;;;;;;;311,267169;0,00000;0,0000;;nan;0,39428;33,83708;2,79011922;23,130817;0,060828;23,646050;24,281326;0,0130;1,4663;;;0,00;0,30;26,86;;24,551;21,901;3,1126717;19,83800;0,99300;0,01700;0,0450879;;;;;;
CO2Y 120s [kg/kg];0,0000;181;19,98700;115,85000;0,025000;0,912;93,65;20,7000;-3,340;0,00;101,284;0,014;263,183;362,250;372,25;849,350;;;584,100;590,400;554,100;307,550;;;;;0,00;0,00;0,00;3,00;1,41;0,000;0,000;0,61;0,60;999998,00;999998,00;999998,00;999998,00;999998,00;999998,00;999998,00;999998,00;999998,00;999998,00;999998,00;999998,00;999998,00;999998,00;999998,00;;;;;;;;;;;;;;;;;337,917339;0,00000;0,0000;;nan;0,53582;36,24563;3,12803656;24,317128;0,065215;24,941407;25,629920;0,0147;1,6593;;;0,00;0,32;29,12;;27,385;27,572;3,3791734;19,82900;1,00000;0,02000;0,0465679;;;;;;
CO2Y 180s [kg/kg];0,0000;182;19,96200;111,92500;0,016000;0,936;93,54;20,7000;-3,660;0,00;101,288;0,014;263,183;363,350;373,65;849,250;;;584,100;590,200;554,000;307,550;;;;;0,00;0,00;0,00;3,00;1,41;0,000;0,000;0,61;0,60;999998,00;999998,00;999998,00;999998,00;999998,00;999998,00;999998,00;999998,00;999998,00;999998,00;999998,00;999998,00;999998,00;999998,00;999998,00;;;;;;;;;;;;;;;;;340,95022;0,00000;0,0000;;nan;0,31155;36,56333;3,46898678;23,865439;0,066351;24,552451;25,248448;0,0147;1,6631;;;0,00;0,32;29,32;;30,309;27,572;3,4095022;19,81800;1,00800;0,02300;0,0478809;;;;;;
CO2Y 240s [kg/kg];0,0000;183;19,93700;108,52499;0,015000;0,954;93,07;20,8000;-3,760;0,00;101,286;0,014;263,183;364,650;375,25;849,150;;;584,000;590,100;553,900;307,450;;;;;0,00;0,00;0,00;3,00;1,41;0,000;0,000;0,61;0,59;999998,00;999998,00;999998,00;999998,00;999998,00;999998,00;999998,00;999998,00;999998,00;999998,00;999998,00;999998,00;999998,00;999998,00;999998,00;;;;;;;;;;;;;;;;;344,10649;0,00000;0,0000;;nan;0,28283;36,67000;3,81309327;23,458230;0,071400;24,219865;24,923912;0,0156;1,7667;;;0,00;0,32;29,56;;33,214;33,399;3,4410649;19,81400;1,01100;0,01000;0,0491694;;;;;;
CO2Y 300s [kg/kg];0,0000;184;19,91300;105,20000;0,016000;0,970;92,96;20,8000;-3,870;0,00;101,284;0,014;263,183;365,950;376,85;848,950;;;583,600;590,000;553,800;307,550;;;;;0,00;0,00;0,00;3,00;1,41;0,000;0,000;0,61;0,59;999998,00;999998,00;999998,00;999998,00;999998,00;999998,00;999998,00;999998,00;999998,00;999998,00;999998,00;999998,00;999998,00;999998,00;999998,00;;;;;;;;;;;;;;;;;346,59767;0,00000;0,0000;;nan;0,30097;36,67790;4,15969094;23,055017;0,072627;23,888422;24,599950;0,0157;1,7737;;;0,00;0,32;29,74;;36,098;33,399;3,4659767;19,80900;1,01700;-0,00500;0,0503981;;;;;;
CO2Y 360s [kg/kg];0,0000;185;19,88900;107,85000;0,006000;0,975;93,10;20,7000;-4,000;0,00;101,284;0,014;263,183;367,050;378,05;848,817;;;583,500;589,800;553,700;307,550;;;;;0,00;0,00;0,00;3,00;1,41;0,000;0,000;0,61;0,59;999998,00;999998,00;999998,00;999998,00;999998,00;999998,00;999998,00;999998,00;999998,00;999998,00;999998,00;999998,00;999998,00;999998,00;999998,00;;;;;;;;;;;;;;;;;360,73401;0,00000;0,0000;;nan;0,07171;37,28293;4,52042495;23,308585;0,071043;24,223752;24,949705;0,0155;1,7597;;;0,00;0,33;30,77;;39,011;39,246;3,6073401;19,80000;1,02600;-0,00500;0,0518902;;;;;;
CO2Y Test [kg/kg];0,0000;186;19,87000;106,62500;0,008000;0,974;93,00;20,7000;-4,300;0,00;101,284;0,014;263,183;368,150;379,45;848,650;;;583,300;589,600;553,600;307,550;;;;;0,00;0,00;0,00;3,00;1,41;0,000;0,000;0,61;0,59;999998,00;999998,00;999998,00;999998,00;999998,00;999998,00;999998,00;999998,00;999998,00;999998,00;999998,00;999998,00;999998,00;999998,00;999998,00;;;;;;;;;;;;;;;;;365,837389;0,00000;0,0000;;nan;0,11738;36,97512;4,88626234;23,141184;0,072202;24,121852;24,862249;0,0157;1,7821;;;0,00;0,33;31,10;;41,965;39,246;3,6583739;19,79600;1,02700;-0,00600;0,0530113;;;;;;
;;187;19,85800;107,07500;0,007000;0,965;93,19;20,7000;-4,400;0,00;101,284;0,014;263,183;369,250;380,85;848,383;;;582,800;589,400;553,500;307,550;;;;;0,00;0,00;0,00;3,00;1,41;0,000;0,000;0,61;0,60;999998,00;999998,00;999998,00;999998,00;999998,00;999998,00;999998,00;999998,00;999998,00;999998,00;999998,00;999998,00;999998,00;999998,00;999998,00;;;;;;;;;;;;;;;;;371,79566;0,00000;0,0000;;nan;0,09434;36,63727;5,258058;23,155398;0,070082;24,208787;24,969307;0,0154;1,7372;;;0,00;0,32;31,46;;44,921;45,156;3,7179566;19,79700;1,02000;0,00400;0,0538462;;;;;;
;;188;19,85700;107,07500;-0,007000;0,966;93,15;20,7000;-4,540;0,00;101,284;0,014;263,177;370,150;382,05;848,283;;;582,700;589,300;553,400;307,550;;;;;0,00;0,00;0,00;3,00;1,41;0,000;0,000;0,61;0,60;999998,00;999998,00;999998,00;999998,00;999998,00;999998,00;999998,00;999998,00;999998,00;999998,00;999998,00;999998,00;999998,00;999998,00;999998,00;;;;;;;;;;;;;;;;;372,82546;0,00000;0,0000;;nan;-0,22884;36,63271;5,63088346;23,127231;0,070534;24,238272;25,017511;0,0155;1,7518;;;0,00;0,32;31,46;;47,862;45,156;3,7282546;19,80700;1,01700;0,01500;0,0540612;;;;;;
;;189;19,86400;107,00000;0,007000;0,979;93,09;20,7000;-4,660;0,00;101,286;0,014;263,183;371,150;383,25;847,950;;;582,000;589,100;553,300;307,550;;;;;0,00;0,00;0,00;3,00;1,41;0,000;0,000;0,61;0,60;999998,00;999998,00;999998,00;999998,00;999998,00;999998,00;999998,00;999998,00;999998,00;999998,00;999998,00;999998,00;999998,00;999998,00;999998,00;;;;;;;;;;;;;;;;;367,11833;0,00000;0,0000;;nan;0,09407;37,08980;5,99800179;23,087962;0,071154;24,262489;25,053479;0,0156;1,7697;;;0,00;0,33;31,20;;50,737;50,938;3,6711833;19,80000;1,02700;0,00400;0,0533212;;;;;;
;;190;19,87200;105,72500;-0,002000;0,989;93,09;20,7000;-4,970;0,00;101,286;0,014;263,183;372,150;384,55;847,717;;;581,700;588,800;553,200;307,550;;;;;0,00;0,00;0,00;3,00;1,41;0,000;0,000;0,61;0,60;999998,00;999998,00;999998,00;999998,00;999998,00;999998,00;999998,00;999998,00;999998,00;999998,00;999998,00;999998,00;999998,00;999998,00;999998,00;;;;;;;;;;;;;;;;;361,11561;0,00000;0,0000;;nan;-0,11244;37,21511;6,3591174;22,919138;0,071151;24,149969;24,954643;0,0156;1,7627;;;0,00;0,33;30,74;;53,516;50,938;3,6111561;19,78500;1,03700;0,00800;0,0528322;;;;;;
;;191;19,85900;102,80000;0,017000;0,993;93,64;20,7000;-5,080;0,00;101,286;0,014;263,183;373,150;385,65;847,417;;;581,200;588,600;553,000;307,550;;;;;0,00;0,00;0,00;3,00;1,42;0,000;0,000;0,61;0,60;999998,00;999998,00;999998,00;999998,00;999998,00;999998,00;999998,00;999998,00;999998,00;999998,00;999998,00;999998,00;999998,00;999998,00;999998,00;;;;;;;;;;;;;;;;;358,94361;0,00000;0,0000;;nan;0,31716;36,80369;6,71806101;22,569571;0,065269;23,845532;24,644324;0,0141;1,5968;;;0,00;0,33;30,64;;56,218;56,433;3,5894361;19,78200;1,03700;0,02000;0,0533323;;;;;;
;;192;19,84300;103,87500;0,020000;1,000;93,32;20,7000;-5,210;0,00;101,284;0,014;263,183;373,950;386,65;847,450;;;581,500;588,500;552,900;307,550;;;;;0,00;0,00;0,00;3,00;1,42;0,000;0,000;0,61;0,60;999998,00;999998,00;999998,00;999998,00;999998,00;999998,00;999998,00;999998,00;999998,00;999998,00;999998,00;999998,00;999998,00;999998,00;999998,00;;;;;;;;;;;;;;;;;366,03508;0,00000;0,0000;;nan;0,38631;37,23049;7,08409609;22,662990;0,068748;23,995567;24,810498;0,0150;1,6933;;;0,00;0,33;31,22;;58,900;56,433;3,6603508;19,78100;1,04100;0,02100;0,0541667;;;;;;
;;193;19,83800;106,85000;0,023000;1,008;92,58;20,7000;-5,350;0,00;101,286;0,014;263,183;374,550;387,35;847,517;;;582,000;588,300;552,800;307,550;;;;;0,00;0,00;0,00;3,00;1,42;0,000;0,000;0,61;0,59;999998,00;999998,00;999998,00;999998,00;999998,00;999998,00;999998,00;999998,00;999998,00;999998,00;999998,00;999998,00;999998,00;999998,00;999998,00;;;;;;;;;;;;;;;;;372,07518;0,00000;0,0000;;nan;0,46024;38,04750;7,45617127;22,966817;0,076671;24,356276;25,188635;0,0169;1,9172;;;0,00;0,34;31,78;;61,598;61,805;3,7207518;19,77100;1,05000;0,02100;0,0543333;;;;;;
;;194;19,82900;103,70000;0,010000;1,011;92,86;20,7000;-5,660;0,00;101,278;0,014;263,177;375,450;388,55;847,150;;;581,200;588,100;552,700;307,550;;;;;0,00;0,00;0,00;3,00;1,42;0,000;0,000;0,61;0,59;999998,00;999998,00;999998,00;999998,00;999998,00;999998,00;999998,00;999998,00;999998,00;999998,00;999998,00;999998,00;999998,00;999998,00;999998,00;;;;;;;;;;;;;;;;;370,51215;0,00000;0,0000;;nan;0,15972;37,55481;7,82668341;22,598612;0,073634;24,023383;24,861593;0,0161;1,8174;;;0,00;0,33;31,53;;64,274;61,805;3,7051215;19,76200;1,05900;0,01500;0,0549892;;;;;;
;;195;19,81800;104,02500;-0,005000;1,017;92,68;20,7000;-5,750;0,00;101,284;0,014;263,177;376,250;389,55;846,817;;;580,600;587,900;552,500;307,550;;;;;0,00;0,00;0,00;3,00;1,42;0,000;0,000;0,61;0,59;999998,00;999998,00;999998,00;999998,00;999998,00;999998,00;999998,00;999998,00;999998,00;999998,00;999998,00;999998,00;999998,00;999998,00;999998,00;;;;;;;;;;;;;;;;;375,818839;0,00000;0,0000;;nan;-0,17860;37,80831;8,20250226;22,609922;0,075638;24,086619;24,938053;0,0165;1,8726;;;0,00;0,33;31,85;;66,926;67,159;3,7581884;19,75000;1,06700;0,00700;0,0557521;;;;;;
;;196;19,81400;103,27501;-0,005000;1,026;92,82;20,7000;-5,880;0,00;101,278;0,014;263,177;376,950;390,35;846,850;;;581,100;587,600;552,400;307,550;;;;;0,00;0,00;0,00;3,00;1,42;0,000;0,000;0,61;0,59;999998,00;999998,00;999998,00;999998,00;999998,00;999998,00;999998,00;999998,00;999998,00;999998,00;999998,00;999998,00;999998,00;999998,00;999998,00;;;;;;;;;;;;;;;;;374,9874;0,00000;0,0000;;nan;-0,17779;37,98724;8,57748966;22,507341;0,074051;24,021948;24,875891;0,0162;1,8287;;;0,00;0,34;31,82;;69,558;67,159;3,7498740;19,74500;1,06900;-0,00900;0,0558830;;;;;;
;;197;19,80900;102,10000;-0,006000;1,027;92,49;20,7000;-6,010;0,00;101,286;0,014;263,177;377,550;391,15;846,850;;;581,400;587,400;552,300;307,550;;;;;0,00;0,00;0,00;3,00;1,42;0,000;0,000;0,61;0,59;999998,00;999998,00;999998,00;999998,00;999998,00;999998,00;999998,00;999998,00;999998,00;999998,00;999998,00;999998,00;999998,00;999998,00;999998,00;;;;;;;;;;;;;;;;;374,526309;0,00000;0,0000;;nan;-0,19895;37,77918;8,95201596;22,361147;0,077660;23,903903;24,764963;0,0169;1,9093;;;0,00;0,33;31,76;;72,146;72,377;3,7452631;19,74300;1,07100;-0,00200;0,0561809;;;;;;
;;198;19,80000;102,47500;0,004000;1,020;91,88;20,7000;-6,120;0,00;101,284;0,014;263,177;378,450;392,15;846,817;;;581,600;587,300;552,100;307,550;;;;;0,00;0,00;0,00;3,00;1,42;0,000;0,000;0,61;0,59;999998,00;999998,00;999998,00;999998,00;999998,00;999998,00;999998,00;999998,00;999998,00;999998,00;999998,00;999998,00;999998,00;999998,00;999998,00;;;;;;;;;;;;;;;;;378,07899;0,00000;0,0000;;nan;0,02419;37,53247;9,33009495;22,375522;0,084223;23,976288;24,844237;0,0184;2,0773;;;0,00;0,33;32,03;;74,709;72,377;3,7807899;19,73800;1,07700;-0,00900;0,0566812;;;;;;
;;199;19,79600;105,10000;0,015000;1,017;92,46;20,7000;-6,420;0,00;101,286;0,014;263,177;378,850;392,85;846,783;;;581,800;587,100;552,000;307,550;;;;;0,00;0,00;0,00;3,00;1,42;0,000;0,000;0,61;0,59;999998,00;999998,00;999998,00;999998,00;999998,00;999998,00;999998,00;999998,00;999998,00;999998,00;999998,00;999998,00;999998,00;999998,00;999998,00;;;;;;;;;;;;;;;;;383,64149;0,00000;0,0000;;nan;0,27306;37,87252;9,71373644;22,648330;0,077961;24,294263;25,192032;0,0172;1,9497;;;0,00;0,33;32,53;;77,273;77,509;3,8364149;19,73600;1,08100;0,00900;0,0568241;;;;;;
;;200;19,79700;103,30000;0,004000;1,027;92,78;20,7000;-6,560;0,00;101,286;0,014;263,177;379,650;393,95;846,883;;;582,500;586,900;551,800;307,550;;;;;0,00;0,00;0,00;3,00;1,42;0,000;0,000;0,61;0,59;999998,00;999998,00;999998,00;999998,00;999998,00;999998,00;999998,00;999998,00;999998,00;999998,00;999998,00;999998,00;999998,00;999998,00;999998,00;;;;;;;;;;;;;;;;;379,63074;0,00000;0,0000;;nan;0,02425;37,89529;10,0933671;22,429879;0,074500;24,110743;25,018905;0,0164;1,8504;;;0,00;0,33;32,19;;79,806;77,509;3,7963074;19,72900;1,08800;0,00700;0,0567765;;;;;;
;;201;19,80700;104,90000;0,008000;1,037;92,31;20,7000;-6,690;0,00;101,286;0,014;263,177;380,250;394,55;846,750;;;582,400;586,700;551,700;307,550;;;;;0,00;0,00;0,00;3,00;1,42;0,000;0,000;0,61;0,59;999998,00;999998,00;999998,00;999998,00;999998,00;999998,00;999998,00;999998,00;999998,00;999998,00;999998,00;999998,00;999998,00;999998,00;999998,00;;;;;;;;;;;;;;;;;377,15082;0,00000;0,0000;;nan;0,11455;38,54825;10,4705180;22,585077;0,079649;24,315940;25,230386;0,0176;1,9950;;;0,00;0,34;32,13;;82,277;82,516;3,7715082;19,71700;1,09600;0,01500;0,0560139;;;;;;
;;202;19,80000;104,42501;0,020000;1,037;91,42;20,7000;-6,800;0,00;101,278;0,014;263,177;380,850;395,45;846,550;;;582,200;586,500;551,500;307,550;;;;;0,00;0,00;0,00;3,00;1,42;0,000;0,000;0,61;0,58;999998,00;999998,00;999998,00;999998,00;999998,00;999998,00;999998,00;999998,00;999998,00;999998,00;999998,00;999998,00;999998,00;999998,00;999998,00;;;;;;;;;;;;;;;;;377,821020;0,00000;0,0000;;nan;0,38380;38,43056;10,8483390;22,516129;0,089327;24,279960;25,210740;0,0198;2,2357;;;0,00;0,34;32,23;;84,706;82,516;3,7782102;19,70700;1,10300;0,02000;0,0562879;;;;;;
;;203;19,78500;99,70000;0,021000;1,041;93,01;20,7000;-7,120;0,00;101,278;0,014;263,177;381,550;396,35;846,283;;;581,700;586,300;551,400;307,550;;;;;0,00;0,00;0,00;3,00;1,42;0,000;0,000;0,61;0,60;999998,00;999998,00;999998,00;999998,00;999998,00;999998,00;999998,00;999998,00;999998,00;999998,00;999998,00;999998,00;999998,00;999998,00;999998,00;;;;;;;;;;;;;;;;;374,26788;0,00000;0,0000;;nan;0,39661;37,66870;11,2226069;21,980639;0,072039;23,746086;24,667176;0,0156;1,7641;;;0,00;0,33;31,87;;87,090;87,309;3,7426788;19,70400;1,10200;0,01800;0,0571219;;;;;;
;;204;19,78200;102,62501;0,021000;1,050;92,52;20,7000;-7,260;0,00;101,278;0,014;263,177;382,150;397,05;846,117;;;581,600;586,100;551,200;307,550;;;;;0,00;0,00;0,00;3,00;1,42;0,000;0,000;0,61;0,59;999998,00;999998,00;999998,00;999998,00;999998,00;999998,00;999998,00;999998,00;999998,00;999998,00;999998,00;999998,00;999998,00;999998,00;999998,00;;;;;;;;;;;;;;;;;379,892239;0,00000;0,0000;;nan;0,40207;38,53423;11,6024991;22,283229;0,077344;24,110835;25,050915;0,0170;1,9235;;;0,00;0,34;32,40;;89,449;87,309;3,7989224;19,70700;1,10200;0,00900;0,0571934;;;;;;
;;205;19,78100;101,25000;0,015000;1,059;92,10;20,7000;-7,400;0,00;101,278;0,014;263,177;382,850;397,95;845,583;;;580,400;585,800;551,100;307,550;;;;;0,00;0,00;0,00;3,00;1,42;0,000;0,000;0,61;0,59;999998,00;999998,00;999998,00;999998,00;999998,00;999998,00;999998,00;999998,00;999998,00;999998,00;999998,00;999998,00;999998,00;999998,00;999998,00;;;;;;;;;;;;;;;;;377,15314;0,00000;0,0000;;nan;0,26661;38,58453;11,9796522;22,113202;0,081862;23,970691;24,916121;0,0179;2,0249;;;0,00;0,34;32,18;;91,786;91,969;3,7715314;19,70900;1,10000;-0,00400;0,0572173;;;;;;
;;206;19,77100;100,12500;0,007000;1,067;92,01;20,7000;-7,500;0,00;101,278;0,014;263,177;383,450;398,65;845,317;;;580,000;585,600;550,900;307,550;;;;;0,00;0,00;0,00;3,00;1,42;0,000;0,000;0,61;0,59;999998,00;999998,00;999998,00;999998,00;999998,00;999998,00;999998,00;999998,00;999998,00;999998,00;999998,00;999998,00;999998,00;999998,00;999998,00;;;;;;;;;;;;;;;;;378,640860;0,00000;0,0000;;nan;0,08952;38,64366;12,3582931;21,972797;0,082877;23,855820;24,801467;0,0180;2,0406;;;0,00;0,34;32,25;;94,087;91,969;3,7864086;19,70800;1,10100;-0,00400;0,0578129;;;;;;
;;207;19,76200;99,70000;-0,009000;1,069;92,70;20,7000;-7,830;0,00;101,290;0,014;263,177;384,150;399,65;845,083;;;579,600;585,400;550,800;307,550;;;;;0,00;0,00;0,00;3,00;1,43;0,000;0,000;0,61;0,59;999998,00;999998,00;999998,00;999998,00;999998,00;999998,00;999998,00;999998,00;999998,00;999998,00;999998,00;999998,00;999998,00;999998,00;999998,00;;;;;;;;;;;;;;;;;382,05973;0,00000;0,0000;;nan;-0,26047;38,60221;12,7403528;21,906128;0,075415;23,826855;24,788241;0,0164;1,8558;;;0,00;0,34;32,40;;96,375;96,563;3,8205973;19,70600;1,10500;-0,00800;0,0585154;;;;;;
;;208;19,75000;101,05000;-0,002000;1,071;92,82;20,7000;-7,950;0,00;101,290;0,014;263,177;384,650;400,15;844,950;;;579,500;585,200;550,700;307,550;;;;;0,00;0,00;0,00;3,00;1,43;0,000;0,000;0,61;0,59;999998,00;999998,00;999998,00;999998,00;999998,00;999998,00;999998,00;999998,00;999998,00;999998,00;999998,00;999998,00;999998,00;999998,00;999998,00;;;;;;;;;;;;;;;;;388,34866;0,00000;0,0000;;nan;-0,10812;38,91367;13,1287015;22,039602;0,074116;24,003234;24,970477;0,0162;1,8373;;;0,00;0,34;32,93;;98,669;96,563;3,8834866;19,70000;1,10900;0,00400;0,0591227;;;;;;
;;209;19,74500;97,90000;-0,009000;1,077;92,67;20,7000;-8,070;0,00;101,286;0,014;263,177;385,250;400,95;844,683;;;579,100;585,000;550,500;307,550;;;;;0,00;0,00;0,00;3,00;1,43;0,000;0,000;0,61;0,59;999998,00;999998,00;999998,00;999998,00;999998,00;999998,00;999998,00;999998,00;999998,00;999998,00;999998,00;999998,00;999998,00;999998,00;999998,00;;;;;;;;;;;;;;;;;383,94075;0,00000;0,0000;;nan;-0,25774;38,49753;13,5126422;21,676466;0,075698;23,644569;24,608151;0,0163;1,8493;;;0,00;0,34;32,52;;100,940;101,085;3,8394075;19,69300;1,11500;-0,00500;0,0594322;;;;;;
;;210;19,74300;99,40000;0,009000;1,081;92,80;20,7000;-8,200;0,00;101,290;0,014;263,177;385,650;401,55;844,617;;;579,200;584,800;550,400;307,550;;;;;0,00;0,00;0,00;3,00;1,43;0,000;0,000;0,61;0,59;999998,00;999998,00;999998,00;999998,00;999998,00;999998,00;999998,00;999998,00;999998,00;999998,00;999998,00;999998,00;999998,00;999998,00;999998,00;;;;;;;;;;;;;;;;;385,73998;0,00000;0,0000;;nan;0,13251;38,92228;13,8983822;21,830565;0,074264;23,837384;24,820177;0,0162;1,8299;;;0,00;0,34;32,80;;103,171;101,085;3,8573998;19,68600;1,12200;0,02100;0,0592899;;;;;;
