Repository: FireDynamics/BESKID_ExperimentalData

# Cone Calorimeter Experiments

Experiments have been conducted, with sample in horizontal orientation. Samples were wrapped in aluminium foil. No retainer frame or grid have been used.

Different types of insulation material have been used below the PMMA samples: CaSiO3 and Al2O3. The goal was to an insulation material that has a more reproducible behaviour compared to the common fiber blankets. The CaSiO3 block below the sample was manufactured from the same boards used as backing of the large scale experiments. However, it was found that these boards contain a lot of moisture making the mass loss measurements unreliable.

File: Materials/PMMA/DE_6mm/Cone/CaSiO3/20250411_PMMA_DE_6mm_q25_R2.csv (part 3 of 9)
General information;;time (s);O2 (%);DPT (Pa);CO (%);CO2 (%);PD (%);AHU (%);Mass (g);Methane MFM (g/s);APT (kPa);HFM (kW/m²);Cold Trap TC (K);StackTC (K);Smoke TC (K);Cone heater TC (K);Soot MFM (g/s);Soot;TC cone1;TC cone2;TC cone3;TC aux;CH4;CO;CO2;Ethene;H2O;n.u.;n.u.;UOX Bin;n.u.;UOX Hum.;UOX Temp;n.u.;n.u;TX1;TX2;TX3;TX4;TX5;TX6;TX7;TX8;TX9;TX10;TX11;TX12;TX13;TX14;TX15;n.u;n.u.;n.u.;n.u.;L0;L1;n.u.;n.u.;n.u.;n.u.;n.u.;n.u.;n.u.;n.u.;n.u.;n.u.;HRR/a;EHC;SEA;MLR;MLR/a;COY;CO2Y/sh;THR/a;MFR;K;Vstack;Vsmoke;SPR;RSR;TSP;TSR;COP;CO2P;O2C;TOC;ARHE;Mass;HRR;O2/sh;CO2/sh;CO/sh;phi;FU27;FU28;FU29;FU30;FU31
;;;;;;;;;;;;;;;;;;g/min;°C;°C;°C;°C;ppm;ppm;%;ppm;ppm;no;no;;no;%;°C;no;V;no;no;no;no;no;no;no;no;no;no;no;no;no;no;no;no;no;no;no;%;%;no;no;no;no;no;no;no;no;no;no;kW/m²;MJ/kg;m²/kg;g/s;g/(s*m²);[kg/kg];[kg/kg];MJ/m²;g/s;1/m;l/s;l/s;m²/s;(m²/s)/m²;m²;m²;g/s;g/s;g/s;g;kW/m²;g;kW;[%];[%];%;;;;;;
MLR 120s [g/s];0,0000;141;20,95400;125,92500;-0,009000;0,049;99,97;21,2000;-0,110;0,00;101,238;0,009;263,183;318,950;320,75;845,783;;;573,200;591,900;552,800;304,850;;;;;0,00;0,00;0,00;3,00;1,79;0,000;0,000;0,57;0,60;999998,00;999998,00;999998,00;999998,00;999998,00;999998,00;999998,00;999998,00;999998,00;999998,00;999998,00;999998,00;999998,00;999998,00;999998,00;;;;;;;;;;;;;;;;;0,6552;0,00000;0,0000;;nan;-0,39544;-0,07948;0,10612424;27,018618;0,000019;24,399785;24,537486;0,0000;0,0005;;;0,00;0,00;-0,03;;1,095;1,236;0,0065520;20,94900;0,05300;0,00600;0,0000801;;;;;;
MLR 180s [g/s];0,0000;142;20,95300;124,10000;0,001000;0,049;99,98;21,2000;-0,120;0,00;101,238;0,009;263,183;319,050;320,75;845,817;;;573,300;591,900;552,800;304,850;;;;;0,00;0,00;0,00;3,00;1,79;0,000;0,000;0,57;0,60;999998,00;999998,00;999998,00;999998,00;999998,00;999998,00;999998,00;999998,00;999998,00;999998,00;999998,00;999998,00;999998,00;999998,00;999998,00;;;;;;;;;;;;;;;;;0,11105;0,00000;0,0000;;nan;-0,12489;-0,07889;0,10623529;26,817912;-0,000127;24,226127;24,355211;0,0000;-0,0031;;;0,00;0,00;0,00;;1,087;1,236;0,0011105;20,94900;0,05400;0,00900;0,0000139;;;;;;
MLR 240s [g/s];0,0000;143;20,95300;121,65000;0,005000;0,050;99,96;21,2000;-0,120;0,00;101,242;0,009;263,183;319,050;320,75;845,750;;;573,100;591,900;552,800;304,850;;;;;0,00;0,00;0,00;3,00;1,79;0,000;0,000;0,57;0,60;999998,00;999998,00;999998,00;999998,00;999998,00;999998,00;999998,00;999998,00;999998,00;999998,00;999998,00;999998,00;999998,00;999998,00;999998,00;;;;;;;;;;;;;;;;;0,0;0,00000;0,0000;;nan;-0,01766;-0,03216;0,10623529;26,551871;0,000141;23,985797;24,113601;0,0000;0,0034;;;0,00;0,00;0,00;;1,075;1,215;0,0000000;20,94800;0,05500;0,00900;-0,0000494;;;;;;
MLR 300s [g/s];0,0000;144;20,95200;121,27500;0,018000;0,049;99,97;21,2000;-0,130;0,00;101,238;0,009;263,183;319,050;320,75;845,650;;;572,800;591,800;552,900;304,850;;;;;0,00;0,00;0,00;3,00;1,79;0,000;0,000;0,57;0,60;999998,00;999998,00;999998,00;999998,00;999998,00;999998,00;999998,00;999998,00;999998,00;999998,00;999998,00;999998,00;999998,00;999998,00;999998,00;;;;;;;;;;;;;;;;;0,0;0,00000;0,0000;;nan;0,32628;-0,07798;0,10623529;26,510915;0,000012;23,948799;24,076406;0,0000;0,0003;;;0,00;0,00;0,04;;1,062;1,215;0,0000000;20,94600;0,05600;0,02200;-0,0001409;;;;;;
MLR 360s [g/s];0,0000;145;20,95100;120,35000;0,018000;0,050;99,98;21,2000;-0,130;0,00;101,242;0,009;263,183;319,050;320,75;845,717;;;573,000;591,800;552,900;304,850;;;;;0,00;0,00;0,00;3,00;1,79;0,000;0,000;0,57;0,60;999998,00;999998,00;999998,00;999998,00;999998,00;999998,00;999998,00;999998,00;999998,00;999998,00;999998,00;999998,00;999998,00;999998,00;999998,00;;;;;;;;;;;;;;;;;0,0;0,00000;0,0000;;nan;0,32503;-0,03199;0,10623529;26,409618;-0,000102;23,857292;23,984411;0,0000;-0,0024;;;0,00;0,00;0,07;;1,050;1,186;0,0000000;20,94400;0,05800;0,00800;-0,0000932;;;;;;
MLR Test [g/s];0,0000;146;20,95200;123,90000;0,001000;0,050;99,98;21,2000;-0,130;0,00;101,238;0,009;263,183;319,050;320,75;845,750;;;573,100;591,800;552,900;304,850;;;;;0,00;0,00;0,00;3,00;1,79;0,000;0,000;0,57;0,60;999998,00;999998,00;999998,00;999998,00;999998,00;999998,00;999998,00;999998,00;999998,00;999998,00;999998,00;999998,00;999998,00;999998,00;999998,00;;;;;;;;;;;;;;;;;0,49451;0,00000;0,0000;;nan;-0,12479;-0,03246;0,10672980;26,796294;-0,000131;24,206598;24,335578;0,0000;-0,0032;;;0,00;0,00;0,04;;1,041;1,186;0,0049451;20,93600;0,07100;0,01400;0,0000616;;;;;;
Results SEA;;147;20,95300;122,82500;0,004000;0,051;99,97;21,2000;-0,140;0,00;101,238;0,009;263,183;319,050;320,75;845,717;;;573,000;591,800;552,900;304,850;;;;;0,00;0,00;0,00;3,00;1,79;0,000;0,000;0,57;0,60;999998,00;999998,00;999998,00;999998,00;999998,00;999998,00;999998,00;999998,00;999998,00;999998,00;999998,00;999998,00;999998,00;999998,00;999998,00;;;;;;;;;;;;;;;;;0,0;0,00000;0,0000;;nan;-0,04437;0,01385;0,10672980;26,679793;0,000020;24,101356;24,229776;0,0000;0,0005;;;0,00;0,00;0,00;;1,032;1,159;0,0000000;20,91200;0,09200;0,01300;-0,0000494;;;;;;
SEA max [m²/kg];0,0;148;20,95200;125,70000;-0,003000;0,051;99,96;21,2000;-0,150;0,00;101,240;0,009;263,177;319,050;320,75;845,717;;;573,100;591,700;552,900;304,850;;;;;0,00;0,00;0,00;3,00;1,79;0,000;0,000;0,57;0,60;999998,00;999998,00;999998,00;999998,00;999998,00;999998,00;999998,00;999998,00;999998,00;999998,00;999998,00;999998,00;999998,00;999998,00;999998,00;;;;;;;;;;;;;;;;;0,80823;0,00000;0,0000;;nan;-0,23342;0,01401;0,10753803;26,990238;0,000121;24,381799;24,511713;0,0000;0,0029;;;0,00;0,00;0,04;;1,025;1,159;0,0080823;20,87200;0,13100;-0,00900;0,0000996;;;;;;
Max at [s];403;149;20,95200;121,92500;0,005000;0,051;99,95;21,2000;-0,160;0,00;101,238;0,009;263,177;319,150;320,85;845,717;;;573,000;591,800;552,900;304,850;;;;;0,00;0,00;0,00;3,00;1,79;0,000;0,000;0,57;0,60;999998,00;999998,00;999998,00;999998,00;999998,00;999998,00;999998,00;999998,00;999998,00;999998,00;999998,00;999998,00;999998,00;999998,00;999998,00;;;;;;;;;;;;;;;;;0,0;0,00000;0,0000;;nan;-0,01768;0,01380;0,10753803;26,577701;0,000171;24,016656;24,144584;0,0000;0,0041;;;0,00;0,00;0,04;;1,019;1,133;0,0000000;20,82300;0,17100;-0,02100;-0,0000017;;;;;;
SEA 060s [m²/kg];0,0;150;20,95100;122,92500;-0,009000;0,052;99,95;21,2000;-0,170;0,00;101,238;0,009;263,183;319,150;320,95;845,583;;;572,700;591,700;552,900;304,850;;;;;0,00;0,00;0,00;3,00;1,80;0,000;0,000;0,57;0,60;999998,00;999998,00;999998,00;999998,00;999998,00;999998,00;999998,00;999998,00;999998,00;999998,00;999998,00;999998,00;999998,00;999998,00;999998,00;;;;;;;;;;;;;;;;;1,7929;0,00000;0,0000;;nan;-0,39058;0,06003;0,10933093;26,686471;0,000224;24,114944;24,250952;0,0000;0,0054;;;0,00;0,00;0,07;;1,019;1,133;0,0179290;20,76000;0,23200;-0,01300;0,0002232;;;;;;
SEA 120s [m²/kg];0,0;151;20,95100;117,80000;0,005000;0,053;99,96;21,2000;-0,200;0,00;101,238;0,009;263,183;319,450;321,25;845,683;;;573,000;591,700;552,900;304,850;;;;;0,00;0,00;0,00;3,00;1,80;0,000;0,000;0,57;0,60;999998,00;999998,00;999998,00;999998,00;999998,00;999998,00;999998,00;999998,00;999998,00;999998,00;999998,00;999998,00;999998,00;999998,00;999998,00;;;;;;;;;;;;;;;;;0,25816;0,00000;0,0000;;nan;-0,01737;0,10392;0,10958909;26,111971;0,000126;23,617984;23,751064;0,0000;0,0030;;;0,00;0,00;0,07;;1,020;1,111;0,0025816;20,68500;0,29000;-0,01500;0,0000334;;;;;;
SEA 180s [m²/kg];0,0;152;20,94900;120,20000;0,006000;0,053;99,94;21,2000;-0,220;0,00;101,238;0,009;263,183;319,950;321,75;845,783;;;573,300;591,700;552,900;304,850;;;;;0,00;0,00;0,00;3,00;1,80;0,000;0,000;0,57;0,60;999998,00;999998,00;999998,00;999998,00;999998,00;999998,00;999998,00;999998,00;999998,00;999998,00;999998,00;999998,00;999998,00;999998,00;999998,00;;;;;;;;;;;;;;;;;1,11448;0,00000;0,0000;;nan;0,00877;0,10489;0,11070357;26,356008;0,000311;23,876024;24,010348;0,0001;0,0074;;;0,00;0,00;0,13;;1,018;1,111;0,0111448;20,60700;0,36400;-0,00700;0,0001415;;;;;;
SEA 240s [m²/kg];0,0;153;20,94900;116,17500;0,009000;0,054;99,68;21,2000;-0,260;0,00;101,238;0,009;263,177;320,550;322,55;845,950;;;573,800;591,700;552,900;304,850;;;;;0,00;0,00;0,00;3,00;1,80;0,000;0,000;0,57;0,60;999998,00;999998,00;999998,00;999998,00;999998,00;999998,00;999998,00;999998,00;999998,00;999998,00;999998,00;999998,00;999998,00;999998,00;999998,00;;;;;;;;;;;;;;;;;0,69955;0,00000;0,0000;;nan;0,08611;0,14781;0,11140312;25,886713;0,002927;23,494865;23,641456;0,0006;0,0687;;;0,00;0,00;0,13;;1,018;1,099;0,0069955;20,53200;0,42200;0,02000;0,0000909;;;;;;
SEA 300s [m²/kg];0,0;154;20,94900;115,00000;0,009000;0,055;98,95;21,2000;-0,300;0,00;101,240;0,009;263,177;321,450;323,65;846,217;;;574,600;591,700;552,900;304,850;;;;;0,00;0,00;0,00;3,00;1,80;0,000;0,000;0,57;0,60;999998,00;999998,00;999998,00;999998,00;999998,00;999998,00;999998,00;999998,00;999998,00;999998,00;999998,00;999998,00;999998,00;999998,00;999998,00;;;;;;;;;;;;;;;;;0,59737999;0,00000;0,0000;;nan;0,08555;0,19136;0,11200050;25,719390;0,010215;23,408542;23,568750;0,0021;0,2390;;;0,00;0,00;0,13;;1,015;1,099;0,0059738;20,45900;0,47700;0,02500;0,0000782;;;;;;
SEA 360s [m²/kg];0,0;155;20,94900;115,00000;0,022000;0,056;98,95;21,2000;-0,360;0,00;101,240;0,009;263,183;321,450;323,65;846,617;;;575,600;591,800;553,000;304,850;;;;;0,00;0,00;0,00;3,00;1,80;0,000;0,000;0,57;0,60;999998,00;999998,00;999998,00;999998,00;999998,00;999998,00;999998,00;999998,00;999998,00;999998,00;999998,00;999998,00;999998,00;999998,00;999998,00;;;;;;;;;;;;;;;;;0,0;0,00000;0,0000;;nan;0,41920;0,23586;0,11200050;25,719390;0,010215;23,408542;23,568750;0,0021;0,2390;;;0,00;0,00;0,13;;1,008;1,084;0,0000000;20,38500;0,54600;0,01600;-0,0000990;;;;;;
SEA Test [m²/kg];0,0;156;20,94800;115,02500;0,008000;0,058;97,93;21,2000;-0,430;0,00;101,238;0,009;263,183;322,550;324,95;846,883;;;576,400;591,800;553,000;304,850;;;;;0,00;0,00;0,00;3,00;1,80;0,000;0,000;0,57;0,59;999998,00;999998,00;999998,00;999998,00;999998,00;999998,00;999998,00;999998,00;999998,00;999998,00;999998,00;999998,00;999998,00;999998,00;999998,00;;;;;;;;;;;;;;;;;0,86718000;0,00000;0,0000;;nan;0,05979;0,32435;0,11286768;25,678287;0,020656;23,451108;23,625601;0,0043;0,4845;;;0,00;0,00;0,16;;1,002;1,084;0,0086718;20,33300;0,59800;0,00900;0,0001133;;;;;;
Results SPR;;157;20,94600;106,97500;0,014000;0,071;97,84;21,2000;-0,520;0,00;101,238;0,009;263,177;323,950;326,65;847,117;;;577,000;591,800;553,100;304,850;;;;;0,00;0,00;0,00;3,00;1,80;0,000;0,000;0,57;0,59;999998,00;999998,00;999998,00;999998,00;999998,00;999998,00;999998,00;999998,00;999998,00;999998,00;999998,00;999998,00;999998,00;999998,00;999998,00;;;;;;;;;;;;;;;;;0,0;0,00000;0,0000;;nan;0,20548;0,86795;0,11286768;24,709879;0,021518;22,664642;22,853543;0,0043;0,4882;;;0,00;0,01;0,22;;0,997;1,062;0,0000000;20,26800;0,65400;0,00900;-0,0000065;;;;;;
SPR max [m²/s];0,000;158;20,94400;113,37500;0,013000;0,092;97,22;21,2000;-0,610;0,00;101,242;0,009;263,177;325,450;328,45;847,350;;;577,600;591,900;553,100;304,850;;;;;0,00;0,00;0,00;3,00;1,80;0,000;0,000;0,57;0,59;999998,00;999998,00;999998,00;999998,00;999998,00;999998,00;999998,00;999998,00;999998,00;999998,00;999998,00;999998,00;999998,00;999998,00;999998,00;;;;;;;;;;;;;;;;;0,0;0,00000;0,0000;;nan;0,18573;1,81369;0,11286768;25,379612;0,027855;23,386731;23,602310;0,0058;0,6527;;;0,00;0,02;0,29;;0,987;1,062;0,0000000;20,21400;0,69300;-0,00100;-0,0001390;;;;;;
Max at [s];468;159;20,93600;112,77500;-0,009000;0,131;96,96;21,2000;-0,720;0,00;101,238;0,009;263,177;327,050;330,35;847,583;;;578,300;591,900;553,100;304,850;;;;;0,00;0,00;0,00;3,00;1,80;0,000;0,000;0,57;0,59;999998,00;999998,00;999998,00;999998,00;999998,00;999998,00;999998,00;999998,00;999998,00;999998,00;999998,00;999998,00;999998,00;999998,00;999998,00;;;;;;;;;;;;;;;;;0,98335000;0,00000;0,0000;;nan;-0,36957;3,50842;0,11385103;25,250373;0,030527;23,382030;23,617959;0,0063;0,7157;;;0,00;0,03;0,54;;0,983;1,052;0,0098335;20,16700;0,72700;-0,01200;0,0001291;;;;;;
SPR 060s [m²/s];0,000;160;20,91200;111,60000;-0,021000;0,171;96,53;21,2000;-0,830;0,00;101,238;0,009;263,177;328,850;332,55;847,783;;;578,900;591,900;553,100;304,850;;;;;0,00;0,00;0,00;3,00;1,80;0,000;0,000;0,57;0,58;999998,00;999998,00;999998,00;999998,00;999998,00;999998,00;999998,00;999998,00;999998,00;999998,00;999998,00;999998,00;999998,00;999998,00;999998,00;;;;;;;;;;;;;;;;;9,21295;0,00000;0,0000;;nan;-0,66660;5,21431;0,12306398;25,049648;0,035053;23,323823;23,586247;0,0073;0,8208;;;-0,01;0,05;1,29;;1,030;1,052;0,0921295;20,12600;0,76500;-0,01100;0,0012247;;;;;;
SPR 120s [m²/s];0,000;161;20,87200;111,95000;-0,013000;0,232;95,98;21,2000;-0,940;0,00;101,242;0,009;263,177;330,850;334,85;847,983;;;579,600;591,900;553,000;304,850;;;;;0,00;0,00;0,00;3,00;1,80;0,000;0,000;0,57;0,58;999998,00;999998,00;999998,00;999998,00;999998,00;999998,00;999998,00;999998,00;999998,00;999998,00;999998,00;999998,00;999998,00;999998,00;999998,00;;;;;;;;;;;;;;;;;20,77261;0,00000;0,0000;;nan;-0,46594;7,84682;0,14383659;25,012951;0,040700;23,431298;23,714584;0,0085;0,9582;;;0,00;0,07;2,54;;1,188;1,275;0,2077261;20,08500;0,79500;0,00600;0,0027688;;;;;;
SPR 180s [m²/s];0,000;162;20,82300;106,65000;-0,015000;0,290;96,48;21,2000;-1,220;0,00;101,242;0,009;263,177;332,750;337,15;848,183;;;580,200;591,900;553,000;304,850;;;;;0,00;0,00;0,00;3,00;1,80;0,000;0,000;0,57;0,58;999998,00;999998,00;999998,00;999998,00;999998,00;999998,00;999998,00;999998,00;999998,00;999998,00;999998,00;999998,00;999998,00;999998,00;999998,00;;;;;;;;;;;;;;;;;36,6530799;0,00000;0,0000;;nan;-0,50206;10,08010;0,18048967;24,343883;0,035550;22,935499;23,238778;0,0072;0,8202;;;0,00;0,09;3,96;;1,495;1,275;0,3665308;20,05000;0,82700;-0,00300;0,0050216;;;;;;
SPR 240s [m²/s];0,000;163;20,76000;109,67499;-0,007000;0,364;95,81;21,2000;-1,310;0,00;101,238;0,009;263,177;334,650;339,35;848,283;;;580,500;591,900;553,000;304,950;;;;;0,00;0,00;0,00;3,00;1,80;0,000;0,000;0,57;0,58;999998,00;999998,00;999998,00;999998,00;999998,00;999998,00;999998,00;999998,00;999998,00;999998,00;999998,00;999998,00;999998,00;999998,00;999998,00;;;;;;;;;;;;;;;;;57,49153;0,00000;0,0000;;nan;-0,31116;13,34506;0,23798120;24,616531;0,042510;23,324801;23,652387;0,0088;0,9982;;;0,00;0,12;5,95;;1,998;2,110;0,5749153;20,02400;0,84800;0,02200;0,0077930;;;;;;
SPR 300s [m²/s];0,000;164;20,68500;109,95000;0,020000;0,422;96,16;21,2000;-1,410;0,00;101,242;0,009;263,177;336,650;341,85;848,317;;;580,700;591,800;553,000;304,950;;;;;0,00;0,00;0,00;3,00;1,80;0,000;0,000;0,57;0,58;999998,00;999998,00;999998,00;999998,00;999998,00;999998,00;999998,00;999998,00;999998,00;999998,00;999998,00;999998,00;999998,00;999998,00;999998,00;;;;;;;;;;;;;;;;;82,81899;0,00000;0,0000;;nan;0,35150;15,78834;0,3208002;24,574051;0,038879;23,423708;23,785518;0,0081;0,9180;;;0,00;0,14;8,24;;2,742;2,110;0,8281899;19,99900;0,87100;0,02400;0,0112522;;;;;;
SPR 360s [m²/s];0,000;165;20,60700;109,42500;0,025000;0,477;96,05;21,2000;-1,510;0,00;101,238;0,009;263,177;338,550;344,05;848,450;;;581,100;591,800;553,000;304,850;;;;;0,00;0,00;0,00;3,00;1,80;0,000;0,000;0,57;0,58;999998,00;999998,00;999998,00;999998,00;999998,00;999998,00;999998,00;999998,00;999998,00;999998,00;999998,00;999998,00;999998,00;999998,00;999998,00;;;;;;;;;;;;;;;;;111,28906;0,00000;0,0000;;nan;0,47165;18,03295;0,43208926;24,446423;0,039980;23,433568;23,814264;0,0084;0,9452;;;0,00;0,16;10,58;;3,762;3,889;1,1128906;19,97500;0,88800;0,02300;0,0152054;;;;;;
SPR Test [m²/s];0,000;166;20,53200;109,97500;0,016000;0,546;95,18;21,2000;-1,810;0,00;101,238;0,009;263,177;340,550;346,45;848,583;;;581,700;591,700;552,900;304,950;;;;;0,00;0,00;0,00;3,00;1,81;0,000;0,000;0,57;0,58;999998,00;999998,00;999998,00;999998,00;999998,00;999998,00;999998,00;999998,00;999998,00;999998,00;999998,00;999998,00;999998,00;999998,00;999998,00;;;;;;;;;;;;;;;;;138,78103;0,00000;0,0000;;nan;0,25198;20,94260;0,57087029;24,435712;0,049136;23,561674;23,969878;0,0103;1,1693;;;0,00;0,19;12,87;;5,062;3,889;1,3878103;19,95700;0,90500;0,01200;0,0189761;;;;;;
Results COY;;167;20,45900;111,27500;0,009000;0,598;95,79;21,2000;-1,910;0,00;101,238;0,009;263,177;342,450;348,75;848,617;;;581,800;591,700;552,900;304,950;;;;;0,00;0,00;0,00;3,00;1,81;0,000;0,000;0,57;0,58;999998,00;999998,00;999998,00;999998,00;999998,00;999998,00;999998,00;999998,00;999998,00;999998,00;999998,00;999998,00;999998,00;999998,00;999998,00;;;;;;;;;;;;;;;;;167,28223;0,00000;0,0000;;nan;0,08154;23,21308;0,73815252;24,511431;0,042753;23,766548;24,203777;0,0091;1,0273;;;0,00;0,21;15,15;;6,633;6,763;1,6728223;19,94000;0,91900;0,01100;0,0228108;;;;;;
COY max [kg/kg];0,0000;168;20,38500;109,37500;0,009000;0,654;94,59;21,2000;-2,020;0,00;101,238;0,009;263,177;344,250;351,05;848,683;;;582,100;591,600;552,900;304,950;;;;;0,00;0,00;0,00;3,00;1,81;0,000;0,000;0,57;0,57;999998,00;999998,00;999998,00;999998,00;999998,00;999998,00;999998,00;999998,00;999998,00;999998,00;999998,00;999998,00;999998,00;999998,00;999998,00;;;;;;;;;;;;;;;;;192,579079;0,00000;0,0000;;nan;0,08063;25,30251;0,9307316;24,237651;0,055299;23,624615;24,091274;0,0117;1,3226;;;0,00;0,22;17,22;;8,457;6,763;1,9257908;19,92100;0,93100;-0,00200;0,0265673;;;;;;
Max at [s];649;169;20,33300;113,29999;-0,001000;0,693;94,98;21,2000;-2,140;0,00;101,238;0,009;263,177;346,150;353,25;848,550;;;581,800;591,500;552,900;304,950;;;;;0,00;0,00;0,00;3,00;1,81;0,000;0,000;0,57;0,58;999998,00;999998,00;999998,00;999998,00;999998,00;999998,00;999998,00;999998,00;999998,00;999998,00;999998,00;999998,00;999998,00;999998,00;999998,00;;;;;;;;;;;;;;;;;215,75948;0,00000;0,0000;;nan;-0,16367;27,34199;1,14649108;24,600913;0,051204;24,111034;24,605584;0,0111;1,2508;;;0,00;0,24;19,08;;10,499;10,616;2,1575948;19,90900;0,94200;-0,01100;0,0293332;;;;;;
COY 060s [kg/kg];0,0000;170;20,26800;107,75000;-0,012000;0,727;95,37;21,2000;-2,440;0,00;101,240;0,009;263,177;347,850;355,45;848,650;;;582,200;591,500;552,800;304,950;;;;;0,00;0,00;0,00;3,00;1,81;0,000;0,000;0,57;0,58;999998,00;999998,00;999998,00;999998,00;999998,00;999998,00;999998,00;999998,00;999998,00;999998,00;999998,00;999998,00;999998,00;999998,00;999998,00;;;;;;;;;;;;;;;;;235,694839;0,00000;0,0000;;nan;-0,42193;28,00674;1,38218592;23,932116;0,047143;23,570748;24,085734;0,0100;1,1272;;;0,00;0,25;20,51;;12,726;10,616;2,3569484;19,89900;0,94700;-0,01000;0,0329505;;;;;;
COY 120s [kg/kg];0,0000;171;20,21400;109,22500;-0,011000;0,765;94,10;21,2000;-2,540;0,00;101,240;0,009;263,170;349,550;357,55;848,850;;;582,900;591,400;552,800;304,950;;;;;0,00;0,00;0,00;3,00;1,81;0,000;0,000;0,57;0,57;999998,00;999998,00;999998,00;999998,00;999998,00;999998,00;999998,00;999998,00;999998,00;999998,00;999998,00;999998,00;999998,00;999998,00;999998,00;;;;;;;;;;;;;;;;;256,47495;0,00000;0,0000;;nan;-0,39979;29,70973;1,63866086;24,036700;0,060461;23,789451;24,333910;0,0129;1,4606;;;0,00;0,26;22,22;;15,120;15,239;2,5647495;19,89500;0,95200;-0,00800;0,0357100;;;;;;
COY 180s [kg/kg];0,0000;172;20,16700;106,90001;0,006000;0,795;93,48;21,2000;-2,660;0,00;101,244;0,009;263,170;351,150;359,55;848,983;;;583,400;591,400;552,700;304,950;;;;;0,00;0,00;0,00;3,00;1,81;0,000;0,000;0,57;0,57;999998,00;999998,00;999998,00;999998,00;999998,00;999998,00;999998,00;999998,00;999998,00;999998,00;999998,00;999998,00;999998,00;999998,00;999998,00;;;;;;;;;;;;;;;;;268,97242;0,00000;0,0000;;nan;0,00789;30,55647;1,90763329;23,725260;0,067117;23,588696;24,152970;0,0142;1,6093;;;0,00;0,27;23,33;;17,640;15,239;2,6897242;19,88800;0,96000;0,00000;0,0379521;;;;;;
COY 240s [kg/kg];0,0000;173;20,12600;112,02500;-0,003000;0,827;94,56;21,2000;-2,780;0,00;101,232;0,009;263,170;352,750;361,55;849,050;;;583,700;591,300;552,700;304,950;;;;;0,00;0,00;0,00;3,00;1,81;0,000;0,000;0,57;0,57;999998,00;999998,00;999998,00;999998,00;999998,00;999998,00;999998,00;999998,00;999998,00;999998,00;999998,00;999998,00;999998,00;999998,00;999998,00;;;;;;;;;;;;;;;;;290,399219;0,00000;0,0000;;nan;-0,20958;32,55122;2,19803251;24,232177;0,055630;24,202472;24,806247;0,0121;1,3700;;;0,00;0,29;25,07;;20,285;20,447;2,9039922;19,87300;0,97000;0,01200;0,0401266;;;;;;
COY 300s [kg/kg];0,0000;174;20,08500;111,75000;0,022000;0,848;93,25;21,2000;-2,870;0,00;101,240;0,009;263,170;354,150;363,25;848,817;;;583,200;591,200;552,600;304,950;;;;;0,00;0,00;0,00;3,00;1,81;0,000;0,000;0,57;0,56;999998,00;999998,00;999998,00;999998,00;999998,00;999998,00;999998,00;999998,00;999998,00;999998,00;999998,00;999998,00;999998,00;999998,00;999998,00;;;;;;;;;;;;;;;;;303,0622;0,00000;0,0000;;nan;0,39372;33,32472;2,50109471;24,154530;0,069627;24,220668;24,843026;0,0152;1,7172;;;0,00;0,29;26,23;;23,053;20,447;3,0306220;19,86700;0,97500;0,01200;0,0420215;;;;;;
COY 360s [kg/kg];0,0000;175;20,05000;110,42500;0,024000;0,871;94,73;21,2000;-3,180;0,00;101,238;0,009;263,170;355,650;365,15;848,717;;;583,100;591,100;552,500;304,950;;;;;0,00;0,00;0,00;3,00;1,81;0,000;0,000;0,57;0,57;999998,00;999998,00;999998,00;999998,00;999998,00;999998,00;999998,00;999998,00;999998,00;999998,00;999998,00;999998,00;999998,00;999998,00;999998,00;;;;;;;;;;;;;;;;;313,37307;0,00000;0,0000;;nan;0,43837;34,01030;2,81446777;23,960217;0,053868;24,127584;24,772072;0,0117;1,3247;;;0,00;0,30;27,07;;25,886;26,033;3,1337307;19,86000;0,98200;0,02000;0,0438118;;;;;;
COY Test [kg/kg];0,0000;176;20,02400;111,22500;0,023000;0,888;94,00;21,2000;-3,310;0,00;101,238;0,009;263,170;357,050;366,75;848,683;;;583,100;591,000;552,500;304,950;;;;;0,00;0,00;0,00;3,00;1,81;0,000;0,000;0,57;0,57;999998,00;999998,00;999998,00;999998,00;999998,00;999998,00;999998,00;999998,00;999998,00;999998,00;999998,00;999998,00;999998,00;999998,00;999998,00;;;;;;;;;;;;;;;;;323,592929;0,00000;0,0000;;nan;0,41514;34,77235;3,13806070;23,999663;0,061584;24,262439;24,921578;0,0135;1,5236;;;0,00;0,31;27,89;;28,770;26,033;3,2359293;19,84800;0,99100;0,02000;0,0451725;;;;;;
Results CO2Y;;177;19,99900;109,02499;0,012000;0,905;92,93;21,2000;-3,430;0,00;101,240;0,009;263,170;358,450;368,45;848,617;;;583,100;590,900;552,400;304,950;;;;;0,00;0,00;0,00;3,00;1,81;0,000;0,000;0,57;0,56;999998,00;999998,00;999998,00;999998,00;999998,00;999998,00;999998,00;999998,00;999998,00;999998,00;999998,00;999998,00;999998,00;999998,00;999998,00;;;;;;;;;;;;;;;;;329,768479;0,00000;0,0000;;nan;0,14989;35,05712;3,46782918;23,714676;0,072978;24,068335;24,739791;0,0158;1,7924;;;0,00;0,31;28,30;;31,684;31,809;3,2976848;19,84200;0,99400;0,01300;0,0465937;;;;;;
CO2Y max [kg/kg];0,0000;178;19,97500;104,22500;0,011000;0,919;93,95;21,2000;-3,540;0,00;101,240;0,009;263,170;359,750;370,15;848,617;;;583,400;590,700;552,300;304,950;;;;;0,00;0,00;0,00;3,00;1,81;0,000;0,000;0,57;0,57;999998,00;999998,00;999998,00;999998,00;999998,00;999998,00;999998,00;999998,00;999998,00;999998,00;999998,00;999998,00;999998,00;999998,00;999998,00;;;;;;;;;;;;;;;;;330,61899;0,00000;0,0000;;nan;0,12319;34,77549;3,79844817;23,144830;0,062058;23,575183;24,256717;0,0132;1,4944;;;0,00;0,31;28,32;;34,582;31,809;3,3061899;19,84400;0,99400;-0,00100;0,0478703;;;;;;
Max at [s];547;179;19,95700;109,27500;-0,002000;0,931;93,47;21,2000;-3,850;0,00;101,242;0,009;263,170;360,950;371,55;848,750;;;584,000;590,600;552,200;304,950;;;;;0,00;0,00;0,00;3,00;1,81;0,000;0,000;0,57;0,57;999998,00;999998,00;999998,00;999998,00;999998,00;999998,00;999998,00;999998,00;999998,00;999998,00;999998,00;999998,00;999998,00;999998,00;999998,00;;;;;;;;;;;;;;;;;345,60999;0,00000;0,0000;;nan;-0,18102;36,04011;4,14405816;23,659488;0,067201;24,179797;24,889884;0,0147;1,6605;;;0,00;0,32;29,48;;37,507;37,697;3,4560999;19,83800;1,00100;-0,00100;0,0489568;;;;;;
CO2Y 060s [kg/kg];0,0000;180;19,94000;109,77500;-0,011000;0,942;93,32;21,2000;-3,970;0,00;101,242;0,009;263,170;362,150;373,05;848,783;;;584,300;590,500;552,100;304,950;;;;;0,00;0,00;0,00;3,00;1,81;0,000;0,000;0,57;0,57;999998,00;999998,00;999998,00;999998,00;999998,00;999998,00;999998,00;999998,00;999998,00;999998,00;999998,00;999998,00;999998,00;999998,00;999998,00;;;;;;;;;;;;;;;;;352,789389;0,00000;0,0000;;nan;-0,39377;36,51326;4,49684755;23,674234;0,068862;24,275305;25,005944;0,0151;1,7095;;;0,00;0,32;30,00;;40,488;37,697;3,5278939;19,82700;1,00900;0,00100;0,0499470;;;;;;
CO2Y 120s [kg/kg];0,0000;181;19,92100;110,65000;-0,010000;0,947;92,04;21,2000;-4,100;0,00;101,242;0,009;263,170;363,350;374,45;848,717;;;584,200;590,400;552,100;304,950;;;;;0,00;0,00;0,00;3,00;1,82;0,000;0,000;0,57;0,56;999998,00;999998,00;999998,00;999998,00;999998,00;999998,00;999998,00;999998,00;999998,00;999998,00;999998,00;999998,00;999998,00;999998,00;999998,00;;;;;;;;;;;;;;;;;361,07923;0,00000;0,0000;;nan;-0,37100;36,80327;4,85792679;23,729117;0,082683;24,412205;25,157975;0,0182;2,0650;;;0,00;0,33;30,64;;43,492;43,684;3,6107923;19,81700;1,01400;0,00000;0,0510082;;;;;;
CO2Y 180s [kg/kg];0,0000;182;19,90900;105,85000;-0,008000;0,952;92,58;21,2000;-4,210;0,00;101,238;0,009;263,170;364,450;375,75;849,050;;;585,400;590,300;552,000;304,950;;;;;0,00;0,00;0,00;3,00;1,82;0,000;0,000;0,57;0,56;999998,00;999998,00;999998,00;999998,00;999998,00;999998,00;999998,00;999998,00;999998,00;999998,00;999998,00;999998,00;999998,00;999998,00;999998,00;;;;;;;;;;;;;;;;;356,96854;0,00000;0,0000;;nan;-0,31606;36,14235;5,21489532;23,173675;0,076834;23,912949;24,654384;0,0166;1,8806;;;0,00;0,32;30,27;;46,466;43,684;3,5696854;19,81200;1,02000;0,01400;0,0516398;;;;;;
CO2Y 240s [kg/kg];0,0000;183;19,89900;110,65000;0,000000;0,960;92,46;21,2000;-4,520;0,00;101,242;0,009;263,170;365,250;376,75;849,017;;;585,600;590,100;551,900;304,950;;;;;0,00;0,00;0,00;3,00;1,82;0,000;0,000;0,57;0,56;999998,00;999998,00;999998,00;999998,00;999998,00;999998,00;999998,00;999998,00;999998,00;999998,00;999998,00;999998,00;999998,00;999998,00;999998,00;;;;;;;;;;;;;;;;;367,4079;0,00000;0,0000;;nan;-0,13384;37,23992;5,58230323;23,667318;0,078135;24,475949;25,246581;0,0173;1,9583;;;0,00;0,33;31,21;;49,421;49,677;3,6740790;19,80400;1,02800;0,01700;0,0520442;;;;;;
CO2Y 300s [kg/kg];0,0000;184;19,89500;103,77501;0,012000;0,970;92,57;21,2000;-4,640;0,00;101,240;0,009;263,170;366,350;378,15;848,883;;;585,400;590,000;551,800;304,950;;;;;0,00;0,00;0,00;3,00;1,82;0,000;0,000;0,57;0,56;999998,00;999998,00;999998,00;999998,00;999998,00;999998,00;999998,00;999998,00;999998,00;999998,00;999998,00;999998,00;999998,00;999998,00;999998,00;;;;;;;;;;;;;;;;;355,09913;0,00000;0,0000;;nan;0,14465;36,40636;5,93740235;22,885834;0,076849;23,739043;24,503669;0,0165;1,8694;;;0,00;0,32;30,29;;52,319;49,677;3,5509913;19,79400;1,03800;0,02900;0,0520192;;;;;;
CO2Y 360s [kg/kg];0,0000;185;19,88800;110,60000;0,012000;0,975;92,00;21,2000;-4,760;0,00;101,240;0,009;263,170;367,250;379,25;848,917;;;585,900;589,800;551,600;304,950;;;;;0,00;0,00;0,00;3,00;1,82;0,000;0,000;0,57;0,56;999998,00;999998,00;999998,00;999998,00;999998,00;999998,00;999998,00;999998,00;999998,00;999998,00;999998,00;999998,00;999998,00;999998,00;999998,00;;;;;;;;;;;;;;;;;368,64324;0,00000;0,0000;;nan;0,14915;37,74260;6,30604559;23,597452;0,083088;24,537324;25,339088;0,0185;2,0901;;;0,00;0,33;31,44;;55,177;55,546;3,6864324;19,78400;1,04400;0,02400;0,0523767;;;;;;
CO2Y Test [kg/kg];0,0000;186;19,87300;105,95000;0,020000;0,982;92,39;21,2000;-4,890;0,00;101,238;0,009;263,170;368,150;380,25;848,883;;;586,000;589,700;551,500;304,950;;;;;0,00;0,00;0,00;3,00;1,82;0,000;0,000;0,57;0,56;999998,00;999998,00;999998,00;999998,00;999998,00;999998,00;999998,00;999998,00;999998,00;999998,00;999998,00;999998,00;999998,00;999998,00;999998,00;;;;;;;;;;;;;;;;;365,25487;0,00000;0,0000;;nan;0,32997;37,17494;6,67130046;23,067819;0,078899;24,045378;24,835679;0,0172;1,9453;;;0,00;0,33;31,17;;58,035;55,546;3,6525487;19,77900;1,04800;0,02900;0,0530914;;;;;;
;;187;19,86700;107,37499;0,020000;0,991;93,11;21,2000;-5,190;0,00;101,238;0,009;263,170;368,850;381,25;848,783;;;586,000;589,500;551,400;304,950;;;;;0,00;0,00;0,00;3,00;1,82;0,000;0,000;0,57;0,56;999998,00;999998,00;999998,00;999998,00;999998,00;999998,00;999998,00;999998,00;999998,00;999998,00;999998,00;999998,00;999998,00;999998,00;999998,00;;;;;;;;;;;;;;;;;369,07408;0,00000;0,0000;;nan;0,33186;37,74993;7,04037454;23,200382;0,071051;24,229541;25,044090;0,0156;1,7665;;;0,00;0,33;31,52;;60,850;61,245;3,6907408;19,78000;1,04500;0,01000;0,0533414;;;;;;
;;188;19,86000;106,75000;0,013000;0,994;92,73;21,2000;-5,290;0,00;101,238;0,009;263,170;369,850;382,45;848,617;;;585,800;589,300;551,300;304,950;;;;;0,00;0,00;0,00;3,00;1,82;0,000;0,000;0,57;0,56;999998,00;999998,00;999998,00;999998,00;999998,00;999998,00;999998,00;999998,00;999998,00;999998,00;999998,00;999998,00;999998,00;999998,00;999998,00;;;;;;;;;;;;;;;;;370,69109;0,00000;0,0000;;nan;0,16907;37,70896;7,41106563;23,101469;0,075135;24,191650;25,015808;0,0165;1,8659;;;0,00;0,33;31,59;;63,645;61,245;3,7069109;19,78500;1,03800;0,01400;0,0538065;;;;;;
;;189;19,84800;100,90000;-0,001000;0,994;92,31;21,2000;-5,420;0,00;101,242;0,009;263,170;370,650;383,45;848,450;;;585,700;589,100;551,100;304,950;;;;;0,00;0,00;0,00;3,00;1,82;0,000;0,000;0,57;0,56;999998,00;999998,00;999998,00;999998,00;999998,00;999998,00;999998,00;999998,00;999998,00;999998,00;999998,00;999998,00;999998,00;999998,00;999998,00;;;;;;;;;;;;;;;;;365,8794;0,00000;0,0000;;nan;-0,14927;36,62161;7,77694503;22,435308;0,079752;23,544871;24,357968;0,0170;1,9285;;;0,00;0,32;31,02;;66,383;66,744;3,6587940;19,79400;1,03300;-0,00300;0,0546888;;;;;;
;;190;19,84200;104,35000;-0,001000;1,001;92,12;21,2000;-5,560;0,00;101,240;0,009;263,170;371,550;384,65;848,283;;;585,600;588,800;551,000;304,950;;;;;0,00;0,00;0,00;3,00;1,82;0,000;0,000;0,57;0,56;999998,00;999998,00;999998,00;999998,00;999998,00;999998,00;999998,00;999998,00;999998,00;999998,00;999998,00;999998,00;999998,00;999998,00;999998,00;;;;;;;;;;;;;;;;;373,48111;0,00000;0,0000;;nan;-0,15161;37,47338;8,15042615;22,787991;0,081827;23,973066;24,818301;0,0178;2,0161;;;0,00;0,33;31,67;;69,090;66,744;3,7348111;19,79700;1,03500;-0,00800;0,0549626;;;;;;
;;191;19,84400;101,45000;0,001000;1,009;91,81;21,2000;-5,870;0,00;101,240;0,009;263,170;372,450;385,65;848,183;;;585,700;588,600;550,800;304,950;;;;;0,00;0,00;0,00;3,00;1,82;0,000;0,000;0,57;0,56;999998,00;999998,00;999998,00;999998,00;999998,00;999998,00;999998,00;999998,00;999998,00;999998,00;999998,00;999998,00;999998,00;999998,00;999998,00;;;;;;;;;;;;;;;;;366,22117;0,00000;0,0000;;nan;-0,10452;37,21504;8,51664732;22,441944;0,085199;23,666211;24,504965;0,0183;2,0726;;;0,00;0,33;31,14;;71,758;72,049;3,6622117;19,79000;1,03900;-0,00800;0,0547241;;;;;;
;;192;19,83800;106,52500;0,000000;1,014;92,31;21,2000;-5,990;0,00;101,238;0,009;263,170;373,250;386,65;847,883;;;585,200;588,300;550,700;304,950;;;;;0,00;0,00;0,00;3,00;1,82;0,000;0,000;0,57;0,56;999998,00;999998,00;999998,00;999998,00;999998,00;999998,00;999998,00;999998,00;999998,00;999998,00;999998,00;999998,00;999998,00;999998,00;999998,00;;;;;;;;;;;;;;;;;376,976889;0,00000;0,0000;;nan;-0,12991;38,29243;8,89362421;22,971762;0,079731;24,276965;25,148530;0,0176;1,9906;;;0,00;0,34;32,04;;74,401;72,049;3,7697689;19,78500;1,04600;0,00200;0,0550338;;;;;;
;;193;19,82700;105,05000;0,014000;1,020;91,56;21,2000;-6,110;0,00;101,238;0,009;263,170;373,750;387,35;847,617;;;584,800;588,100;550,500;304,950;;;;;0,00;0,00;0,00;3,00;1,82;0,000;0,000;0,57;0,56;999998,00;999998,00;999998,00;999998,00;999998,00;999998,00;999998,00;999998,00;999998,00;999998,00;999998,00;999998,00;999998,00;999998,00;999998,00;;;;;;;;;;;;;;;;;376,914619;0,00000;0,0000;;nan;0,18959;38,23767;9,27053883;22,796904;0,087858;24,124446;25,002285;0,0193;2,1807;;;0,00;0,34;32,11;;77,049;77,289;3,7691462;19,77400;1,05400;0,00400;0,0554503;;;;;;
;;194;19,81700;107,72501;0,017000;1,028;92,43;21,2000;-6,240;0,00;101,240;0,009;263,170;374,350;387,95;847,383;;;584,600;587,800;550,300;304,950;;;;;0,00;0,00;0,00;3,00;1,82;0,000;0,000;0,57;0,56;999998,00;999998,00;999998,00;999998,00;999998,00;999998,00;999998,00;999998,00;999998,00;999998,00;999998,00;999998,00;999998,00;999998,00;999998,00;;;;;;;;;;;;;;;;;384,55153;0,00000;0,0000;;nan;0,26090;39,00976;9,65509036;23,066824;0,078425;24,449270;25,337504;0,0174;1,9727;;;0,00;0,34;32,78;;79,689;77,289;3,8455153;19,76400;1,05800;0,02000;0,0559148;;;;;;
;;195;19,81200;107,62500;0,029000;1,038;92,22;21,2000;-6,550;0,00;101,240;0,009;263,170;374,950;388,85;847,350;;;584,800;587,600;550,200;304,950;;;;;0,00;0,00;0,00;3,00;1,82;0,000;0,000;0,57;0,56;999998,00;999998,00;999998,00;999998,00;999998,00;999998,00;999998,00;999998,00;999998,00;999998,00;999998,00;999998,00;999998,00;999998,00;999998,00;;;;;;;;;;;;;;;;;384,30005;0,00000;0,0000;;nan;0,53646;39,35913;10,0393904;23,037660;0,080712;24,457496;25,364174;0,0180;2,0323;;;0,00;0,35;32,89;;82,322;82,526;3,8430005;19,76300;1,05900;0,01600;0,0559502;;;;;;
;;196;19,80400;104,20000;0,024000;1,044;92,35;21,2000;-6,650;0,00;101,238;0,009;263,170;375,550;389,55;846,950;;;584,100;587,300;550,000;304,950;;;;;0,00;0,00;0,00;3,00;1,82;0,000;0,000;0,57;0,56;999998,00;999998,00;999998,00;999998,00;999998,00;999998,00;999998,00;999998,00;999998,00;999998,00;999998,00;999998,00;999998,00;999998,00;999998,00;;;;;;;;;;;;;;;;;380,95612;0,00000;0,0000;;nan;0,41441;38,93204;10,4203465;22,650012;0,079263;24,084435;24,982271;0,0174;1,9658;;;0,00;0,34;32,56;;84,900;82,526;3,8095612;19,76400;1,05900;0,02700;0,0564149;;;;;;
;;197;19,79400;100,62500;0,029000;1,048;92,19;21,2000;-6,780;0,00;101,238;0,009;263,170;376,050;390,25;846,650;;;583,700;587,000;549,800;304,950;;;;;0,00;0,00;0,00;3,00;1,83;0,000;0,000;0,57;0,56;999998,00;999998,00;999998,00;999998,00;999998,00;999998,00;999998,00;999998,00;999998,00;999998,00;999998,00;999998,00;999998,00;999998,00;999998,00;;;;;;;;;;;;;;;;;377,331739;0,00000;0,0000;;nan;0,51796;38,38690;10,7976782;22,243268;0,081052;23,683422;24,577730;0,0175;1,9776;;;0,00;0,34;32,25;;87,413;87,613;3,7733174;19,76400;1,06100;0,01300;0,0569033;;;;;;
;;198;19,78400;105,37500;0,010000;1,045;91,97;21,2000;-6,900;0,00;101,240;0,009;263,170;376,750;391,05;846,483;;;583,600;586,800;549,600;304,950;;;;;0,00;0,00;0,00;3,00;1,83;0,000;0,000;0,57;0,56;999998,00;999998,00;999998,00;999998,00;999998,00;999998,00;999998,00;999998,00;999998,00;999998,00;999998,00;999998,00;999998,00;999998,00;999998,00;;;;;;;;;;;;;;;;;391,56579;0,00000;0,0000;;nan;0,09835;39,12794;11,1892440;22,741055;0,083399;24,258511;25,179272;0,0184;2,0847;;;0,00;0,35;33,26;;89,932;87,613;3,9156579;19,75400;1,07200;0,01600;0,0577608;;;;;;
;;199;19,77900;100,75000;0,014000;1,038;92,40;21,2000;-7,220;0,00;101,244;0,009;263,170;377,350;391,85;846,283;;;583,500;586,500;549,400;304,950;;;;;0,00;0,00;0,00;3,00;1,83;0,000;0,000;0,57;0,56;999998,00;999998,00;999998,00;999998,00;999998,00;999998,00;999998,00;999998,00;999998,00;999998,00;999998,00;999998,00;999998,00;999998,00;999998,00;;;;;;;;;;;;;;;;;384,76387;0,00000;0,0000;;nan;0,18478;37,96009;11,5740079;22,218708;0,078727;23,739055;24,651249;0,0170;1,9266;;;0,00;0,34;32,63;;92,446;92,557;3,8476387;19,74200;1,08200;0,00300;0,0580941;;;;;;
;;200;19,78000;103,17500;-0,003000;1,033;92,74;21,2000;-7,320;0,00;101,242;0,009;263,170;377,950;392,55;846,150;;;583,400;586,300;549,300;304,950;;;;;0,00;0,00;0,00;3,00;1,83;0,000;0,000;0,57;0,56;999998,00;999998,00;999998,00;999998,00;999998,00;999998,00;999998,00;999998,00;999998,00;999998,00;999998,00;999998,00;999998,00;999998,00;999998,00;;;;;;;;;;;;;;;;;390,41315;0,00000;0,0000;;nan;-0,19432;38,18935;11,9644210;22,466660;0,075019;24,042141;24,970876;0,0164;1,8597;;;0,00;0,34;32,97;;94,919;92,557;3,9041315;19,73200;1,08900;-0,00600;0,0582963;;;;;;
;;201;19,78500;102,77499;-0,008000;1,035;92,63;21,2000;-7,460;0,00;101,238;0,009;263,170;378,450;393,15;845,683;;;582,500;586,000;549,100;304,950;;;;;0,00;0,00;0,00;3,00;1,83;0,000;0,000;0,58;0,56;999998,00;999998,00;999998,00;999998,00;999998,00;999998,00;999998,00;999998,00;999998,00;999998,00;999998,00;999998,00;999998,00;999998,00;999998,00;;;;;;;;;;;;;;;;;387,662610;0,00000;0,0000;;nan;-0,30563;38,16763;12,3520836;22,408249;0,076245;24,011357;24,944022;0,0167;1,8881;;;0,00;0,34;32,74;;97,368;97,444;3,8766261;19,72500;1,09300;-0,00400;0,0580344;;;;;;
;;202;19,79400;102,15000;-0,008000;1,039;92,35;21,2000;-7,590;0,00;101,240;0,009;263,170;378,850;393,75;845,617;;;582,700;585,800;548,900;304,950;;;;;0,00;0,00;0,00;3,00;1,83;0,000;0,000;0,58;0,56;999998,00;999998,00;999998,00;999998,00;999998,00;999998,00;999998,00;999998,00;999998,00;999998,00;999998,00;999998,00;999998,00;999998,00;999998,00;;;;;;;;;;;;;;;;;382,41938;0,00000;0,0000;;nan;-0,30454;38,18589;12,7345030;22,328215;0,079293;23,950885;24,892863;0,0173;1,9595;;;0,00;0,34;32,38;;99,751;97,444;3,8241938;19,72400;1,09200;0,00200;0,0574512;;;;;;
;;203;19,79700;105,92500;0,002000;1,046;91,82;21,2000;-7,920;0,00;101,244;0,009;263,170;379,450;394,35;845,317;;;582,100;585,600;548,800;304,950;;;;;0,00;0,00;0,00;3,00;1,83;0,000;0,000;0,58;0,56;999998,00;999998,00;999998,00;999998,00;999998,00;999998,00;999998,00;999998,00;999998,00;999998,00;999998,00;999998,00;999998,00;999998,00;999998,00;;;;;;;;;;;;;;;;;386,54235;0,00000;0,0000;;nan;-0,08314;39,12954;13,1210454;22,719063;0,085074;24,408734;25,367200;0,0189;2,1424;;;0,00;0,35;32,86;;102,096;102,208;3,8654235;19,73000;1,08400;0,01100;0,0570702;;;;;;
;;204;19,79000;102,02500;0,004000;1,054;92,78;21,2000;-8,020;0,00;101,244;0,009;263,170;380,150;395,15;845,117;;;581,900;585,300;548,700;304,950;;;;;0,00;0,00;0,00;3,00;1,83;0,000;0,000;0,58;0,56;999998,00;999998,00;999998,00;999998,00;999998,00;999998,00;999998,00;999998,00;999998,00;999998,00;999998,00;999998,00;999998,00;999998,00;999998,00;;;;;;;;;;;;;;;;;380,974209;0,00000;0,0000;;nan;-0,03705;38,67548;13,5020196;22,276362;0,074603;23,977259;24,923356;0,0163;1,8459;;;0,00;0,34;32,41;;104,403;102,208;3,8097421;19,73900;1,07700;0,00700;0,0573678;;;;;;
;;205;19,78500;98,77500;0,020000;1,058;92,74;21,2000;-8,160;0,00;101,240;0,009;263,170;380,650;395,95;844,950;;;581,900;585,000;548,500;304,950;;;;;0,00;0,00;0,00;3,00;1,83;0,000;0,000;0,58;0,56;999998,00;999998,00;999998,00;999998,00;999998,00;999998,00;999998,00;999998,00;999998,00;999998,00;999998,00;999998,00;999998,00;999998,00;999998,00;;;;;;;;;;;;;;;;;374,98835;0,00000;0,0000;;nan;0,31333;38,18114;13,8770079;21,904284;0,075029;23,607780;24,556681;0,0162;1,8291;;;0,00;0,34;32,01;;106,634;106,743;3,7498835;19,74200;1,07800;0,02600;0,0574274;;;;;;
;;206;19,77400;102,00000;0,016000;1,059;91,42;21,2000;-8,270;0,00;101,240;0,009;263,170;381,250;396,65;844,950;;;582,200;584,800;548,400;305,050;;;;;0,00;0,00;0,00;3,00;1,83;0,000;0,000;0,58;0,55;999998,00;999998,00;999998,00;999998,00;999998,00;999998,00;999998,00;999998,00;999998,00;999998,00;999998,00;999998,00;999998,00;999998,00;999998,00;;;;;;;;;;;;;;;;;385,31492;0,00000;0,0000;;nan;0,22937;38,80741;14,2623229;22,241477;0,089354;24,008982;24,978787;0,0196;2,2158;;;0,00;0,34;32,81;;108,850;106,743;3,8531492;19,73700;1,08600;0,02300;0,0581180;;;;;;
;;207;19,76400;103,50000;0,027000;1,059;92,59;21,2000;-8,380;0,00;101,244;0,009;263,177;381,850;397,35;844,750;;;582,000;584,600;548,200;305,050;;;;;0,00;0,00;0,00;3,00;1,83;0,000;0,000;0,58;0,56;999998,00;999998,00;999998,00;999998,00;999998,00;999998,00;999998,00;999998,00;999998,00;999998,00;999998,00;999998,00;999998,00;999998,00;999998,00;;;;;;;;;;;;;;;;;390,90679;0,00000;0,0000;;nan;0,47662;39,06102;14,6532296;22,386811;0,076736;24,203897;25,186378;0,0170;1,9187;;;0,00;0,35;33,30;;111,097;111,187;3,9090679;19,72000;1,10400;0,02700;0,0585825;;;;;;
;;208;19,76300;101,17500;0,013000;1,061;92,61;21,2000;-8,700;0,00;101,240;0,009;263,177;382,150;397,75;844,617;;;581,900;584,400;548,100;305,050;;;;;0,00;0,00;0,00;3,00;1,83;0,000;0,000;0,58;0,56;999998,00;999998,00;999998,00;999998,00;999998,00;999998,00;999998,00;999998,00;999998,00;999998,00;999998,00;999998,00;999998,00;999998,00;999998,00;;;;;;;;;;;;;;;;;387,672879;0,00000;0,0000;;nan;0,16193;38,68123;15,0409025;22,125247;0,076451;23,939897;24,917163;0,0167;1,8911;;;0,00;0,34;32,94;;113,324;111,187;3,8767288;19,70000;1,12000;0,01600;0,0587847;;;;;;
;;209;19,76400;101,07500;0,016000;1,072;92,17;21,2000;-8,840;0,00;101,242;0,009;263,170;382,450;398,15;844,283;;;581,200;584,200;548,000;305,050;;;;;0,00;0,00;0,00;3,00;1,83;0,000;0,000;0,58;0,56;999998,00;999998,00;999998,00;999998,00;999998,00;999998,00;999998,00;999998,00;999998,00;999998,00;999998,00;999998,00;999998,00;999998,00;999998,00;;;;;;;;;;;;;;;;;385,84744;0,00000;0,0000;;nan;0,22797;39,06774;15,4267500;22,105635;0,081268;23,937453;24,920112;0,0178;2,0105;;;0,00;0,35;32,88;;115,501;115,594;3,8584744;19,68200;1,13300;0,00400;0,0585587;;;;;;
;;210;19,76400;103,40000;0,003000;1,082;92,16;21,2000;-8,960;0,00;101,240;0,009;263,177;382,850;398,55;844,083;;;580,900;584,100;547,800;305,050;;;;;0,00;0,00;0,00;3,00;1,83;0,000;0,000;0,58;0,56;999998,00;999998,00;999998,00;999998,00;999998,00;999998,00;999998,00;999998,00;999998,00;999998,00;999998,00;999998,00;999998,00;999998,00;999998,00;;;;;;;;;;;;;;;;;390,29969;0,00000;0,0000;;nan;-0,05947;39,88058;15,8170497;22,346751;0,081338;24,223858;25,217236;0,0180;2,0362;;;0,00;0,35;33,24;;117,659;115,594;3,9029969;19,67300;1,13700;0,00900;0,0585944;;;;;;
