Repository: FireDynamics/BESKID_ExperimentalData

# Cone Calorimeter Experiments

Experiments have been conducted, with sample in horizontal orientation. Samples were wrapped in aluminium foil. No retainer frame or grid have been used.

Different types of insulation material have been used below the PMMA samples: CaSiO3 and Al2O3. The goal was to an insulation material that has a more reproducible behaviour compared to the common fiber blankets. The CaSiO3 block below the sample was manufactured from the same boards used as backing of the large scale experiments. However, it was found that these boards contain a lot of moisture making the mass loss measurements unreliable.

File: Materials/PMMA/DE_6mm/Cone/CaSiO3/20250411_PMMA_DE_6mm_q25_R1.csv (part 4 of 8)
General information;;time (s);O2 (%);DPT (Pa);CO (%);CO2 (%);PD (%);AHU (%);Mass (g);Methane MFM (g/s);APT (kPa);HFM (kW/m²);Cold Trap TC (K);StackTC (K);Smoke TC (K);Cone heater TC (K);Soot MFM (g/s);Soot;TC cone1;TC cone2;TC cone3;TC aux;CH4;CO;CO2;Ethene;H2O;n.u.;n.u.;UOX Bin;n.u.;UOX Hum.;UOX Temp;n.u.;n.u;TX1;TX2;TX3;TX4;TX5;TX6;TX7;TX8;TX9;TX10;TX11;TX12;TX13;TX14;TX15;n.u;n.u.;n.u.;n.u.;L0;L1;n.u.;n.u.;n.u.;n.u.;n.u.;n.u.;n.u.;n.u.;n.u.;n.u.;HRR/a;EHC;SEA;MLR;MLR/a;COY;CO2Y/sh;THR/a;MFR;K;Vstack;Vsmoke;SPR;RSR;TSP;TSR;COP;CO2P;O2C;TOC;ARHE;Mass;HRR;O2/sh;CO2/sh;CO/sh;phi;FU27;FU28;FU29;FU30;FU31
;;;;;;;;;;;;;;;;;;g/min;°C;°C;°C;°C;ppm;ppm;%;ppm;ppm;no;no;;no;%;°C;no;V;no;no;no;no;no;no;no;no;no;no;no;no;no;no;no;no;no;no;no;%;%;no;no;no;no;no;no;no;no;no;no;kW/m²;MJ/kg;m²/kg;g/s;g/(s*m²);[kg/kg];[kg/kg];MJ/m²;g/s;1/m;l/s;l/s;m²/s;(m²/s)/m²;m²;m²;g/s;g/s;g/s;g;kW/m²;g;kW;[%];[%];%;;;;;;
;;211;19,73800;103,22500;0,007000;1,088;92,34;20,7000;-8,510;0,00;101,278;0,014;263,177;386,050;402,05;844,517;;;579,200;584,600;550,300;307,550;;;;;0,00;0,00;0,00;3,00;1,43;0,000;0,000;0,61;0,59;999998,00;999998,00;999998,00;999998,00;999998,00;999998,00;999998,00;999998,00;999998,00;999998,00;999998,00;999998,00;999998,00;999998,00;999998,00;;;;;;;;;;;;;;;;;394,45808;0,00000;0,0000;;nan;0,09059;39,91283;14,2928403;22,235102;0,079308;24,304290;25,311591;0,0176;1,9928;;;0,00;0,35;33,55;;105,411;105,580;3,9445808;19,68100;1,12300;0,04000;0,0595281;;;;;;
;;212;19,73600;102,50000;0,015000;1,096;92,22;20,7000;-8,640;0,00;101,282;0,014;263,177;386,550;402,65;844,217;;;578,600;584,400;550,200;307,550;;;;;0,00;0,00;0,00;3,00;1,43;0,000;0,000;0,61;0,59;999998,00;999998,00;999998,00;999998,00;999998,00;999998,00;999998,00;999998,00;999998,00;999998,00;999998,00;999998,00;999998,00;999998,00;999998,00;;;;;;;;;;;;;;;;;392,34578;0,00000;0,0000;;nan;0,26697;40,05316;14,6851861;22,142546;0,080558;24,234469;25,243846;0,0178;2,0189;;;0,00;0,35;33,47;;107,647;105,580;3,9234578;19,68200;1,12400;0,02800;0,0594571;;;;;;
;;213;19,72900;104,37500;0,020000;1,103;92,76;20,7000;-8,770;0,00;101,282;0,014;263,177;387,050;403,25;844,417;;;579,500;584,300;550,000;307,550;;;;;0,00;0,00;0,00;3,00;1,43;0,000;0,000;0,61;0,59;999998,00;999998,00;999998,00;999998,00;999998,00;999998,00;999998,00;999998,00;999998,00;999998,00;999998,00;999998,00;999998,00;999998,00;999998,00;;;;;;;;;;;;;;;;;397,47272;0,00000;0,0000;;nan;0,38063;40,66215;15,0826588;22,329714;0,074698;24,470932;25,495164;0,0167;1,8906;;;0,00;0,36;33,95;;109,865;110,058;3,9747272;19,67700;1,12900;0,02300;0,0597313;;;;;;
;;214;19,71700;100,07500;0,018000;1,102;91,56;20,7000;-8,900;0,00;101,282;0,014;263,177;387,650;403,85;844,517;;;580,000;584,200;549,900;307,550;;;;;0,00;0,00;0,00;3,00;1,43;0,000;0,000;0,61;0,59;999998,00;999998,00;999998,00;999998,00;999998,00;999998,00;999998,00;999998,00;999998,00;999998,00;999998,00;999998,00;999998,00;999998,00;999998,00;;;;;;;;;;;;;;;;;393,75115;0,00000;0,0000;;nan;0,32881;39,74713;15,4764099;21,847984;0,087742;23,980124;24,982259;0,0192;2,1761;;;0,00;0,35;33,54;;112,058;110,058;3,9375115;19,66900;1,13500;0,01400;0,0604813;;;;;;
;;215;19,70700;101,85000;0,009000;1,102;92,57;20,7000;-9,240;0,00;101,282;0,014;263,177;388,150;404,45;844,450;;;580,100;584,000;549,800;307,550;;;;;0,00;0,00;0,00;3,00;1,43;0,000;0,000;0,61;0,59;999998,00;999998,00;999998,00;999998,00;999998,00;999998,00;999998,00;999998,00;999998,00;999998,00;999998,00;999998,00;999998,00;999998,00;999998,00;;;;;;;;;;;;;;;;;401,55405;0,00000;0,0000;;nan;0,13370;40,07223;15,8779640;22,026687;0,076819;24,207450;25,224020;0,0170;1,9236;;;0,00;0,35;34,09;;114,239;114,472;4,0155405;19,66300;1,14200;-0,00100;0,0611831;;;;;;
;;216;19,70400;100,42500;-0,004000;1,100;92,41;20,7000;-9,360;0,00;101,290;0,014;263,177;388,450;404,95;844,317;;;579,900;583,900;549,700;307,550;;;;;0,00;0,00;0,00;3,00;1,43;0,000;0,000;0,61;0,59;999998,00;999998,00;999998,00;999998,00;999998,00;999998,00;999998,00;999998,00;999998,00;999998,00;999998,00;999998,00;999998,00;999998,00;999998,00;;;;;;;;;;;;;;;;;400,89423;0,00000;0,0000;;nan;-0,15089;39,69989;16,2788582;21,863607;0,078471;24,046795;25,068219;0,0173;1,9529;;;0,00;0,35;33,92;;116,417;114,472;4,0089423;19,65500;1,14600;-0,00500;0,0615393;;;;;;
;;217;19,70700;99,67500;-0,004000;1,101;92,29;20,7000;-9,480;0,00;101,286;0,014;263,177;388,950;405,45;844,217;;;579,800;583,800;549,600;307,550;;;;;0,00;0,00;0,00;3,00;1,43;0,000;0,000;0,61;0,59;999998,00;999998,00;999998,00;999998,00;999998,00;999998,00;999998,00;999998,00;999998,00;999998,00;999998,00;999998,00;999998,00;999998,00;999998,00;;;;;;;;;;;;;;;;;397,911349;0,00000;0,0000;;nan;-0,15023;39,56360;16,6767696;21,767808;0,079807;23,972247;24,989196;0,0175;1,9798;;;0,00;0,35;33,69;;118,555;118,777;3,9791135;19,65000;1,15400;-0,01200;0,0613490;;;;;;
;;218;19,70900;101,92500;-0,008000;1,105;92,16;20,7000;-9,620;0,00;101,282;0,014;263,177;389,350;405,95;844,117;;;579,800;583,600;549,500;307,550;;;;;0,00;0,00;0,00;3,00;1,43;0,000;0,000;0,61;0,59;999998,00;999998,00;999998,00;999998,00;999998,00;999998,00;999998,00;999998,00;999998,00;999998,00;999998,00;999998,00;999998,00;999998,00;999998,00;;;;;;;;;;;;;;;;;401,39797;0,00000;0,0000;;nan;-0,23965;40,13935;17,0781676;22,000813;0,081244;24,253765;25,287829;0,0180;2,0396;;;0,00;0,35;34,00;;120,667;118,777;4,0139797;19,64100;1,16300;-0,00300;0,0612301;;;;;;
;;219;19,70800;99,55000;0,004000;1,109;91,96;20,7000;-9,950;0,00;101,290;0,014;263,177;389,850;406,45;844,083;;;579,900;583,500;549,400;307,550;;;;;0,00;0,00;0,00;3,00;1,43;0,000;0,000;0,61;0,59;999998,00;999998,00;999998,00;999998,00;999998,00;999998,00;999998,00;999998,00;999998,00;999998,00;999998,00;999998,00;999998,00;999998,00;999998,00;;;;;;;;;;;;;;;;;395,595089;0,00000;0,0000;;nan;0,02349;39,79386;17,4737626;21,729029;0,083413;23,984912;25,006201;0,0183;2,0707;;;0,00;0,35;33,60;;122,745;122,931;3,9559509;19,63200;1,16500;0,00900;0,0610999;;;;;;
;;220;19,70600;99,55000;-0,005000;1,115;92,62;20,7000;-10,060;0,00;101,282;0,014;263,177;390,350;407,05;844,050;;;580,100;583,300;549,300;307,550;;;;;0,00;0,00;0,00;3,00;1,43;0,000;0,000;0,61;0,59;999998,00;999998,00;999998,00;999998,00;999998,00;999998,00;999998,00;999998,00;999998,00;999998,00;999998,00;999998,00;999998,00;999998,00;999998,00;;;;;;;;;;;;;;;;;396,34032;0,00000;0,0000;;nan;-0,17153;39,99379;17,8701030;21,715108;0,076240;24,000288;25,027071;0,0167;1,8942;;;0,00;0,35;33,64;;124,779;122,931;3,9634032;19,63300;1,16400;0,01900;0,0612544;;;;;;
;;221;19,70000;98,60000;0,021000;1,122;91,60;20,7000;-10,200;0,00;101,282;0,014;263,177;390,750;407,65;843,917;;;579,800;583,200;549,300;307,550;;;;;0,00;0,00;0,00;3,00;1,43;0,000;0,000;0,61;0,59;999998,00;999998,00;999998,00;999998,00;999998,00;999998,00;999998,00;999998,00;999998,00;999998,00;999998,00;999998,00;999998,00;999998,00;999998,00;;;;;;;;;;;;;;;;;394,009199;0,00000;0,0000;;nan;0,38974;40,04372;18,2641122;21,600182;0,087305;23,897731;24,931312;0,0191;2,1608;;;0,00;0,35;33,62;;126,781;126,954;3,9400920;19,63400;1,16400;0,01500;0,0612202;;;;;;
;;222;19,69300;96,60000;0,040000;1,123;91,75;20,7000;-10,340;0,00;101,290;0,014;263,177;391,150;408,25;843,683;;;579,300;583,100;549,200;307,550;;;;;0,00;0,00;0,00;3,00;1,43;0,000;0,000;0,61;0,59;999998,00;999998,00;999998,00;999998,00;999998,00;999998,00;999998,00;999998,00;999998,00;999998,00;999998,00;999998,00;999998,00;999998,00;999998,00;;;;;;;;;;;;;;;;;390,91805;0,00000;0,0000;;nan;0,79069;39,65221;18,6550302;21,369057;0,085737;23,666223;24,700846;0,0186;2,1024;;;0,01;0,35;33,45;;128,741;126,954;3,9091805;19,62900;1,17300;0,02500;0,0613996;;;;;;
;;223;19,68600;101,50000;0,028000;1,124;92,30;20,7000;-10,670;0,00;101,282;0,014;263,177;391,650;408,85;843,683;;;579,500;583,000;549,100;307,550;;;;;0,00;0,00;0,00;3,00;1,44;0,000;0,000;0,61;0,59;999998,00;999998,00;999998,00;999998,00;999998,00;999998,00;999998,00;999998,00;999998,00;999998,00;999998,00;999998,00;999998,00;999998,00;999998,00;;;;;;;;;;;;;;;;;404,00541;0,00000;0,0000;;nan;0,54787;40,65736;19,0590356;21,890336;0,079665;24,274529;25,340588;0,0177;2,0041;;;0,00;0,36;34,45;;130,710;130,937;4,0400541;19,61400;1,18500;0,00100;0,0619466;;;;;;
;;224;19,68100;103,25000;0,023000;1,129;92,37;20,7000;-10,780;0,00;101,290;0,014;263,177;391,850;409,15;843,717;;;579,800;582,900;549,000;307,550;;;;;0,00;0,00;0,00;3,00;1,44;0,000;0,000;0,61;0,59;999998,00;999998,00;999998,00;999998,00;999998,00;999998,00;999998,00;999998,00;999998,00;999998,00;999998,00;999998,00;999998,00;999998,00;999998,00;;;;;;;;;;;;;;;;;409,315799;0,00000;0,0000;;nan;0,44231;41,18683;19,4683514;22,072603;0,078919;24,489148;25,570333;0,0177;2,0034;;;0,00;0,36;34,88;;132,720;130,937;4,0931580;19,59800;1,19600;0,01400;0,0622440;;;;;;
;;225;19,68200;100,67500;0,014000;1,135;92,78;20,7000;-10,930;0,00;101,292;0,014;263,170;392,250;409,65;843,650;;;579,600;582,900;549,000;307,550;;;;;0,00;0,00;0,00;3,00;1,44;0,000;0,000;0,61;0,59;999998,00;999998,00;999998,00;999998,00;999998,00;999998,00;999998,00;999998,00;999998,00;999998,00;999998,00;999998,00;999998,00;999998,00;999998,00;;;;;;;;;;;;;;;;;403,82391;0,00000;0,0000;;nan;0,24091;40,87540;19,8721753;21,784511;0,074535;24,194187;25,267428;0,0165;1,8696;;;0,00;0,36;34,40;;134,704;134,891;4,0382391;19,59100;1,19800;0,01400;0,0622201;;;;;;
;;226;19,67700;98,70000;-0,001000;1,142;90,57;20,7000;-11,060;0,00;101,282;0,014;263,170;392,650;410,05;843,583;;;579,600;582,800;548,900;307,550;;;;;0,00;0,00;0,00;3,00;1,44;0,000;0,000;0,61;0,58;999998,00;999998,00;999998,00;999998,00;999998,00;999998,00;999998,00;999998,00;999998,00;999998,00;999998,00;999998,00;999998,00;999998,00;999998,00;;;;;;;;;;;;;;;;;402,150189;0,00000;0,0000;;nan;-0,08425;40,71295;20,2743255;21,558782;0,098641;23,967906;25,030026;0,0217;2,4511;;;0,00;0,36;34,18;;136,640;134,891;4,0215019;19,59500;1,19600;-0,00100;0,0626122;;;;;;
;;227;19,66900;95,95000;-0,005000;1,146;91,23;20,7000;-11,410;0,00;101,282;0,014;263,170;393,250;410,75;843,650;;;579,900;582,700;548,900;307,550;;;;;0,00;0,00;0,00;3,00;1,44;0,000;0,000;0,61;0,58;999998,00;999998,00;999998,00;999998,00;999998,00;999998,00;999998,00;999998,00;999998,00;999998,00;999998,00;999998,00;999998,00;999998,00;999998,00;;;;;;;;;;;;;;;;;399,1986;0,00000;0,0000;;nan;-0,16778;40,25812;20,6735241;21,240101;0,091343;23,649697;24,702132;0,0198;2,2400;;;0,00;0,36;33,88;;138,537;138,717;3,9919860;19,59600;1,19700;0,00300;0,0630880;;;;;;
;;228;19,66300;96,67500;-0,012000;1,154;92,45;20,7000;-11,510;0,00;101,282;0,014;263,170;393,750;411,45;843,517;;;579,700;582,600;548,800;307,550;;;;;0,00;0,00;0,00;3,00;1,44;0,000;0,000;0,61;0,59;999998,00;999998,00;999998,00;999998,00;999998,00;999998,00;999998,00;999998,00;999998,00;999998,00;999998,00;999998,00;999998,00;999998,00;999998,00;;;;;;;;;;;;;;;;;402,62823;0,00000;0,0000;;nan;-0,31712;40,67917;21,0761523;21,306655;0,078088;23,753964;24,821762;0,0170;1,9242;;;0,00;0,36;34,15;;140,413;138,717;4,0262823;19,59500;1,19600;0,01000;0,0634330;;;;;;
;;229;19,65500;100,17500;-0,003000;1,163;92,10;20,7000;-11,640;0,00;101,292;0,014;263,170;394,350;412,15;843,383;;;579,500;582,500;548,700;307,550;;;;;0,00;0,00;0,00;3,00;1,44;0,000;0,000;0,61;0,59;999998,00;999998,00;999998,00;999998,00;999998,00;999998,00;999998,00;999998,00;999998,00;999998,00;999998,00;999998,00;999998,00;999998,00;999998,00;;;;;;;;;;;;;;;;;411,22042;0,00000;0,0000;;nan;-0,12795;41,71494;21,4873728;21,672411;0,081825;24,198549;25,290813;0,0182;2,0544;;;0,00;0,37;34,95;;142,307;142,503;4,1122042;19,59400;1,19900;0,00000;0,0636958;;;;;;
;;230;19,65000;98,32500;0,009000;1,165;91,87;20,7000;-11,770;0,00;101,282;0,014;263,170;394,750;412,75;843,417;;;579,600;582,500;548,700;307,550;;;;;0,00;0,00;0,00;3,00;1,44;0,000;0,000;0,61;0,59;999998,00;999998,00;999998,00;999998,00;999998,00;999998,00;999998,00;999998,00;999998,00;999998,00;999998,00;999998,00;999998,00;999998,00;999998,00;;;;;;;;;;;;;;;;;408,0294;0,00000;0,0000;;nan;0,13026;41,38127;21,8954022;21,460477;0,084387;23,986218;25,079953;0,0186;2,1011;;;0,00;0,37;34,74;;144,197;142,503;4,0802940;19,58900;1,20200;0,00300;0,0638276;;;;;;
;;231;19,64100;98,55000;0,019000;1,164;91,34;20,7000;-12,120;0,00;101,282;0,014;263,170;395,050;413,15;843,483;;;579,900;582,400;548,700;307,550;;;;;0,00;0,00;0,00;3,00;1,44;0,000;0,000;0,61;0,59;999998,00;999998,00;999998,00;999998,00;999998,00;999998,00;999998,00;999998,00;999998,00;999998,00;999998,00;999998,00;999998,00;999998,00;999998,00;;;;;;;;;;;;;;;;;411,0602;0,00000;0,0000;;nan;0,34466;41,37569;22,3064624;21,476858;0,090194;24,022770;25,123421;0,0199;2,2496;;;0,00;0,37;35,01;;146,064;146,278;4,1106020;19,58600;1,20600;0,01700;0,0642563;;;;;;
;;232;19,63200;96,75000;0,015000;1,164;91,59;20,7000;-12,230;0,00;101,282;0,014;263,170;395,450;413,65;843,750;;;580,700;582,400;548,700;307,550;;;;;0,00;0,00;0,00;3,00;1,44;0,000;0,000;0,61;0,59;999998,00;999998,00;999998,00;999998,00;999998,00;999998,00;999998,00;999998,00;999998,00;999998,00;999998,00;999998,00;999998,00;999998,00;999998,00;;;;;;;;;;;;;;;;;410,7494;0,00000;0,0000;;nan;0,25643;40,97535;22,7172118;21,269053;0,087412;23,814420;24,910443;0,0191;2,1617;;;0,00;0,36;34,91;;147,919;146,278;4,1074940;19,58100;1,21500;0,02400;0,0648387;;;;;;
;;233;19,63300;100,17500;0,025000;1,173;92,48;20,7000;-12,370;0,00;101,288;0,014;263,170;395,850;413,95;843,617;;;580,400;582,300;548,700;307,550;;;;;0,00;0,00;0,00;3,00;1,44;0,000;0,000;0,61;0,59;999998,00;999998,00;999998,00;999998,00;999998,00;999998,00;999998,00;999998,00;999998,00;999998,00;999998,00;999998,00;999998,00;999998,00;999998,00;;;;;;;;;;;;;;;;;415,92303;0,00000;0,0000;;nan;0,47664;42,01007;23,1331348;21,631310;0,077731;24,244528;25,353095;0,0173;1,9564;;;0,00;0,37;35,48;;149,768;149,997;4,1592303;19,56700;1,22900;0,02600;0,0645548;;;;;;
;;234;19,63400;94,25000;0,001000;1,185;92,76;20,7000;-12,510;0,00;101,282;0,014;263,170;396,350;414,65;843,283;;;579,600;582,200;548,600;307,550;;;;;0,00;0,00;0,00;3,00;1,44;0,000;0,000;0,61;0,59;999998,00;999998,00;999998,00;999998,00;999998,00;999998,00;999998,00;999998,00;999998,00;999998,00;999998,00;999998,00;999998,00;999998,00;999998,00;;;;;;;;;;;;;;;;;403,70429;0,00000;0,0000;;nan;-0,04010;41,15839;23,5368391;20,968613;0,074698;23,531458;24,617936;0,0161;1,8256;;;0,00;0,36;34,37;;151,573;149,997;4,0370429;19,54500;1,24700;0,02200;0,0646371;;;;;;
;;235;19,62900;97,02500;0,014000;1,196;92,32;20,7000;-12,860;0,00;101,282;0,014;263,170;396,650;414,95;843,350;;;579,800;582,200;548,600;307,550;;;;;0,00;0,00;0,00;3,00;1,44;0,000;0,000;0,61;0,59;999998,00;999998,00;999998,00;999998,00;999998,00;999998,00;999998,00;999998,00;999998,00;999998,00;999998,00;999998,00;999998,00;999998,00;999998,00;;;;;;;;;;;;;;;;;409,528870;0,00000;0,0000;;nan;0,23519;42,14885;23,9463680;21,267016;0,079537;23,884397;24,986337;0,0174;1,9729;;;0,00;0,37;34,99;;153,336;153,621;4,0952887;19,52700;1,25700;0,00100;0,0646508;;;;;;
;;236;19,61400;96,67500;0,014000;1,198;92,90;20,7000;-12,980;0,00;101,288;0,014;263,170;397,050;415,35;843,517;;;580,200;582,200;548,700;307,550;;;;;0,00;0,00;0,00;3,00;1,44;0,000;0,000;0,61;0,60;999998,00;999998,00;999998,00;999998,00;999998,00;999998,00;999998,00;999998,00;999998,00;999998,00;999998,00;999998,00;999998,00;999998,00;999998,00;;;;;;;;;;;;;;;;;414,033310;0,00000;0,0000;;nan;0,23465;42,12498;24,3604013;21,217927;0,073252;23,853297;24,952693;0,0160;1,8146;;;0,00;0,37;35,31;;155,113;153,621;4,1403331;19,52600;1,25400;0,00700;0,0655191;;;;;;
;;237;19,59800;98,05000;-0,001000;1,196;91,45;20,7000;-13,130;0,00;101,288;0,014;263,170;397,450;415,85;843,783;;;581,000;582,200;548,700;307,550;;;;;0,00;0,00;0,00;3,00;1,44;0,000;0,000;0,61;0,59;999998,00;999998,00;999998,00;999998,00;999998,00;999998,00;999998,00;999998,00;999998,00;999998,00;999998,00;999998,00;999998,00;999998,00;999998,00;;;;;;;;;;;;;;;;;424,03812;0,00000;0,0000;;nan;-0,08347;42,32823;24,7844394;21,357529;0,088995;24,034427;25,147103;0,0196;2,2217;;;0,00;0,37;35,97;;156,916;157,215;4,2403812;19,53300;1,24500;-0,00400;0,0666704;;;;;;
;;238;19,59100;91,52500;0,003000;1,197;92,85;20,7000;-13,270;0,00;101,288;0,014;263,170;397,950;416,55;843,817;;;581,200;582,100;548,700;307,550;;;;;0,00;0,00;0,00;3,00;1,44;0,000;0,000;0,61;0,60;999998,00;999998,00;999998,00;999998,00;999998,00;999998,00;999998,00;999998,00;999998,00;999998,00;999998,00;999998,00;999998,00;999998,00;999998,00;;;;;;;;;;;;;;;;;411,602879;0,00000;0,0000;;nan;0,00171;40,90554;25,1960423;20,621681;0,073771;23,235544;24,321562;0,0157;1,7812;;;0,00;0,36;34,91;;158,691;157,215;4,1160288;19,54300;1,24000;0,00000;0,0670273;;;;;;
;;239;19,59500;96,30000;0,010000;1,196;92,81;20,7000;-13,600;0,00;101,288;0,014;263,170;398,750;417,45;843,483;;;580,200;582,100;548,700;307,550;;;;;0,00;0,00;0,00;3,00;1,45;0,000;0,000;0,61;0,59;999998,00;999998,00;999998,00;999998,00;999998,00;999998,00;999998,00;999998,00;999998,00;999998,00;999998,00;999998,00;999998,00;999998,00;999998,00;;;;;;;;;;;;;;;;;419,849219;0,00000;0,0000;;nan;0,14935;41,88035;25,6158915;21,131545;0,074191;23,857900;24,976754;0,0163;1,8396;;;0,00;0,37;35,67;;160,433;160,794;4,1984922;19,54200;1,24500;0,00400;0,0667190;;;;;;
;;240;19,59600;103,22500;0,000000;1,199;92,06;20,7000;-13,710;0,00;101,288;0,014;263,170;399,250;418,05;843,750;;;581,000;582,100;548,700;307,550;;;;;0,00;0,00;0,00;3,00;1,45;0,000;0,000;0,61;0,59;999998,00;999998,00;999998,00;999998,00;999998,00;999998,00;999998,00;999998,00;999998,00;999998,00;999998,00;999998,00;999998,00;999998,00;999998,00;;;;;;;;;;;;;;;;;434,56548;0,00000;0,0000;;nan;-0,06363;43,44636;26,0504570;21,864444;0,082344;24,716310;25,880158;0,0187;2,1156;;;0,00;0,38;36,87;;162,227;160,794;4,3456548;19,52500;1,26700;0,00300;0,0667421;;;;;;
;;241;19,59500;97,52500;0,003000;1,202;92,01;20,7000;-13,860;0,00;101,280;0,014;263,170;399,650;418,45;843,783;;;581,100;582,000;548,800;307,550;;;;;0,00;0,00;0,00;3,00;1,45;0,000;0,000;0,61;0,59;999998,00;999998,00;999998,00;999998,00;999998,00;999998,00;999998,00;999998,00;999998,00;999998,00;999998,00;999998,00;999998,00;999998,00;999998,00;;;;;;;;;;;;;;;;;422,112960;0,00000;0,0000;;nan;0,00177;42,31890;26,4725699;21,241566;0,082835;24,036244;25,166938;0,0183;2,0696;;;0,00;0,37;35,85;;164,009;164,282;4,2211296;19,50000;1,28400;0,00900;0,0667308;;;;;;
;;242;19,59400;95,87500;0,017000;1,206;92,55;20,7000;-14,010;0,00;101,288;0,014;263,170;399,950;418,75;843,950;;;581,500;582,100;548,800;307,550;;;;;0,00;0,00;0,00;3,00;1,45;0,000;0,000;0,61;0,59;999998,00;999998,00;999998,00;999998,00;999998,00;999998,00;999998,00;999998,00;999998,00;999998,00;999998,00;999998,00;999998,00;999998,00;999998,00;;;;;;;;;;;;;;;;;417,41153;0,00000;0,0000;;nan;0,29585;42,08934;26,8899815;21,053208;0,077001;23,840989;24,961656;0,0169;1,9081;;;0,00;0,37;35,56;;165,718;164,282;4,1741153;19,48500;1,29000;0,02200;0,0665780;;;;;;
;;243;19,58900;97,57500;0,024000;1,215;91,78;20,7000;-14,360;0,00;101,288;0,014;263,170;400,150;419,05;843,983;;;581,600;582,100;548,800;307,550;;;;;0,00;0,00;0,00;3,00;1,45;0,000;0,000;0,61;0,59;999998,00;999998,00;999998,00;999998,00;999998,00;999998,00;999998,00;999998,00;999998,00;999998,00;999998,00;999998,00;999998,00;999998,00;999998,00;;;;;;;;;;;;;;;;;421,66844;0,00000;0,0000;;nan;0,44669;42,78087;27,3116499;21,233732;0,085398;24,057440;25,193728;0,0189;2,1359;;;0,00;0,38;36,00;;167,407;167,705;4,2166844;19,48200;1,29300;0,02500;0,0666866;;;;;;
;;244;19,58600;97,32500;0,026000;1,229;91,48;20,7000;-14,490;0,00;101,288;0,014;263,170;400,550;419,55;843,850;;;581,100;582,100;548,900;307,550;;;;;0,00;0,00;0,00;3,00;1,45;0,000;0,000;0,61;0,59;999998,00;999998,00;999998,00;999998,00;999998,00;999998,00;999998,00;999998,00;999998,00;999998,00;999998,00;999998,00;999998,00;999998,00;999998,00;;;;;;;;;;;;;;;;;420,851829;0,00000;0,0000;;nan;0,48819;43,21809;27,7325017;21,195921;0,088649;24,038607;25,178873;0,0196;2,2159;;;0,00;0,38;36,01;;169,089;167,705;4,2085183;19,47800;1,29700;0,01400;0,0666763;;;;;;
;;245;19,58100;98,00000;0,022000;1,247;91,40;20,7000;-14,640;0,00;101,282;0,014;263,170;401,250;420,35;843,850;;;580,900;582,200;549,000;307,550;;;;;0,00;0,00;0,00;3,00;1,45;0,000;0,000;0,61;0,59;999998,00;999998,00;999998,00;999998,00;999998,00;999998,00;999998,00;999998,00;999998,00;999998,00;999998,00;999998,00;999998,00;999998,00;999998,00;;;;;;;;;;;;;;;;;422,77291;0,00000;0,0000;;nan;0,40464;43,99165;28,1552746;21,250736;0,089483;24,142892;25,292123;0,0199;2,2468;;;0,00;0,39;36,24;;170,755;171,057;4,2277291;19,47700;1,29900;0,00300;0,0668084;;;;;;
;;246;19,56700;98,00000;0,001000;1,257;92,15;20,7000;-14,780;0,00;101,280;0,014;263,170;401,750;420,95;843,983;;;581,200;582,300;549,000;307,550;;;;;0,00;0,00;0,00;3,00;1,45;0,000;0,000;0,61;0,59;999998,00;999998,00;999998,00;999998,00;999998,00;999998,00;999998,00;999998,00;999998,00;999998,00;999998,00;999998,00;999998,00;999998,00;999998,00;;;;;;;;;;;;;;;;;428,56005;0,00000;0,0000;;nan;-0,04062;44,33170;28,5838347;21,237508;0,081358;24,157930;25,312459;0,0181;2,0444;;;0,00;0,39;36,59;;172,427;171,057;4,2856005;19,46800;1,30800;0,00500;0,0677701;;;;;;
;;247;19,54500;95,52500;0,007000;1,254;91,96;20,7000;-15,130;0,00;101,280;0,014;263,170;402,150;421,35;844,117;;;581,700;582,200;549,000;307,550;;;;;0,00;0,00;0,00;3,00;1,45;0,000;0,000;0,61;0,59;999998,00;999998,00;999998,00;999998,00;999998,00;999998,00;999998,00;999998,00;999998,00;999998,00;999998,00;999998,00;999998,00;999998,00;999998,00;;;;;;;;;;;;;;;;;430,777819;0,00000;0,0000;;nan;0,08539;43,63777;29,0146125;20,957185;0,083406;23,862794;25,002084;0,0183;2,0702;;;0,00;0,39;36,68;;174,105;174,394;4,3077782;19,45200;1,32100;-0,00600;0,0690416;;;;;;
;;248;19,52700;93,60000;-0,004000;1,245;92,13;20,7000;-15,270;0,00;101,280;0,014;263,170;402,650;422,05;844,283;;;582,100;582,200;549,100;307,550;;;;;0,00;0,00;0,00;3,00;1,45;0,000;0,000;0,61;0,59;999998,00;999998,00;999998,00;999998,00;999998,00;999998,00;999998,00;999998,00;999998,00;999998,00;999998,00;999998,00;999998,00;999998,00;999998,00;;;;;;;;;;;;;;;;;434,14266;0,00000;0,0000;;nan;-0,14308;42,84619;29,4487552;20,732063;0,081576;23,635810;24,774602;0,0177;2,0063;;;0,00;0,38;36,75;;175,783;174,394;4,3414266;19,43900;1,33500;0,00000;0,0703451;;;;;;
;;249;19,52600;96,82500;0,000000;1,240;92,04;20,7000;-15,420;0,00;101,290;0,014;263,170;403,050;422,45;844,417;;;582,400;582,200;549,200;307,550;;;;;0,00;0,00;0,00;3,00;1,45;0,000;0,000;0,61;0,59;999998,00;999998,00;999998,00;999998,00;999998,00;999998,00;999998,00;999998,00;999998,00;999998,00;999998,00;999998,00;999998,00;999998,00;999998,00;;;;;;;;;;;;;;;;;441,77988;0,00000;0,0000;;nan;-0,06134;43,37412;29,8905351;21,075736;0,082522;24,051488;25,209158;0,0182;2,0652;;;0,00;0,38;37,39;;177,475;177,773;4,4177988;19,41700;1,35300;0,00200;0,0704162;;;;;;
;;250;19,53300;96,05000;0,004000;1,245;90,60;20,7000;-15,560;0,00;101,288;0,014;263,170;403,550;423,05;844,717;;;583,200;582,200;549,300;307,550;;;;;0,00;0,00;0,00;3,00;1,45;0,000;0,000;0,61;0,58;999998,00;999998,00;999998,00;999998,00;999998,00;999998,00;999998,00;999998,00;999998,00;999998,00;999998,00;999998,00;999998,00;999998,00;999998,00;;;;;;;;;;;;;;;;;436,5032;0,00000;0,0000;;nan;0,02268;43,35489;30,3270383;20,978212;0,098255;23,969892;25,128145;0,0217;2,4511;;;0,00;0,38;37,03;;179,157;177,773;4,3650320;19,40100;1,36200;0,00800;0,0698951;;;;;;
;;251;19,54300;94,60000;0,003000;1,267;90,41;20,7000;-15,890;0,00;101,280;0,014;263,170;403,950;423,55;845,150;;;584,300;582,300;549,400;307,550;;;;;0,00;0,00;0,00;3,00;1,45;0,000;0,000;0,61;0,58;999998,00;999998,00;999998,00;999998,00;999998,00;999998,00;999998,00;999998,00;999998,00;999998,00;999998,00;999998,00;999998,00;999998,00;999998,00;;;;;;;;;;;;;;;;;427,812820;0,00000;0,0000;;nan;0,00173;43,79713;30,7548511;20,808953;0,100390;23,800063;24,954862;0,0220;2,4871;;;0,00;0,39;36,47;;180,779;181,064;4,2781282;19,39500;1,36700;0,00700;0,0690546;;;;;;
;;252;19,54200;99,64999;0,009000;1,284;90,95;20,7000;-16,050;0,00;101,290;0,014;263,170;404,450;424,15;845,383;;;584,900;582,300;549,500;307,650;;;;;0,00;0,00;0,00;3,00;1,45;0,000;0,000;0,61;0,58;999998,00;999998,00;999998,00;999998,00;999998,00;999998,00;999998,00;999998,00;999998,00;999998,00;999998,00;999998,00;999998,00;999998,00;999998,00;;;;;;;;;;;;;;;;;437,47691;0,00000;0,0000;;nan;0,12956;45,55091;31,1923280;21,343944;0,094388;24,442171;25,632704;0,0212;2,4019;;;0,00;0,40;37,44;;182,388;181,064;4,3747691;19,38400;1,38000;0,01300;0,0688436;;;;;;
;;253;19,52500;99,64999;0,022000;1,290;90,95;20,7000;-16,210;0,00;101,290;0,014;263,170;404,450;424,15;845,650;;;585,600;582,300;549,600;307,550;;;;;0,00;0,00;0,00;3,00;1,45;0,000;0,000;0,61;0,58;999998,00;999998,00;999998,00;999998,00;999998,00;999998,00;999998,00;999998,00;999998,00;999998,00;999998,00;999998,00;999998,00;999998,00;999998,00;;;;;;;;;;;;;;;;;442,431739;0,00000;0,0000;;nan;0,40642;45,77248;31,6347597;21,343944;0,094388;24,442171;25,632704;0,0212;2,4019;;;0,00;0,40;37,89;;184,023;184,291;4,4243174;19,36800;1,39400;0,00100;0,0696301;;;;;;
;;254;19,50000;93,95000;0,025000;1,293;89,50;20,7000;-16,570;0,00;101,290;0,014;263,170;405,050;424,75;845,583;;;585,300;582,400;549,600;307,650;;;;;0,00;0,00;0,00;3,00;1,45;0,000;0,000;0,61;0,57;999998,00;999998,00;999998,00;999998,00;999998,00;999998,00;999998,00;999998,00;999998,00;999998,00;999998,00;999998,00;999998,00;999998,00;999998,00;;;;;;;;;;;;;;;;;437,92637;0,00000;0,0000;;nan;0,45632;44,51866;32,0726861;20,709163;0,110553;23,750428;24,905554;0,0242;2,7334;;;0,00;0,39;37,41;;185,642;184,291;4,3792637;19,35300;1,40500;0,01000;0,0710443;;;;;;
;;255;19,48500;95,70000;0,014000;1,297;89,23;20,7000;-16,710;0,00;101,282;0,014;263,170;405,450;425,25;845,650;;;585,400;582,400;549,700;307,550;;;;;0,00;0,00;0,00;3,00;1,46;0,000;0,000;0,61;0,57;999998,00;999998,00;999998,00;999998,00;999998,00;999998,00;999998,00;999998,00;999998,00;999998,00;999998,00;999998,00;999998,00;999998,00;999998,00;;;;;;;;;;;;;;;;;447,7754;0,00000;0,0000;;nan;0,23103;45,05378;32,5204615;20,890834;0,113484;23,982439;25,153613;0,0250;2,8338;;;0,00;0,40;38,13;;187,260;187,567;4,4777540;19,34400;1,41300;0,00800;0,0720167;;;;;;
;;256;19,48200;94,67500;0,003000;1,299;90,86;20,7000;-16,860;0,00;101,282;0,014;263,170;405,850;425,75;845,883;;;585,900;582,500;549,800;307,650;;;;;0,00;0,00;0,00;3,00;1,46;0,000;0,000;0,61;0,58;999998,00;999998,00;999998,00;999998,00;999998,00;999998,00;999998,00;999998,00;999998,00;999998,00;999998,00;999998,00;999998,00;999998,00;999998,00;;;;;;;;;;;;;;;;;446,89603;0,00000;0,0000;;nan;0,00173;44,86162;32,9673575;20,768414;0,095469;23,865424;25,035615;0,0210;2,3728;;;0,00;0,40;37,99;;188,888;187,567;4,4689603;19,34000;1,41600;0,00600;0,0723001;;;;;;
;;257;19,47800;96,62500;0,005000;1,308;90,64;20,7000;-17,020;0,00;101,282;0,014;263,170;406,450;426,35;846,117;;;586,600;582,500;549,800;307,650;;;;;0,00;0,00;0,00;3,00;1,46;0,000;0,000;0,61;0,58;999998,00;999998,00;999998,00;999998,00;999998,00;999998,00;999998,00;999998,00;999998,00;999998,00;999998,00;999998,00;999998,00;999998,00;999998,00;;;;;;;;;;;;;;;;;451,812409;0,00000;0,0000;;nan;0,04358;45,61426;33,4191699;20,965713;0,097875;24,127762;25,309069;0,0217;2,4592;;;0,00;0,40;38,45;;190,511;190,831;4,5181241;19,33600;1,42000;0,00400;0,0724087;;;;;;
;;258;19,47700;98,07500;-0,006000;1,321;90,49;20,7000;-17,410;0,00;101,290;0,014;263,170;406,950;427,15;846,283;;;587,000;582,500;549,900;307,650;;;;;0,00;0,00;0,00;3,00;1,46;0,000;0,000;0,61;0,58;999998,00;999998,00;999998,00;999998,00;999998,00;999998,00;999998,00;999998,00;999998,00;999998,00;999998,00;999998,00;999998,00;999998,00;999998,00;;;;;;;;;;;;;;;;;455,139949;0,00000;0,0000;;nan;-0,18781;46,40179;33,8743099;21,109458;0,099479;24,323071;25,530409;0,0223;2,5213;;;0,00;0,41;38,74;;192,140;190,831;4,5513995;19,32500;1,43100;-0,00300;0,0724446;;;;;;
;;259;19,46800;96,47500;0,000000;1,335;91,26;20,7000;-17,550;0,00;101,292;0,014;263,177;407,450;427,85;846,283;;;587,000;582,500;549,900;307,650;;;;;0,00;0,00;0,00;3,00;1,46;0,000;0,000;0,61;0,59;999998,00;999998,00;999998,00;999998,00;999998,00;999998,00;999998,00;999998,00;999998,00;999998,00;999998,00;999998,00;999998,00;999998,00;999998,00;;;;;;;;;;;;;;;;;452,984839;0,00000;0,0000;;nan;-0,06089;46,50029;34,3272947;20,923710;0,091035;24,138667;25,347229;0,0202;2,2908;;;0,00;0,41;38,64;;193,757;194,059;4,5298484;19,31200;1,43900;0,01000;0,0727444;;;;;;
;;260;19,45200;96,30000;0,002000;1,353;90,96;20,7000;-17,690;0,00;101,284;0,014;263,170;408,150;428,65;846,250;;;586,900;582,400;550,000;307,650;;;;;0,00;0,00;0,00;3,00;1,46;0,000;0,000;0,61;0,58;999998,00;999998,00;999998,00;999998,00;999998,00;999998,00;999998,00;999998,00;999998,00;999998,00;999998,00;999998,00;999998,00;999998,00;999998,00;;;;;;;;;;;;;;;;;456,59669;0,00000;0,0000;;nan;-0,01910;47,06870;34,7838914;20,886790;0,094322;24,137471;25,349815;0,0210;2,3737;;;0,00;0,42;38,99;;195,362;194,059;4,5659669;19,30500;1,44500;-0,01100;0,0734597;;;;;;
;;261;19,43900;95,90000;0,008000;1,362;91,59;20,7000;-17,850;0,00;101,282;0,014;263,170;408,650;429,05;846,183;;;586,700;582,400;550,000;307,650;;;;;0,00;0,00;0,00;3,00;1,46;0,000;0,000;0,61;0,59;999998,00;999998,00;999998,00;999998,00;999998,00;999998,00;999998,00;999998,00;999998,00;999998,00;999998,00;999998,00;999998,00;999998,00;999998,00;;;;;;;;;;;;;;;;;459,030429;0,00000;0,0000;;nan;0,10566;47,26645;35,2429218;20,830611;0,087467;24,102039;25,305223;0,0194;2,1973;;;0,00;0,42;39,22;;196,968;197,263;4,5903043;19,30000;1,44900;0,02200;0,0740555;;;;;;
;;262;19,41700;95,62500;0,007000;1,367;91,17;20,7000;-18,210;0,00;101,282;0,014;263,177;409,150;429,75;846,217;;;586,800;582,400;550,000;307,650;;;;;0,00;0,00;0,00;3,00;1,46;0,000;0,000;0,61;0,58;999998,00;999998,00;999998,00;999998,00;999998,00;999998,00;999998,00;999998,00;999998,00;999998,00;999998,00;999998,00;999998,00;999998,00;999998,00;;;;;;;;;;;;;;;;;465,81361;0,00000;0,0000;;nan;0,08470;47,34961;35,7087354;20,788009;0,091974;24,082176;25,294673;0,0204;2,3096;;;0,00;0,42;39,71;;198,583;197,263;4,6581361;19,29200;1,45600;0,02200;0,0753136;;;;;;
;;263;19,40100;96,12500;0,013000;1,380;90,65;20,7000;-18,360;0,00;101,282;0,014;263,177;409,650;430,45;846,317;;;587,000;582,400;550,100;307,650;;;;;0,00;0,00;0,00;3,00;1,46;0,000;0,000;0,61;0,58;999998,00;999998,00;999998,00;999998,00;999998,00;999998,00;999998,00;999998,00;999998,00;999998,00;999998,00;999998,00;999998,00;999998,00;999998,00;;;;;;;;;;;;;;;;;471,21116;0,00000;0,0000;;nan;0,20957;47,91275;36,1799466;20,829563;0,097741;24,159803;25,386518;0,0218;2,4633;;;0,00;0,42;40,21;;200,217;200,506;4,7121116;19,28700;1,45800;0,02500;0,0760406;;;;;;
;;264;19,39500;93,07500;0,001000;1,394;90,48;20,7000;-18,520;0,00;101,292;0,014;263,177;410,250;431,05;846,283;;;586,900;582,400;550,100;307,650;;;;;0,00;0,00;0,00;3,00;1,46;0,000;0,000;0,61;0,58;999998,00;999998,00;999998,00;999998,00;999998,00;999998,00;999998,00;999998,00;999998,00;999998,00;999998,00;999998,00;999998,00;999998,00;999998,00;;;;;;;;;;;;;;;;;465,35156;0,00000;0,0000;;nan;-0,03917;47,60810;36,6452982;20,481449;0,099569;23,790827;24,997040;0,0218;2,4709;;;0,00;0,42;39,69;;201,834;200,506;4,6535156;19,28300;1,46300;0,02000;0,0763730;;;;;;
;;265;19,38400;96,35000;0,010000;1,405;90,84;20,7000;-18,680;0,00;101,292;0,014;263,177;410,750;431,65;846,483;;;587,500;582,400;550,100;307,650;;;;;0,00;0,00;0,00;3,00;1,46;0,000;0,000;0,61;0,58;999998,00;999998,00;999998,00;999998,00;999998,00;999998,00;999998,00;999998,00;999998,00;999998,00;999998,00;999998,00;999998,00;999998,00;999998,00;;;;;;;;;;;;;;;;;475,74972;0,00000;0,0000;;nan;0,14719;48,80530;37,1210479;20,825984;0,095651;24,220515;25,452916;0,0214;2,4169;;;0,00;0,43;40,65;;203,447;203,777;4,7574972;19,27900;1,46600;0,01300;0,0767919;;;;;;
;;266;19,36800;95,00000;0,008000;1,413;91,33;20,7000;-19,030;0,00;101,284;0,014;263,177;411,150;432,05;846,750;;;588,200;582,400;550,200;307,650;;;;;0,00;0,00;0,00;3,00;1,46;0,000;0,000;0,61;0,59;999998,00;999998,00;999998,00;999998,00;999998,00;999998,00;999998,00;999998,00;999998,00;999998,00;999998,00;999998,00;999998,00;999998,00;999998,00;;;;;;;;;;;;;;;;;477,534189;0,00000;0,0000;;nan;0,10484;48,72468;37,5985821;20,669506;0,090325;24,061942;25,285083;0,0200;2,2673;;;0,00;0,43;40,75;;205,078;203,777;4,7753419;19,27200;1,47400;0,00300;0,0776704;;;;;;
;;267;19,35300;92,10000;0,006000;1,416;90,00;20,7000;-19,200;0,00;101,278;0,014;263,177;411,850;432,95;846,650;;;587,900;582,300;550,300;307,650;;;;;0,00;0,00;0,00;3,00;1,46;0,000;0,000;0,61;0,58;999998,00;999998,00;999998,00;999998,00;999998,00;999998,00;999998,00;999998,00;999998,00;999998,00;999998,00;999998,00;999998,00;999998,00;999998,00;;;;;;;;;;;;;;;;;475,05258;0,00000;0,0000;;nan;0,06256;48,03998;38,0736347;20,334277;0,104925;23,711994;24,926813;0,0229;2,5965;;;0,00;0,42;40,47;;206,691;207,007;4,7505258;19,26400;1,48000;0,00000;0,0785476;;;;;;
;;268;19,34400;89,12500;0,004000;1,420;90,79;20,7000;-19,360;0,00;101,284;0,014;263,177;412,250;433,35;846,550;;;587,700;582,200;550,300;307,650;;;;;0,00;0,00;0,00;3,00;1,46;0,000;0,000;0,61;0,58;999998,00;999998,00;999998,00;999998,00;999998,00;999998,00;999998,00;999998,00;999998,00;999998,00;999998,00;999998,00;999998,00;999998,00;999998,00;;;;;;;;;;;;;;;;;470,098449;0,00000;0,0000;;nan;0,02161;47,37315;38,5437331;19,993457;0,096244;23,337205;24,531661;0,0207;2,3439;;;0,00;0,42;40,02;;208,269;207,007;4,7009845;19,26000;1,48400;0,00200;0,0790575;;;;;;
;;269;19,34000;97,27500;-0,003000;1,431;89,83;20,7000;-19,770;0,00;101,284;0,014;263,177;412,750;434,15;846,417;;;587,300;582,200;550,300;307,650;;;;;0,00;0,00;0,00;3,00;1,46;0,000;0,000;0,61;0,58;999998,00;999998,00;999998,00;999998,00;999998,00;999998,00;999998,00;999998,00;999998,00;999998,00;999998,00;999998,00;999998,00;999998,00;999998,00;;;;;;;;;;;;;;;;;492,00102;0,00000;0,0000;;nan;-0,12324;49,85907;39,0357341;20,874954;0,106874;24,395678;25,660529;0,0241;2,7226;;;0,00;0,44;41,89;;209,877;210,263;4,9200102;19,24800;1,49800;0,00800;0,0792479;;;;;;
;;270;19,33600;94,47500;0,010000;1,439;90,69;20,7000;-19,920;0,00;101,284;0,014;263,177;413,150;434,55;846,017;;;586,200;582,100;550,300;307,650;;;;;0,00;0,00;0,00;3,00;1,46;0,000;0,000;0,61;0,58;999998,00;999998,00;999998,00;999998,00;999998,00;999998,00;999998,00;999998,00;999998,00;999998,00;999998,00;999998,00;999998,00;999998,00;999998,00;;;;;;;;;;;;;;;;;484,58358;0,00000;0,0000;;nan;0,14533;49,39706;39,5203177;20,562363;0,097281;24,053654;25,299565;0,0216;2,4433;;;0,00;0,44;41,37;;211,509;210,263;4,8458358;19,23000;1,50700;0,02600;0,0792408;;;;;;
;;271;19,32500;94,95000;-0,011000;1,445;90,67;20,7000;-20,060;0,00;101,286;0,014;263,177;413,650;435,05;846,017;;;586,200;582,100;550,300;307,650;;;;;0,00;0,00;0,00;3,00;1,47;0,000;0,000;0,61;0,58;999998,00;999998,00;999998,00;999998,00;999998,00;999998,00;999998,00;999998,00;999998,00;999998,00;999998,00;999998,00;999998,00;999998,00;999998,00;;;;;;;;;;;;;;;;;490,534759;0,00000;0,0000;;nan;-0,28607;49,70500;40,0108525;20,601528;0,097578;24,128634;25,376917;0,0217;2,4583;;;0,00;0,44;41,73;;213,122;213,540;4,9053476;19,22400;1,51300;0,01900;0,0800665;;;;;;
;;272;19,31200;93,10000;0,022000;1,449;91,04;20,7000;-20,230;0,00;101,284;0,014;263,177;414,050;435,65;846,117;;;586,600;582,000;550,300;307,650;;;;;0,00;0,00;0,00;3,00;1,47;0,000;0,000;0,61;0,58;999998,00;999998,00;999998,00;999998,00;999998,00;999998,00;999998,00;999998,00;999998,00;999998,00;999998,00;999998,00;999998,00;999998,00;999998,00;;;;;;;;;;;;;;;;;487,527009;0,00000;0,0000;;nan;0,38825;49,33572;40,4983795;20,389985;0,093406;23,903966;25,150979;0,0206;2,3322;;;0,00;0,44;41,63;;214,727;213,540;4,8752701;19,21700;1,52100;0,02100;0,0804069;;;;;;
;;273;19,30500;95,85000;0,022000;1,456;90,66;20,7000;-20,610;0,00;101,284;0,014;263,177;414,450;436,05;845,983;;;586,200;581,900;550,400;307,650;;;;;0,00;0,00;0,00;3,00;1,47;0,000;0,000;0,61;0,58;999998,00;999998,00;999998,00;999998,00;999998,00;999998,00;999998,00;999998,00;999998,00;999998,00;999998,00;999998,00;999998,00;999998,00;999998,00;;;;;;;;;;;;;;;;;496,468649;0,00000;0,0000;;nan;0,39375;50,28534;40,9948481;20,678948;0,097619;24,266149;25,530834;0,0219;2,4742;;;0,00;0,44;42,40;;216,333;216,779;4,9646865;19,21400;1,52000;0,02700;0,0807402;;;;;;
;;274;19,30000;93,47500;0,025000;1,458;90,46;20,7000;-20,750;0,00;101,282;0,014;263,177;414,950;436,75;845,983;;;586,200;581,900;550,400;307,650;;;;;0,00;0,00;0,00;3,00;1,47;0,000;0,000;0,61;0,58;999998,00;999998,00;999998,00;999998,00;999998,00;999998,00;999998,00;999998,00;999998,00;999998,00;999998,00;999998,00;999998,00;999998,00;999998,00;;;;;;;;;;;;;;;;;491,41494;0,00000;0,0000;;nan;0,44970;49,69913;41,4862631;20,408839;0,099880;23,978077;25,237800;0,0221;2,5025;;;0,00;0,44;41,98;;217,934;216,779;4,9141494;19,22000;1,51400;0,02800;0,0809783;;;;;;
;;275;19,29200;91,22500;0,020000;1,463;90,10;20,7000;-20,920;0,00;101,280;0,014;263,177;415,650;437,45;846,083;;;586,600;581,800;550,400;307,650;;;;;0,00;0,00;0,00;3,00;1,47;0,000;0,000;0,61;0,58;999998,00;999998,00;999998,00;999998,00;999998,00;999998,00;999998,00;999998,00;999998,00;999998,00;999998,00;999998,00;999998,00;999998,00;999998,00;;;;;;;;;;;;;;;;;487,871650;0,00000;0,0000;;nan;0,34338;49,23024;41,9741347;20,144732;0,103826;23,707707;24,951128;0,0227;2,5718;;;0,00;0,43;41,63;;219,498;219,944;4,8787165;19,21800;1,52200;0,01500;0,0814520;;;;;;
;;276;19,28700;91,00000;0,013000;1,466;90,10;20,7000;-21,080;0,00;101,280;0,014;263,177;416,050;437,85;846,217;;;587,100;581,700;550,400;307,650;;;;;0,00;0,00;0,00;3,00;1,47;0,000;0,000;0,61;0,58;999998,00;999998,00;999998,00;999998,00;999998,00;999998,00;999998,00;999998,00;999998,00;999998,00;999998,00;999998,00;999998,00;999998,00;999998,00;;;;;;;;;;;;;;;;;489,068729;0,00000;0,0000;;nan;0,20233;49,25023;42,4632035;20,110200;0,103794;23,689843;24,931133;0,0227;2,5689;;;0,00;0,44;41,69;;221,041;219,944;4,8906873;19,20100;1,53600;0,00400;0,0817944;;;;;;
;;277;19,28300;93,22500;0,003000;1,474;91,18;20,7000;-21,470;0,00;101,284;0,014;263,177;416,550;438,65;846,050;;;586,600;581,700;550,400;307,650;;;;;0,00;0,00;0,00;3,00;1,47;0,000;0,000;0,61;0,58;999998,00;999998,00;999998,00;999998,00;999998,00;999998,00;999998,00;999998,00;999998,00;999998,00;999998,00;999998,00;999998,00;999998,00;999998,00;;;;;;;;;;;;;;;;;496,2784;0,00000;0,0000;;nan;0,00169;50,10032;42,9594819;20,342348;0,091914;23,992113;25,265011;0,0204;2,3054;;;0,00;0,44;42,27;;222,592;223,049;4,9627840;19,19000;1,54000;-0,00500;0,0820543;;;;;;
;;278;19,27900;93,75000;0,000000;1,480;91,43;20,7000;-21,630;0,00;101,286;0,014;263,177;417,050;439,25;846,283;;;587,400;581,600;550,400;307,650;;;;;0,00;0,00;0,00;3,00;1,47;0,000;0,000;0,61;0,59;999998,00;999998,00;999998,00;999998,00;999998,00;999998,00;999998,00;999998,00;999998,00;999998,00;999998,00;999998,00;999998,00;999998,00;999998,00;;;;;;;;;;;;;;;;;498,590900;0,00000;0,0000;;nan;-0,05933;50,42270;43,4580728;20,387315;0,089215;24,074009;25,355494;0,0198;2,2457;;;0,00;0,45;42,47;;224,154;223,049;4,9859090;19,18800;1,54300;0,00300;0,0822563;;;;;;
;;279;19,27200;93,17500;0,002000;1,484;90,03;20,7000;-21,790;0,00;101,286;0,014;263,177;417,250;439,45;846,283;;;587,400;581,600;550,400;307,650;;;;;0,00;0,00;0,00;3,00;1,47;0,000;0,000;0,61;0,58;999998,00;999998,00;999998,00;999998,00;999998,00;999998,00;999998,00;999998,00;999998,00;999998,00;999998,00;999998,00;999998,00;999998,00;999998,00;;;;;;;;;;;;;;;;;499,00451;0,00000;0,0000;;nan;-0,01859;50,39640;43,9570773;20,319826;0,104643;24,005823;25,283065;0,0232;2,6265;;;0,00;0,45;42,50;;225,708;226,156;4,9900451;19,18100;1,55300;-0,00600;0,0826011;;;;;;
;;280;19,26400;92,80000;0,008000;1,498;90,74;20,7000;-22,210;0,00;101,286;0,014;263,177;417,850;440,05;846,217;;;587,300;581,500;550,400;307,650;;;;;0,00;0,00;0,00;3,00;1,47;0,000;0,000;0,61;0,58;999998,00;999998,00;999998,00;999998,00;999998,00;999998,00;999998,00;999998,00;999998,00;999998,00;999998,00;999998,00;999998,00;999998,00;999998,00;;;;;;;;;;;;;;;;;499,083569;0,00000;0,0000;;nan;0,10278;50,74960;44,4561608;20,264330;0,096749;23,974686;25,248439;0,0214;2,4251;;;0,00;0,45;42,59;;227,249;226,156;4,9908357;19,16500;1,56500;0,02400;0,0828430;;;;;;
;;281;19,26000;93,72500;0,026000;1,507;91,06;20,7000;-22,350;0,00;101,282;0,014;263,177;418,450;440,85;846,350;;;587,700;581,500;550,400;307,650;;;;;0,00;0,00;0,00;3,00;1,47;0,000;0,000;0,61;0,58;999998,00;999998,00;999998,00;999998,00;999998,00;999998,00;999998,00;999998,00;999998,00;999998,00;999998,00;999998,00;999998,00;999998,00;999998,00;;;;;;;;;;;;;;;;;500,740910;0,00001;0,0000;;nan;0,46872;51,28219;44,9569017;20,350468;0,093196;24,111167;25,401859;0,0208;2,3502;;;0,00;0,45;42,87;;228,781;229,229;5,0074091;19,15800;1,56700;0,01700;0,0827672;;;;;;
