Repository: FireDynamics/BESKID_ExperimentalData

# Cone Calorimeter Experiments

Experiments have been conducted, with sample in horizontal orientation. Samples were wrapped in aluminium foil. No retainer frame or grid have been used.

Different types of insulation material have been used below the PMMA samples: CaSiO3 and Al2O3. The goal was to an insulation material that has a more reproducible behaviour compared to the common fiber blankets. The CaSiO3 block below the sample was manufactured from the same boards used as backing of the large scale experiments. However, it was found that these boards contain a lot of moisture making the mass loss measurements unreliable.

File: Materials/PMMA/DE_6mm/Cone/CaSiO3/20250411_PMMA_DE_6mm_q25_R2.csv (part 4 of 9)
General information;;time (s);O2 (%);DPT (Pa);CO (%);CO2 (%);PD (%);AHU (%);Mass (g);Methane MFM (g/s);APT (kPa);HFM (kW/m²);Cold Trap TC (K);StackTC (K);Smoke TC (K);Cone heater TC (K);Soot MFM (g/s);Soot;TC cone1;TC cone2;TC cone3;TC aux;CH4;CO;CO2;Ethene;H2O;n.u.;n.u.;UOX Bin;n.u.;UOX Hum.;UOX Temp;n.u.;n.u;TX1;TX2;TX3;TX4;TX5;TX6;TX7;TX8;TX9;TX10;TX11;TX12;TX13;TX14;TX15;n.u;n.u.;n.u.;n.u.;L0;L1;n.u.;n.u.;n.u.;n.u.;n.u.;n.u.;n.u.;n.u.;n.u.;n.u.;HRR/a;EHC;SEA;MLR;MLR/a;COY;CO2Y/sh;THR/a;MFR;K;Vstack;Vsmoke;SPR;RSR;TSP;TSR;COP;CO2P;O2C;TOC;ARHE;Mass;HRR;O2/sh;CO2/sh;CO/sh;phi;FU27;FU28;FU29;FU30;FU31
;;;;;;;;;;;;;;;;;;g/min;°C;°C;°C;°C;ppm;ppm;%;ppm;ppm;no;no;;no;%;°C;no;V;no;no;no;no;no;no;no;no;no;no;no;no;no;no;no;no;no;no;no;%;%;no;no;no;no;no;no;no;no;no;no;kW/m²;MJ/kg;m²/kg;g/s;g/(s*m²);[kg/kg];[kg/kg];MJ/m²;g/s;1/m;l/s;l/s;m²/s;(m²/s)/m²;m²;m²;g/s;g/s;g/s;g;kW/m²;g;kW;[%];[%];%;;;;;;
;;211;19,75400;102,57500;-0,006000;1,089;92,15;21,2000;-9,290;0,00;101,244;0,009;263,177;383,150;398,95;843,817;;;580,400;583,900;547,700;305,050;;;;;0,00;0,00;0,00;3,00;1,83;0,000;0,000;0,58;0,56;999998,00;999998,00;999998,00;999998,00;999998,00;999998,00;999998,00;999998,00;999998,00;999998,00;999998,00;999998,00;999998,00;999998,00;999998,00;;;;;;;;;;;;;;;;;392,67186;0,00000;0,0000;;nan;-0,25905;39,97513;16,2097215;22,248708;0,081444;24,136478;25,131797;0,0180;2,0320;;;0,00;0,35;33,37;;119,814;119,898;3,9267186;19,67100;1,13700;0,00800;0,0592133;;;;;;
;;212;19,74200;103,75000;-0,004000;1,093;91,76;21,2000;-9,410;0,00;101,244;0,009;263,170;383,750;399,75;843,817;;;580,600;583,800;547,600;305,050;;;;;0,00;0,00;0,00;3,00;1,84;0,000;0,000;0,58;0,56;999998,00;999998,00;999998,00;999998,00;999998,00;999998,00;999998,00;999998,00;999998,00;999998,00;999998,00;999998,00;999998,00;999998,00;999998,00;;;;;;;;;;;;;;;;;398,86113;0,00000;0,0000;;nan;-0,21570;40,32679;16,6085826;22,358276;0,085635;24,293325;25,306206;0,0190;2,1514;;;0,00;0,36;33,87;;121,972;119,898;3,9886113;19,67700;1,13400;-0,00700;0,0598561;;;;;;
;;213;19,73200;99,90000;0,002000;1,092;92,33;21,2000;-9,540;0,00;101,244;0,009;263,170;384,350;400,45;843,750;;;580,700;583,600;547,500;305,050;;;;;0,00;0,00;0,00;3,00;1,84;0,000;0,000;0,58;0,56;999998,00;999998,00;999998,00;999998,00;999998,00;999998,00;999998,00;999998,00;999998,00;999998,00;999998,00;999998,00;999998,00;999998,00;999998,00;;;;;;;;;;;;;;;;;394,55879;0,00000;0,0000;;nan;-0,08022;39,50267;17,0031414;21,922383;0,079473;23,856949;24,856291;0,0173;1,9611;;;0,00;0,35;33,49;;124,109;124,154;3,9455879;19,67700;1,13500;0,00100;0,0603916;;;;;;
;;214;19,72500;100,35000;0,011000;1,084;91,59;21,2000;-9,670;0,00;101,244;0,009;263,170;384,850;401,05;843,883;;;581,400;583,400;547,400;305,050;;;;;0,00;0,00;0,00;3,00;1,84;0,000;0,000;0,58;0,56;999998,00;999998,00;999998,00;999998,00;999998,00;999998,00;999998,00;999998,00;999998,00;999998,00;999998,00;999998,00;999998,00;999998,00;999998,00;;;;;;;;;;;;;;;;;397,81465;0,00000;0,0000;;nan;0,11687;39,26187;17,4009561;21,957425;0,087519;23,926169;24,933325;0,0191;2,1663;;;0,00;0,35;33,73;;126,215;124,154;3,9781465;19,67300;1,13600;0,00100;0,0607961;;;;;;
;;215;19,72400;102,17500;0,007000;1,077;92,02;21,2000;-10,020;0,00;101,244;0,009;263,177;385,350;401,65;843,983;;;581,900;583,300;547,300;305,050;;;;;0,00;0,00;0,00;3,00;1,84;0,000;0,000;0,58;0,56;999998,00;999998,00;999998,00;999998,00;999998,00;999998,00;999998,00;999998,00;999998,00;999998,00;999998,00;999998,00;999998,00;999998,00;999998,00;;;;;;;;;;;;;;;;;402,402739;0,00000;0,0000;;nan;0,02946;39,32337;17,8033588;22,141809;0,082868;24,158431;25,180314;0,0183;2,0715;;;0,00;0,35;34,04;;128,322;128,371;4,0240274;19,67100;1,14300;0,01500;0,0609861;;;;;;
;;216;19,73000;102,37500;0,026000;1,078;91,47;21,2000;-10,120;0,00;101,240;0,009;263,177;385,850;402,25;843,950;;;582,100;583,100;547,200;305,050;;;;;0,00;0,00;0,00;3,00;1,84;0,000;0,000;0,58;0,55;999998,00;999998,00;999998,00;999998,00;999998,00;999998,00;999998,00;999998,00;999998,00;999998,00;999998,00;999998,00;999998,00;999998,00;999998,00;;;;;;;;;;;;;;;;;398,62772;0,00000;0,0000;;nan;0,44946;39,37468;18,2019865;22,149104;0,088868;24,197747;25,226238;0,0197;2,2255;;;0,00;0,35;33,89;;130,405;128,371;3,9862772;19,65500;1,15400;0,02400;0,0603919;;;;;;
;;217;19,73900;102,75000;0,023000;1,086;92,06;21,2000;-10,260;0,00;101,240;0,009;263,177;386,150;402,55;843,750;;;581,700;583,000;547,100;305,050;;;;;0,00;0,00;0,00;3,00;1,84;0,000;0,000;0,58;0,56;999998,00;999998,00;999998,00;999998,00;999998,00;999998,00;999998,00;999998,00;999998,00;999998,00;999998,00;999998,00;999998,00;999998,00;999998,00;;;;;;;;;;;;;;;;;395,2958;0,00000;0,0000;;nan;0,38370;39,73848;18,5972823;22,181011;0,082382;24,251447;25,281419;0,0183;2,0676;;;0,00;0,35;33,69;;132,436;132,486;3,9529580;19,64600;1,15800;0,03300;0,0597971;;;;;;
;;218;19,74200;100,15001;0,027000;1,104;91,92;21,2000;-10,390;0,00;101,240;0,009;263,177;386,750;403,25;843,517;;;581,200;582,900;547,000;305,050;;;;;0,00;0,00;0,00;3,00;1,84;0,000;0,000;0,58;0,56;999998,00;999998,00;999998,00;999998,00;999998,00;999998,00;999998,00;999998,00;999998,00;999998,00;999998,00;999998,00;999998,00;999998,00;999998,00;;;;;;;;;;;;;;;;;387,105679;0,00000;0,0000;;nan;0,46587;39,88365;18,9843880;21,881585;0,083993;23,961245;24,983509;0,0184;2,0832;;;0,00;0,35;33,15;;134,400;132,486;3,8710568;19,64900;1,15600;0,01100;0,0593571;;;;;;
;;219;19,73700;103,07500;0,016000;1,120;91,41;21,2000;-10,490;0,00;101,242;0,009;263,177;387,150;403,65;843,350;;;581,000;582,700;546,900;305,050;;;;;0,00;0,00;0,00;3,00;1,84;0,000;0,000;0,58;0,55;999998,00;999998,00;999998,00;999998,00;999998,00;999998,00;999998,00;999998,00;999998,00;999998,00;999998,00;999998,00;999998,00;999998,00;999998,00;;;;;;;;;;;;;;;;;394,08686;0,00000;0,0000;;nan;0,22881;41,05530;19,3784749;22,187353;0,089564;24,321201;25,357750;0,0199;2,2547;;;0,00;0,36;33,75;;136,335;136,438;3,9408686;19,64900;1,15600;0,01200;0,0595953;;;;;;
;;220;19,72000;96,35000;0,004000;1,133;92,37;21,2000;-10,830;0,00;101,240;0,009;263,177;387,550;404,25;843,250;;;580,900;582,600;546,800;305,050;;;;;0,00;0,00;0,00;3,00;1,84;0,000;0,000;0,58;0,56;999998,00;999998,00;999998,00;999998,00;999998,00;999998,00;999998,00;999998,00;999998,00;999998,00;999998,00;999998,00;999998,00;999998,00;999998,00;;;;;;;;;;;;;;;;;387,17356;0,00000;0,0000;;nan;-0,03566;40,15527;19,7656484;21,440280;0,079053;23,526562;24,540350;0,0170;1,9259;;;0,00;0,35;33,07;;138,246;136,438;3,8717356;19,64900;1,15600;0,00200;0,0605952;;;;;;
;;221;19,70000;102,65000;0,009000;1,137;92,41;21,2000;-10,960;0,00;101,244;0,009;263,177;388,150;405,05;843,150;;;580,700;582,500;546,800;305,050;;;;;0,00;0,00;0,00;3,00;1,84;0,000;0,000;0,58;0,56;999998,00;999998,00;999998,00;999998,00;999998,00;999998,00;999998,00;999998,00;999998,00;999998,00;999998,00;999998,00;999998,00;999998,00;999998,00;;;;;;;;;;;;;;;;;406,41144;0,00000;0,0000;;nan;0,07356;41,56834;20,1720599;22,113024;0,078659;24,302335;25,360455;0,0175;1,9804;;;0,00;0,37;34,66;;140,176;140,370;4,0641144;19,64600;1,16000;0,00100;0,0616784;;;;;;
;;222;19,68200;103,09999;0,008000;1,137;92,78;21,2000;-11,090;0,00;101,240;0,009;263,170;388,650;405,55;842,950;;;580,300;582,400;546,700;305,050;;;;;0,00;0,00;0,00;3,00;1,84;0,000;0,000;0,58;0,56;999998,00;999998,00;999998,00;999998,00;999998,00;999998,00;999998,00;999998,00;999998,00;999998,00;999998,00;999998,00;999998,00;999998,00;999998,00;;;;;;;;;;;;;;;;;414,135740;0,00000;0,0000;;nan;0,05157;41,63256;20,5861956;22,147180;0,074583;24,371226;25,430981;0,0166;1,8830;;;0,00;0,37;35,22;;142,177;140,370;4,1413574;19,64000;1,16900;-0,00200;0,0627607;;;;;;
;;223;19,67300;98,90000;-0,007000;1,134;92,84;21,2000;-11,440;0,00;101,240;0,009;263,170;389,050;406,05;842,917;;;580,400;582,200;546,700;305,050;;;;;0,00;0,00;0,00;3,00;1,84;0,000;0,000;0,58;0,56;999998,00;999998,00;999998,00;999998,00;999998,00;999998,00;999998,00;999998,00;999998,00;999998,00;999998,00;999998,00;999998,00;999998,00;999998,00;;;;;;;;;;;;;;;;;410,211780;0,00000;0,0000;;nan;-0,27407;40,64225;20,9964074;21,680230;0,073942;23,881939;24,925488;0,0162;1,8297;;;0,00;0,36;34,72;;144,167;144,318;4,1021178;19,62100;1,18900;0,00900;0,0635087;;;;;;
;;224;19,67100;101,82500;0,001000;1,135;93,10;21,2000;-11,560;0,00;101,240;0,009;263,170;389,450;406,65;842,883;;;580,500;582,100;546,600;305,050;;;;;0,00;0,00;0,00;3,00;1,84;0,000;0,000;0,58;0,57;999998,00;999998,00;999998,00;999998,00;999998,00;999998,00;999998,00;999998,00;999998,00;999998,00;999998,00;999998,00;999998,00;999998,00;999998,00;;;;;;;;;;;;;;;;;416,0963;0,00000;0,0000;;nan;-0,10240;41,25576;21,4125037;21,987194;0,071160;24,244978;25,315754;0,0158;1,7884;;;0,00;0,36;35,26;;146,139;144,318;4,1609630;19,59800;1,20500;0,01300;0,0635211;;;;;;
;;225;19,67700;104,20000;0,001000;1,136;92,34;21,2000;-11,690;0,00;101,240;0,009;263,170;389,850;407,05;843,050;;;581,100;582,000;546,600;305,050;;;;;0,00;0,00;0,00;3,00;1,84;0,000;0,000;0,58;0,56;999998,00;999998,00;999998,00;999998,00;999998,00;999998,00;999998,00;999998,00;999998,00;999998,00;999998,00;999998,00;999998,00;999998,00;999998,00;;;;;;;;;;;;;;;;;418,28069;0,00000;0,0000;;nan;-0,10354;41,75119;21,8307844;22,230721;0,079365;24,538689;25,621324;0,0178;2,0187;;;0,00;0,37;35,49;;148,115;148,251;4,1828069;19,58300;1,21300;0,02900;0,0631527;;;;;;
;;226;19,67700;98,95000;0,015000;1,143;91,72;21,2000;-11,830;0,00;101,244;0,009;263,170;390,250;407,55;843,050;;;581,200;582,000;546,500;305,050;;;;;0,00;0,00;0,00;3,00;1,84;0,000;0,000;0,58;0,56;999998,00;999998,00;999998,00;999998,00;999998,00;999998,00;999998,00;999998,00;999998,00;999998,00;999998,00;999998,00;999998,00;999998,00;999998,00;;;;;;;;;;;;;;;;;405,797879;0,00000;0,0000;;nan;0,20168;40,92725;22,2365823;21,652343;0,086112;23,924787;24,985386;0,0189;2,1359;;;0,00;0,36;34,57;;150,032;148,251;4,0579788;19,58100;1,21400;0,02800;0,0629041;;;;;;
;;227;19,67300;98,30000;0,024000;1,154;91,86;21,2000;-12,180;0,00;101,240;0,009;263,170;390,550;407,95;842,983;;;581,100;581,900;546,500;305,050;;;;;0,00;0,00;0,00;3,00;1,85;0,000;0,000;0,58;0,56;999998,00;999998,00;999998,00;999998,00;999998,00;999998,00;999998,00;999998,00;999998,00;999998,00;999998,00;999998,00;999998,00;999998,00;999998,00;;;;;;;;;;;;;;;;;404,30956;0,00000;0,0000;;nan;0,39471;41,18759;22,6408918;21,572819;0,084620;23,855241;24,918053;0,0185;2,0933;;;0,00;0,36;34,55;;151,878;152,050;4,0430956;19,58600;1,20800;0,02900;0,0629052;;;;;;
;;228;19,67100;97,87500;0,033000;1,158;91,52;21,2000;-12,270;0,00;101,240;0,009;263,170;391,150;408,75;843,150;;;581,700;581,900;546,400;305,050;;;;;0,00;0,00;0,00;3,00;1,85;0,000;0,000;0,58;0,56;999998,00;999998,00;999998,00;999998,00;999998,00;999998,00;999998,00;999998,00;999998,00;999998,00;999998,00;999998,00;999998,00;999998,00;999998,00;;;;;;;;;;;;;;;;;402,897450;0,00000;0,0000;;nan;0,58675;41,21584;23,0437893;21,509617;0,088354;23,821893;24,893772;0,0193;2,1835;;;0,01;0,36;34,50;;153,693;152,050;4,0289745;19,59300;1,20500;0,01500;0,0628703;;;;;;
;;229;19,65500;95,42500;0,011000;1,156;92,31;21,2000;-12,410;0,00;101,240;0,009;263,170;391,750;409,45;843,083;;;581,600;581,800;546,400;305,050;;;;;0,00;0,00;0,00;3,00;1,85;0,000;0,000;0,58;0,56;999998,00;999998,00;999998,00;999998,00;999998,00;999998,00;999998,00;999998,00;999998,00;999998,00;999998,00;999998,00;999998,00;999998,00;999998,00;;;;;;;;;;;;;;;;;405,28862;0,00000;0,0000;;nan;0,11296;40,59211;23,4490779;21,222427;0,079662;23,539884;24,603460;0,0172;1,9457;;;0,00;0,36;34,46;;155,490;155,672;4,0528862;19,58600;1,21400;0,01900;0,0641055;;;;;;
;;230;19,64600;100,40000;0,012000;1,156;92,69;21,2000;-12,560;0,00;101,240;0,009;263,170;392,150;409,95;842,817;;;580,800;581,800;546,400;305,050;;;;;0,00;0,00;0,00;3,00;1,85;0,000;0,000;0,58;0,56;999998,00;999998,00;999998,00;999998,00;999998,00;999998,00;999998,00;999998,00;999998,00;999998,00;999998,00;999998,00;999998,00;999998,00;999998,00;;;;;;;;;;;;;;;;;418,874079;0,00000;0,0000;;nan;0,13752;41,61559;23,8679520;21,757510;0,075567;24,158040;25,254593;0,0167;1,8946;;;0,00;0,37;35,58;;157,318;155,672;4,1887408;19,57100;1,22300;0,00400;0,0646286;;;;;;
;;231;19,64900;98,80000;0,002000;1,156;92,93;21,2000;-12,890;0,00;101,240;0,009;263,170;392,650;410,55;842,950;;;581,200;581,800;546,400;305,050;;;;;0,00;0,00;0,00;3,00;1,85;0,000;0,000;0,58;0,56;999998,00;999998,00;999998,00;999998,00;999998,00;999998,00;999998,00;999998,00;999998,00;999998,00;999998,00;999998,00;999998,00;999998,00;999998,00;;;;;;;;;;;;;;;;;414,880030;0,00000;0,0000;;nan;-0,07893;41,25639;24,2828320;21,569701;0,072993;23,980045;25,073239;0,0161;1,8169;;;0,00;0,36;35,19;;159,157;159,280;4,1488003;19,56300;1,23300;0,00200;0,0645685;;;;;;
;;232;19,64900;104,02500;0,001000;1,160;91,91;21,2000;-13,000;0,00;101,240;0,009;263,170;392,850;410,85;843,050;;;581,500;581,800;546,400;305,050;;;;;0,00;0,00;0,00;3,00;1,85;0,000;0,000;0,58;0,56;999998,00;999998,00;999998,00;999998,00;999998,00;999998,00;999998,00;999998,00;999998,00;999998,00;999998,00;999998,00;999998,00;999998,00;999998,00;;;;;;;;;;;;;;;;;425,369270;0,00000;0,0000;;nan;-0,10305;42,47564;24,7082013;22,127071;0,084074;24,612230;25,739938;0,0190;2,1484;;;0,00;0,38;36,10;;160,996;159,280;4,2536927;19,55600;1,23800;-0,00400;0,0645330;;;;;;
;;233;19,64900;95,82500;-0,002000;1,169;92,26;21,2000;-13,140;0,00;101,240;0,009;263,170;393,250;411,25;843,050;;;581,500;581,800;546,400;305,050;;;;;0,00;0,00;0,00;3,00;1,85;0,000;0,000;0,58;0,56;999998,00;999998,00;999998,00;999998,00;999998,00;999998,00;999998,00;999998,00;999998,00;999998,00;999998,00;999998,00;999998,00;999998,00;999998,00;;;;;;;;;;;;;;;;;407,60858;0,00000;0,0000;;nan;-0,16241;41,07703;25,1158099;21,226261;0,080265;23,634287;24,716085;0,0174;1,9695;;;0,00;0,36;34,63;;162,790;162,819;4,0760858;19,55100;1,24000;0,01400;0,0644621;;;;;;
;;234;19,64600;98,90000;0,009000;1,189;91,66;21,2000;-13,290;0,00;101,240;0,009;263,170;393,750;411,85;843,117;;;581,800;581,700;546,400;305,050;;;;;0,00;0,00;0,00;3,00;1,85;0,000;0,000;0,58;0,56;999998,00;999998,00;999998,00;999998,00;999998,00;999998,00;999998,00;999998,00;999998,00;999998,00;999998,00;999998,00;999998,00;999998,00;999998,00;;;;;;;;;;;;;;;;;412,62885;0,00000;0,0000;;nan;0,07169;42,45027;25,5284387;21,550449;0,086765;24,025761;25,130183;0,0191;2,1646;;;0,00;0,38;35,24;;164,522;162,819;4,1262885;19,55000;1,24500;0,01100;0,0642741;;;;;;
;;235;19,64000;92,72500;0,013000;1,205;92,57;21,2000;-13,620;0,00;101,240;0,009;263,170;394,250;412,55;843,183;;;581,900;581,700;546,500;305,050;;;;;0,00;0,00;0,00;3,00;1,85;0,000;0,000;0,58;0,56;999998,00;999998,00;999998,00;999998,00;999998,00;999998,00;999998,00;999998,00;999998,00;999998,00;999998,00;999998,00;999998,00;999998,00;999998,00;;;;;;;;;;;;;;;;;400,02639;0,00000;0,0000;;nan;0,15262;41,65502;25,9284651;20,853600;0,076951;23,278393;24,358912;0,0164;1,8609;;;0,00;0,37;34,26;;166,210;166,181;4,0002639;19,53500;1,26000;0,02300;0,0643944;;;;;;
;;236;19,62100;101,05000;0,029000;1,213;91,54;21,2000;-13,770;0,00;101,240;0,009;263,170;394,750;413,15;843,250;;;582,100;581,700;546,500;305,050;;;;;0,00;0,00;0,00;3,00;1,85;0,000;0,000;0,58;0,56;999998,00;999998,00;999998,00;999998,00;999998,00;999998,00;999998,00;999998,00;999998,00;999998,00;999998,00;999998,00;999998,00;999998,00;999998,00;;;;;;;;;;;;;;;;;422,77058;0,00000;0,0000;;nan;0,50662;43,75842;26,3512357;21,755824;0,088113;24,316326;25,449753;0,0197;2,2262;;;0,00;0,39;36,25;;167,911;166,181;4,2277058;19,51800;1,26800;0,01200;0,0652405;;;;;;
;;237;19,59800;96,00000;0,028000;1,214;91,38;21,2000;-13,910;0,00;101,240;0,009;263,170;395,250;413,65;843,317;;;582,200;581,800;546,500;305,050;;;;;0,00;0,00;0,00;3,00;1,85;0,000;0,000;0,58;0,55;999998,00;999998,00;999998,00;999998,00;999998,00;999998,00;999998,00;999998,00;999998,00;999998,00;999998,00;999998,00;999998,00;999998,00;999998,00;;;;;;;;;;;;;;;;;420,380239;0,00000;0,0000;;nan;0,47234;42,66070;26,7716159;21,191814;0,089841;23,715937;24,819981;0,0196;2,2137;;;0,00;0,38;35,92;;169,658;169,549;4,2038024;19,51800;1,26400;0,01800;0,0666075;;;;;;
;;238;19,58300;100,82500;0,029000;1,208;92,01;21,2000;-14,050;0,00;101,240;0,009;263,170;395,550;414,05;843,417;;;582,500;581,800;546,500;305,050;;;;;0,00;0,00;0,00;3,00;1,85;0,000;0,000;0,58;0,56;999998,00;999998,00;999998,00;999998,00;999998,00;999998,00;999998,00;999998,00;999998,00;999998,00;999998,00;999998,00;999998,00;999998,00;999998,00;;;;;;;;;;;;;;;;;436,75015;0,00000;0,0000;;nan;0,50555;43,47765;27,2083661;21,709603;0,082944;24,313840;25,451005;0,0185;2,0957;;;0,00;0,38;37,21;;171,430;169,549;4,3675015;19,52500;1,26200;0,01800;0,0675575;;;;;;
;;239;19,58100;97,40000;0,015000;1,205;91,47;21,2000;-14,370;0,00;101,240;0,009;263,170;396,050;414,65;843,583;;;582,900;581,800;546,600;305,050;;;;;0,00;0,00;0,00;3,00;1,85;0,000;0,000;0,58;0,56;999998,00;999998,00;999998,00;999998,00;999998,00;999998,00;999998,00;999998,00;999998,00;999998,00;999998,00;999998,00;999998,00;999998,00;999998,00;;;;;;;;;;;;;;;;;431,01525;0,00000;0,0000;;nan;0,19863;42,59514;27,6393813;21,324209;0,088810;23,912403;25,035419;0,0195;2,2073;;;0,00;0,38;36,60;;173,215;173,038;4,3101525;19,51600;1,27400;0,01800;0,0678764;;;;;;
;;240;19,58600;94,50000;0,019000;1,214;91,81;21,2000;-14,510;0,00;101,240;0,009;263,170;396,550;415,35;843,750;;;583,200;581,900;546,700;305,050;;;;;0,00;0,00;0,00;3,00;1,85;0,000;0,000;0,58;0,56;999998,00;999998,00;999998,00;999998,00;999998,00;999998,00;999998,00;999998,00;999998,00;999998,00;999998,00;999998,00;999998,00;999998,00;999998,00;;;;;;;;;;;;;;;;;421,487380;0,00000;0,0000;;nan;0,27932;42,25673;28,0608687;20,991109;0,085199;23,568590;24,685951;0,0184;2,0880;;;0,00;0,37;35,90;;174,933;173,038;4,2148738;19,50100;1,29100;0,00700;0,0674264;;;;;;
;;241;19,59300;100,92500;0,004000;1,223;91,58;21,2000;-14,660;0,00;101,240;0,009;263,170;396,950;415,75;843,883;;;583,600;581,900;546,700;305,050;;;;;0,00;0,00;0,00;3,00;1,85;0,000;0,000;0,58;0,56;999998,00;999998,00;999998,00;999998,00;999998,00;999998,00;999998,00;999998,00;999998,00;999998,00;999998,00;999998,00;999998,00;999998,00;999998,00;;;;;;;;;;;;;;;;;433,15626;0,00000;0,0000;;nan;-0,03606;43,98530;28,4940250;21,682029;0,087676;24,368904;25,523043;0,0196;2,2215;;;0,00;0,39;36,89;;176,638;176,529;4,3315626;19,47400;1,31300;-0,00200;0,0670813;;;;;;
;;242;19,58600;99,02500;0,002000;1,233;92,02;21,2000;-14,800;0,00;101,240;0,009;263,170;397,250;416,15;843,983;;;583,800;581,900;546,800;305,050;;;;;0,00;0,00;0,00;3,00;1,85;0,000;0,000;0,58;0,56;999998,00;999998,00;999998,00;999998,00;999998,00;999998,00;999998,00;999998,00;999998,00;999998,00;999998,00;999998,00;999998,00;999998,00;999998,00;;;;;;;;;;;;;;;;;430,939989;0,00000;0,0000;;nan;-0,07856;43,92438;28,924965;21,468858;0,082888;24,147552;25,296423;0,0184;2,0816;;;0,00;0,39;36,72;;178,354;176,529;4,3093999;19,45000;1,33000;0,00300;0,0674028;;;;;;
;;243;19,57100;97,07500;-0,004000;1,238;90,43;21,2000;-15,150;0,00;101,244;0,009;263,170;397,650;416,65;844,283;;;584,600;581,900;546,900;305,050;;;;;0,00;0,00;0,00;3,00;1,86;0,000;0,000;0,58;0,55;999998,00;999998,00;999998,00;999998,00;999998,00;999998,00;999998,00;999998,00;999998,00;999998,00;999998,00;999998,00;999998,00;999998,00;999998,00;;;;;;;;;;;;;;;;;432,133979;0,00000;0,0000;;nan;-0,20497;43,65172;29,3570989;21,245730;0,100302;23,920647;25,063593;0,0221;2,4957;;;0,00;0,39;36,73;;180,048;179,951;4,3213398;19,42700;1,35000;0,00500;0,0683053;;;;;;
;;244;19,56300;98,52500;0,014000;1,240;91,02;21,2000;-15,290;0,00;101,240;0,009;263,170;398,150;417,25;844,250;;;584,400;582,000;546,900;305,050;;;;;0,00;0,00;0,00;3,00;1,86;0,000;0,000;0,58;0,55;999998,00;999998,00;999998,00;999998,00;999998,00;999998,00;999998,00;999998,00;999998,00;999998,00;999998,00;999998,00;999998,00;999998,00;999998,00;;;;;;;;;;;;;;;;;436,582070;0,00000;0,0000;;nan;0,17790;44,02295;29,7936810;21,390371;0,093787;24,113781;25,270564;0,0208;2,3529;;;0,00;0,39;37,20;;181,742;179,951;4,3658207;19,41600;1,35300;0,01800;0,0685450;;;;;;
;;245;19,55600;89,67500;0,011000;1,245;91,30;21,2000;-15,460;0,00;101,240;0,009;263,170;398,650;417,85;844,250;;;584,200;582,100;547,000;305,050;;;;;0,00;0,00;0,00;3,00;1,86;0,000;0,000;0,58;0,55;999998,00;999998,00;999998,00;999998,00;999998,00;999998,00;999998,00;999998,00;999998,00;999998,00;999998,00;999998,00;999998,00;999998,00;999998,00;;;;;;;;;;;;;;;;;418,61702;0,00000;0,0000;;nan;0,10855;42,14940;30,2122980;20,394275;0,090752;23,019734;24,128423;0,0192;2,1738;;;0,00;0,37;35,64;;183,375;183,210;4,1861702;19,42400;1,34200;0,02600;0,0689371;;;;;;
;;246;19,55100;93,40000;0,023000;1,260;90,73;21,2000;-15,600;0,00;101,240;0,009;263,170;399,250;418,65;844,317;;;584,400;582,100;547,000;305,050;;;;;0,00;0,00;0,00;3,00;1,86;0,000;0,000;0,58;0,55;999998,00;999998,00;999998,00;999998,00;999998,00;999998,00;999998,00;999998,00;999998,00;999998,00;999998,00;999998,00;999998,00;999998,00;999998,00;;;;;;;;;;;;;;;;;426,768720;0,00000;0,0000;;nan;0,35978;43,52347;30,6390667;20,797897;0,097009;23,510649;24,653058;0,0210;2,3742;;;0,00;0,38;36,48;;184,961;183,210;4,2676872;19,43600;1,33600;0,03000;0,0689165;;;;;;
;;247;19,55000;96,42500;0,012000;1,268;91,94;21,2000;-15,940;0,00;101,244;0,009;263,170;399,850;419,45;844,217;;;584,000;582,100;547,100;305,050;;;;;0,00;0,00;0,00;3,00;1,86;0,000;0,000;0,58;0,56;999998,00;999998,00;999998,00;999998,00;999998,00;999998,00;999998,00;999998,00;999998,00;999998,00;999998,00;999998,00;999998,00;999998,00;999998,00;;;;;;;;;;;;;;;;;433,896010;0,00000;0,0000;;nan;0,13347;44,48183;31,0729628;21,116150;0,083690;23,906286;25,078133;0,0184;2,0836;;;0,00;0,39;37,06;;186,576;186,410;4,3389601;19,43600;1,34000;0,03100;0,0690112;;;;;;
;;248;19,53500;95,30000;0,018000;1,264;91,36;21,2000;-16,090;0,00;101,240;0,009;263,170;400,650;420,45;844,350;;;584,200;582,200;547,200;305,150;;;;;0,00;0,00;0,00;3,00;1,86;0,000;0,000;0,58;0,55;999998,00;999998,00;999998,00;999998,00;999998,00;999998,00;999998,00;999998,00;999998,00;999998,00;999998,00;999998,00;999998,00;999998,00;999998,00;;;;;;;;;;;;;;;;;436,298079;0,00000;0,0000;;nan;0,25814;44,03228;31,5092608;20,971637;0,090103;23,790181;24,965885;0,0197;2,2332;;;0,00;0,39;37,20;;188,203;186,410;4,3629808;19,42500;1,34800;0,01200;0,0698782;;;;;;
;;249;19,51800;97,95000;0,018000;1,262;91,66;21,2000;-16,240;0,00;101,244;0,009;263,177;401,150;420,85;844,617;;;585,000;582,200;547,200;305,150;;;;;0,00;0,00;0,00;3,00;1,86;0,000;0,000;0,58;0,56;999998,00;999998,00;999998,00;999998,00;999998,00;999998,00;999998,00;999998,00;999998,00;999998,00;999998,00;999998,00;999998,00;999998,00;999998,00;;;;;;;;;;;;;;;;;448,52933;0,00000;0,0000;;nan;0,26154;44,53893;31,9577902;21,247962;0,086775;24,133724;25,318902;0,0193;2,1811;;;0,00;0,39;38,15;;189,857;189,721;4,4852933;19,41300;1,36000;0,00900;0,0709106;;;;;;
;;250;19,51800;99,92500;0,018000;1,274;91,70;21,2000;-16,600;0,00;101,240;0,009;263,170;401,550;421,25;844,817;;;585,400;582,300;547,300;305,150;;;;;0,00;0,00;0,00;3,00;1,86;0,000;0,000;0,58;0,56;999998,00;999998,00;999998,00;999998,00;999998,00;999998,00;999998,00;999998,00;999998,00;999998,00;999998,00;999998,00;999998,00;999998,00;999998,00;;;;;;;;;;;;;;;;;451,910589;0,00000;0,0000;;nan;0,26403;45,40876;32,4097008;21,450416;0,086346;24,387968;25,584440;0,0194;2,1931;;;0,00;0,40;38,51;;191,539;189,721;4,5191059;19,39800;1,37300;0,01000;0,0707698;;;;;;
;;251;19,52500;96,40000;0,007000;1,291;91,35;21,2000;-16,730;0,00;101,240;0,009;263,170;401,950;421,75;844,817;;;585,200;582,400;547,400;305,150;;;;;0,00;0,00;0,00;3,00;1,86;0,000;0,000;0,58;0,55;999998,00;999998,00;999998,00;999998,00;999998,00;999998,00;999998,00;999998,00;999998,00;999998,00;999998,00;999998,00;999998,00;999998,00;999998,00;;;;;;;;;;;;;;;;;440,62938;0,00000;0,0000;;nan;0,02802;45,19796;32,8503301;21,058186;0,090161;23,965873;25,146429;0,0199;2,2508;;;0,00;0,40;37,62;;193,180;193,003;4,4062938;19,37900;1,38900;0,01300;0,0702839;;;;;;
;;252;19,51600;93,40000;-0,002000;1,313;90,11;21,2000;-16,880;0,00;101,240;0,009;263,170;402,450;422,35;845,050;;;585,800;582,400;547,500;305,150;;;;;0,00;0,00;0,00;3,00;1,86;0,000;0,000;0,58;0,55;999998,00;999998,00;999998,00;999998,00;999998,00;999998,00;999998,00;999998,00;999998,00;999998,00;999998,00;999998,00;999998,00;999998,00;999998,00;;;;;;;;;;;;;;;;;435,79022;0,00000;0,0000;;nan;-0,15850;45,25013;33,2861204;20,715047;0,103843;23,604681;24,771864;0,0226;2,5537;;;0,00;0,40;37,24;;194,757;193,003;4,3579022;19,36300;1,39900;0,00400;0,0706655;;;;;;
;;253;19,50100;100,75000;0,003000;1,330;91,18;21,2000;-17,040;0,00;101,240;0,009;263,170;402,850;422,95;845,183;;;586,000;582,500;547,600;305,150;;;;;0,00;0,00;0,00;3,00;1,86;0,000;0,000;0,58;0,55;999998,00;999998,00;999998,00;999998,00;999998,00;999998,00;999998,00;999998,00;999998,00;999998,00;999998,00;999998,00;999998,00;999998,00;999998,00;;;;;;;;;;;;;;;;;456,40203;0,00000;0,0000;;nan;-0,05723;47,60617;33,7425224;21,504002;0,092024;24,528045;25,751860;0,0208;2,3526;;;0,00;0,42;39,06;;196,364;196,263;4,5640203;19,35400;1,40400;0,00700;0,0712977;;;;;;
;;254;19,47400;97,70000;0,005000;1,350;91,00;21,2000;-17,400;0,00;101,244;0,009;263,170;403,450;423,65;845,150;;;585,900;582,500;547,600;305,150;;;;;0,00;0,00;0,00;3,00;1,86;0,000;0,000;0,58;0,55;999998,00;999998,00;999998,00;999998,00;999998,00;999998,00;999998,00;999998,00;999998,00;999998,00;999998,00;999998,00;999998,00;999998,00;999998,00;;;;;;;;;;;;;;;;;457,50957;0,00000;0,0000;;nan;-0,01408;47,57756;34,2000320;21,160254;0,094049;24,171904;25,382147;0,0209;2,3699;;;0,00;0,42;39,15;;198,018;196,263;4,5750957;19,35600;1,40300;0,00800;0,0726421;;;;;;
;;255;19,45000;94,10000;0,018000;1,353;91,47;21,2000;-17,540;0,00;101,240;0,009;263,177;404,050;424,35;845,350;;;586,300;582,600;547,700;305,150;;;;;0,00;0,00;0,00;3,00;1,86;0,000;0,000;0,58;0,56;999998,00;999998,00;999998,00;999998,00;999998,00;999998,00;999998,00;999998,00;999998,00;999998,00;999998,00;999998,00;999998,00;999998,00;999998,00;;;;;;;;;;;;;;;;;456,239270;0,00000;0,0000;;nan;0,25542;46,76585;34,6562712;20,751319;0,088800;23,740020;24,932750;0,0194;2,1980;;;0,00;0,41;39,02;;199,654;199,547;4,5623927;19,35400;1,40900;0,02300;0,0738785;;;;;;
;;256;19,42700;99,87500;0,026000;1,342;90,88;21,2000;-17,720;0,00;101,232;0,009;263,177;404,550;424,95;845,450;;;586,400;582,700;547,800;305,150;;;;;0,00;0,00;0,00;3,00;1,86;0,000;0,000;0,58;0,55;999998,00;999998,00;999998,00;999998,00;999998,00;999998,00;999998,00;999998,00;999998,00;999998,00;999998,00;999998,00;999998,00;999998,00;999998,00;;;;;;;;;;;;;;;;;478,560289;0,00000;0,0000;;nan;0,43357;47,74306;35,1348315;21,365387;0,095286;24,472775;25,706850;0,0215;2,4317;;;0,00;0,42;40,79;;201,334;199,547;4,7856029;19,34200;1,42200;0,01600;0,0752774;;;;;;
;;257;19,41600;99,87500;0,030000;1,336;90,88;21,2000;-17,880;0,00;101,232;0,009;263,177;404,550;424,95;845,483;;;586,500;582,700;547,800;305,150;;;;;0,00;0,00;0,00;3,00;1,86;0,000;0,000;0,58;0,55;999998,00;999998,00;999998,00;999998,00;999998,00;999998,00;999998,00;999998,00;999998,00;999998,00;999998,00;999998,00;999998,00;999998,00;999998,00;;;;;;;;;;;;;;;;;482,81713;0,00000;0,0000;;nan;0,51886;47,52122;35,6176486;21,365387;0,095286;24,472775;25,706850;0,0215;2,4317;;;0,00;0,42;41,08;;203,073;202,916;4,8281713;19,32000;1,44000;0,02900;0,0759526;;;;;;
;;258;19,42400;99,70000;0,031000;1,340;91,06;21,2000;-18,230;0,00;101,240;0,009;263,177;405,050;425,65;845,650;;;586,900;582,700;547,900;305,150;;;;;0,00;0,00;0,00;3,00;1,87;0,000;0,000;0,58;0,55;999998,00;999998,00;999998,00;999998,00;999998,00;999998,00;999998,00;999998,00;999998,00;999998,00;999998,00;999998,00;999998,00;999998,00;999998,00;;;;;;;;;;;;;;;;;478,74229;0,00000;0,0000;;nan;0,53937;47,59795;36,0963909;21,333481;0,093334;24,466431;25,710743;0,0210;2,3823;;;0,00;0,42;40,81;;204,796;202,916;4,7874229;19,30500;1,45100;0,01800;0,0754202;;;;;;
;;259;19,43600;99,92500;0,012000;1,348;91,06;21,2000;-18,390;0,00;101,242;0,009;263,177;405,450;426,05;845,850;;;587,300;582,800;548,000;305,150;;;;;0,00;0,00;0,00;3,00;1,87;0,000;0,000;0,58;0,55;999998,00;999998,00;999998,00;999998,00;999998,00;999998,00;999998,00;999998,00;999998,00;999998,00;999998,00;999998,00;999998,00;999998,00;999998,00;;;;;;;;;;;;;;;;;475,38247;0,00000;0,0000;;nan;0,13493;47,92366;36,5717734;21,347001;0,093392;24,506114;25,751214;0,0211;2,3875;;;0,00;0,42;40,51;;206,480;206,326;4,7538247;19,29200;1,45900;0,01900;0,0748373;;;;;;
;;260;19,43600;94,92500;0,009000;1,360;91,04;21,2000;-18,550;0,00;101,240;0,009;263,177;405,950;426,65;845,983;;;587,600;582,900;548,000;305,150;;;;;0,00;0,00;0,00;3,00;1,87;0,000;0,000;0,58;0,55;999998,00;999998,00;999998,00;999998,00;999998,00;999998,00;999998,00;999998,00;999998,00;999998,00;999998,00;999998,00;999998,00;999998,00;999998,00;;;;;;;;;;;;;;;;;462,40704;0,00000;0,0000;;nan;0,06917;47,11233;37,0341804;20,793255;0,093522;23,899857;25,118546;0,0206;2,3321;;;0,00;0,42;39,46;;208,101;206,326;4,6240704;19,28800;1,46000;0,00300;0,0747321;;;;;;
;;261;19,42500;93,75000;0,010000;1,373;91,28;21,2000;-18,680;0,00;101,240;0,009;263,177;406,350;427,25;846,250;;;588,300;582,900;548,100;305,150;;;;;0,00;0,00;0,00;3,00;1,87;0,000;0,000;0,58;0,55;999998,00;999998,00;999998,00;999998,00;999998,00;999998,00;999998,00;999998,00;999998,00;999998,00;999998,00;999998,00;999998,00;999998,00;999998,00;;;;;;;;;;;;;;;;;462,28917;0,00000;0,0000;;nan;0,08932;47,26146;37,4964696;20,653990;0,090977;23,763176;24,985400;0,0199;2,2566;;;0,00;0,42;39,48;;209,669;209,553;4,6228917;19,28400;1,46600;0,01200;0,0752208;;;;;;
;;262;19,41300;90,75000;0,013000;1,389;90,36;21,2000;-19,060;0,00;101,242;0,009;263,177;406,950;428,05;846,350;;;588,600;582,900;548,100;305,150;;;;;0,00;0,00;0,00;3,00;1,87;0,000;0,000;0,58;0,55;999998,00;999998,00;999998,00;999998,00;999998,00;999998,00;999998,00;999998,00;999998,00;999998,00;999998,00;999998,00;999998,00;999998,00;999998,00;;;;;;;;;;;;;;;;;457,430339;0,00000;0,0000;;nan;0,14861;47,02709;37,9539000;20,305853;0,101031;23,397129;24,610249;0,0218;2,4684;;;0,00;0,42;39,12;;211,207;209,553;4,5743034;19,27600;1,47300;0,00000;0,0757104;;;;;;
;;263;19,39800;96,25000;0,004000;1,399;91,03;21,2000;-19,220;0,00;101,242;0,009;263,177;407,450;428,55;846,250;;;588,200;582,900;548,200;305,150;;;;;0,00;0,00;0,00;3,00;1,87;0,000;0,000;0,58;0,55;999998,00;999998,00;999998,00;999998,00;999998,00;999998,00;999998,00;999998,00;999998,00;999998,00;999998,00;999998,00;999998,00;999998,00;999998,00;;;;;;;;;;;;;;;;;476,21645;0,00000;0,0000;;nan;-0,03476;48,76316;38,4301164;20,899296;0,093642;24,110503;25,359076;0,0208;2,3574;;;0,00;0,43;40,66;;212,769;212,720;4,7621645;19,26900;1,47600;0,00800;0,0765878;;;;;;
;;264;19,37900;94,60000;0,007000;1,404;91,29;21,2000;-19,390;0,00;101,234;0,009;263,177;408,250;429,45;846,150;;;587,900;582,900;548,200;305,150;;;;;0,00;0,00;0,00;3,00;1,87;0,000;0,000;0,58;0,55;999998,00;999998,00;999998,00;999998,00;999998,00;999998,00;999998,00;999998,00;999998,00;999998,00;999998,00;999998,00;999998,00;999998,00;999998,00;;;;;;;;;;;;;;;;;477,96015;0,00000;0,0000;;nan;0,02754;48,47512;38,9080766;20,699075;0,090844;23,926402;25,168875;0,0201;2,2699;;;0,00;0,43;40,76;;214,373;212,720;4,7796015;19,26900;1,48200;0,01900;0,0776204;;;;;;
;;265;19,36300;96,75000;0,008000;1,403;89,98;21,2000;-19,770;0,00;101,240;0,009;263,177;408,850;430,05;846,050;;;587,500;582,900;548,300;305,150;;;;;0,00;0,00;0,00;3,00;1,87;0,000;0,000;0,58;0,55;999998,00;999998,00;999998,00;999998,00;999998,00;999998,00;999998,00;999998,00;999998,00;999998,00;999998,00;999998,00;999998,00;999998,00;999998,00;;;;;;;;;;;;;;;;;488,854529;0,00000;0,0000;;nan;0,04871;48,95072;39,3969311;20,917604;0,105247;24,214540;25,470130;0,0235;2,6612;;;0,00;0,43;41,61;;215,996;215,973;4,8885453;19,25700;1,49200;0,01800;0,0785680;;;;;;
;;266;19,35400;93,05000;0,023000;1,409;91,18;21,2000;-19,920;0,00;101,242;0,009;263,177;409,250;430,75;846,117;;;587,600;582,900;548,400;305,150;;;;;0,00;0,00;0,00;3,00;1,87;0,000;0,000;0,58;0,55;999998,00;999998,00;999998,00;999998,00;999998,00;999998,00;999998,00;999998,00;999998,00;999998,00;999998,00;999998,00;999998,00;999998,00;999998,00;;;;;;;;;;;;;;;;;480,92035;0,00000;0,0000;;nan;0,35469;48,19504;39,8778514;20,503703;0,092062;23,758623;25,006785;0,0202;2,2855;;;0,00;0,43;41,02;;217,611;215,973;4,8092035;19,24500;1,50100;0,02400;0,0788568;;;;;;
;;267;19,35600;93,40000;0,016000;1,422;91,34;21,2000;-20,090;0,00;101,234;0,009;263,177;409,850;431,35;846,350;;;588,300;582,900;548,400;305,150;;;;;0,00;0,00;0,00;3,00;1,87;0,000;0,000;0,58;0,55;999998,00;999998,00;999998,00;999998,00;999998,00;999998,00;999998,00;999998,00;999998,00;999998,00;999998,00;999998,00;999998,00;999998,00;999998,00;;;;;;;;;;;;;;;;;480,33489;0,00000;0,0000;;nan;0,21169;48,71206;40,3581863;20,527186;0,090225;23,820706;25,070298;0,0198;2,2456;;;0,00;0,43;41,01;;219,188;219,185;4,8033489;19,23400;1,50900;0,01600;0,0786686;;;;;;
;;268;19,35400;97,80000;0,029000;1,440;91,05;21,2000;-20,250;0,00;101,242;0,009;263,177;410,250;431,95;846,450;;;588,400;583,000;548,500;305,150;;;;;0,00;0,00;0,00;3,00;1,87;0,000;0,000;0,58;0,55;999998,00;999998,00;999998,00;999998,00;999998,00;999998,00;999998,00;999998,00;999998,00;999998,00;999998,00;999998,00;999998,00;999998,00;999998,00;;;;;;;;;;;;;;;;;489,771839;0,00000;0,0000;;nan;0,48891;50,47594;40,8479582;20,994889;0,093482;24,387228;25,677180;0,0211;2,3829;;;0,00;0,45;42,00;;220,773;219,185;4,8977184;19,22200;1,52000;0,03200;0,0784264;;;;;;
;;269;19,34200;94,67500;0,018000;1,451;90,46;21,2000;-20,650;0,00;101,244;0,009;263,177;410,650;432,45;846,917;;;589,700;583,000;548,600;305,150;;;;;0,00;0,00;0,00;3,00;1,87;0,000;0,000;0,58;0,55;999998,00;999998,00;999998,00;999998,00;999998,00;999998,00;999998,00;999998,00;999998,00;999998,00;999998,00;999998,00;999998,00;999998,00;999998,00;;;;;;;;;;;;;;;;;485,984999;0,00000;0,0000;;nan;0,25414;50,03182;41,3339432;20,646678;0,099917;24,006138;25,280541;0,0222;2,5076;;;0,00;0,44;41,61;;222,359;222,320;4,8598500;19,21300;1,52500;0,00600;0,0791373;;;;;;
;;270;19,32000;92,02500;0,019000;1,459;89,68;21,2000;-20,800;0,00;101,242;0,009;263,177;411,250;433,05;846,683;;;589,100;582,900;548,600;305,150;;;;;0,00;0,00;0,00;3,00;1,87;0,000;0,000;0,58;0,54;999998,00;999998,00;999998,00;999998,00;999998,00;999998,00;999998,00;999998,00;999998,00;999998,00;999998,00;999998,00;999998,00;999998,00;999998,00;;;;;;;;;;;;;;;;;485,97488;0,00000;0,0000;;nan;0,27067;49,57227;41,8199180;20,340818;0,108563;23,685066;24,940589;0,0238;2,6880;;;0,00;0,44;41,56;;223,919;222,320;4,8597488;19,21000;1,52800;0,01500;0,0803357;;;;;;
;;271;19,30500;95,37500;0,003000;1,460;90,36;21,2000;-20,970;0,00;101,234;0,009;263,177;411,750;433,55;846,817;;;589,300;583,000;548,700;305,150;;;;;0,00;0,00;0,00;3,00;1,87;0,000;0,000;0,58;0,55;999998,00;999998,00;999998,00;999998,00;999998,00;999998,00;999998,00;999998,00;999998,00;999998,00;999998,00;999998,00;999998,00;999998,00;999998,00;;;;;;;;;;;;;;;;;500,93009;0,00001;0,0000;;nan;-0,05508;50,47168;42,3208481;20,695166;0,101114;24,126971;25,404367;0,0225;2,5501;;;0,00;0,45;42,67;;225,505;225,506;5,0093009;19,20600;1,53500;0,02000;0,0813977;;;;;;
;;272;19,29200;93,50000;0,012000;1,466;90,40;21,2000;-21,110;0,00;101,242;0,009;263,177;412,250;434,15;846,817;;;589,400;582,900;548,700;305,150;;;;;0,00;0,00;0,00;3,00;1,87;0,000;0,000;0,58;0,55;999998,00;999998,00;999998,00;999998,00;999998,00;999998,00;999998,00;999998,00;999998,00;999998,00;999998,00;999998,00;999998,00;999998,00;999998,00;;;;;;;;;;;;;;;;;499,27106;0,00000;0,0000;;nan;0,12944;50,15544;42,8201192;20,478301;0,100590;23,903135;25,172943;0,0222;2,5138;;;0,00;0,44;42,56;;227,111;225,506;4,9927106;19,19100;1,54700;0,01300;0,0819931;;;;;;
;;273;19,28800;93,75000;0,000000;1,473;91,36;21,2000;-21,500;0,00;101,242;0,009;263,177;412,850;434,85;846,783;;;589,300;582,900;548,700;305,150;;;;;0,00;0,00;0,00;3,00;1,87;0,000;0,000;0,57;0,55;999998,00;999998,00;999998,00;999998,00;999998,00;999998,00;999998,00;999998,00;999998,00;999998,00;999998,00;999998,00;999998,00;999998,00;999998,00;;;;;;;;;;;;;;;;;501,36044;0,00001;0,0000;;nan;-0,11588;50,43418;43,3214796;20,490754;0,090069;23,952481;25,228864;0,0199;2,2559;;;0,00;0,45;42,68;;228,703;228,714;5,0136044;19,18100;1,55400;0,01000;0,0822877;;;;;;
;;274;19,28400;93,47500;0,008000;1,476;91,41;21,2000;-21,660;0,00;101,234;0,009;263,177;413,450;435,45;847,117;;;590,200;582,900;548,800;305,150;;;;;0,00;0,00;0,00;3,00;1,88;0,000;0,000;0,57;0,55;999998,00;999998,00;999998,00;999998,00;999998,00;999998,00;999998,00;999998,00;999998,00;999998,00;999998,00;999998,00;999998,00;999998,00;999998,00;;;;;;;;;;;;;;;;;500,915559;0,00001;0,0000;;nan;0,04761;50,42977;43,8223952;20,445828;0,089550;23,934699;25,208283;0,0198;2,2410;;;0,00;0,45;42,69;;230,284;228,714;5,0091556;19,17300;1,56000;0,01500;0,0823969;;;;;;
;;275;19,27600;90,95000;0,019000;1,482;91,11;21,2000;-21,830;0,00;101,234;0,009;263,177;413,950;436,05;847,217;;;590,400;582,900;548,900;305,150;;;;;0,00;0,00;0,00;3,00;1,88;0,000;0,000;0,57;0,55;999998,00;999998,00;999998,00;999998,00;999998,00;999998,00;999998,00;999998,00;999998,00;999998,00;999998,00;999998,00;999998,00;999998,00;999998,00;;;;;;;;;;;;;;;;;495,44224;0,00000;0,0000;;nan;0,26821;49,92324;44,3178374;20,155606;0,092811;23,623488;24,884700;0,0203;2,2928;;;0,00;0,44;42,29;;231,835;231,834;4,9544224;19,17200;1,56200;0,01100;0,0826734;;;;;;
;;276;19,26900;87,97500;0,018000;1,492;90,26;21,2000;-21,990;0,00;101,242;0,009;263,177;414,350;436,55;847,383;;;591,000;582,800;548,900;305,150;;;;;0,00;0,00;0,00;3,00;1,88;0,000;0,000;0,57;0,55;999998,00;999998,00;999998,00;999998,00;999998,00;999998,00;999998,00;999998,00;999998,00;999998,00;999998,00;999998,00;999998,00;999998,00;999998,00;;;;;;;;;;;;;;;;;488,847439;0,00000;0,0000;;nan;0,24389;49,41914;44,8066849;19,813647;0,102131;23,245133;24,490558;0,0219;2,4831;;;0,00;0,44;41,74;;233,341;231,834;4,8884744;19,16200;1,57800;0,02300;0,0829834;;;;;;
;;277;19,26900;95,40000;0,024000;1,501;89,88;21,2000;-22,380;0,00;101,242;0,009;263,177;414,850;437,05;847,583;;;591,500;582,800;549,000;305,150;;;;;0,00;0,00;0,00;3,00;1,88;0,000;0,000;0,57;0,54;999998,00;999998,00;999998,00;999998,00;999998,00;999998,00;999998,00;999998,00;999998,00;999998,00;999998,00;999998,00;999998,00;999998,00;999998,00;;;;;;;;;;;;;;;;;507,69318;0,00001;0,0000;;nan;0,37729;51,75252;45,3143780;20,620400;0,106350;24,220798;25,516934;0,0238;2,6941;;;0,00;0,46;43,44;;234,864;234,929;5,0769318;19,13200;1,60100;0,01400;0,0828097;;;;;;
;;278;19,25700;94,37500;0,016000;1,509;89,10;21,2000;-22,560;0,00;101,236;0,009;263,177;415,150;437,55;847,783;;;592,100;582,700;549,100;305,150;;;;;0,00;0,00;0,00;3,00;1,88;0,000;0,000;0,57;0,54;999998,00;999998,00;999998,00;999998,00;999998,00;999998,00;999998,00;999998,00;999998,00;999998,00;999998,00;999998,00;999998,00;999998,00;999998,00;;;;;;;;;;;;;;;;;509,07074;0,00001;0,0000;;nan;0,21143;51,73900;45,8234488;20,501915;0,115098;24,099039;25,399337;0,0256;2,9022;;;0,00;0,46;43,50;;236,426;234,929;5,0907074;19,10900;1,61600;0,03200;0,0835198;;;;;;
;;279;19,24500;97,55000;0,032000;1,520;90,08;21,2000;-22,730;0,00;101,244;0,009;263,177;415,650;438,05;848,083;;;593,000;582,700;549,100;305,150;;;;;0,00;0,00;0,00;3,00;1,88;0,000;0,000;0,57;0,55;999998,00;999998,00;999998,00;999998,00;999998,00;999998,00;999998,00;999998,00;999998,00;999998,00;999998,00;999998,00;999998,00;999998,00;999998,00;;;;;;;;;;;;;;;;;519,68442;0,00001;0,0000;;nan;0,54748;52,96703;46,3431332;20,831387;0,104127;24,515810;25,837003;0,0236;2,6708;;;0,00;0,47;44,51;;238,005;238,093;5,1968442;19,10500;1,61800;0,00900;0,0839174;;;;;;
;;280;19,23400;94,20000;0,006000;1,525;88,97;21,2000;-23,150;0,00;101,236;0,009;263,177;416,050;438,45;848,350;;;593,800;582,600;549,200;305,150;;;;;0,00;0,00;0,00;3,00;1,88;0,000;0,000;0,57;0,54;999998,00;999998,00;999998,00;999998,00;999998,00;999998,00;999998,00;999998,00;999998,00;999998,00;999998,00;999998,00;999998,00;999998,00;999998,00;;;;;;;;;;;;;;;;;515,83735;0,00001;0,0000;;nan;0,00681;52,20163;46,8589706;20,460731;0,116582;24,102769;25,400455;0,0260;2,9398;;;0,00;0,46;44,00;;239,586;238,093;5,1583735;19,09600;1,62800;-0,00200;0,0848108;;;;;;
;;281;19,22200;93,55000;0,015000;1,528;89,07;21,2000;-23,300;0,00;101,244;0,009;263,177;416,450;438,85;848,450;;;594,000;582,600;549,300;305,150;;;;;0,00;0,00;0,00;3,00;1,88;0,000;0,000;0,57;0,54;999998,00;999998,00;999998,00;999998,00;999998,00;999998,00;999998,00;999998,00;999998,00;999998,00;999998,00;999998,00;999998,00;999998,00;999998,00;;;;;;;;;;;;;;;;;517,23144;0,00001;0,0000;;nan;0,18984;52,10205;47,3762020;20,380222;0,115405;24,031012;25,323591;0,0256;2,9013;;;0,00;0,46;44,14;;241,147;241,248;5,1723144;19,08200;1,63800;0,00200;0,0853818;;;;;;
