Repository: FireDynamics/BESKID_ExperimentalData

# Cone Calorimeter Experiments

Experiments have been conducted, with sample in horizontal orientation. Samples were wrapped in aluminium foil. No retainer frame or grid have been used.

Different types of insulation material have been used below the PMMA samples: CaSiO3 and Al2O3. The goal was to an insulation material that has a more reproducible behaviour compared to the common fiber blankets. The CaSiO3 block below the sample was manufactured from the same boards used as backing of the large scale experiments. However, it was found that these boards contain a lot of moisture making the mass loss measurements unreliable.

File: Materials/PMMA/DE_6mm/Cone/CaSiO3/20250411_PMMA_DE_6mm_q25_R3.csv (part 4 of 9)
General information;;time (s);O2 (%);DPT (Pa);CO (%);CO2 (%);PD (%);AHU (%);Mass (g);Methane MFM (g/s);APT (kPa);HFM (kW/m²);Cold Trap TC (K);StackTC (K);Smoke TC (K);Cone heater TC (K);Soot MFM (g/s);Soot;TC cone1;TC cone2;TC cone3;TC aux;CH4;CO;CO2;Ethene;H2O;n.u.;n.u.;UOX Bin;n.u.;UOX Hum.;UOX Temp;n.u.;n.u;TX1;TX2;TX3;TX4;TX5;TX6;TX7;TX8;TX9;TX10;TX11;TX12;TX13;TX14;TX15;n.u;n.u.;n.u.;n.u.;L0;L1;n.u.;n.u.;n.u.;n.u.;n.u.;n.u.;n.u.;n.u.;n.u.;n.u.;HRR/a;EHC;SEA;MLR;MLR/a;COY;CO2Y/sh;THR/a;MFR;K;Vstack;Vsmoke;SPR;RSR;TSP;TSR;COP;CO2P;O2C;TOC;ARHE;Mass;HRR;O2/sh;CO2/sh;CO/sh;phi;FU27;FU28;FU29;FU30;FU31
;;;;;;;;;;;;;;;;;;g/min;°C;°C;°C;°C;ppm;ppm;%;ppm;ppm;no;no;;no;%;°C;no;V;no;no;no;no;no;no;no;no;no;no;no;no;no;no;no;no;no;no;no;%;%;no;no;no;no;no;no;no;no;no;no;kW/m²;MJ/kg;m²/kg;g/s;g/(s*m²);[kg/kg];[kg/kg];MJ/m²;g/s;1/m;l/s;l/s;m²/s;(m²/s)/m²;m²;m²;g/s;g/s;g/s;g;kW/m²;g;kW;[%];[%];%;;;;;;
;;211;19,66500;100,52500;0,026000;1,154;93,00;20,1000;-9,360;0,00;101,216;0,009;263,164;394,450;410,15;844,117;;;580,400;583,400;549,100;307,350;;;;;0,00;0,00;0,00;3,00;2,29;0,000;0,000;0,61;0,59;999998,00;999998,00;999998,00;999998,00;999998,00;999998,00;999998,00;999998,00;999998,00;999998,00;999998,00;999998,00;999998,00;999998,00;999998,00;;;;;;;;;;;;;;;;;407,99731;0,00000;0,0000;;nan;0,43693;41,44047;16,4888327;21,707486;0,071871;24,243859;25,208819;0,0159;1,7986;;;0,00;0,37;34,85;;121,829;122,021;4,0799731;19,61000;1,18700;0,01700;0,0630836;;;;;;
;;212;19,65800;99,70000;0,013000;1,157;92,49;20,1000;-9,490;0,00;101,206;0,009;263,164;394,850;410,75;844,083;;;580,600;583,200;549,000;307,350;;;;;0,00;0,00;0,00;3,00;2,29;0,000;0,000;0,61;0,59;999998,00;999998,00;999998,00;999998,00;999998,00;999998,00;999998,00;999998,00;999998,00;999998,00;999998,00;999998,00;999998,00;999998,00;999998,00;;;;;;;;;;;;;;;;;409,53992;0,00000;0,0000;;nan;0,15456;41,36138;16,8983726;21,607274;0,077358;24,156409;25,129151;0,0171;1,9298;;;0,00;0,37;34,88;;124,071;122,021;4,0953992;19,61200;1,18400;0,01700;0,0636182;;;;;;
;;213;19,65300;98,47500;0,025000;1,155;92,58;20,1000;-9,630;0,00;101,212;0,009;263,164;395,250;411,35;843,917;;;580,300;583,100;548,900;307,350;;;;;0,00;0,00;0,00;3,00;2,29;0,000;0,000;0,61;0,59;999998,00;999998,00;999998,00;999998,00;999998,00;999998,00;999998,00;999998,00;999998,00;999998,00;999998,00;999998,00;999998,00;999998,00;999998,00;;;;;;;;;;;;;;;;;407,9409;0,00000;0,0000;;nan;0,41060;41,01143;17,3063135;21,463252;0,076414;24,019705;24,998116;0,0168;1,8964;;;0,00;0,36;34,78;;126,284;126,462;4,0794090;19,60600;1,19400;0,00900;0,0637973;;;;;;
;;214;19,64500;98,72500;0,010000;1,150;92,96;20,1000;-9,980;0,00;101,212;0,009;263,164;395,950;412,15;843,917;;;580,600;582,900;548,800;307,350;;;;;0,00;0,00;0,00;3,00;2,29;0,000;0,000;0,61;0,59;999998,00;999998,00;999998,00;999998,00;999998,00;999998,00;999998,00;999998,00;999998,00;999998,00;999998,00;999998,00;999998,00;999998,00;999998,00;;;;;;;;;;;;;;;;;412,62914;0,00000;0,0000;;nan;0,08929;40,84139;17,7189427;21,471474;0,072301;24,071462;25,056328;0,0159;1,7985;;;0,00;0,36;35,01;;128,479;126,462;4,1262914;19,59100;1,20300;0,00800;0,0645092;;;;;;
;;215;19,64200;98,20000;0,018000;1,137;92,29;20,1000;-10,080;0,00;101,216;0,009;263,164;396,550;412,95;843,817;;;580,500;582,800;548,700;307,450;;;;;0,00;0,00;0,00;3,00;2,30;0,000;0,000;0,61;0,59;999998,00;999998,00;999998,00;999998,00;999998,00;999998,00;999998,00;999998,00;999998,00;999998,00;999998,00;999998,00;999998,00;999998,00;999998,00;;;;;;;;;;;;;;;;;412,71744;0,00000;0,0000;;nan;0,25985;40,22044;18,1316601;21,398100;0,079522;24,025556;25,019174;0,0175;1,9751;;;0,00;0,36;34,97;;130,663;130,822;4,1271744;19,58500;1,20500;0,00100;0,0647466;;;;;;
;;216;19,65000;97,92500;-0,010000;1,132;91,74;20,1000;-10,210;0,00;101,206;0,009;263,164;396,950;413,45;843,983;;;581,200;582,700;548,600;307,350;;;;;0,00;0,00;0,00;3,00;2,30;0,000;0,000;0,61;0,59;999998,00;999998,00;999998,00;999998,00;999998,00;999998,00;999998,00;999998,00;999998,00;999998,00;999998,00;999998,00;999998,00;999998,00;999998,00;;;;;;;;;;;;;;;;;411,405180;0,00000;0,0000;;nan;-0,33751;39,95906;18,5430653;21,357349;0,085533;24,003989;25,001762;0,0188;2,1230;;;0,00;0,35;34,69;;132,815;130,822;4,1140518;19,58800;1,20300;0,00300;0,0646609;;;;;;
;;217;19,66200;98,87500;0,002000;1,141;91,99;20,1000;-10,350;0,00;101,216;0,009;263,164;397,250;413,85;843,983;;;581,300;582,600;548,600;307,350;;;;;0,00;0,00;0,00;3,00;2,30;0,000;0,000;0,60;0,59;999998,00;999998,00;999998,00;999998,00;999998,00;999998,00;999998,00;999998,00;999998,00;999998,00;999998,00;999998,00;999998,00;999998,00;999998,00;;;;;;;;;;;;;;;;;407,131349;0,00000;0,0000;;nan;-0,08208;40,47142;18,9501966;21,452591;0,082744;24,129256;25,137552;0,0182;2,0649;;;0,00;0,36;34,52;;134,919;135,065;4,0713135;19,59100;1,20300;-0,00100;0,0636997;;;;;;
;;218;19,67400;96,00000;0,009000;1,149;91,86;20,1000;-10,690;0,00;101,216;0,009;263,164;397,850;414,55;843,950;;;581,400;582,500;548,500;307,350;;;;;0,00;0,00;0,00;3,00;2,30;0,000;0,000;0,60;0,59;999998,00;999998,00;999998,00;999998,00;999998,00;999998,00;999998,00;999998,00;999998,00;999998,00;999998,00;999998,00;999998,00;999998,00;999998,00;;;;;;;;;;;;;;;;;395,29209;0,00000;0,0000;;nan;0,06676;40,14108;19,3454887;21,122455;0,084183;23,793812;24,792572;0,0183;2,0720;;;0,00;0,35;33,67;;136,939;135,065;3,9529209;19,58300;1,21400;-0,00100;0,0628087;;;;;;
;;219;19,66800;100,27500;0,013000;1,160;92,91;20,1000;-10,810;0,00;101,212;0,009;263,164;398,350;415,25;843,817;;;581,100;582,400;548,500;307,450;;;;;0,00;0,00;0,00;3,00;2,30;0,000;0,000;0,60;0,59;999998,00;999998,00;999998,00;999998,00;999998,00;999998,00;999998,00;999998,00;999998,00;999998,00;999998,00;999998,00;999998,00;999998,00;999998,00;;;;;;;;;;;;;;;;;404,88679;0,00000;0,0000;;nan;0,15432;41,41011;19,7503755;21,574084;0,072843;24,333101;25,365434;0,0162;1,8343;;;0,00;0,37;34,56;;138,925;139,146;4,0488679;19,56500;1,23000;0,00000;0,0629880;;;;;;
;;220;19,65700;98,82499;0,019000;1,174;92,52;20,1000;-10,960;0,00;101,216;0,009;263,164;398,850;415,85;843,650;;;580,800;582,300;548,400;307,450;;;;;0,00;0,00;0,00;3,00;2,30;0,000;0,000;0,60;0,59;999998,00;999998,00;999998,00;999998,00;999998,00;999998,00;999998,00;999998,00;999998,00;999998,00;999998,00;999998,00;999998,00;999998,00;999998,00;;;;;;;;;;;;;;;;;404,338879;0,00000;0,0000;;nan;0,28129;41,60247;20,1547144;21,404104;0,077023;24,171685;25,201943;0,0170;1,9270;;;0,00;0,37;34,58;;140,919;139,146;4,0433888;19,54300;1,24900;0,02100;0,0634056;;;;;;
;;221;19,64900;92,95000;0,031000;1,183;93,18;20,1000;-11,090;0,00;101,212;0,009;263,164;399,250;416,35;843,583;;;580,800;582,200;548,300;307,450;;;;;0,00;0,00;0,00;3,00;2,30;0,000;0,000;0,60;0,59;999998,00;999998,00;999998,00;999998,00;999998,00;999998,00;999998,00;999998,00;999998,00;999998,00;999998,00;999998,00;999998,00;999998,00;999998,00;;;;;;;;;;;;;;;;;393,3295;0,00000;0,0000;;nan;0,52116;40,64990;20,5480439;20,747735;0,069886;23,453944;24,458483;0,0150;1,6969;;;0,00;0,36;33,72;;142,847;143,029;3,9332950;19,52700;1,26000;0,01700;0,0636330;;;;;;
;;222;19,63200;98,05000;0,017000;1,187;92,21;20,1000;-11,430;0,00;101,212;0,009;263,164;399,650;416,85;843,617;;;581,000;582,100;548,300;307,450;;;;;0,00;0,00;0,00;3,00;2,30;0,000;0,000;0,60;0,59;999998,00;999998,00;999998,00;999998,00;999998,00;999998,00;999998,00;999998,00;999998,00;999998,00;999998,00;999998,00;999998,00;999998,00;999998,00;;;;;;;;;;;;;;;;;410,8986;0,00000;0,0000;;nan;0,23738;41,87677;20,9589425;21,298663;0,080378;24,100854;25,138098;0,0177;2,0059;;;0,00;0,37;35,07;;144,775;143,029;4,1089860;19,52000;1,25900;0,01600;0,0647622;;;;;;
;;223;19,61600;95,52500;0,017000;1,184;92,88;20,1000;-11,530;0,00;101,212;0,005;263,164;400,150;417,55;843,417;;;580,400;582,100;548,300;307,450;;;;;0,00;0,00;0,00;3,00;2,30;0,000;0,000;0,60;0,59;999998,00;999998,00;999998,00;999998,00;999998,00;999998,00;999998,00;999998,00;999998,00;999998,00;999998,00;999998,00;999998,00;999998,00;999998,00;;;;;;;;;;;;;;;;;411,451420;0,00000;0,0000;;nan;0,23416;41,19917;21,3703939;21,009493;0,073149;23,803382;24,838440;0,0159;1,8037;;;0,00;0,36;35,02;;146,741;146,861;4,1145142;19,52400;1,25900;0,01300;0,0657486;;;;;;
;;224;19,61000;93,47500;0,009000;1,194;92,07;20,1000;-11,670;0,00;101,212;0,005;263,164;400,850;418,35;843,450;;;580,700;582,000;548,200;307,450;;;;;0,00;0,00;0,00;3,00;2,30;0,000;0,000;0,60;0,59;999998,00;999998,00;999998,00;999998,00;999998,00;999998,00;999998,00;999998,00;999998,00;999998,00;999998,00;999998,00;999998,00;999998,00;999998,00;;;;;;;;;;;;;;;;;408,70632;0,00000;0,0000;;nan;0,06563;41,07851;21,7791002;20,764680;0,081891;23,567169;24,596046;0,0177;1,9996;;;0,00;0,36;34,77;;148,677;146,861;4,0870632;19,52100;1,26400;0,00200;0,0660816;;;;;;
;;225;19,61200;97,42500;0,008000;1,203;92,41;20,1000;-11,820;0,00;101,216;0,009;263,164;401,250;419,05;843,450;;;580,800;581,900;548,200;307,450;;;;;0,00;0,00;0,00;3,00;2,30;0,000;0,000;0,60;0,59;999998,00;999998,00;999998,00;999998,00;999998,00;999998,00;999998,00;999998,00;999998,00;999998,00;999998,00;999998,00;999998,00;999998,00;999998,00;;;;;;;;;;;;;;;;;415,7085;0,00000;0,0000;;nan;0,04582;42,24662;22,1948087;21,188301;0,078224;24,071960;25,139825;0,0173;1,9523;;;0,00;0,37;35,42;;150,603;150,755;4,1570850;19,51300;1,27200;0,00300;0,0658684;;;;;;
;;226;19,60600;97,92500;0,001000;1,205;92,06;20,1000;-12,180;0,00;101,216;0,009;263,164;401,850;419,85;843,450;;;580,900;581,900;548,100;307,450;;;;;0,00;0,00;0,00;3,00;2,30;0,000;0,000;0,60;0,59;999998,00;999998,00;999998,00;999998,00;999998,00;999998,00;999998,00;999998,00;999998,00;999998,00;999998,00;999998,00;999998,00;999998,00;999998,00;;;;;;;;;;;;;;;;;419,07536;0,00000;0,0000;;nan;-0,10240;42,39677;22,6138841;21,226738;0,082043;24,151689;25,233511;0,0182;2,0552;;;0,00;0,37;35,65;;152,541;150,755;4,1907536;19,49900;1,28300;-0,01400;0,0662839;;;;;;
;;227;19,59100;99,35000;0,003000;1,203;92,16;20,1000;-12,280;0,00;101,212;0,009;263,164;402,150;420,15;843,417;;;580,900;581,800;548,100;307,450;;;;;0,00;0,00;0,00;3,00;2,30;0,000;0,000;0,60;0,59;999998,00;999998,00;999998,00;999998,00;999998,00;999998,00;999998,00;999998,00;999998,00;999998,00;999998,00;999998,00;999998,00;999998,00;999998,00;;;;;;;;;;;;;;;;;427,58763;0,00000;0,0000;;nan;-0,06044;42,61425;23,0414717;21,372650;0,080926;24,335861;25,425119;0,0180;2,0426;;;0,00;0,38;36,29;;154,497;154,664;4,2758763;19,48800;1,29100;0,00400;0,0671749;;;;;;
;;228;19,58500;97,60000;-0,001000;1,203;92,10;20,1000;-12,430;0,00;101,212;0,009;263,164;402,650;420,75;843,283;;;580,500;581,800;548,100;307,450;;;;;0,00;0,00;0,00;3,00;2,30;0,000;0,000;0,60;0,59;999998,00;999998,00;999998,00;999998,00;999998,00;999998,00;999998,00;999998,00;999998,00;999998,00;999998,00;999998,00;999998,00;999998,00;999998,00;;;;;;;;;;;;;;;;;426,069609;0,00000;0,0000;;nan;-0,14439;42,21106;23,4675413;21,170422;0,081549;24,135566;25,220513;0,0180;2,0418;;;0,00;0,37;36,11;;156,452;154,664;4,2606961;19,48300;1,29600;0,00900;0,0675783;;;;;;
;;229;19,58800;94,55000;-0,001000;1,214;91,32;20,1000;-12,570;0,00;101,216;0,009;263,164;403,250;421,35;843,550;;;581,300;581,800;548,100;307,450;;;;;0,00;0,00;0,00;3,00;2,30;0,000;0,000;0,60;0,58;999998,00;999998,00;999998,00;999998,00;999998,00;999998,00;999998,00;999998,00;999998,00;999998,00;999998,00;999998,00;999998,00;999998,00;999998,00;;;;;;;;;;;;;;;;;417,152839;0,00000;0,0000;;nan;-0,14201;41,91178;23,8846942;20,821501;0,090089;23,773147;24,840212;0,0196;2,2216;;;0,00;0,37;35,43;;158,350;158,491;4,1715284;19,48000;1,29500;0,01200;0,0672707;;;;;;
;;230;19,59100;96,27500;0,000000;1,230;91,82;20,1000;-12,930;0,00;101,208;0,009;263,164;403,650;421,85;843,650;;;581,600;581,800;548,100;307,450;;;;;0,00;0,00;0,00;3,00;2,30;0,000;0,000;0,60;0,58;999998,00;999998,00;999998,00;999998,00;999998,00;999998,00;999998,00;999998,00;999998,00;999998,00;999998,00;999998,00;999998,00;999998,00;999998,00;;;;;;;;;;;;;;;;;418,38115;0,00000;0,0000;;nan;-0,12227;42,85295;24,3030753;21,000167;0,084608;24,000924;25,083092;0,0186;2,1068;;;0,00;0,38;35,66;;160,200;158,491;4,1838115;19,48300;1,29200;0,01300;0,0668922;;;;;;
;;231;19,58300;95,85000;0,021000;1,249;91,85;20,1000;-13,070;0,00;101,216;0,009;263,164;404,350;422,65;843,750;;;581,900;581,800;548,100;307,450;;;;;0,00;0,00;0,00;3,00;2,30;0,000;0,000;0,60;0,58;999998,00;999998,00;999998,00;999998,00;999998,00;999998,00;999998,00;999998,00;999998,00;999998,00;999998,00;999998,00;999998,00;999998,00;999998,00;;;;;;;;;;;;;;;;;417,10827;0,00000;0,0000;;nan;0,31692;43,40970;24,7201836;20,935618;0,084326;23,968646;25,053415;0,0185;2,0973;;;0,00;0,38;35,76;;162,028;162,159;4,1710827;19,48400;1,29500;0,02500;0,0668961;;;;;;
;;232;19,56500;94,37500;0,017000;1,260;92,29;20,1000;-13,210;0,00;101,216;0,009;263,164;404,750;423,05;843,950;;;582,500;581,700;548,200;307,450;;;;;0,00;0,00;0,00;3,00;2,31;0,000;0,000;0,60;0,59;999998,00;999998,00;999998,00;999998,00;999998,00;999998,00;999998,00;999998,00;999998,00;999998,00;999998,00;999998,00;999998,00;999998,00;999998,00;;;;;;;;;;;;;;;;;419,74591;0,00000;0,0000;;nan;0,23142;43,44841;25,1399295;20,763641;0,079537;23,795270;24,871127;0,0174;1,9638;;;0,00;0,38;35,93;;163,839;162,159;4,1974591;19,47400;1,30700;0,01900;0,0678833;;;;;;
;;233;19,54300;94,10000;0,016000;1,259;92,47;20,1000;-13,340;0,00;101,216;0,009;263,164;405,250;423,95;844,050;;;582,700;581,800;548,200;307,450;;;;;0,00;0,00;0,00;3,00;2,31;0,000;0,000;0,60;0,59;999998,00;999998,00;999998,00;999998,00;999998,00;999998,00;999998,00;999998,00;999998,00;999998,00;999998,00;999998,00;999998,00;999998,00;999998,00;;;;;;;;;;;;;;;;;427,025569;0,00000;0,0000;;nan;0,21026;43,32248;25,5669551;20,720572;0,077553;23,775247;24,872341;0,0169;1,9149;;;0,00;0,38;36,43;;165,661;165,806;4,2702557;19,45400;1,32400;0,01400;0,0692137;;;;;;
;;234;19,52700;96,32500;0,013000;1,259;92,42;20,1000;-13,690;0,00;101,216;0,009;263,164;405,650;424,35;844,017;;;582,700;581,700;548,200;307,450;;;;;0,00;0,00;0,00;3,00;2,31;0,000;0,000;0,60;0,59;999998,00;999998,00;999998,00;999998,00;999998,00;999998,00;999998,00;999998,00;999998,00;999998,00;999998,00;999998,00;999998,00;999998,00;999998,00;;;;;;;;;;;;;;;;;437,934749;0,00000;0,0000;;nan;0,14989;43,81007;26,0048898;20,953773;0,078175;24,066558;25,175999;0,0173;1,9539;;;0,00;0,39;37,26;;167,522;165,806;4,3793475;19,44100;1,33200;0,01600;0,0701988;;;;;;
;;235;19,52000;95,75000;0,002000;1,264;91,20;20,1000;-13,820;0,00;101,216;0,009;263,164;406,050;424,75;844,317;;;583,500;581,800;548,200;307,450;;;;;0,00;0,00;0,00;3,00;2,31;0,000;0,000;0,60;0,58;999998,00;999998,00;999998,00;999998,00;999998,00;999998,00;999998,00;999998,00;999998,00;999998,00;999998,00;999998,00;999998,00;999998,00;999998,00;;;;;;;;;;;;;;;;;439,414649;0,00000;0,0000;;nan;-0,07989;43,83831;26,4443045;20,880846;0,091370;24,006446;25,112027;0,0201;2,2778;;;0,00;0,39;37,31;;169,402;169,514;4,3941465;19,43200;1,33800;0,00000;0,0706847;;;;;;
;;236;19,52400;97,00000;0,003000;1,272;91,63;20,1000;-13,970;0,00;101,208;0,009;263,164;406,250;425,05;844,217;;;583,200;581,800;548,200;307,450;;;;;0,00;0,00;0,00;3,00;2,31;0,000;0,000;0,60;0,58;999998,00;999998,00;999998,00;999998,00;999998,00;999998,00;999998,00;999998,00;999998,00;999998,00;999998,00;999998,00;999998,00;999998,00;999998,00;;;;;;;;;;;;;;;;;440,03426;0,00000;0,0000;;nan;-0,05942;44,40360;26,8843387;21,011528;0,086663;24,168588;25,287036;0,0192;2,1756;;;0,00;0,39;37,44;;171,267;169,514;4,4003426;19,42300;1,34600;0,00400;0,0703417;;;;;;
;;237;19,52100;97,42500;-0,014000;1,283;91,44;20,1000;-14,120;0,00;101,216;0,005;263,164;406,850;425,75;844,317;;;583,400;581,800;548,300;307,450;;;;;0,00;0,00;0,00;3,00;2,31;0,000;0,000;0,60;0,58;999998,00;999998,00;999998,00;999998,00;999998,00;999998,00;999998,00;999998,00;999998,00;999998,00;999998,00;999998,00;999998,00;999998,00;999998,00;;;;;;;;;;;;;;;;;442,2261;0,00000;0,0000;;nan;-0,41655;44,86857;27,3265648;21,041975;0,088812;24,239357;25,365384;0,0198;2,2364;;;0,00;0,40;37,57;;173,120;173,236;4,4222610;19,41100;1,35600;-0,00100;0,0705901;;;;;;
;;238;19,51300;93,75000;0,004000;1,291;91,36;20,0000;-14,470;0,00;101,216;0,005;263,164;407,250;426,25;844,217;;;583,100;581,800;548,300;307,450;;;;;0,00;0,00;0,00;3,00;2,31;0,000;0,000;0,60;0,58;999998,00;999998,00;999998,00;999998,00;999998,00;999998,00;999998,00;999998,00;999998,00;999998,00;999998,00;999998,00;999998,00;999998,00;999998,00;;;;;;;;;;;;;;;;;434,617499;0,00000;0,0000;;nan;-0,03775;44,27824;27,7611823;20,631155;0,089688;23,789478;24,899361;0,0196;2,2170;;;0,00;0,39;37,05;;174,935;173,236;4,3461750;19,39300;1,37700;0,00900;0,0707598;;;;;;
;;239;19,49900;95,15000;0,009000;1,296;90,36;20,0000;-14,610;0,00;101,216;0,005;263,164;407,550;426,75;844,283;;;583,200;581,900;548,300;307,450;;;;;0,00;0,00;0,00;3,00;2,31;0,000;0,000;0,60;0,57;999998,00;999998,00;999998,00;999998,00;999998,00;999998,00;999998,00;999998,00;999998,00;999998,00;999998,00;999998,00;999998,00;999998,00;999998,00;;;;;;;;;;;;;;;;;442,06797;0,00000;0,0000;;nan;0,06567;44,77102;28,2032503;20,776979;0,100633;23,975273;25,104768;0,0222;2,5080;;;0,00;0,40;37,67;;176,729;176,892;4,4206797;19,36900;1,39900;0,00600;0,0714734;;;;;;
;;240;19,48800;93,30000;0,012000;1,295;91,20;20,0000;-14,770;0,00;101,212;0,009;263,164;408,050;427,25;844,150;;;582,800;581,900;548,300;307,450;;;;;0,00;0,00;0,00;3,00;2,31;0,000;0,000;0,60;0,58;999998,00;999998,00;999998,00;999998,00;999998,00;999998,00;999998,00;999998,00;999998,00;999998,00;999998,00;999998,00;999998,00;999998,00;999998,00;;;;;;;;;;;;;;;;;441,302199;0,00000;0,0000;;nan;0,12656;44,27092;28,6445525;20,561396;0,091426;23,755613;24,873388;0,0199;2,2576;;;0,00;0,39;37,56;;178,524;176,892;4,4130220;19,34400;1,41800;0,02100;0,0721027;;;;;;
;;241;19,48300;95,92500;0,013000;1,292;90,76;20,0000;-14,930;0,00;101,212;0,009;263,164;408,550;427,75;844,217;;;582,900;582,000;548,300;307,450;;;;;0,00;0,00;0,00;3,00;2,31;0,000;0,000;0,60;0,58;999998,00;999998,00;999998,00;999998,00;999998,00;999998,00;999998,00;999998,00;999998,00;999998,00;999998,00;999998,00;999998,00;999998,00;999998,00;;;;;;;;;;;;;;;;;449,16278;0,00000;0,0000;;nan;0,14904;44,75375;29,0937153;20,835876;0,096280;24,102231;25,234927;0,0213;2,4120;;;0,00;0,40;38,20;;180,322;180,510;4,4916278;19,33400;1,42100;0,02400;0,0724228;;;;;;
;;242;19,48000;96,25000;0,025000;1,295;91,42;20,0000;-15,280;0,00;101,216;0,005;263,164;408,950;428,25;844,283;;;583,000;582,000;548,400;307,450;;;;;0,00;0,00;0,00;3,00;2,31;0,000;0,000;0,60;0,58;999998,00;999998,00;999998,00;999998,00;999998,00;999998,00;999998,00;999998,00;999998,00;999998,00;999998,00;999998,00;999998,00;999998,00;999998,00;;;;;;;;;;;;;;;;;449,71079;0,00000;0,0000;;nan;0,39908;44,91591;29,5434261;20,860933;0,088983;24,154842;25,294807;0,0197;2,2345;;;0,00;0,40;38,32;;182,126;180,510;4,4971079;19,33900;1,41600;0,02500;0,0724251;;;;;;
;;243;19,48300;92,00000;0,019000;1,307;91,37;20,0000;-15,430;0,00;101,216;0,005;263,164;409,550;428,95;844,450;;;583,500;582,000;548,400;307,450;;;;;0,00;0,00;0,00;3,00;2,31;0,000;0,000;0,60;0,58;999998,00;999998,00;999998,00;999998,00;999998,00;999998,00;999998,00;999998,00;999998,00;999998,00;999998,00;999998,00;999998,00;999998,00;999998,00;;;;;;;;;;;;;;;;;437,856079;0,00000;0,0000;;nan;0,26783;44,30418;29,9812822;20,380222;0,089518;23,632850;24,752317;0,0194;2,1997;;;0,00;0,39;37,36;;183,875;184,022;4,3785608;19,34300;1,41300;0,02500;0,0721768;;;;;;
;;244;19,48400;95,05000;0,014000;1,324;91,67;20,0000;-15,570;0,00;101,218;0,005;263,164;410,450;429,95;844,717;;;584,100;582,100;548,500;307,450;;;;;0,00;0,00;0,00;3,00;2,31;0,000;0,000;0,60;0,58;999998,00;999998,00;999998,00;999998,00;999998,00;999998,00;999998,00;999998,00;999998,00;999998,00;999998,00;999998,00;999998,00;999998,00;999998,00;;;;;;;;;;;;;;;;;443,34679;0,00000;0,0000;;nan;0,16867;45,59205;30,424629;20,692568;0,086268;24,047776;25,190258;0,0191;2,1574;;;0,00;0,40;37,91;;185,586;184,022;4,4334679;19,33700;1,42300;0,00600;0,0719768;;;;;;
;;245;19,47400;95,05000;0,016000;1,332;90,45;20,1000;-15,960;0,00;101,216;0,009;263,164;410,950;430,55;844,650;;;583,900;582,100;548,500;307,450;;;;;0,00;0,00;0,00;3,00;2,31;0,000;0,000;0,60;0,57;999998,00;999998,00;999998,00;999998,00;999998,00;999998,00;999998,00;999998,00;999998,00;999998,00;999998,00;999998,00;999998,00;999998,00;999998,00;;;;;;;;;;;;;;;;;445,98588;0,00000;0,0000;;nan;0,20985;45,85066;30,8706148;20,679976;0,099663;24,062419;25,210060;0,0220;2,4943;;;0,00;0,41;38,14;;187,303;187,440;4,4598588;19,32200;1,43200;0,00100;0,0724531;;;;;;
;;246;19,45400;99,10000;0,000000;1,338;91,05;20,0000;-16,090;0,00;101,216;0,009;263,164;411,350;431,15;844,517;;;583,400;582,100;548,600;307,450;;;;;0,00;0,00;0,00;3,00;2,31;0,000;0,000;0,60;0,58;999998,00;999998,00;999998,00;999998,00;999998,00;999998,00;999998,00;999998,00;999998,00;999998,00;999998,00;999998,00;999998,00;999998,00;999998,00;;;;;;;;;;;;;;;;;463,30184;0,00000;0,0000;;nan;-0,12289;47,01373;31,3339167;21,105689;0,093045;24,581665;25,764884;0,0210;2,3799;;;0,00;0,42;39,46;;189,062;187,440;4,6330184;19,31400;1,43500;-0,00600;0,0737567;;;;;;
;;247;19,44100;94,60000;0,004000;1,346;91,54;20,0000;-16,250;0,00;101,218;0,009;263,164;411,750;431,55;844,717;;;583,900;582,100;548,700;307,450;;;;;0,00;0,00;0,00;3,00;2,31;0,000;0,000;0,60;0,58;999998,00;999998,00;999998,00;999998,00;999998,00;999998,00;999998,00;999998,00;999998,00;999998,00;999998,00;999998,00;999998,00;999998,00;999998,00;;;;;;;;;;;;;;;;;456,27718;0,00000;0,0000;;nan;-0,03772;46,19699;31,7901939;20,610913;0,087726;24,028746;25,184226;0,0194;2,1933;;;0,00;0,41;38,87;;190,834;190,896;4,5627718;19,31400;1,43600;0,00900;0,0743873;;;;;;
;;248;19,43200;91,37500;-0,001000;1,356;90,40;20,0000;-16,400;0,00;101,218;0,009;263,164;412,150;432,15;844,750;;;584,000;582,200;548,600;307,450;;;;;0,00;0,00;0,00;3,00;2,32;0,000;0,000;0,60;0,57;999998,00;999998,00;999998,00;999998,00;999998,00;999998,00;999998,00;999998,00;999998,00;999998,00;999998,00;999998,00;999998,00;999998,00;999998,00;;;;;;;;;;;;;;;;;451,058279;0,00000;0,0000;;nan;-0,13809;45,73111;32,2412521;20,246711;0,100177;23,627081;24,773609;0,0218;2,4638;;;0,00;0,40;38,41;;192,550;190,896;4,5105828;19,31300;1,44000;0,00600;0,0748625;;;;;;
;;249;19,42300;94,32500;0,009000;1,377;91,26;20,0000;-16,770;0,00;101,216;0,009;263,164;412,950;433,05;844,950;;;584,500;582,200;548,700;307,450;;;;;0,00;0,00;0,00;3,00;2,32;0,000;0,000;0,60;0,58;999998,00;999998,00;999998,00;999998,00;999998,00;999998,00;999998,00;999998,00;999998,00;999998,00;999998,00;999998,00;999998,00;999998,00;999998,00;;;;;;;;;;;;;;;;;458,873369;0,00000;0,0000;;nan;0,06496;47,16539;32,7001255;20,551008;0,090787;24,028733;25,198311;0,0201;2,2711;;;0,00;0,42;39,22;;194,255;194,356;4,5887337;19,30400;1,44800;0,02100;0,0750341;;;;;;
;;250;19,41100;95,02500;0,006000;1,399;91,23;20,0000;-16,910;0,00;101,218;0,009;263,164;413,450;433,55;845,050;;;584,700;582,200;548,800;307,450;;;;;0,00;0,00;0,00;3,00;2,32;0,000;0,000;0,60;0,58;999998,00;999998,00;999998,00;999998,00;999998,00;999998,00;999998,00;999998,00;999998,00;999998,00;999998,00;999998,00;999998,00;999998,00;999998,00;;;;;;;;;;;;;;;;;463,276649;0,00000;0,0000;;nan;0,00343;48,09638;33,1634022;20,614647;0,091134;24,132325;25,305525;0,0202;2,2895;;;0,00;0,42;39,65;;195,979;194,356;4,6327665;19,29300;1,45600;0,02000;0,0755239;;;;;;
;;251;19,39300;90,62500;0,021000;1,418;90,99;20,0000;-17,070;0,00;101,218;0,009;263,164;413,950;434,15;845,150;;;584,700;582,300;549,000;307,450;;;;;0,00;0,00;0,00;3,00;2,32;0,000;0,000;0,60;0,57;999998,00;999998,00;999998,00;999998,00;999998,00;999998,00;999998,00;999998,00;999998,00;999998,00;999998,00;999998,00;999998,00;999998,00;999998,00;;;;;;;;;;;;;;;;;456,12585;0,00000;0,0000;;nan;0,30457;47,60292;33,6195280;20,119562;0,093740;23,581242;24,731963;0,0203;2,3016;;;0,00;0,42;39,15;;197,677;197,742;4,5612585;19,28300;1,46500;0,02300;0,0761945;;;;;;
;;252;19,36900;93,35000;0,024000;1,421;90,27;20,0000;-17,230;0,00;101,216;0,009;263,164;414,350;434,55;845,550;;;585,900;582,300;549,000;307,450;;;;;0,00;0,00;0,00;3,00;2,32;0,000;0,000;0,60;0,57;999998,00;999998,00;999998,00;999998,00;999998,00;999998,00;999998,00;999998,00;999998,00;999998,00;999998,00;999998,00;999998,00;999998,00;999998,00;;;;;;;;;;;;;;;;;470,85786;0,00000;0,0000;;nan;0,37009;48,39597;34,0903859;20,409950;0,101612;23,944708;25,112038;0,0224;2,5332;;;0,00;0,43;40,33;;199,380;197,742;4,7085786;19,27000;1,47700;0,01600;0,0775475;;;;;;
;;253;19,34400;90,25000;0,025000;1,416;90,42;20,0000;-17,620;0,00;101,216;0,009;263,164;414,850;435,15;845,483;;;585,600;582,300;549,100;307,450;;;;;0,00;0,00;0,00;3,00;2,32;0,000;0,000;0,60;0,57;999998,00;999998,00;999998,00;999998,00;999998,00;999998,00;999998,00;999998,00;999998,00;999998,00;999998,00;999998,00;999998,00;999998,00;999998,00;;;;;;;;;;;;;;;;;471,735579;0,00000;0,0000;;nan;0,38369;47,38341;34,5621214;20,056102;0,100020;23,557971;24,710742;0,0217;2,4536;;;0,00;0,42;40,25;;201,110;201,134;4,7173558;19,25800;1,48300;0,02100;0,0790754;;;;;;
;;254;19,33400;93,57500;0,025000;1,413;90,71;20,0000;-17,770;0,00;101,218;0,009;263,164;415,250;435,75;845,650;;;586,000;582,300;549,200;307,450;;;;;0,00;0,00;0,00;3,00;2,32;0,000;0,000;0,60;0,57;999998,00;999998,00;999998,00;999998,00;999998,00;999998,00;999998,00;999998,00;999998,00;999998,00;999998,00;999998,00;999998,00;999998,00;999998,00;;;;;;;;;;;;;;;;;483,89149;0,00000;0,0000;;nan;0,39050;48,11917;35,0460129;20,412375;0,096835;23,999570;25,184378;0,0214;2,4210;;;0,00;0,43;41,23;;202,861;201,134;4,8389149;19,25200;1,49100;0,00400;0,0797025;;;;;;
;;255;19,33900;94,07500;0,006000;1,423;90,94;20,0000;-17,920;0,00;101,218;0,009;263,164;415,750;436,25;845,817;;;586,400;582,300;549,300;307,450;;;;;0,00;0,00;0,00;3,00;2,32;0,000;0,000;0,60;0,57;999998,00;999998,00;999998,00;999998,00;999998,00;999998,00;999998,00;999998,00;999998,00;999998,00;999998,00;999998,00;999998,00;999998,00;999998,00;;;;;;;;;;;;;;;;;483,74501;0,00000;0,0000;;nan;0,00340;48,57257;35,5297579;20,454527;0,094253;24,078086;25,265340;0,0209;2,3641;;;0,00;0,43;41,18;;204,629;204,616;4,8374501;19,24000;1,50400;0,00200;0,0795109;;;;;;
;;256;19,34300;92,12500;0,001000;1,432;90,61;20,0000;-18,080;0,00;101,218;0,009;263,164;416,250;436,85;845,717;;;586,100;582,300;549,300;307,450;;;;;0,00;0,00;0,00;3,00;2,32;0,000;0,000;0,60;0,57;999998,00;999998,00;999998,00;999998,00;999998,00;999998,00;999998,00;999998,00;999998,00;999998,00;999998,00;999998,00;999998,00;999998,00;999998,00;;;;;;;;;;;;;;;;;476,729230;0,00000;0,0000;;nan;-0,09759;48,35278;36,0064872;20,229264;0,097877;23,841556;25,021462;0,0215;2,4313;;;0,00;0,43;40,63;;206,358;204,616;4,7672923;19,22600;1,51600;0,00100;0,0792276;;;;;;
;;257;19,33700;95,02500;-0,006000;1,435;90,34;20,0000;-18,450;0,00;101,210;0,009;263,164;416,750;437,45;845,750;;;586,000;582,400;549,400;307,450;;;;;0,00;0,00;0,00;3,00;2,32;0,000;0,000;0,60;0,57;999998,00;999998,00;999998,00;999998,00;999998,00;999998,00;999998,00;999998,00;999998,00;999998,00;999998,00;999998,00;999998,00;999998,00;999998,00;;;;;;;;;;;;;;;;;486,321269;0,00000;0,0000;;nan;-0,24252;49,18511;36,4928084;20,532867;0,100917;24,228441;25,431869;0,0225;2,5479;;;0,00;0,43;41,39;;208,076;208,112;4,8632127;19,21600;1,51600;0,00700;0,0796294;;;;;;
;;258;19,32200;89,62500;0,009000;1,436;91,00;20,0000;-18,610;0,00;101,210;0,009;263,164;417,050;437,85;845,917;;;586,500;582,400;549,400;307,450;;;;;0,00;0,00;0,00;3,00;2,32;0,000;0,000;0,60;0,57;999998,00;999998,00;999998,00;999998,00;999998,00;999998,00;999998,00;999998,00;999998,00;999998,00;999998,00;999998,00;999998,00;999998,00;999998,00;;;;;;;;;;;;;;;;;476,252939;0,00000;0,0000;;nan;0,06301;47,78448;36,9690614;19,933749;0,093612;23,538423;24,712382;0,0203;2,2966;;;0,00;0,42;40,56;;209,776;208,112;4,7625294;19,22800;1,50400;0,01100;0,0803317;;;;;;
;;259;19,31400;96,05000;0,006000;1,440;90,67;20,0000;-18,770;0,00;101,210;0,009;263,170;417,750;438,65;845,950;;;586,500;582,400;549,500;307,450;;;;;0,00;0,00;0,00;3,00;2,32;0,000;0,000;0,60;0,57;999998,00;999998,00;999998,00;999998,00;999998,00;999998,00;999998,00;999998,00;999998,00;999998,00;999998,00;999998,00;999998,00;999998,00;999998,00;;;;;;;;;;;;;;;;;495,42573;0,00000;0,0000;;nan;0,00343;49,56894;37,4644871;20,618587;0,097274;24,387969;25,608097;0,0219;2,4729;;;0,00;0,44;42,16;;211,485;211,604;4,9542573;19,24000;1,50200;0,00000;0,0807937;;;;;;
;;260;19,31400;95,17500;0,021000;1,448;90,99;20,0000;-18,930;0,00;101,218;0,009;263,170;418,250;439,25;846,017;;;586,700;582,400;549,500;307,450;;;;;0,00;0,00;0,00;3,00;2,32;0,000;0,000;0,60;0,57;999998,00;999998,00;999998,00;999998,00;999998,00;999998,00;999998,00;999998,00;999998,00;999998,00;999998,00;999998,00;999998,00;999998,00;999998,00;;;;;;;;;;;;;;;;;491,246829;0,00000;0,0000;;nan;0,31052;49,59718;37,9557339;20,512185;0,093706;24,291154;25,510794;0,0210;2,3732;;;0,00;0,44;41,94;;213,219;211,604;4,9124683;19,22900;1,51600;0,02000;0,0805268;;;;;;
;;261;19,31300;93,22500;0,020000;1,456;90,83;20,0000;-19,300;0,00;101,218;0,009;263,170;418,950;440,15;846,083;;;586,900;582,400;549,500;307,450;;;;;0,00;0,00;0,00;3,00;2,32;0,000;0,000;0,60;0,57;999998,00;999998,00;999998,00;999998,00;999998,00;999998,00;999998,00;999998,00;999998,00;999998,00;999998,00;999998,00;999998,00;999998,00;999998,00;;;;;;;;;;;;;;;;;485,65065;0,00000;0,0000;;nan;0,28682;49,32633;38,4413846;20,283998;0,095513;24,061130;25,278688;0,0212;2,3969;;;0,00;0,44;41,50;;214,909;215,022;4,8565065;19,20500;1,53800;0,03000;0,0805048;;;;;;
;;262;19,30400;93,22500;0,023000;1,465;90,83;20,0000;-19,470;0,00;101,218;0,009;263,170;418,950;440,15;846,083;;;586,800;582,400;549,600;307,450;;;;;0,00;0,00;0,00;3,00;2,32;0,000;0,000;0,60;0,57;999998,00;999998,00;999998,00;999998,00;999998,00;999998,00;999998,00;999998,00;999998,00;999998,00;999998,00;999998,00;999998,00;999998,00;999998,00;;;;;;;;;;;;;;;;;488,00407;0,00000;0,0000;;nan;0,34756;49,64228;38,9293887;20,283998;0,095513;24,061130;25,278688;0,0212;2,3969;;;0,00;0,44;41,73;;216,572;215,022;4,8800407;19,18000;1,55700;0,02500;0,0808985;;;;;;
;;263;19,29300;94,77500;0,016000;1,477;90,73;20,0000;-19,630;0,00;101,218;0,009;263,170;419,150;440,45;846,217;;;587,200;582,400;549,600;307,550;;;;;0,00;0,00;0,00;3,00;2,32;0,000;0,000;0,59;0,57;999998,00;999998,00;999998,00;999998,00;999998,00;999998,00;999998,00;999998,00;999998,00;999998,00;999998,00;999998,00;999998,00;999998,00;999998,00;;;;;;;;;;;;;;;;;495,50773;0,00000;0,0000;;nan;0,20749;50,46600;39,4248964;20,447048;0,096553;24,266121;25,499256;0,0216;2,4442;;;0,00;0,45;42,34;;218,247;218,374;4,9550773;19,16100;1,56700;0,01900;0,0814918;;;;;;
;;264;19,28300;94,95000;0,021000;1,483;90,62;20,0000;-20,020;0,00;101,218;0,009;263,170;419,350;440,65;846,383;;;587,700;582,400;549,600;307,450;;;;;0,00;0,00;0,00;3,00;2,33;0,000;0,000;0,59;0,57;999998,00;999998,00;999998,00;999998,00;999998,00;999998,00;999998,00;999998,00;999998,00;999998,00;999998,00;999998,00;999998,00;999998,00;999998,00;;;;;;;;;;;;;;;;;498,64632;0,00000;0,0000;;nan;0,30975;50,71301;39,9235427;20,461036;0,097753;24,294308;25,528287;0,0219;2,4774;;;0,00;0,45;42,63;;219,935;218,374;4,9864632;19,16000;1,56800;0,00300;0,0819563;;;;;;
;;265;19,27000;93,22500;0,004000;1,491;91,00;20,0000;-20,170;0,00;101,220;0,009;263,170;419,850;441,25;846,583;;;588,300;582,400;549,600;307,550;;;;;0,00;0,00;0,00;3,00;2,33;0,000;0,000;0,59;0,57;999998,00;999998,00;999998,00;999998,00;999998,00;999998,00;999998,00;999998,00;999998,00;999998,00;999998,00;999998,00;999998,00;999998,00;999998,00;;;;;;;;;;;;;;;;;499,02904;0,00000;0,0000;;nan;-0,03708;50,50088;40,4225718;20,262246;0,093651;24,086961;25,314688;0,0208;2,3535;;;0,00;0,45;42,54;;221,616;221,734;4,9902904;19,16100;1,56800;-0,00600;0,0828299;;;;;;
;;266;19,25800;92,97500;0,002000;1,504;89,55;20,0000;-20,330;0,00;101,218;0,009;263,170;420,350;441,75;846,550;;;588,100;582,400;549,700;307,550;;;;;0,00;0,00;0,00;3,00;2,33;0,000;0,000;0,59;0,56;999998,00;999998,00;999998,00;999998,00;999998,00;999998,00;999998,00;999998,00;999998,00;999998,00;999998,00;999998,00;999998,00;999998,00;999998,00;;;;;;;;;;;;;;;;;501,537529;0,00001;0,0000;;nan;-0,07738;50,85815;40,9241093;20,223021;0,109683;24,068961;25,294311;0,0243;2,7542;;;0,00;0,45;42,77;;223,289;221,734;5,0153753;19,15500;1,57300;-0,00700;0,0834126;;;;;;
;;267;19,25200;87,65000;0,001000;1,516;90,33;20,0000;-20,500;0,00;101,220;0,009;263,170;420,950;442,45;846,483;;;587,900;582,400;549,700;307,550;;;;;0,00;0,00;0,00;3,00;2,33;0,000;0,000;0,59;0,57;999998,00;999998,00;999998,00;999998,00;999998,00;999998,00;999998,00;999998,00;999998,00;999998,00;999998,00;999998,00;999998,00;999998,00;999998,00;;;;;;;;;;;;;;;;;487,93377;0,00000;0,0000;;nan;-0,09466;49,75261;41,4120431;19,621362;0,100983;23,386215;24,580665;0,0218;2,4642;;;0,00;0,44;41,64;;224,915;224,987;4,8793377;19,14700;1,58300;-0,01100;0,0836404;;;;;;
;;268;19,24000;95,12500;0,007000;1,516;90,12;20,0000;-20,870;0,00;101,218;0,009;263,170;421,450;443,05;846,383;;;587,600;582,400;549,700;307,550;;;;;0,00;0,00;0,00;3,00;2,33;0,000;0,000;0,59;0,56;999998,00;999998,00;999998,00;999998,00;999998,00;999998,00;999998,00;999998,00;999998,00;999998,00;999998,00;999998,00;999998,00;999998,00;999998,00;;;;;;;;;;;;;;;;;511,865759;0,00001;0,0000;;nan;0,02379;51,80000;41,9239088;20,428795;0,103380;24,377496;25,626882;0,0232;2,6301;;;0,00;0,46;43,66;;226,554;224,987;5,1186576;19,13100;1,60000;-0,00100;0,0842809;;;;;;
;;269;19,22600;93,17500;0,011000;1,504;90,63;20,0000;-21,040;0,00;101,220;0,009;263,170;421,850;443,45;846,383;;;587,700;582,300;549,700;307,550;;;;;0,00;0,00;0,00;3,00;2,33;0,000;0,000;0,59;0,57;999998,00;999998,00;999998,00;999998,00;999998,00;999998,00;999998,00;999998,00;999998,00;999998,00;999998,00;999998,00;999998,00;999998,00;999998,00;;;;;;;;;;;;;;;;;511,83004;0,00001;0,0000;;nan;0,10422;50,82232;42,4357389;20,208735;0,097698;24,137787;25,373715;0,0217;2,4610;;;0,00;0,45;43,55;;228,241;228,248;5,1183004;19,10300;1,62400;0,00500;0,0852012;;;;;;
;;270;19,21600;90,25000;0,000000;1,502;89,43;20,0000;-21,200;0,00;101,212;0,009;263,170;422,150;443,95;846,417;;;587,800;582,300;549,700;307,550;;;;;0,00;0,00;0,00;3,00;2,33;0,000;0,000;0,59;0,56;999998,00;999998,00;999998,00;999998,00;999998,00;999998,00;999998,00;999998,00;999998,00;999998,00;999998,00;999998,00;999998,00;999998,00;999998,00;;;;;;;;;;;;;;;;;507,89937;0,00001;0,0000;;nan;-0,11576;49,93167;42,9436382;19,881936;0,110970;23,764339;24,991539;0,0243;2,7532;;;0,00;0,44;43,09;;229,902;228,248;5,0789937;19,08000;1,63700;0,01300;0,0859423;;;;;;
;;271;19,22800;92,10000;0,020000;1,516;90,77;20,0000;-21,600;0,00;101,212;0,009;263,170;422,650;444,55;846,450;;;588,000;582,200;549,700;307,550;;;;;0,00;0,00;0,00;3,00;2,33;0,000;0,000;0,59;0,57;999998,00;999998,00;999998,00;999998,00;999998,00;999998,00;999998,00;999998,00;999998,00;999998,00;999998,00;999998,00;999998,00;999998,00;999998,00;;;;;;;;;;;;;;;;;506,24899;0,00001;0,0000;;nan;0,28383;50,89740;43,4498872;20,072794;0,096091;24,020883;25,265547;0,0213;2,4102;;;0,00;0,45;43,20;;231,532;231,545;5,0624899;19,07500;1,63700;0,01000;0,0848405;;;;;;
;;272;19,24000;90,92500;0,030000;1,538;89,89;20,0000;-21,750;0,00;101,220;0,009;263,170;423,150;445,05;846,750;;;588,900;582,200;549,700;307,550;;;;;0,00;0,00;0,00;3,00;2,33;0,000;0,000;0,59;0,56;999998,00;999998,00;999998,00;999998,00;999998,00;999998,00;999998,00;999998,00;999998,00;999998,00;999998,00;999998,00;999998,00;999998,00;999998,00;;;;;;;;;;;;;;;;;496,363610;0,00000;0,0000;;nan;0,48081;51,30077;43,9462508;19,932554;0,105898;23,881278;25,117245;0,0233;2,6406;;;0,00;0,45;42,60;;233,116;231,545;4,9636361;19,08000;1,63400;0,02400;0,0837605;;;;;;
;;273;19,22900;92,85000;0,025000;1,557;89,50;20,0000;-21,930;0,00;101,212;0,005;263,170;423,650;445,75;846,783;;;589,000;582,100;549,800;307,550;;;;;0,00;0,00;0,00;3,00;2,33;0,000;0,000;0,59;0,56;999998,00;999998,00;999998,00;999998,00;999998,00;999998,00;999998,00;999998,00;999998,00;999998,00;999998,00;999998,00;999998,00;999998,00;999998,00;;;;;;;;;;;;;;;;;504,19878;0,00001;0,0000;;nan;0,38512;52,47238;44,4504496;20,130557;0,110194;24,147006;25,406651;0,0246;2,7794;;;0,00;0,46;43,30;;234,680;234,740;5,0419878;19,08200;1,63500;0,03300;0,0842497;;;;;;
;;274;19,20500;88,70000;0,019000;1,567;90,34;20,0000;-22,100;0,00;101,212;0,005;263,170;424,350;446,65;846,917;;;589,500;582,100;549,700;307,550;;;;;0,00;0,00;0,00;3,00;2,33;0,000;0,000;0,59;0,56;999998,00;999998,00;999998,00;999998,00;999998,00;999998,00;999998,00;999998,00;999998,00;999998,00;999998,00;999998,00;999998,00;999998,00;999998,00;;;;;;;;;;;;;;;;;500,356959;0,00001;0,0000;;nan;0,25837;51,58432;44,9508066;19,659305;0,100869;23,620693;24,861984;0,0220;2,4896;;;0,00;0,46;42,88;;236,240;234,740;5,0035696;19,07300;1,64500;0,02400;0,0856236;;;;;;
;;275;19,18000;90,30000;0,003000;1,568;89,68;20,0000;-22,500;0,00;101,212;0,005;263,170;424,850;447,35;846,950;;;589,600;582,000;549,800;307,550;;;;;0,00;0,00;0,00;3,00;2,33;0,000;0,000;0,59;0,56;999998,00;999998,00;999998,00;999998,00;999998,00;999998,00;999998,00;999998,00;999998,00;999998,00;999998,00;999998,00;999998,00;999998,00;999998,00;;;;;;;;;;;;;;;;;514,20232;0,00001;0,0000;;nan;-0,05606;52,05120;45,4650089;19,824147;0,108263;23,846816;25,109741;0,0238;2,6987;;;0,00;0,46;43,86;;237,811;237,917;5,1420232;19,05800;1,66300;0,01600;0,0872748;;;;;;
;;276;19,16100;90,37500;-0,006000;1,568;90,36;20,0000;-22,670;0,00;101,212;0,009;263,170;425,450;447,95;847,117;;;590,100;582,000;549,800;307,550;;;;;0,00;0,00;0,00;3,00;2,33;0,000;0,000;0,59;0,56;999998,00;999998,00;999998,00;999998,00;999998,00;999998,00;999998,00;999998,00;999998,00;999998,00;999998,00;999998,00;999998,00;999998,00;999998,00;;;;;;;;;;;;;;;;;521,21343;0,00001;0,0000;;nan;-0,23408;52,03611;45,9862223;19,818389;0,100632;23,873558;25,136115;0,0222;2,5111;;;0,00;0,46;44,32;;239,423;237,917;5,2121343;19,03700;1,67900;0,01100;0,0885010;;;;;;
;;277;19,16000;91,37500;-0,007000;1,573;89,95;20,0000;-22,830;0,00;101,214;0,009;263,170;425,850;448,35;846,983;;;589,800;581,900;549,800;307,550;;;;;0,00;0,00;0,00;3,00;2,33;0,000;0,000;0,59;0,56;999998,00;999998,00;999998,00;999998,00;999998,00;999998,00;999998,00;999998,00;999998,00;999998,00;999998,00;999998,00;999998,00;999998,00;999998,00;;;;;;;;;;;;;;;;;523,92012;0,00001;0,0000;;nan;-0,25514;52,47102;46,5101424;19,918371;0,105261;24,016557;25,285484;0,0233;2,6423;;;0,00;0,46;44,56;;241,045;241,138;5,2392012;19,01800;1,69300;0,00400;0,0885141;;;;;;
;;278;19,16100;94,17500;-0,011000;1,583;90,11;20,0000;-23,230;0,00;101,212;0,009;263,170;426,250;448,85;847,017;;;590,000;581,800;549,800;307,550;;;;;0,00;0,00;0,00;3,00;2,33;0,000;0,000;0,59;0,56;999998,00;999998,00;999998,00;999998,00;999998,00;999998,00;999998,00;999998,00;999998,00;999998,00;999998,00;999998,00;999998,00;999998,00;999998,00;;;;;;;;;;;;;;;;;530,87706;0,00001;0,0000;;nan;-0,33960;53,59373;47,0410195;20,211757;0,103483;24,393198;25,686537;0,0233;2,6389;;;0,00;0,47;45,20;;242,677;241,138;5,3087706;19,00800;1,69800;0,01500;0,0883860;;;;;;
;;279;19,15500;93,10000;-0,001000;1,600;89,98;20,1000;-23,390;0,00;101,214;0,009;263,170;426,950;449,65;847,117;;;590,300;581,800;549,800;307,550;;;;;0,00;0,00;0,00;3,00;2,33;0,000;0,000;0,59;0,56;999998,00;999998,00;999998,00;999998,00;999998,00;999998,00;999998,00;999998,00;999998,00;999998,00;999998,00;999998,00;999998,00;999998,00;999998,00;;;;;;;;;;;;;;;;;527,660329;0,00001;0,0000;;nan;-0,13696;53,83410;47,5686798;20,079587;0,104915;24,273482;25,564049;0,0235;2,6626;;;0,00;0,48;45,05;;244,304;244,370;5,2766033;19,00100;1,70600;0,01000;0,0884300;;;;;;
;;280;19,14700;90,37500;0,005000;1,624;89,68;20,1000;-23,570;0,00;101,214;0,009;263,170;427,450;450,25;846,917;;;589,800;581,700;549,800;307,550;;;;;0,00;0,00;0,00;3,00;2,33;0,000;0,000;0,59;0,56;999998,00;999998,00;999998,00;999998,00;999998,00;999998,00;999998,00;999998,00;999998,00;999998,00;999998,00;999998,00;999998,00;999998,00;999998,00;;;;;;;;;;;;;;;;;520,31691;0,00001;0,0000;;nan;-0,01645;53,83068;48,0889967;19,771970;0,108176;23,929606;25,206001;0,0239;2,7069;;;0,00;0,48;44,56;;245,889;244,370;5,2031691;18,99100;1,71300;0,02000;0,0885576;;;;;;
;;281;19,13100;87,25000;0,013000;1,637;89,73;20,1000;-23,750;0,00;101,214;0,009;263,164;428,050;451,05;846,783;;;589,500;581,600;549,800;307,550;;;;;0,00;0,00;0,00;3,00;2,34;0,000;0,000;0,59;0,56;999998,00;999998,00;999998,00;999998,00;999998,00;999998,00;999998,00;999998,00;999998,00;999998,00;999998,00;999998,00;999998,00;999998,00;999998,00;;;;;;;;;;;;;;;;;514,90415;0,00001;0,0000;;nan;0,13887;53,29157;48,6039009;19,413504;0,107648;23,528741;24,792988;0,0234;2,6496;;;0,00;0,47;44,14;;247,427;247,498;5,1490415;18,98500;1,71600;0,02400;0,0892618;;;;;;
