Repository: FireDynamics/BESKID_ExperimentalData

# Cone Calorimeter Experiments

Experiments have been conducted, with sample in horizontal orientation. Samples were wrapped in aluminium foil. No retainer frame or grid have been used.

Different types of insulation material have been used below the PMMA samples: CaSiO3 and Al2O3. The goal was to an insulation material that has a more reproducible behaviour compared to the common fiber blankets. The CaSiO3 block below the sample was manufactured from the same boards used as backing of the large scale experiments. However, it was found that these boards contain a lot of moisture making the mass loss measurements unreliable.

File: Materials/PMMA/DE_6mm/Cone/CaSiO3/20250411_PMMA_DE_6mm_q25_R1.csv (part 5 of 8)
General information;;time (s);O2 (%);DPT (Pa);CO (%);CO2 (%);PD (%);AHU (%);Mass (g);Methane MFM (g/s);APT (kPa);HFM (kW/m²);Cold Trap TC (K);StackTC (K);Smoke TC (K);Cone heater TC (K);Soot MFM (g/s);Soot;TC cone1;TC cone2;TC cone3;TC aux;CH4;CO;CO2;Ethene;H2O;n.u.;n.u.;UOX Bin;n.u.;UOX Hum.;UOX Temp;n.u.;n.u;TX1;TX2;TX3;TX4;TX5;TX6;TX7;TX8;TX9;TX10;TX11;TX12;TX13;TX14;TX15;n.u;n.u.;n.u.;n.u.;L0;L1;n.u.;n.u.;n.u.;n.u.;n.u.;n.u.;n.u.;n.u.;n.u.;n.u.;HRR/a;EHC;SEA;MLR;MLR/a;COY;CO2Y/sh;THR/a;MFR;K;Vstack;Vsmoke;SPR;RSR;TSP;TSR;COP;CO2P;O2C;TOC;ARHE;Mass;HRR;O2/sh;CO2/sh;CO/sh;phi;FU27;FU28;FU29;FU30;FU31
;;;;;;;;;;;;;;;;;;g/min;°C;°C;°C;°C;ppm;ppm;%;ppm;ppm;no;no;;no;%;°C;no;V;no;no;no;no;no;no;no;no;no;no;no;no;no;no;no;no;no;no;no;%;%;no;no;no;no;no;no;no;no;no;no;kW/m²;MJ/kg;m²/kg;g/s;g/(s*m²);[kg/kg];[kg/kg];MJ/m²;g/s;1/m;l/s;l/s;m²/s;(m²/s)/m²;m²;m²;g/s;g/s;g/s;g;kW/m²;g;kW;[%];[%];%;;;;;;
;;282;19,24800;92,00000;0,019000;1,513;90,12;20,7000;-22,490;0,00;101,286;0,014;263,177;418,850;441,25;846,283;;;587,600;581,400;550,400;307,650;;;;;0,00;0,00;0,00;3,00;1,47;0,000;0,000;0,61;0,58;999998,00;999998,00;999998,00;999998,00;999998,00;999998,00;999998,00;999998,00;999998,00;999998,00;999998,00;999998,00;999998,00;999998,00;999998,00;;;;;;;;;;;;;;;;;500,165729;0,00001;0,0000;;nan;0,32341;50,99301;45,4570675;20,152694;0,103600;23,899670;25,177819;0,0229;2,5895;;;0,00;0,45;42,76;;230,301;229,229;5,0016573;19,15800;1,56900;0,02300;0,0834891;;;;;;
;;283;19,23000;93,85000;0,021000;1,521;90,84;20,7000;-22,660;0,00;101,286;0,014;263,177;419,150;441,65;846,250;;;587,500;581,300;550,500;307,650;;;;;0,00;0,00;0,00;3,00;1,47;0,000;0,000;0,61;0,58;999998,00;999998,00;999998,00;999998,00;999998,00;999998,00;999998,00;999998,00;999998,00;999998,00;999998,00;999998,00;999998,00;999998,00;999998,00;;;;;;;;;;;;;;;;;510,680689;0,00001;0,0000;;nan;0,36713;51,76635;45,9677482;20,347022;0,095679;24,147412;25,443647;0,0214;2,4168;;;0,00;0,46;43,63;;231,834;232,306;5,1068069;19,14600;1,58100;0,01800;0,0844387;;;;;;
;;284;19,22400;92,25000;0,027000;1,520;89,95;20,7000;-23,040;0,00;101,286;0,014;263,183;419,750;442,35;846,250;;;587,500;581,300;550,500;307,650;;;;;0,00;0,00;0,00;3,00;1,47;0,000;0,000;0,61;0,58;999998,00;999998,00;999998,00;999998,00;999998,00;999998,00;999998,00;999998,00;999998,00;999998,00;999998,00;999998,00;999998,00;999998,00;999998,00;;;;;;;;;;;;;;;;;507,70899;0,00001;0,0000;;nan;0,48441;51,25161;46,4754572;20,158411;0,105503;23,957818;25,247745;0,0234;2,6444;;;0,00;0,45;43,38;;233,371;232,306;5,0770899;19,12900;1,59300;0,02600;0,0847359;;;;;;
;;285;19,21700;87,95000;0,028000;1,514;89,73;20,7000;-23,200;0,00;101,286;0,014;263,183;420,250;442,95;846,150;;;587,300;581,200;550,500;307,650;;;;;0,00;0,00;0,00;3,00;1,47;0,000;0,000;0,61;0,57;999998,00;999998,00;999998,00;999998,00;999998,00;999998,00;999998,00;999998,00;999998,00;999998,00;999998,00;999998,00;999998,00;999998,00;999998,00;;;;;;;;;;;;;;;;;498,173849;0,00000;0,0000;;nan;0,49233;49,80889;46,9736310;19,671275;0,107928;23,406718;24,671042;0,0234;2,6434;;;0,00;0,44;42,50;;234,864;235,315;4,9817385;19,11300;1,61500;0,02100;0,0852077;;;;;;
;;286;19,21400;97,72500;0,015000;1,522;90,49;20,6000;-23,380;0,00;101,286;0,014;263,183;420,650;443,35;846,317;;;587,900;581,100;550,500;307,650;;;;;0,00;0,00;0,00;3,00;1,47;0,000;0,000;0,61;0,58;999998,00;999998,00;999998,00;999998,00;999998,00;999998,00;999998,00;999998,00;999998,00;999998,00;999998,00;999998,00;999998,00;999998,00;999998,00;;;;;;;;;;;;;;;;;526,32155;0,00001;0,0000;;nan;0,24988;52,76582;47,4999526;20,725779;0,099489;24,684937;26,017037;0,0227;2,5696;;;0,00;0,47;44,86;;236,390;235,315;5,2632155;19,09200;1,62600;0,00600;0,0854428;;;;;;
;;287;19,22000;93,85000;0,004000;1,536;90,04;20,7000;-23,790;0,00;101,286;0,014;263,177;421,050;443,75;846,217;;;587,700;581,000;550,500;307,650;;;;;0,00;0,00;0,00;3,00;1,48;0,000;0,000;0,61;0,58;999998,00;999998,00;999998,00;999998,00;999998,00;999998,00;999998,00;999998,00;999998,00;999998,00;999998,00;999998,00;999998,00;999998,00;999998,00;;;;;;;;;;;;;;;;;513,21239;0,00001;0,0000;;nan;0,02194;52,17626;48,0131649;20,301062;0,104463;24,202080;25,506883;0,0234;2,6452;;;0,00;0,46;43,79;;237,940;238,284;5,1321239;19,08900;1,62400;-0,00100;0,0850533;;;;;;
;;288;19,21800;91,65000;-0,005000;1,540;90,01;20,7000;-23,930;0,00;101,286;0,014;263,183;421,550;444,35;846,283;;;587,900;581,000;550,500;307,650;;;;;0,00;0,00;0,00;3,00;1,48;0,000;0,000;0,61;0,58;999998,00;999998,00;999998,00;999998,00;999998,00;999998,00;999998,00;999998,00;999998,00;999998,00;999998,00;999998,00;999998,00;999998,00;999998,00;;;;;;;;;;;;;;;;;507,90482;0,00001;0,0000;;nan;-0,15838;51,66925;48,5210698;20,049805;0,104836;23,930926;25,225257;0,0232;2,6253;;;0,00;0,46;43,29;;239,431;238,284;5,0790482;19,10000;1,61000;-0,00600;0,0852294;;;;;;
;;289;19,20100;91,02500;0,003000;1,543;90,11;20,7000;-24,100;0,00;101,286;0,014;263,183;421,950;444,95;846,317;;;588,200;580,900;550,400;307,650;;;;;0,00;0,00;0,00;3,00;1,48;0,000;0,000;0,61;0,58;999998,00;999998,00;999998,00;999998,00;999998,00;999998,00;999998,00;999998,00;999998,00;999998,00;999998,00;999998,00;999998,00;999998,00;999998,00;;;;;;;;;;;;;;;;;511,09346;0,00001;0,0000;;nan;0,00166;51,57201;49,0321632;19,971850;0,103678;23,860501;25,161109;0,0229;2,5897;;;0,00;0,46;43,55;;240,903;241,265;5,1109346;19,11900;1,59900;-0,00500;0,0861077;;;;;;
;;290;19,19000;87,27500;-0,006000;1,553;89,75;20,6000;-24,270;0,00;101,286;0,014;263,183;422,650;445,85;846,317;;;588,200;580,800;550,500;307,650;;;;;0,00;0,00;0,00;3,00;1,48;0,000;0,000;0,61;0,57;999998,00;999998,00;999998,00;999998,00;999998,00;999998,00;999998,00;999998,00;999998,00;999998,00;999998,00;999998,00;999998,00;999998,00;999998,00;;;;;;;;;;;;;;;;;503,72078;0,00001;0,0000;;nan;-0,17385;50,79475;49,5358840;19,539927;0,107687;23,383208;24,666753;0,0233;2,6370;;;0,00;0,45;42,88;;242,352;241,265;5,0372078;19,11700;1,60900;0,01200;0,0867465;;;;;;
;;291;19,18800;93,05000;0,024000;1,565;89,77;20,6000;-24,680;0,00;101,288;0,014;263,183;423,050;446,45;846,117;;;587,800;580,700;550,400;307,650;;;;;0,00;0,00;0,00;3,00;1,48;0,000;0,000;0,61;0,57;999998,00;999998,00;999998,00;999998,00;999998,00;999998,00;999998,00;999998,00;999998,00;999998,00;999998,00;999998,00;999998,00;999998,00;999998,00;;;;;;;;;;;;;;;;;517,68522;0,00001;0,0000;;nan;0,42424;52,84226;50,0535692;20,166513;0,107490;24,155875;25,492000;0,0240;2,7203;;;0,00;0,47;44,30;;243,805;244,217;5,1768522;19,09400;1,62700;0,01800;0,0863807;;;;;;
;;292;19,18100;90,47500;0,017000;1,567;90,61;20,6000;-24,850;0,00;101,288;0,014;263,177;423,550;446,95;846,050;;;587,700;580,600;550,400;307,650;;;;;0,00;0,00;0,00;3,00;1,48;0,000;0,000;0,61;0,58;999998,00;999998,00;999998,00;999998,00;999998,00;999998,00;999998,00;999998,00;999998,00;999998,00;999998,00;999998,00;999998,00;999998,00;999998,00;;;;;;;;;;;;;;;;;512,93435;0,00001;0,0000;;nan;0,27927;52,14397;50,5665036;19,873777;0,098165;23,833365;25,150094;0,0217;2,4509;;;0,00;0,46;43,83;;245,268;244,217;5,1293435;19,07800;1,63800;0,02700;0,0868523;;;;;;
;;293;19,16500;96,45000;0,023000;1,569;91,13;20,6000;-25,000;0,00;101,286;0,014;263,177;423,850;447,35;845,817;;;587,100;580,500;550,400;307,650;;;;;0,00;0,00;0,00;3,00;1,48;0,000;0,000;0,61;0,58;999998,00;999998,00;999998,00;999998,00;999998,00;999998,00;999998,00;999998,00;999998,00;999998,00;999998,00;999998,00;999998,00;999998,00;999998,00;;;;;;;;;;;;;;;;;534,567290;0,00001;0,0000;;nan;0,41105;53,89017;51,1010709;20,512258;0,092474;24,616479;25,981319;0,0211;2,3852;;;0,00;0,48;45,65;;246,759;247,232;5,3456729;19,07100;1,64500;0,02500;0,0877061;;;;;;
;;294;19,15800;89,70000;0,018000;1,581;90,47;20,6000;-25,400;0,00;101,292;0,014;263,183;424,050;447,55;845,950;;;587,600;580,400;550,400;307,650;;;;;0,00;0,00;0,00;3,00;1,48;0,000;0,000;0,61;0,58;999998,00;999998,00;999998,00;999998,00;999998,00;999998,00;999998,00;999998,00;999998,00;999998,00;999998,00;999998,00;999998,00;999998,00;999998,00;;;;;;;;;;;;;;;;;517,3435;0,00001;0,0000;;nan;0,29764;52,36857;51,6184144;19,776806;0,099686;23,745071;25,060976;0,0219;2,4801;;;0,00;0,46;44,19;;248,249;247,232;5,1734350;19,06800;1,64400;0,02300;0,0880393;;;;;;
;;295;19,15800;88,90000;0,026000;1,593;89,93;20,6000;-25,540;0,00;101,288;0,014;263,183;424,550;448,25;846,150;;;588,300;580,300;550,400;307,650;;;;;0,00;0,00;0,00;3,00;1,48;0,000;0,000;0,61;0,57;999998,00;999998,00;999998,00;999998,00;999998,00;999998,00;999998,00;999998,00;999998,00;999998,00;999998,00;999998,00;999998,00;999998,00;999998,00;;;;;;;;;;;;;;;;;513,390199;0,00001;0,0000;;nan;0,45320;52,51233;52,1318046;19,676820;0,105696;23,652880;24,973274;0,0232;2,6204;;;0,00;0,46;43,96;;249,674;250,174;5,1339020;19,06700;1,65100;0,01000;0,0878091;;;;;;
;;296;19,14600;92,95000;0,021000;1,615;90,16;20,6000;-25,720;0,00;101,288;0,014;263,183;425,150;448,85;846,083;;;588,200;580,200;550,400;307,650;;;;;0,00;0,00;0,00;3,00;1,48;0,000;0,000;0,61;0,58;999998,00;999998,00;999998,00;999998,00;999998,00;999998,00;999998,00;999998,00;999998,00;999998,00;999998,00;999998,00;999998,00;999998,00;999998,00;;;;;;;;;;;;;;;;;527,62773;0,00001;0,0000;;nan;0,36278;54,42253;52,6594323;20,105832;0,103221;24,202738;25,551921;0,0231;2,6184;;;0,00;0,48;45,23;;251,112;250,174;5,2762773;19,05000;1,66400;-0,00500;0,0883229;;;;;;
;;297;19,12900;91,85000;0,006000;1,626;89,49;20,6000;-25,900;0,00;101,280;0,014;263,183;425,550;449,25;845,950;;;588,000;580,100;550,300;307,650;;;;;0,00;0,00;0,00;3,00;1,48;0,000;0,000;0,61;0,57;999998,00;999998,00;999998,00;999998,00;999998,00;999998,00;999998,00;999998,00;999998,00;999998,00;999998,00;999998,00;999998,00;999998,00;999998,00;;;;;;;;;;;;;;;;;530,43723;0,00001;0,0000;;nan;0,06146;54,45430;53,1898695;19,977114;0,110639;24,070416;25,410962;0,0247;2,7910;;;0,00;0,48;45,36;;252,579;253,048;5,3043723;19,03000;1,68100;0,00400;0,0893738;;;;;;
;;298;19,11300;90,67500;-0,001000;1,624;90,47;20,6000;-26,310;0,00;101,292;0,014;263,183;425,950;449,75;846,050;;;588,400;580,000;550,300;307,650;;;;;0,00;0,00;0,00;3,00;1,48;0,000;0,000;0,61;0,58;999998,00;999998,00;999998,00;999998,00;999998,00;999998,00;999998,00;999998,00;999998,00;999998,00;999998,00;999998,00;999998,00;999998,00;999998,00;;;;;;;;;;;;;;;;;532,91229;0,00001;0,0000;;nan;-0,07753;54,01081;53,7227818;19,839601;0,099738;23,927197;25,264132;0,0221;2,5015;;;0,00;0,48;45,45;;254,046;253,048;5,3291229;19,01400;1,69200;-0,00600;0,0904224;;;;;;
;;299;19,09200;93,22500;-0,006000;1,610;89,57;20,6000;-26,470;0,00;101,280;0,014;263,183;426,250;450,05;846,150;;;588,800;579,900;550,300;307,650;;;;;0,00;0,00;0,00;3,00;1,48;0,000;0,000;0,61;0,57;999998,00;999998,00;999998,00;999998,00;999998,00;999998,00;999998,00;999998,00;999998,00;999998,00;999998,00;999998,00;999998,00;999998,00;999998,00;;;;;;;;;;;;;;;;;548,79058;0,00001;0,0000;;nan;-0,17891;54,25864;54,2715724;20,109555;0,109718;24,269852;25,624977;0,0247;2,7911;;;0,00;0,48;46,59;;255,544;256,041;5,4879058;19,00800;1,69500;0,00900;0,0918801;;;;;;
;;300;19,08900;90,12500;-0,005000;1,599;88,76;20,6000;-26,650;0,00;101,286;0,014;263,177;426,650;450,45;846,250;;;589,200;579,800;550,300;307,650;;;;;0,00;0,00;0,00;3,00;1,48;0,000;0,000;0,61;0,57;999998,00;999998,00;999998,00;999998,00;999998,00;999998,00;999998,00;999998,00;999998,00;999998,00;999998,00;999998,00;999998,00;999998,00;999998,00;;;;;;;;;;;;;;;;;541,03027;0,00001;0,0000;;nan;-0,15611;52,94775;54,8126027;19,763107;0,118865;23,874113;25,205893;0,0263;2,9744;;;0,00;0,47;45,86;;257,049;256,041;5,4103027;19,00500;1,69800;0,00300;0,0921716;;;;;;
;;301;19,10000;91,40000;0,012000;1,609;89,53;20,6000;-27,070;0,00;101,280;0,014;263,177;427,250;451,15;846,283;;;589,400;579,700;550,300;307,650;;;;;0,00;0,00;0,00;3,00;1,48;0,000;0,000;0,61;0,57;999998,00;999998,00;999998,00;999998,00;999998,00;999998,00;999998,00;999998,00;999998,00;999998,00;999998,00;999998,00;999998,00;999998,00;999998,00;;;;;;;;;;;;;;;;;538,84423;0,00001;0,0000;;nan;0,18025;53,62760;55,3514469;19,888431;0,110124;24,059293;25,405149;0,0245;2,7774;;;0,00;0,47;45,88;;258,518;259,023;5,3884423;18,99600;1,70600;0,01400;0,0912131;;;;;;
;;302;19,11900;87,50000;0,018000;1,627;89,11;20,6000;-27,240;0,00;101,288;0,014;263,177;427,650;451,55;846,250;;;589,400;579,600;550,300;307,650;;;;;0,00;0,00;0,00;3,00;1,48;0,000;0,000;0,61;0,57;999998,00;999998,00;999998,00;999998,00;999998,00;999998,00;999998,00;999998,00;999998,00;999998,00;999998,00;999998,00;999998,00;999998,00;999998,00;;;;;;;;;;;;;;;;;518,973429;0,00001;0,0000;;nan;0,29273;53,05217;55,8704203;19,450387;0,114856;23,551414;24,867627;0,0251;2,8355;;;0,00;0,47;44,41;;259,923;259,023;5,1897343;18,98200;1,72300;0,00500;0,0898154;;;;;;
;;303;19,11700;93,35000;0,027000;1,638;89,67;20,6000;-27,420;0,00;101,278;0,014;263,183;428,250;452,45;846,250;;;589,600;579,500;550,200;307,650;;;;;0,00;0,00;0,00;3,00;1,49;0,000;0,000;0,61;0,57;999998,00;999998,00;999998,00;999998,00;999998,00;999998,00;999998,00;999998,00;999998,00;999998,00;999998,00;999998,00;999998,00;999998,00;999998,00;;;;;;;;;;;;;;;;;535,0018;0,00001;0,0000;;nan;0,48243;55,14061;56,4054221;20,075988;0,108593;24,343026;25,718628;0,0245;2,7726;;;0,00;0,49;45,89;;261,308;261,893;5,3500180;18,96300;1,73800;0,03000;0,0897038;;;;;;
;;304;19,09400;89,92500;0,025000;1,645;88,78;20,6000;-27,590;0,00;101,278;0,014;263,177;428,550;452,75;846,383;;;590,100;579,400;550,200;307,650;;;;;0,00;0,00;0,00;3,00;1,49;0,000;0,000;0,61;0,57;999998,00;999998,00;999998,00;999998,00;999998,00;999998,00;999998,00;999998,00;999998,00;999998,00;999998,00;999998,00;999998,00;999998,00;999998,00;;;;;;;;;;;;;;;;;532,458059;0,00001;0,0000;;nan;0,43402;54,33921;56,9378802;19,697356;0,118621;23,900649;25,250308;0,0263;2,9735;;;0,00;0,48;45,59;;262,713;261,893;5,3245806;18,94400;1,75500;0,02700;0,0910055;;;;;;
;;305;19,07800;89,52500;0,023000;1,644;88,45;20,6000;-27,980;0,00;101,280;0,014;263,177;428,850;453,15;846,383;;;590,200;579,300;550,200;307,650;;;;;0,00;0,00;0,00;3,00;1,49;0,000;0,000;0,60;0,56;999998,00;999998,00;999998,00;999998,00;999998,00;999998,00;999998,00;999998,00;999998,00;999998,00;999998,00;999998,00;999998,00;999998,00;999998,00;;;;;;;;;;;;;;;;;536,748850;0,00001;0,0000;;nan;0,39370;54,16526;57,4746290;19,646623;0,122298;23,855779;25,207523;0,0270;3,0605;;;0,00;0,48;45,86;;264,110;264,706;5,3674885;18,92100;1,77400;0,02100;0,0919850;;;;;;
;;306;19,07100;89,67500;0,010000;1,651;89,61;20,6000;-28,160;0,00;101,278;0,014;263,183;429,150;453,45;846,317;;;590,100;579,200;550,200;307,650;;;;;0,00;0,00;0,00;3,00;1,49;0,000;0,000;0,60;0,57;999998,00;999998,00;999998,00;999998,00;999998,00;999998,00;999998,00;999998,00;999998,00;999998,00;999998,00;999998,00;999998,00;999998,00;999998,00;;;;;;;;;;;;;;;;;539,80408;0,00001;0,0000;;nan;0,13892;54,42972;58,0144331;19,656201;0,109292;23,884106;25,236509;0,0242;2,7382;;;0,00;0,48;46,06;;265,513;264,706;5,3980408;18,89800;1,79000;0,00800;0,0924670;;;;;;
;;307;19,06800;88,37500;-0,005000;1,664;90,30;20,6000;-28,350;0,00;101,278;0,014;263,183;429,750;454,15;846,183;;;589,900;579,100;550,100;307,650;;;;;0,00;0,00;0,00;3,00;1,49;0,000;0,000;0,60;0,58;999998,00;999998,00;999998,00;999998,00;999998,00;999998,00;999998,00;999998,00;999998,00;999998,00;999998,00;999998,00;999998,00;999998,00;999998,00;;;;;;;;;;;;;;;;;536,65734;0,00001;0,0000;;nan;-0,15403;54,43459;58,5510905;19,499579;0,101581;23,726921;25,074069;0,0223;2,5286;;;0,00;0,48;45,76;;266,904;267,480;5,3665734;18,89200;1,79200;-0,01200;0,0926670;;;;;;
;;308;19,06700;84,97500;0,004000;1,681;89,35;20,6000;-28,770;0,00;101,286;0,014;263,177;430,350;455,05;845,983;;;589,400;579,000;550,100;307,650;;;;;0,00;0,00;0,00;3,00;1,49;0,000;0,000;0,60;0,57;999998,00;999998,00;999998,00;999998,00;999998,00;999998,00;999998,00;999998,00;999998,00;999998,00;999998,00;999998,00;999998,00;999998,00;999998,00;;;;;;;;;;;;;;;;;524,52033;0,00001;0,0000;;nan;0,02065;53,90197;59,0756108;19,107468;0,112200;23,282264;24,618553;0,0242;2,7422;;;0,00;0,48;44,87;;268,249;267,480;5,2452033;18,89800;1,78400;-0,00300;0,0924284;;;;;;
;;309;19,05000;92,32500;-0,006000;1,692;88,97;20,6000;-28,940;0,00;101,280;0,014;263,183;430,750;455,55;846,017;;;589,600;578,900;550,100;307,650;;;;;0,00;0,00;0,00;3,00;1,49;0,000;0,000;0,60;0,57;999998,00;999998,00;999998,00;999998,00;999998,00;999998,00;999998,00;999998,00;999998,00;999998,00;999998,00;999998,00;999998,00;999998,00;999998,00;;;;;;;;;;;;;;;;;552,295059;0,00001;0,0000;;nan;-0,17712;56,53755;59,6279058;19,907442;0,116476;24,279572;25,677444;0,0262;2,9691;;;0,00;0,50;47,17;;269,619;270,281;5,5229506;18,91000;1,77300;-0,00100;0,0934206;;;;;;
;;310;19,03000;91,07500;0,009000;1,695;88,94;20,6000;-29,120;0,00;101,280;0,014;263,183;431,550;456,55;845,783;;;589,000;578,800;550,100;307,650;;;;;0,00;0,00;0,00;3,00;1,49;0,000;0,000;0,60;0,57;999998,00;999998,00;999998,00;999998,00;999998,00;999998,00;999998,00;999998,00;999998,00;999998,00;999998,00;999998,00;999998,00;999998,00;999998,00;;;;;;;;;;;;;;;;;553,688749;0,00001;0,0000;;nan;0,11990;56,20397;60,1815946;19,753884;0,116744;24,137033;25,535308;0,0261;2,9595;;;0,00;0,50;47,30;;271,043;270,281;5,5368875;18,91900;1,77200;0,01400;0,0943952;;;;;;
;;311;19,01400;87,05000;0,003000;1,698;88,93;20,6000;-29,310;0,00;101,284;0,014;263,177;432,250;457,35;845,683;;;588,900;578,700;550,000;307,650;;;;;0,00;0,00;0,00;3,00;1,49;0,000;0,000;0,60;0,57;999998,00;999998,00;999998,00;999998,00;999998,00;999998,00;999998,00;999998,00;999998,00;999998,00;999998,00;999998,00;999998,00;999998,00;999998,00;;;;;;;;;;;;;;;;;546,42974;0,00001;0,0000;;nan;0,00160;55,00363;60,7280243;19,296802;0,116865;23,616777;24,988161;0,0256;2,8991;;;0,00;0,49;46,59;;272,444;273,082;5,4642974;18,90900;1,78600;0,01600;0,0953735;;;;;;
;;312;19,00800;90,30000;0,014000;1,706;89,69;20,6000;-29,700;0,00;101,280;0,014;263,183;432,950;458,05;845,717;;;589,200;578,500;550,000;307,650;;;;;0,00;0,00;0,00;3,00;1,49;0,000;0,000;0,60;0,57;999998,00;999998,00;999998,00;999998,00;999998,00;999998,00;999998,00;999998,00;999998,00;999998,00;999998,00;999998,00;999998,00;999998,00;999998,00;;;;;;;;;;;;;;;;;556,872909;0,00001;0,0000;;nan;0,21717;56,24749;61,2848972;19,637828;0,108369;24,073070;25,468690;0,0242;2,7400;;;0,00;0,50;47,56;;273,840;273,082;5,5687291;18,88800;1,79800;0,01700;0,0955106;;;;;;
;;313;19,00500;91,92500;0,005000;1,723;89,43;20,6000;-29,910;0,00;101,276;0,014;263,183;433,650;458,75;845,583;;;589,100;578,300;549,900;307,650;;;;;0,00;0,00;0,00;3,00;1,49;0,000;0,000;0,60;0,57;999998,00;999998,00;999998,00;999998,00;999998,00;999998,00;999998,00;999998,00;999998,00;999998,00;999998,00;999998,00;999998,00;999998,00;999998,00;;;;;;;;;;;;;;;;;561,91084;0,00001;0,0000;;nan;0,04115;57,28780;61,8468081;19,797739;0,111280;24,308335;25,715321;0,0251;2,8408;;;0,00;0,51;48,02;;275,260;275,881;5,6191084;18,88600;1,79500;0,03600;0,0955963;;;;;;
;;314;18,99600;89,10000;0,030000;1,738;89,56;20,6000;-30,100;0,00;101,280;0,014;263,183;434,050;459,15;845,717;;;589,600;578,200;549,900;307,650;;;;;0,00;0,00;0,00;3,00;1,49;0,000;0,000;0,60;0,57;999998,00;999998,00;999998,00;999998,00;999998,00;999998,00;999998,00;999998,00;999998,00;999998,00;999998,00;999998,00;999998,00;999998,00;999998,00;;;;;;;;;;;;;;;;;553,369300;0,00001;0,0000;;nan;0,52648;56,88027;62,4001774;19,482175;0,109855;23,942939;25,327498;0,0244;2,7622;;;0,00;0,50;47,48;;276,661;275,881;5,5336930;18,89300;1,79400;0,02500;0,0956710;;;;;;
;;315;18,98200;89,37500;0,027000;1,755;89,47;20,6000;-30,480;0,00;101,280;0,014;263,183;434,350;459,55;846,083;;;590,800;578,100;549,900;307,650;;;;;0,00;0,00;0,00;3,00;1,49;0,000;0,000;0,60;0,57;999998,00;999998,00;999998,00;999998,00;999998,00;999998,00;999998,00;999998,00;999998,00;999998,00;999998,00;999998,00;999998,00;999998,00;999998,00;;;;;;;;;;;;;;;;;557,85374;0,00001;0,0000;;nan;0,46872;57,52199;62,9580311;19,505477;0,110838;23,988145;25,379882;0,0247;2,7927;;;0,00;0,51;47,88;;278,042;278,687;5,5785374;18,88400;1,80500;0,02200;0,0963375;;;;;;
;;316;18,96300;90,20000;0,021000;1,774;87,01;20,6000;-30,670;0,00;101,284;0,014;263,177;434,950;460,15;846,150;;;591,100;578,000;549,900;307,650;;;;;0,00;0,00;0,00;3,00;1,49;0,000;0,000;0,60;0,55;999998,00;999998,00;999998,00;999998,00;999998,00;999998,00;999998,00;999998,00;999998,00;999998,00;999998,00;999998,00;999998,00;999998,00;999998,00;;;;;;;;;;;;;;;;;565,63735;0,00001;0,0000;;nan;0,35332;58,39069;63,5236685;19,581775;0,138712;24,115244;25,512426;0,0310;3,5132;;;0,00;0,52;48,53;;279,439;278,687;5,6563735;18,87300;1,81300;0,00800;0,0973103;;;;;;
;;317;18,94400;90,20000;0,008000;1,790;88,94;20,6000;-30,850;0,00;101,280;0,014;263,183;435,350;460,75;846,317;;;591,700;577,900;549,900;307,650;;;;;0,00;0,00;0,00;3,00;1,49;0,000;0,000;0,60;0,57;999998,00;999998,00;999998,00;999998,00;999998,00;999998,00;999998,00;999998,00;999998,00;999998,00;999998,00;999998,00;999998,00;999998,00;999998,00;;;;;;;;;;;;;;;;;571,63205;0,00001;0,0000;;nan;0,09928;58,90567;64,0953005;19,572777;0,116831;24,126330;25,533954;0,0262;2,9615;;;0,00;0,52;48,97;;280,856;281,492;5,7163205;18,85900;1,82600;0,01500;0,0983968;;;;;;
;;318;18,92100;93,40000;-0,012000;1,792;87,73;20,6000;-31,280;0,00;101,284;0,014;263,183;435,550;460,85;846,750;;;593,100;577,800;549,900;307,650;;;;;0,00;0,00;0,00;3,00;1,49;0,000;0,000;0,60;0,56;999998,00;999998,00;999998,00;999998,00;999998,00;999998,00;999998,00;999998,00;999998,00;999998,00;999998,00;999998,00;999998,00;999998,00;999998,00;;;;;;;;;;;;;;;;;590,68566;0,00001;0,0000;;nan;-0,29637;59,99659;64,6859862;19,912367;0,130497;24,556201;25,982608;0,0297;3,3661;;;0,00;0,53;50,39;;282,317;281,492;5,9068566;18,84400;1,84000;0,01100;0,0999571;;;;;;
;;319;18,89800;92,05000;-0,003000;1,784;85,67;20,6000;-31,440;0,00;101,280;0,014;263,183;436,050;461,25;846,850;;;593,500;577,700;549,900;307,750;;;;;0,00;0,00;0,00;3,00;1,50;0,000;0,000;0,60;0,54;999998,00;999998,00;999998,00;999998,00;999998,00;999998,00;999998,00;999998,00;999998,00;999998,00;999998,00;999998,00;999998,00;999998,00;999998,00;;;;;;;;;;;;;;;;;593,85407;0,00001;0,0000;;nan;-0,11664;59,25381;65,2798403;19,756600;0,154296;24,392076;25,801733;0,0349;3,9522;;;0,00;0,52;50,57;;283,815;284,411;5,9385407;18,81900;1,86200;0,01800;0,1013005;;;;;;
;;320;18,89200;85,92500;-0,001000;1,773;87,17;20,6000;-31,640;0,00;101,284;0,014;263,183;436,250;461,65;847,150;;;594,400;577,600;550,000;307,750;;;;;0,00;0,00;0,00;3,00;1,50;0,000;0,000;0,60;0,55;999998,00;999998,00;999998,00;999998,00;999998,00;999998,00;999998,00;999998,00;999998,00;999998,00;999998,00;999998,00;999998,00;999998,00;999998,00;;;;;;;;;;;;;;;;;576,1743;0,00001;0,0000;;nan;-0,07458;56,87219;65,8560146;19,083609;0,136890;23,571988;24,944432;0,0300;3,3899;;;0,00;0,50;48,99;;285,270;284,411;5,7617430;18,79800;1,87600;0,02400;0,1017556;;;;;;
;;321;18,89800;87,97500;0,014000;1,772;86,67;20,6000;-31,830;0,00;101,284;0,014;263,183;436,650;462,05;847,383;;;595,300;577,400;550,000;307,650;;;;;0,00;0,00;0,00;3,00;1,50;0,000;0,000;0,60;0,55;999998,00;999998,00;999998,00;999998,00;999998,00;999998,00;999998,00;999998,00;999998,00;999998,00;999998,00;999998,00;999998,00;999998,00;999998,00;;;;;;;;;;;;;;;;;579,83211;0,00001;0,0000;;nan;0,21345;57,48686;66,4358467;19,301069;0,142642;23,862454;25,250536;0,0316;3,5757;;;0,00;0,51;49,40;;286,683;287,321;5,7983211;18,78800;1,88200;0,02000;0,1012438;;;;;;
;;322;18,91000;89,52500;0,016000;1,786;87,67;20,6000;-32,240;0,00;101,280;0,014;263,183;437,150;462,55;847,150;;;594,700;577,300;550,000;307,750;;;;;0,00;0,00;0,00;3,00;1,50;0,000;0,000;0,60;0,56;999998,00;999998,00;999998,00;999998,00;999998,00;999998,00;999998,00;999998,00;999998,00;999998,00;999998,00;999998,00;999998,00;999998,00;999998,00;;;;;;;;;;;;;;;;;579,50657;0,00001;0,0000;;nan;0,25403;58,42923;67,0153532;19,459218;0,131146;24,085526;25,484982;0,0293;3,3180;;;0,00;0,52;49,51;;288,093;287,321;5,7950657;18,78300;1,88600;0,02400;0,1003555;;;;;;
;;323;18,91900;88,62500;0,017000;1,798;85,89;20,6000;-32,430;0,00;101,284;0,014;263,183;437,550;462,95;847,317;;;595,300;577,200;550,000;307,750;;;;;0,00;0,00;0,00;3,00;1,50;0,000;0,000;0,60;0,54;999998,00;999998,00;999998,00;999998,00;999998,00;999998,00;999998,00;999998,00;999998,00;999998,00;999998,00;999998,00;999998,00;999998,00;999998,00;;;;;;;;;;;;;;;;;572,46893;0,00001;0,0000;;nan;0,27194;58,50999;67,5878222;19,352307;0,151702;23,975115;25,366883;0,0338;3,8203;;;0,00;0,52;49,02;;289,476;290,095;5,7246893;18,77800;1,88700;0,03500;0,0996775;;;;;;
;;324;18,90900;89,62500;0,036000;1,795;86,95;20,6000;-32,650;0,00;101,284;0,014;263,183;438,150;463,75;847,317;;;595,400;577,100;550,000;307,750;;;;;0,00;0,00;0,00;3,00;1,50;0,000;0,000;0,60;0,55;999998,00;999998,00;999998,00;999998,00;999998,00;999998,00;999998,00;999998,00;999998,00;999998,00;999998,00;999998,00;999998,00;999998,00;999998,00;;;;;;;;;;;;;;;;;577,614909;0,00001;0,0000;;nan;0,64198;58,69792;68,1654371;19,447852;0,139407;24,126522;25,536174;0,0312;3,5341;;;0,01;0,52;49,51;;290,844;290,095;5,7761491;18,78100;1,88500;0,02400;0,1000853;;;;;;
;;325;18,88800;85,62500;0,025000;1,794;87,38;20,6000;-33,060;0,00;101,280;0,014;263,183;438,650;464,35;847,183;;;595,200;576,900;550,000;307,750;;;;;0,00;0,00;0,00;3,00;1,50;0,000;0,000;0,60;0,55;999998,00;999998,00;999998,00;999998,00;999998,00;999998,00;999998,00;999998,00;999998,00;999998,00;999998,00;999998,00;999998,00;999998,00;999998,00;;;;;;;;;;;;;;;;;571,92391;0,00001;0,0000;;nan;0,41861;57,30753;68,7373610;18,998078;0,134464;23,595440;24,977869;0,0295;3,3343;;;0,00;0,51;48,86;;292,202;292,792;5,7192391;18,77800;1,89400;0,02100;0,1014588;;;;;;
;;326;18,88600;88,67500;0,022000;1,805;86,91;20,6000;-33,240;0,00;101,280;0,014;263,183;439,050;464,85;847,117;;;595,200;576,800;549,900;307,750;;;;;0,00;0,00;0,00;3,00;1,50;0,000;0,000;0,60;0,55;999998,00;999998,00;999998,00;999998,00;999998,00;999998,00;999998,00;999998,00;999998,00;999998,00;999998,00;999998,00;999998,00;999998,00;999998,00;;;;;;;;;;;;;;;;;581,91122;0,00001;0,0000;;nan;0,36796;58,66046;69,3192722;19,324669;0,139856;24,022948;25,434615;0,0312;3,5314;;;0,00;0,52;49,75;;293,558;292,792;5,8191122;18,76100;1,90700;0,01000;0,1014860;;;;;;
;;327;18,89300;89,82500;0,008000;1,813;86,00;20,6000;-33,440;0,00;101,282;0,014;263,183;439,450;465,55;847,250;;;595,700;576,700;549,900;307,750;;;;;0,00;0,00;0,00;3,00;1,50;0,000;0,000;0,60;0,54;999998,00;999998,00;999998,00;999998,00;999998,00;999998,00;999998,00;999998,00;999998,00;999998,00;999998,00;999998,00;999998,00;999998,00;999998,00;;;;;;;;;;;;;;;;;583,44708;0,00001;0,0000;;nan;0,09861;59,28181;69,9027193;19,440719;0,150449;24,189231;25,625888;0,0338;3,8274;;;0,00;0,52;49,88;;294,928;295,497;5,8344708;18,74900;1,91800;0,02400;0,1011416;;;;;;
;;328;18,88400;86,55000;0,015000;1,826;87,27;20,6000;-33,870;0,00;101,282;0,014;263,183;439,850;465,95;847,050;;;595,400;576,500;549,800;307,750;;;;;0,00;0,00;0,00;3,00;1,50;0,000;0,000;0,60;0,55;999998,00;999998,00;999998,00;999998,00;999998,00;999998,00;999998,00;999998,00;999998,00;999998,00;999998,00;999998,00;999998,00;999998,00;999998,00;;;;;;;;;;;;;;;;;574,14812;0,00001;0,0000;;nan;0,22997;58,59362;70,4768674;19,074348;0,135741;23,754974;25,164557;0,0300;3,3911;;;0,00;0,52;49,16;;296,272;295,497;5,7414812;18,74300;1,91900;0,00000;0,1014451;;;;;;
;;329;18,87300;83,10000;0,011000;1,840;88,24;20,6000;-34,050;0,00;101,282;0,014;263,183;440,250;466,35;846,783;;;594,800;576,300;549,800;307,750;;;;;0,00;0,00;0,00;3,00;1,50;0,000;0,000;0,60;0,56;999998,00;999998,00;999998,00;999998,00;999998,00;999998,00;999998,00;999998,00;999998,00;999998,00;999998,00;999998,00;999998,00;999998,00;999998,00;;;;;;;;;;;;;;;;;565,26766;0,00001;0,0000;;nan;0,15068;57,84035;71,0421351;18,681824;0,124702;23,287289;24,667863;0,0270;3,0538;;;0,00;0,51;48,40;;297,567;298,132;5,6526766;18,73900;1,92200;-0,00400;0,1019799;;;;;;
;;330;18,85900;83,55000;0,018000;1,862;86,45;20,6000;-34,250;0,00;101,284;0,014;263,183;440,950;467,15;846,617;;;594,500;576,200;549,700;307,750;;;;;0,00;0,00;0,00;3,00;1,50;0,000;0,000;0,60;0,55;999998,00;999998,00;999998,00;999998,00;999998,00;999998,00;999998,00;999998,00;999998,00;999998,00;999998,00;999998,00;999998,00;999998,00;999998,00;;;;;;;;;;;;;;;;;569,06976;0,00001;0,0000;;nan;0,28170;58,66312;71,6112048;18,717464;0,145129;23,368811;24,757320;0,0315;3,5669;;;0,00;0,52;48,82;;298,842;298,132;5,6906976;18,74300;1,91200;0,00500;0,1024762;;;;;;
;;331;18,84400;88,10000;0,024000;1,876;87,94;20,6000;-34,690;0,00;101,282;0,014;263,183;441,450;467,85;846,717;;;595,100;576,000;549,600;307,750;;;;;0,00;0,00;0,00;3,00;1,50;0,000;0,000;0,60;0,56;999998,00;999998,00;999998,00;999998,00;999998,00;999998,00;999998,00;999998,00;999998,00;999998,00;999998,00;999998,00;999998,00;999998,00;999998,00;;;;;;;;;;;;;;;;;587,73166;0,00001;0,0000;;nan;0,40411;60,67046;72,1989365;19,209481;0,128103;24,010292;25,446177;0,0286;3,2361;;;0,00;0,54;50,46;;300,155;300,747;5,8773166;18,76100;1,89700;-0,00100;0,1031335;;;;;;
;;332;18,81900;88,42500;0,020000;1,882;89,77;20,6000;-34,860;0,00;101,284;0,014;263,183;441,850;468,35;846,550;;;594,800;575,800;549,600;307,750;;;;;0,00;0,00;0,00;3,00;1,50;0,000;0,000;0,60;0,57;999998,00;999998,00;999998,00;999998,00;999998,00;999998,00;999998,00;999998,00;999998,00;999998,00;999998,00;999998,00;999998,00;999998,00;999998,00;;;;;;;;;;;;;;;;;596,73339;0,00001;0,0000;;nan;0,32789;60,95443;72,7956699;19,236168;0,107519;24,065433;25,508760;0,0241;2,7228;;;0,00;0,54;51,14;;301,516;300,747;5,9673339;18,77300;1,89300;0,01400;0,1045832;;;;;;
;;333;18,79800;91,02500;0,024000;1,886;88,68;20,6000;-35,060;0,00;101,284;0,014;263,183;442,550;469,15;846,383;;;594,500;575,700;549,500;307,750;;;;;0,00;0,00;0,00;3,00;1,50;0,000;0,000;0,60;0,56;999998,00;999998,00;999998,00;999998,00;999998,00;999998,00;999998,00;999998,00;999998,00;999998,00;999998,00;999998,00;999998,00;999998,00;999998,00;;;;;;;;;;;;;;;;;611,517269;0,00001;0,0000;;nan;0,41025;61,93009;73,4071871;19,501483;0,119698;24,436007;25,904763;0,0272;3,0783;;;0,00;0,55;52,35;;302,916;303,516;6,1151727;18,77300;1,90100;0,01300;0,1057290;;;;;;
;;334;18,78800;83,45000;0,035000;1,887;87,59;20,6000;-35,260;0,00;101,284;0,014;263,183;443,150;469,85;846,417;;;594,800;575,500;549,500;307,750;;;;;0,00;0,00;0,00;3,00;1,50;0,000;0,000;0,60;0,55;999998,00;999998,00;999998,00;999998,00;999998,00;999998,00;999998,00;999998,00;999998,00;999998,00;999998,00;999998,00;999998,00;999998,00;999998,00;;;;;;;;;;;;;;;;;587,59843;0,00001;0,0000;;nan;0,59735;59,28938;73,9947856;18,659768;0,132108;23,413011;24,823656;0,0288;3,2556;;;0,01;0,52;50,33;;304,287;303,516;5,8759843;18,75600;1,91900;0,02000;0,1061822;;;;;;
;;335;18,78300;89,77500;0,024000;1,885;86,90;20,6000;-35,690;0,00;101,280;0,014;263,183;443,150;469,85;846,417;;;595,100;575,300;549,400;307,750;;;;;0,00;0,00;0,00;3,00;1,51;0,000;0,000;0,60;0,55;999998,00;999998,00;999998,00;999998,00;999998,00;999998,00;999998,00;999998,00;999998,00;999998,00;999998,00;999998,00;999998,00;999998,00;999998,00;;;;;;;;;;;;;;;;;611,96679;0,00001;0,0000;;nan;0,40715;61,42826;74,6067524;19,354002;0,139997;24,284089;25,747217;0,0316;3,5784;;;0,00;0,54;52,32;;305,648;306,343;6,1196679;18,72900;1,93800;0,01800;0,1066229;;;;;;
;;336;18,77800;87,47500;0,021000;1,894;87,38;20,6000;-35,890;0,00;101,280;0,014;263,177;443,550;470,25;846,517;;;595,500;575,200;549,400;307,750;;;;;0,00;0,00;0,00;3,00;1,51;0,000;0,000;0,60;0,55;999998,00;999998,00;999998,00;999998,00;999998,00;999998,00;999998,00;999998,00;999998,00;999998,00;999998,00;999998,00;999998,00;999998,00;999998,00;;;;;;;;;;;;;;;;;605,07452;0,00001;0,0000;;nan;0,34455;60,90626;75,2118269;19,095857;0,134465;23,981812;25,425425;0,0300;3,3940;;;0,00;0,54;51,74;;307,036;306,343;6,0507452;18,71600;1,94000;0,01200;0,1068494;;;;;;
;;337;18,78100;89,40000;0,010000;1,907;88,71;20,6000;-36,060;0,00;101,284;0,014;263,177;443,650;470,35;846,550;;;595,700;575,100;549,400;307,750;;;;;0,00;0,00;0,00;3,00;1,51;0,000;0,000;0,60;0,56;999998,00;999998,00;999998,00;999998,00;999998,00;999998,00;999998,00;999998,00;999998,00;999998,00;999998,00;999998,00;999998,00;999998,00;999998,00;;;;;;;;;;;;;;;;;610,505839;0,00001;0,0000;;nan;0,13643;61,99998;75,8223327;19,302651;0,119414;24,246984;25,706230;0,0269;3,0474;;;0,00;0,55;52,23;;308,411;309,126;6,1050584;18,72000;1,93900;0,01900;0,1066504;;;;;;
;;338;18,77800;87,80000;0,024000;1,918;87,55;20,6000;-36,490;0,00;101,280;0,014;263,177;444,150;470,95;846,350;;;595,300;574,900;549,400;307,750;;;;;0,00;0,00;0,00;3,00;1,51;0,000;0,000;0,60;0,55;999998,00;999998,00;999998,00;999998,00;999998,00;999998,00;999998,00;999998,00;999998,00;999998,00;999998,00;999998,00;999998,00;999998,00;999998,00;;;;;;;;;;;;;;;;;604,08097;0,00001;0,0000;;nan;0,40219;61,77192;76,4264137;19,118371;0,132565;24,042566;25,493294;0,0296;3,3550;;;0,00;0,55;51,80;;309,774;309,126;6,0408097;18,71600;1,94300;0,00300;0,1065453;;;;;;
;;339;18,76100;84,35000;0,000000;1,919;87,02;20,6000;-36,680;0,00;101,284;0,014;263,177;444,650;471,65;846,417;;;595,700;574,700;549,400;307,750;;;;;0,00;0,00;0,00;3,00;1,51;0,000;0,000;0,60;0,55;999998,00;999998,00;999998,00;999998,00;999998,00;999998,00;999998,00;999998,00;999998,00;999998,00;999998,00;999998,00;999998,00;999998,00;999998,00;;;;;;;;;;;;;;;;;598,68657;0,00001;0,0000;;nan;-0,05450;60,54448;77,0251003;18,728451;0,138585;23,578731;25,010476;0,0304;3,4409;;;0,00;0,53;51,15;;311,103;311,815;5,9868657;18,70700;1,95400;0,02000;0,1078043;;;;;;
;;340;18,74900;88,32500;-0,004000;1,922;87,74;20,6000;-36,880;0,00;101,282;0,014;263,177;445,050;472,25;846,350;;;595,700;574,600;549,300;307,750;;;;;0,00;0,00;0,00;3,00;1,51;0,000;0,000;0,60;0,55;999998,00;999998,00;999998,00;999998,00;999998,00;999998,00;999998,00;999998,00;999998,00;999998,00;999998,00;999998,00;999998,00;999998,00;999998,00;;;;;;;;;;;;;;;;;616,38293;0,00001;0,0000;;nan;-0,13220;62,02621;77,6414832;19,156046;0,130422;24,138759;25,614042;0,0293;3,3164;;;0,00;0,55;52,60;;312,448;311,815;6,1638293;18,69600;1,96200;0,00900;0,1085211;;;;;;
;;341;18,74300;90,17500;0,005000;1,912;86,40;20,6000;-37,340;0,00;101,282;0,014;263,177;445,150;472,35;846,550;;;596,500;574,400;549,300;307,750;;;;;0,00;0,00;0,00;3,00;1,51;0,000;0,000;0,60;0,54;999998,00;999998,00;999998,00;999998,00;999998,00;999998,00;999998,00;999998,00;999998,00;999998,00;999998,00;999998,00;999998,00;999998,00;999998,00;;;;;;;;;;;;;;;;;624,79498;0,00001;0,0000;;nan;0,04023;62,33055;78,2662782;19,353448;0,145743;24,392988;25,883472;0,0331;3,7450;;;0,00;0,55;53,29;;313,835;314,523;6,2479498;18,69700;1,95700;0,01600;0,1088850;;;;;;
;;342;18,73900;87,65000;-0,001000;1,897;87,07;20,6000;-37,510;0,00;101,282;0,014;263,183;445,550;472,75;846,417;;;596,200;574,300;549,300;307,750;;;;;0,00;0,00;0,00;3,00;1,51;0,000;0,000;0,60;0,55;999998,00;999998,00;999998,00;999998,00;999998,00;999998,00;999998,00;999998,00;999998,00;999998,00;999998,00;999998,00;999998,00;999998,00;999998,00;;;;;;;;;;;;;;;;;618,343829;0,00001;0,0000;;nan;-0,07453;60,92915;78,8846220;19,071998;0,138092;24,059850;25,528659;0,0309;3,4997;;;0,00;0,54;52,61;;315,217;314,523;6,1834383;18,70100;1,95300;0,02400;0,1093558;;;;;;
;;343;18,74300;88,25000;0,014000;1,893;87,34;20,6000;-37,710;0,00;101,284;0,014;263,177;445,850;473,15;846,517;;;596,700;574,100;549,300;307,750;;;;;0,00;0,00;0,00;3,00;1,51;0,000;0,000;0,60;0,55;999998,00;999998,00;999998,00;999998,00;999998,00;999998,00;999998,00;999998,00;999998,00;999998,00;999998,00;999998,00;999998,00;999998,00;999998,00;;;;;;;;;;;;;;;;;618,23016;0,00001;0,0000;;nan;0,21156;60,98436;79,5028522;19,130725;0,134981;24,150185;25,628934;0,0303;3,4343;;;0,00;0,54;52,67;;316,576;317,271;6,1823016;18,69900;1,95900;0,03900;0,1089973;;;;;;
;;344;18,76100;87,22500;0,013000;1,901;89,07;20,6000;-38,140;0,00;101,276;0,014;263,177;446,450;473,85;846,150;;;595,900;573,900;549,200;307,750;;;;;0,00;0,00;0,00;3,00;1,51;0,000;0,000;0,60;0,56;999998,00;999998,00;999998,00;999998,00;999998,00;999998,00;999998,00;999998,00;999998,00;999998,00;999998,00;999998,00;999998,00;999998,00;999998,00;;;;;;;;;;;;;;;;;607,88257;0,00001;0,0000;;nan;0,19123;60,85148;80,1107347;19,006517;0,115385;24,025677;25,500206;0,0258;2,9210;;;0,00;0,54;51,90;;317,904;317,271;6,0788257;18,68800;1,96800;0,03600;0,1078605;;;;;;
;;345;18,77300;88,95000;0,020000;1,919;88,05;20,6000;-38,300;0,00;101,284;0,014;263,183;446,950;474,45;846,050;;;595,900;573,700;549,100;307,750;;;;;0,00;0,00;0,00;3,00;1,51;0,000;0,000;0,59;0,55;999998,00;999998,00;999998,00;999998,00;999998,00;999998,00;999998,00;999998,00;999998,00;999998,00;999998,00;999998,00;999998,00;999998,00;999998,00;;;;;;;;;;;;;;;;;607,964009;0,00001;0,0000;;nan;0,32698;62,01326;80,7186987;19,182798;0,126871;24,275667;25,769304;0,0287;3,2457;;;0,00;0,55;52,10;;319,202;319,914;6,0796401;18,67800;1,97100;0,02100;0,1068733;;;;;;
;;346;18,77300;89,70000;0,018000;1,938;86,83;20,7000;-38,530;0,00;101,284;0,014;263,177;446,950;474,45;846,150;;;596,400;573,500;549,100;307,750;;;;;0,00;0,00;0,00;3,00;1,51;0,000;0,000;0,59;0,54;999998,00;999998,00;999998,00;999998,00;999998,00;999998,00;999998,00;999998,00;999998,00;999998,00;999998,00;999998,00;999998,00;999998,00;999998,00;;;;;;;;;;;;;;;;;609,440639;0,00001;0,0000;;nan;0,28992;62,90738;81,3281394;19,263500;0,140784;24,377795;25,877715;0,0320;3,6167;;;0,00;0,56;52,32;;320,495;319,914;6,0944064;18,68000;1,97000;0,01300;0,1066818;;;;;;
;;347;18,75600;86,25000;0,012000;1,940;87,27;20,6000;-38,970;0,00;101,288;0,014;263,183;447,350;474,95;846,350;;;597,000;573,400;549,200;307,750;;;;;0,00;0,00;0,00;3,00;1,51;0,000;0,000;0,59;0,55;999998,00;999998,00;999998,00;999998,00;999998,00;999998,00;999998,00;999998,00;999998,00;999998,00;999998,00;999998,00;999998,00;999998,00;999998,00;;;;;;;;;;;;;;;;;603,12901;0,00001;0,0000;;nan;0,17112;61,72351;81,9312684;18,880969;0,135773;23,915089;25,390570;0,0302;3,4224;;;0,00;0,55;51,68;;321,769;322,461;6,0312901;18,66900;1,98900;0,00900;0,1077271;;;;;;
;;348;18,72900;88,47500;0,019000;1,939;86,61;20,7000;-39,120;0,00;101,284;0,014;263,183;447,750;475,35;846,283;;;597,100;573,200;549,100;307,750;;;;;0,00;0,00;0,00;3,00;1,51;0,000;0,000;0,59;0,54;999998,00;999998,00;999998,00;999998,00;999998,00;999998,00;999998,00;999998,00;999998,00;999998,00;999998,00;999998,00;999998,00;999998,00;999998,00;;;;;;;;;;;;;;;;;619,10232;0,00001;0,0000;;nan;0,30674;62,45358;82,5503707;19,114412;0,143305;24,232421;25,726145;0,0323;3,6600;;;0,00;0,55;52,96;;323,053;322,461;6,1910232;18,62800;2,03100;-0,00100;0,1092475;;;;;;
;;349;18,71600;88,60000;0,003000;1,943;85,70;20,7000;-39,330;0,00;101,280;0,014;263,177;448,150;475,85;846,317;;;597,300;573,100;549,100;307,750;;;;;0,00;0,00;0,00;3,00;1,51;0,000;0,000;0,59;0,54;999998,00;999998,00;999998,00;999998,00;999998,00;999998,00;999998,00;999998,00;999998,00;999998,00;999998,00;999998,00;999998,00;999998,00;999998,00;;;;;;;;;;;;;;;;;624,307160;0,00001;0,0000;;nan;0,00159;62,60210;83,1746779;19,119372;0,153871;24,260363;25,759888;0,0348;3,9350;;;0,00;0,55;53,29;;324,370;325,036;6,2430716;18,58900;2,05600;0,00000;0,1101462;;;;;;
;;350;18,72000;89,80000;0,020000;1,954;86,63;20,6000;-39,540;0,00;101,288;0,014;263,177;448,450;476,05;846,117;;;597,000;572,900;549,000;307,750;;;;;0,00;0,00;0,00;3,00;1,51;0,000;0,000;0,59;0,54;999998,00;999998,00;999998,00;999998,00;999998,00;999998,00;999998,00;999998,00;999998,00;999998,00;999998,00;999998,00;999998,00;999998,00;999998,00;;;;;;;;;;;;;;;;;625,20438;0,00001;0,0000;;nan;0,32799;63,36973;83,7998823;19,241973;0,143145;24,432275;25,935967;0,0326;3,6857;;;0,00;0,56;53,53;;325,690;325,036;6,2520438;18,57100;2,06500;0,01100;0,1095969;;;;;;
;;351;18,71600;84,35000;0,009000;1,962;87,57;20,6000;-39,950;0,00;101,288;0,014;263,183;448,450;476,15;845,983;;;596,700;572,700;549,100;307,750;;;;;0,00;0,00;0,00;3,00;1,52;0,000;0,000;0,59;0,55;999998,00;999998,00;999998,00;999998,00;999998,00;999998,00;999998,00;999998,00;999998,00;999998,00;999998,00;999998,00;999998,00;999998,00;999998,00;;;;;;;;;;;;;;;;;607,41002;0,00001;0,0000;;nan;0,11320;61,67478;84,4072923;18,648933;0,132314;23,679269;25,141897;0,0292;3,3025;;;0,00;0,54;51,98;;326,967;327,592;6,0741002;18,56800;2,06400;0,02200;0,1098657;;;;;;
;;352;18,70700;83,85000;0,016000;1,957;86,95;20,6000;-40,160;0,00;101,280;0,014;263,183;449,350;477,25;845,883;;;596,600;572,600;549,000;307,750;;;;;0,00;0,00;0,00;3,00;1,52;0,000;0,000;0,59;0,54;999998,00;999998,00;999998,00;999998,00;999998,00;999998,00;999998,00;999998,00;999998,00;999998,00;999998,00;999998,00;999998,00;999998,00;999998,00;;;;;;;;;;;;;;;;;607,75455;0,00001;0,0000;;nan;0,24249;61,26942;85,0150468;18,574949;0,139424;23,632661;25,100006;0,0307;3,4742;;;0,00;0,54;51,98;;328,203;327,592;6,0775455;18,57400;2,05900;0,02500;0,1103723;;;;;;
