Repository: FireDynamics/BESKID_ExperimentalData

# Cone Calorimeter Experiments

Experiments have been conducted, with sample in horizontal orientation. Samples were wrapped in aluminium foil. No retainer frame or grid have been used.

Different types of insulation material have been used below the PMMA samples: CaSiO3 and Al2O3. The goal was to an insulation material that has a more reproducible behaviour compared to the common fiber blankets. The CaSiO3 block below the sample was manufactured from the same boards used as backing of the large scale experiments. However, it was found that these boards contain a lot of moisture making the mass loss measurements unreliable.

File: Materials/PMMA/DE_6mm/Cone/CaSiO3/20250411_PMMA_DE_6mm_q25_R1.csv (part 6 of 8)
General information;;time (s);O2 (%);DPT (Pa);CO (%);CO2 (%);PD (%);AHU (%);Mass (g);Methane MFM (g/s);APT (kPa);HFM (kW/m²);Cold Trap TC (K);StackTC (K);Smoke TC (K);Cone heater TC (K);Soot MFM (g/s);Soot;TC cone1;TC cone2;TC cone3;TC aux;CH4;CO;CO2;Ethene;H2O;n.u.;n.u.;UOX Bin;n.u.;UOX Hum.;UOX Temp;n.u.;n.u;TX1;TX2;TX3;TX4;TX5;TX6;TX7;TX8;TX9;TX10;TX11;TX12;TX13;TX14;TX15;n.u;n.u.;n.u.;n.u.;L0;L1;n.u.;n.u.;n.u.;n.u.;n.u.;n.u.;n.u.;n.u.;n.u.;n.u.;HRR/a;EHC;SEA;MLR;MLR/a;COY;CO2Y/sh;THR/a;MFR;K;Vstack;Vsmoke;SPR;RSR;TSP;TSR;COP;CO2P;O2C;TOC;ARHE;Mass;HRR;O2/sh;CO2/sh;CO/sh;phi;FU27;FU28;FU29;FU30;FU31
;;;;;;;;;;;;;;;;;;g/min;°C;°C;°C;°C;ppm;ppm;%;ppm;ppm;no;no;;no;%;°C;no;V;no;no;no;no;no;no;no;no;no;no;no;no;no;no;no;no;no;no;no;%;%;no;no;no;no;no;no;no;no;no;no;kW/m²;MJ/kg;m²/kg;g/s;g/(s*m²);[kg/kg];[kg/kg];MJ/m²;g/s;1/m;l/s;l/s;m²/s;(m²/s)/m²;m²;m²;g/s;g/s;g/s;g;kW/m²;g;kW;[%];[%];%;;;;;;
;;353;18,69600;86,57500;0,024000;1,953;87,17;20,6000;-40,370;0,00;101,282;0,014;263,183;449,950;477,85;845,517;;;595,700;572,400;549,000;307,750;;;;;0,00;0,00;0,00;3,00;1,52;0,000;0,000;0,59;0,54;999998,00;999998,00;999998,00;999998,00;999998,00;999998,00;999998,00;999998,00;999998,00;999998,00;999998,00;999998,00;999998,00;999998,00;999998,00;;;;;;;;;;;;;;;;;620,46038;0,00001;0,0000;;nan;0,39679;62,08498;85,6355072;18,861776;0,136904;24,029631;25,519634;0,0306;3,4684;;;0,00;0,55;53,04;;329,454;330,099;6,2046038;18,57700;2,06400;0,00800;0,1109739;;;;;;
;;354;18,69700;86,57500;0,039000;1,959;87,17;20,6000;-40,790;0,00;101,282;0,014;263,177;449,950;477,85;845,217;;;595,100;572,200;548,900;307,750;;;;;0,00;0,00;0,00;3,00;1,52;0,000;0,000;0,59;0,54;999998,00;999998,00;999998,00;999998,00;999998,00;999998,00;999998,00;999998,00;999998,00;999998,00;999998,00;999998,00;999998,00;999998,00;999998,00;;;;;;;;;;;;;;;;;618,82726;0,00001;0,0000;;nan;0,67909;62,28078;86,2543345;18,861776;0,136904;24,029631;25,519634;0,0306;3,4684;;;0,01;0,55;53,02;;330,719;330,099;6,1882726;18,56700;2,06400;0,02400;0,1106797;;;;;;
;;355;18,70100;88,40000;0,036000;1,968;87,32;20,6000;-41,000;0,00;101,290;0,014;263,177;450,550;478,55;844,750;;;594,000;572,000;548,800;307,750;;;;;0,00;0,00;0,00;3,00;1,52;0,000;0,000;0,59;0,54;999998,00;999998,00;999998,00;999998,00;999998,00;999998,00;999998,00;999998,00;999998,00;999998,00;999998,00;999998,00;999998,00;999998,00;999998,00;;;;;;;;;;;;;;;;;623,21257;0,00001;0,0000;;nan;0,62874;63,18845;86,8775470;19,046847;0,135141;24,297766;25,807782;0,0306;3,4624;;;0,01;0,56;53,44;;331,980;332,632;6,2321257;18,58000;2,04800;0,02500;0,1103772;;;;;;
;;356;18,69900;82,12500;0,021000;1,971;87,92;20,6000;-41,200;0,00;101,288;0,014;263,177;450,950;479,15;844,750;;;594,100;571,900;548,800;307,750;;;;;0,00;0,00;0,00;3,00;1,52;0,000;0,000;0,59;0,55;999998,00;999998,00;999998,00;999998,00;999998,00;999998,00;999998,00;999998,00;999998,00;999998,00;999998,00;999998,00;999998,00;999998,00;999998,00;;;;;;;;;;;;;;;;;601,78284;0,00001;0,0000;;nan;0,33110;60,97271;87,4793299;18,350249;0,128355;23,429910;24,895091;0,0280;3,1722;;;0,00;0,54;51,54;;333,201;332,632;6,0178284;18,60400;2,03200;0,02000;0,1106294;;;;;;
;;357;18,68800;87,22500;0,013000;1,970;86,88;20,6000;-41,640;0,00;101,290;0,014;263,177;451,450;479,75;844,550;;;593,700;571,700;548,800;307,750;;;;;0,00;0,00;0,00;3,00;1,52;0,000;0,000;0,59;0,54;999998,00;999998,00;999998,00;999998,00;999998,00;999998,00;999998,00;999998,00;999998,00;999998,00;999998,00;999998,00;999998,00;999998,00;999998,00;;;;;;;;;;;;;;;;;623,98578;0,00001;0,0000;;nan;0,19016;62,76990;88,1033157;18,900971;0,140250;24,159840;25,674345;0,0316;3,5747;;;0,00;0,55;53,34;;334,414;335,144;6,2398578;18,61000;2,03800;0,00100;0,1113767;;;;;;
;;358;18,67800;81,80000;0,009000;1,989;85,86;20,6000;-41,820;0,00;101,290;0,014;263,177;451,750;480,15;844,483;;;593,700;571,600;548,700;307,750;;;;;0,00;0,00;0,00;3,00;1,52;0,000;0,000;0,59;0,53;999998,00;999998,00;999998,00;999998,00;999998,00;999998,00;999998,00;999998,00;999998,00;999998,00;999998,00;999998,00;999998,00;999998,00;999998,00;;;;;;;;;;;;;;;;;606,3199;0,00001;0,0000;;nan;0,11106;61,36786;88,7096356;18,297680;0,152069;23,404236;24,875581;0,0332;3,7554;;;0,00;0,54;51,87;;335,628;335,144;6,0631990;18,58800;2,05800;0,01600;0,1117962;;;;;;
;;359;18,68000;84,07500;-0,001000;2,031;87,27;20,6000;-42,030;0,00;101,282;0,014;263,177;452,350;480,95;844,250;;;593,200;571,400;548,700;307,750;;;;;0,00;0,00;0,00;3,00;1,52;0,000;0,000;0,59;0,54;999998,00;999998,00;999998,00;999998,00;999998,00;999998,00;999998,00;999998,00;999998,00;999998,00;999998,00;999998,00;999998,00;999998,00;999998,00;;;;;;;;;;;;;;;;;611,70503;0,00001;0,0000;;nan;-0,07245;63,52117;89,3213406;18,538074;0,135700;23,743212;25,244386;0,0300;3,4008;;;0,00;0,56;52,50;;336,811;337,580;6,1170503;18,57600;2,06000;-0,00100;0,1113202;;;;;;
;;360;18,66900;85,42500;0,000000;2,056;86,54;20,6000;-42,460;0,00;101,282;0,014;263,183;452,750;481,35;844,450;;;594,100;571,200;548,600;307,750;;;;;0,00;0,00;0,00;3,00;1,52;0,000;0,000;0,59;0,54;999998,00;999998,00;999998,00;999998,00;999998,00;999998,00;999998,00;999998,00;999998,00;999998,00;999998,00;999998,00;999998,00;999998,00;999998,00;;;;;;;;;;;;;;;;;618,26774;0,00001;0,0000;;nan;-0,05436;64,80871;89,9396083;18,678058;0,144120;23,943655;25,456164;0,0322;3,6421;;;0,00;0,57;53,16;;338,008;337,580;6,1826774;18,57100;2,06500;0,01100;0,1116755;;;;;;
;;361;18,62800;86,52500;0,011000;2,065;84,96;20,6000;-42,670;0,00;101,280;0,014;263,177;452,850;481,25;844,450;;;594,200;571,100;548,600;307,750;;;;;0,00;0,00;0,00;3,00;1,52;0,000;0,000;0,59;0,53;999998,00;999998,00;999998,00;999998,00;999998,00;999998,00;999998,00;999998,00;999998,00;999998,00;999998,00;999998,00;999998,00;999998,00;999998,00;;;;;;;;;;;;;;;;;634,1945;0,00001;0,0000;;nan;0,15160;65,51011;90,5738028;18,795854;0,162520;24,099982;25,611386;0,0365;4,1322;;;0,00;0,58;54,46;;339,240;340,021;6,3419450;18,56900;2,06800;0,00700;0,1138611;;;;;;
;;362;18,58900;89,95000;0,022000;2,064;85,80;20,6000;-42,890;0,00;101,288;0,014;263,183;453,050;481,45;844,150;;;593,500;570,900;548,600;307,750;;;;;0,00;0,00;0,00;3,00;1,52;0,000;0,000;0,59;0,53;999998,00;999998,00;999998,00;999998,00;999998,00;999998,00;999998,00;999998,00;999998,00;999998,00;999998,00;999998,00;999998,00;999998,00;999998,00;;;;;;;;;;;;;;;;;658,697029;0,00001;0,0000;;nan;0,36483;66,74621;91,2324999;19,160021;0,152762;24,577764;26,118452;0,0350;3,9610;;;0,00;0,59;56,45;;340,539;340,021;6,5869703;18,55300;2,08700;0,02200;0,1160396;;;;;;
;;363;18,57100;84,17500;0,025000;2,059;87,28;20,6000;-43,330;0,00;101,280;0,014;263,177;453,650;482,35;844,250;;;593,900;570,800;548,600;307,750;;;;;0,00;0,00;0,00;3,00;1,52;0,000;0,000;0,59;0,54;999998,00;999998,00;999998,00;999998,00;999998,00;999998,00;999998,00;999998,00;999998,00;999998,00;999998,00;999998,00;999998,00;999998,00;999998,00;;;;;;;;;;;;;;;;;642,62527;0,00001;0,0000;;nan;0,40813;64,36509;91,8751251;18,522498;0,135583;23,791441;25,296598;0,0301;3,4049;;;0,00;0,57;54,98;;341,846;342,546;6,4262527;18,52800;2,10500;0,01900;0,1171182;;;;;;
;;364;18,56800;90,07500;0,008000;2,064;87,81;20,6000;-43,510;0,00;101,280;0,014;263,183;454,150;482,95;844,183;;;593,900;570,600;548,600;307,750;;;;;0,00;0,00;0,00;3,00;1,52;0,000;0,000;0,59;0,54;999998,00;999998,00;999998,00;999998,00;999998,00;999998,00;999998,00;999998,00;999998,00;999998,00;999998,00;999998,00;999998,00;999998,00;999998,00;;;;;;;;;;;;;;;;;666,14179;0,00001;0,0000;;nan;0,09713;66,71163;92,5412669;19,150095;0,129578;24,624676;26,186254;0,0298;3,3686;;;0,00;0,59;56,92;;343,157;342,546;6,6614179;18,50000;2,13000;0,03500;0,1174276;;;;;;
;;365;18,57400;84,75000;0,024000;2,064;86,20;20,6000;-43,720;0,00;101,280;0,014;263,177;454,550;483,35;844,317;;;594,400;570,500;548,600;307,750;;;;;0,00;0,00;0,00;3,00;1,52;0,000;0,000;0,59;0,53;999998,00;999998,00;999998,00;999998,00;999998,00;999998,00;999998,00;999998,00;999998,00;999998,00;999998,00;999998,00;999998,00;999998,00;999998,00;;;;;;;;;;;;;;;;;642,97993;0,00001;0,0000;;nan;0,39059;64,68120;93,1842468;18,567246;0,148055;23,896231;25,410281;0,0330;3,7348;;;0,00;0,57;55,05;;344,461;345,070;6,4297993;18,48200;2,13600;0,03800;0,1168976;;;;;;
;;366;18,57700;83,97500;0,025000;2,048;85,09;20,6000;-44,190;0,00;101,280;0,014;263,177;454,850;483,75;844,650;;;595,500;570,400;548,600;307,750;;;;;0,00;0,00;0,00;3,00;1,52;0,000;0,000;0,58;0,52;999998,00;999998,00;999998,00;999998,00;999998,00;999998,00;999998,00;999998,00;999998,00;999998,00;999998,00;999998,00;999998,00;999998,00;999998,00;;;;;;;;;;;;;;;;;639,77271;0,00001;0,0000;;nan;0,40711;63,85209;93,8240196;18,476060;0,161082;23,794568;25,306414;0,0358;4,0469;;;0,00;0,56;54,71;;345,707;345,070;6,3977271;18,48000;2,14800;0,03400;0,1168886;;;;;;
;;367;18,56700;83,67500;0,020000;2,032;85,53;20,6000;-44,390;0,00;101,282;0,014;263,183;455,150;484,05;847,083;;;602,800;570,300;548,700;307,750;;;;;0,00;0,00;0,00;3,00;1,53;0,000;0,000;0,58;0,53;999998,00;999998,00;999998,00;999998,00;999998,00;999998,00;999998,00;999998,00;999998,00;999998,00;999998,00;999998,00;999998,00;999998,00;999998,00;;;;;;;;;;;;;;;;;642,84516;0,00001;0,0000;;nan;0,31427;63,20655;94,4668647;18,436949;0,155939;23,759859;25,268504;0,0346;3,9118;;;0,00;0,56;54,82;;346,945;347,562;6,4284516;18,45600;2,17300;0,02400;0,1177086;;;;;;
;;368;18,58000;89,70000;0,001000;2,038;86,88;20,6000;-44,620;0,00;101,280;0,014;263,177;455,950;484,75;853,483;;;622,100;570,200;548,700;307,750;;;;;0,00;0,00;0,00;3,00;1,53;0,000;0,000;0,58;0,53;999998,00;999998,00;999998,00;999998,00;999998,00;999998,00;999998,00;999998,00;999998,00;999998,00;999998,00;999998,00;999998,00;999998,00;999998,00;;;;;;;;;;;;;;;;;661,564140;0,00001;0,0000;;nan;-0,03647;65,58313;95,1284289;19,072432;0,140174;24,622013;26,177258;0,0322;3,6428;;;0,00;0,58;56,40;;348,215;347,562;6,6156414;18,41900;2,20200;0,02200;0,1170909;;;;;;
;;369;18,60400;80,67500;0,016000;2,058;83,78;20,6000;-45,080;0,00;101,282;0,014;263,177;456,450;485,45;858,583;;;637,500;570,000;548,800;307,750;;;;;0,00;0,00;0,00;3,00;1,53;0,000;0,000;0,58;0,51;999998,00;999998,00;999998,00;999998,00;999998,00;999998,00;999998,00;999998,00;999998,00;999998,00;999998,00;999998,00;999998,00;999998,00;999998,00;;;;;;;;;;;;;;;;;617,536639;0,00001;0,0000;;nan;0,23599;62,78787;95,7459655;18,077623;0,176578;23,363334;24,847695;0,0385;4,3557;;;0,00;0,55;52,92;;349,431;349,929;6,1753664;18,40200;2,20800;0,01200;0,1152929;;;;;;
;;370;18,61000;87,22500;-0,001000;2,060;86,47;20,6000;-45,250;0,00;101,278;0,014;263,177;457,050;486,05;861,817;;;647,300;569,900;548,800;307,750;;;;;0,00;0,00;0,00;3,00;1,53;0,000;0,000;0,58;0,53;999998,00;999998,00;999998,00;999998,00;999998,00;999998,00;999998,00;999998,00;999998,00;999998,00;999998,00;999998,00;999998,00;999998,00;999998,00;;;;;;;;;;;;;;;;;640,68585;0,00001;0,0000;;nan;-0,07341;65,30914;96,3866513;18,784822;0,144940;24,309223;25,851652;0,0329;3,7198;;;0,00;0,58;54,85;;350,600;349,929;6,4068585;18,40500;2,20700;0,02100;0,1151079;;;;;;
;;371;18,58800;86,15000;0,011000;2,065;86,43;20,6000;-45,470;0,00;101,286;0,014;263,177;457,250;486,25;864,283;;;654,900;569,800;548,700;307,750;;;;;0,00;0,00;0,00;3,00;1,53;0,000;0,000;0,58;0,53;999998,00;999998,00;999998,00;999998,00;999998,00;999998,00;999998,00;999998,00;999998,00;999998,00;999998,00;999998,00;999998,00;999998,00;999998,00;;;;;;;;;;;;;;;;;642,60042;0,00001;0,0000;;nan;0,15054;65,05271;97,0292518;18,664624;0,145471;24,164245;25,696805;0,0328;3,7110;;;0,00;0,57;55,01;;351,808;352,264;6,4260042;18,40200;2,20500;0,01000;0,1162097;;;;;;
;;372;18,57600;81,67500;0,007000;2,068;86,01;20,6000;-45,930;0,00;101,282;0,014;263,177;457,750;487,05;866,483;;;661,700;569,600;548,700;307,750;;;;;0,00;0,00;0,00;3,00;1,53;0,000;0,000;0,58;0,53;999998,00;999998,00;999998,00;999998,00;999998,00;999998,00;999998,00;999998,00;999998,00;999998,00;999998,00;999998,00;999998,00;999998,00;999998,00;;;;;;;;;;;;;;;;;629,15045;0,00001;0,0000;;nan;0,07400;63,40028;97,6584022;18,163471;0,150279;23,541139;25,047977;0,0330;3,7369;;;0,00;0,56;53,81;;352,987;352,264;6,2915045;18,41500;2,18700;0,02300;0,1169250;;;;;;
;;373;18,57100;81,92500;0,022000;2,087;87,09;20,6000;-46,120;0,00;101,282;0,014;263,183;458,450;487,95;867,883;;;666,200;569,400;548,600;307,750;;;;;0,00;0,00;0,00;3,00;1,53;0,000;0,000;0,58;0,53;999998,00;999998,00;999998,00;999998,00;999998,00;999998,00;999998,00;999998,00;999998,00;999998,00;999998,00;999998,00;999998,00;999998,00;999998,00;;;;;;;;;;;;;;;;;629,17188;0,00001;0,0000;;nan;0,34612;64,04627;98,2875741;18,177355;0,137857;23,595160;25,113444;0,0304;3,4370;;;0,00;0,57;53,96;;354,134;354,612;6,2917188;18,42800;2,18400;0,02600;0,1168399;;;;;;
;;374;18,56900;84,07500;0,019000;2,105;86,28;20,6000;-46,340;0,00;101,286;0,014;263,183;459,050;488,75;868,883;;;669,700;569,100;548,400;307,750;;;;;0,00;0,00;0,00;3,00;1,53;0,000;0,000;0,58;0,53;999998,00;999998,00;999998,00;999998,00;999998,00;999998,00;999998,00;999998,00;999998,00;999998,00;999998,00;999998,00;999998,00;999998,00;999998,00;;;;;;;;;;;;;;;;;636,69165;0,00001;0,0000;;nan;0,29532;65,41190;98,9242657;18,402292;0,147203;23,918402;25,465896;0,0329;3,7215;;;0,00;0,58;54,67;;355,288;354,612;6,3669165;18,41600;2,20300;0,03200;0,1167903;;;;;;
;;375;18,55300;82,55000;0,035000;2,130;87,06;20,6000;-46,820;0,00;101,282;0,014;263,177;459,550;489,15;868,750;;;669,800;568,800;548,200;307,750;;;;;0,00;0,00;0,00;3,00;1,53;0,000;0,000;0,58;0,53;999998,00;999998,00;999998,00;999998,00;999998,00;999998,00;999998,00;999998,00;999998,00;999998,00;999998,00;999998,00;999998,00;999998,00;999998,00;;;;;;;;;;;;;;;;;633,11492;0,00001;0,0000;;nan;0,58342;65,56894;99,5573807;18,224709;0,138116;23,713390;25,240790;0,0306;3,4609;;;0,01;0,58;54,51;;356,441;356,895;6,3311492;18,39200;2,22100;0,02400;0,1172730;;;;;;
;;376;18,52800;84,07500;0,038000;2,136;87,49;20,6000;-47,010;0,00;101,284;0,014;263,183;460,250;490,05;868,750;;;670,500;568,400;547,900;307,750;;;;;0,00;0,00;0,00;3,00;1,53;0,000;0,000;0,58;0,53;999998,00;999998,00;999998,00;999998,00;999998,00;999998,00;999998,00;999998,00;999998,00;999998,00;999998,00;999998,00;999998,00;999998,00;999998,00;;;;;;;;;;;;;;;;;645,80123;0,00001;0,0000;;nan;0,64335;66,31226;100,203181;18,378286;0,133240;23,949645;25,500322;0,0298;3,3730;;;0,01;0,59;55,54;;357,603;356,895;6,4580123;18,37800;2,22400;0,03400;0,1186403;;;;;;
;;377;18,50000;89,32500;0,034000;2,148;87,49;20,6000;-47,230;0,00;101,282;0,014;263,177;460,750;490,65;868,217;;;669,500;568,000;547,700;307,750;;;;;0,00;0,00;0,00;3,00;1,53;0,000;0,000;0,58;0,53;999998,00;999998,00;999998,00;999998,00;999998,00;999998,00;999998,00;999998,00;999998,00;999998,00;999998,00;999998,00;999998,00;999998,00;999998,00;;;;;;;;;;;;;;;;;673,90487;0,00001;0,0000;;nan;0,58720;68,70729;100,877086;18,933124;0,133184;24,699486;26,302338;0,0307;3,4776;;;0,01;0,61;57,88;;358,831;359,310;6,7390487;18,37500;2,23700;0,02300;0,1201942;;;;;;
;;378;18,48200;84,77500;0,024000;2,173;84,96;20,6000;-47,710;0,00;101,274;0,014;263,177;460,950;490,95;867,883;;;669,200;567,600;547,400;307,750;;;;;0,00;0,00;0,00;3,00;1,53;0,000;0,000;0,58;0,52;999998,00;999998,00;999998,00;999998,00;999998,00;999998,00;999998,00;999998,00;999998,00;999998,00;999998,00;999998,00;999998,00;999998,00;999998,00;;;;;;;;;;;;;;;;;661,174649;0,00001;0,0000;;nan;0,38793;67,71762;101,538261;18,440617;0,162560;24,067420;25,633799;0,0366;4,1368;;;0,00;0,60;56,79;;360,078;359,310;6,6117465;18,34200;2,27000;0,01800;0,1210834;;;;;;
;;379;18,48000;83,55000;0,022000;2,202;85,71;20,6000;-47,910;0,00;101,284;0,014;263,183;461,350;491,35;867,350;;;668,400;567,100;547,100;307,750;;;;;0,00;0,00;0,00;3,00;1,53;0,000;0,000;0,58;0,52;999998,00;999998,00;999998,00;999998,00;999998,00;999998,00;999998,00;999998,00;999998,00;999998,00;999998,00;999998,00;999998,00;999998,00;999998,00;;;;;;;;;;;;;;;;;655,12298;0,00001;0,0000;;nan;0,34843;68,11555;102,193384;18,298960;0,153766;23,903264;25,457611;0,0343;3,8861;;;0,00;0,60;56,40;;361,284;361,772;6,5512298;18,31200;2,28600;0,01000;0,1209015;;;;;;
;;380;18,45600;85,25000;0,012000;2,208;87,02;20,6000;-48,090;0,00;101,288;0,014;263,177;461,850;492,15;867,183;;;668,600;566,700;546,800;307,750;;;;;0,00;0,00;0,00;3,00;1,53;0,000;0,000;0,58;0,53;999998,00;999998,00;999998,00;999998,00;999998,00;999998,00;999998,00;999998,00;999998,00;999998,00;999998,00;999998,00;999998,00;999998,00;999998,00;;;;;;;;;;;;;;;;;669,24109;0,00001;0,0000;;nan;0,16744;68,95955;102,862625;18,474180;0,138660;24,158301;25,743224;0,0313;3,5437;;;0,00;0,61;57,50;;362,497;361,772;6,6924109;18,29400;2,30900;0,02200;0,1223531;;;;;;
;;381;18,41900;86,72500;0,021000;2,207;87,22;20,6000;-48,580;0,00;101,286;0,014;263,177;462,150;492,45;867,250;;;669,500;566,300;546,500;307,750;;;;;0,00;0,00;0,00;3,00;1,53;0,000;0,000;0,58;0,53;999998,00;999998,00;999998,00;999998,00;999998,00;999998,00;999998,00;999998,00;999998,00;999998,00;999998,00;999998,00;999998,00;999998,00;999998,00;;;;;;;;;;;;;;;;;686,103729;0,00001;0,0000;;nan;0,33610;69,49876;103,548729;18,627267;0,136277;24,374312;25,972368;0,0310;3,5138;;;0,00;0,61;58,84;;363,757;364,247;6,8610373;18,26200;2,33400;0,01400;0,1244327;;;;;;
;;382;18,40200;83,52500;0,010000;2,205;87,73;20,6000;-48,770;0,00;101,278;0,014;263,183;462,550;492,95;866,983;;;669,500;565,900;546,100;307,750;;;;;0,00;0,00;0,00;3,00;1,53;0,000;0,000;0,58;0,53;999998,00;999998,00;999998,00;999998,00;999998,00;999998,00;999998,00;999998,00;999998,00;999998,00;999998,00;999998,00;999998,00;999998,00;999998,00;;;;;;;;;;;;;;;;;679,1196;0,00001;0,0000;;nan;0,12914;68,11179;104,227848;18,272474;0,130472;23,930750;25,503542;0,0292;3,3034;;;0,00;0,60;58,10;;365,026;364,247;6,7911960;18,24400;2,33900;0,02400;0,1255714;;;;;;
;;383;18,40500;81,77500;0,023000;2,187;87,41;20,6000;-48,990;0,00;101,286;0,014;263,183;463,350;494,25;866,717;;;668,500;566,400;545,800;307,750;;;;;0,00;0,00;0,00;3,00;1,54;0,000;0,000;0,58;0,53;999998,00;999998,00;999998,00;999998,00;999998,00;999998,00;999998,00;999998,00;999998,00;999998,00;999998,00;999998,00;999998,00;999998,00;999998,00;;;;;;;;;;;;;;;;;670,74527;0,00001;0,0000;;nan;0,36199;66,77370;104,898594;18,064426;0,134107;23,699195;25,279653;0,0297;3,3656;;;0,00;0,59;57,38;;366,261;366,746;6,7074527;18,26000;2,32000;0,01300;0,1254508;;;;;;
;;384;18,40200;81,37500;0,026000;2,184;85,71;20,6000;-49,490;0,00;101,286;0,014;263,183;463,850;494,85;866,083;;;667,400;565,900;545,500;307,750;;;;;0,00;0,00;0,00;3,00;1,54;0,000;0,000;0,58;0,52;999998,00;999998,00;999998,00;999998,00;999998,00;999998,00;999998,00;999998,00;999998,00;999998,00;999998,00;999998,00;999998,00;999998,00;999998,00;;;;;;;;;;;;;;;;;669,66457;0,00001;0,0000;;nan;0,41482;66,48080;105,568258;18,010476;0,153762;23,653914;25,234751;0,0340;3,8520;;;0,00;0,59;57,27;;367,472;366,746;6,6966457;18,28900;2,29400;0,03800;0,1256264;;;;;;
;;385;18,41500;81,65000;0,032000;2,203;87,15;20,6000;-49,670;0,00;101,278;0,014;263,183;464,250;495,25;868,017;;;674,000;565,400;545,200;307,750;;;;;0,00;0,00;0,00;3,00;1,54;0,000;0,000;0,57;0,53;999998,00;999998,00;999998,00;999998,00;999998,00;999998,00;999998,00;999998,00;999998,00;999998,00;999998,00;999998,00;999998,00;999998,00;999998,00;;;;;;;;;;;;;;;;;665,04142;0,00001;0,0000;;nan;0,52330;67,15713;106,233300;18,033108;0,137162;23,704062;25,286886;0,0304;3,4433;;;0,00;0,59;57,05;;368,665;369,140;6,6504142;18,30500;2,28500;0,02400;0,1245897;;;;;;
;;386;18,42800;81,82500;0,024000;2,221;85,92;20,6000;-49,900;0,00;101,286;0,014;263,177;464,950;496,05;868,083;;;675,000;564,900;544,900;307,750;;;;;0,00;0,00;0,00;3,00;1,54;0,000;0,000;0,57;0,52;999998,00;999998,00;999998,00;999998,00;999998,00;999998,00;999998,00;999998,00;999998,00;999998,00;999998,00;999998,00;999998,00;999998,00;999998,00;;;;;;;;;;;;;;;;;660,659609;0,00001;0,0000;;nan;0,37948;67,74019;106,893959;18,038829;0,151328;23,747334;25,335767;0,0336;3,8062;;;0,00;0,60;56,78;;369,835;369,140;6,6065961;18,32000;2,26900;0,03100;0,1237177;;;;;;
;;387;18,41600;83,50000;0,034000;2,224;86,35;20,6000;-50,380;0,00;101,280;0,014;263,177;465,550;496,75;863,883;;;663,400;564,300;544,500;307,850;;;;;0,00;0,00;0,00;3,00;1,54;0,000;0,000;0,57;0,52;999998,00;999998,00;999998,00;999998,00;999998,00;999998,00;999998,00;999998,00;999998,00;999998,00;999998,00;999998,00;999998,00;999998,00;999998,00;;;;;;;;;;;;;;;;;669,930459;0,00001;0,0000;;nan;0,56480;68,48043;107,563890;18,210780;0,146388;24,004636;25,613368;0,0329;3,7223;;;0,00;0,61;57,59;;371,007;371,503;6,6993046;18,34100;2,25300;0,02300;0,1242773;;;;;;
;;388;18,39200;83,85000;0,023000;2,237;86,34;20,6000;-50,560;0,00;101,278;0,014;263,183;465,750;496,85;860,617;;;654,600;563,700;544,100;307,850;;;;;0,00;0,00;0,00;3,00;1,54;0,000;0,000;0,57;0,52;999998,00;999998,00;999998,00;999998,00;999998,00;999998,00;999998,00;999998,00;999998,00;999998,00;999998,00;999998,00;999998,00;999998,00;999998,00;;;;;;;;;;;;;;;;;678,570009;0,00001;0,0000;;nan;0,36561;69,01942;108,242460;18,244987;0,146408;24,060059;25,666646;0,0330;3,7306;;;0,00;0,61;58,25;;372,202;371,503;6,7857001;18,35900;2,24100;0,01500;0,1256610;;;;;;
;;389;18,37800;80,67500;0,018000;2,270;86,04;20,6000;-50,800;0,00;101,288;0,014;263,177;465,950;497,05;856,783;;;644,200;563,000;543,700;307,850;;;;;0,00;0,00;0,00;3,00;1,54;0,000;0,000;0,57;0,52;999998,00;999998,00;999998,00;999998,00;999998,00;999998,00;999998,00;999998,00;999998,00;999998,00;999998,00;999998,00;999998,00;999998,00;999998,00;;;;;;;;;;;;;;;;;668,13099;0,00001;0,0000;;nan;0,26928;68,70710;108,910591;17,892387;0,149935;23,605210;25,180748;0,0331;3,7481;;;0,00;0,61;57,43;;373,387;373,847;6,6813099;18,37800;2,22100;0,00500;0,1261724;;;;;;
;;390;18,37500;79,60000;0,010000;2,286;85,49;20,6000;-51,250;0,00;101,280;0,014;263,183;466,450;497,65;853,217;;;634,600;562,300;543,300;307,850;;;;;0,00;0,00;0,00;3,00;1,54;0,000;0,000;0,57;0,52;999998,00;999998,00;999998,00;999998,00;999998,00;999998,00;999998,00;999998,00;999998,00;999998,00;999998,00;999998,00;999998,00;999998,00;999998,00;;;;;;;;;;;;;;;;;663,76679;0,00001;0,0000;;nan;0,12554;68,70293;109,574357;17,763250;0,156303;23,459989;25,029185;0,0343;3,8838;;;0,00;0,61;57,09;;374,540;373,847;6,6376679;18,40500;2,20100;0,00700;0,1262600;;;;;;
;;391;18,34200;88,07500;0,022000;2,309;86,64;20,6000;-51,420;0,00;101,280;0,014;263,183;466,750;497,85;850,150;;;626,400;561,700;542,900;307,850;;;;;0,00;0,00;0,00;3,00;1,54;0,000;0,000;0,57;0,52;999998,00;999998,00;999998,00;999998,00;999998,00;999998,00;999998,00;999998,00;999998,00;999998,00;999998,00;999998,00;999998,00;999998,00;999998,00;;;;;;;;;;;;;;;;;706,41853;0,00001;0,0000;;nan;0,35567;72,98789;110,280776;18,678957;0,142998;24,685232;26,330032;0,0330;3,7378;;;0,00;0,64;60,80;;375,750;376,288;7,0641853;18,41700;2,19400;0,00600;0,1278072;;;;;;
;;392;18,31200;81,85000;0,014000;2,334;86,82;20,6000;-51,640;0,00;101,288;0,014;263,183;466,950;498,05;847,483;;;619,600;561,000;542,400;307,850;;;;;0,00;0,00;0,00;3,00;1,54;0,000;0,000;0,57;0,52;999998,00;999998,00;999998,00;999998,00;999998,00;999998,00;999998,00;999998,00;999998,00;999998,00;999998,00;999998,00;999998,00;999998,00;999998,00;;;;;;;;;;;;;;;;;689,10225;0,00001;0,0000;;nan;0,19909;71,12490;110,969878;18,002905;0,140934;23,801989;25,387259;0,0314;3,5520;;;0,00;0,63;59,27;;376,997;376,288;6,8910225;18,43000;2,17100;0,02100;0,1293764;;;;;;
;;393;18,29400;83,82500;0,024000;2,339;86,59;20,6000;-52,110;0,00;101,280;0,014;263,183;467,150;498,25;845,550;;;614,900;560,400;541,900;307,850;;;;;0,00;0,00;0,00;3,00;1,54;0,000;0,000;0,57;0,52;999998,00;999998,00;999998,00;999998,00;999998,00;999998,00;999998,00;999998,00;999998,00;999998,00;999998,00;999998,00;999998,00;999998,00;999998,00;;;;;;;;;;;;;;;;;701,93723;0,00001;0,0000;;nan;0,38318;72,12006;111,671815;18,214912;0,143530;24,092601;25,696540;0,0324;3,6615;;;0,00;0,64;60,38;;378,229;378,815;7,0193723;18,45900;2,15300;0,00100;0,1302651;;;;;;
;;394;18,26200;86,80000;0,013000;2,320;86,31;20,6000;-52,290;0,00;101,288;0,014;263,183;467,250;498,25;843,683;;;610,400;559,700;541,500;307,850;;;;;0,00;0,00;0,00;3,00;1,54;0,000;0,000;0,57;0,52;999998,00;999998,00;999998,00;999998,00;999998,00;999998,00;999998,00;999998,00;999998,00;999998,00;999998,00;999998,00;999998,00;999998,00;999998,00;;;;;;;;;;;;;;;;;726,10612;0,00001;0,0000;;nan;0,18646;72,77160;112,397922;18,533339;0,146800;24,519028;26,145759;0,0337;3,8104;;;0,00;0,64;62,18;;379,516;378,815;7,2610612;18,48400;2,13000;0,02500;0,1324643;;;;;;
;;395;18,24400;81,95000;0,038000;2,294;86,99;20,6000;-52,510;0,00;101,288;0,014;263,183;467,250;498,15;842,150;;;606,900;559,100;541,000;307,850;;;;;0,00;0,00;0,00;3,00;1,54;0,000;0,000;0,57;0,52;999998,00;999998,00;999998,00;999998,00;999998,00;999998,00;999998,00;999998,00;999998,00;999998,00;999998,00;999998,00;999998,00;999998,00;999998,00;;;;;;;;;;;;;;;;;711,097839;0,00001;0,0000;;nan;0,63039;69,89925;113,109019;18,008116;0,138902;23,824175;25,399706;0,0309;3,5025;;;0,01;0,62;60,82;;380,811;381,327;7,1109784;18,50500;2,11900;0,01500;0,1335267;;;;;;
;;396;18,26000;83,87500;0,024000;2,285;86,48;20,6000;-52,970;0,00;101,282;0,014;263,183;467,450;498,35;840,917;;;604,300;558,500;540,500;307,850;;;;;0,00;0,00;0,00;3,00;1,54;0,000;0,000;0,57;0,52;999998,00;999998,00;999998,00;999998,00;999998,00;999998,00;999998,00;999998,00;999998,00;999998,00;999998,00;999998,00;999998,00;999998,00;999998,00;;;;;;;;;;;;;;;;;715,6227;0,00001;0,0000;;nan;0,38317;70,41670;113,824642;18,214495;0,144890;24,107522;25,701109;0,0327;3,6968;;;0,00;0,62;61,16;;382,080;381,327;7,1562270;18,51000;2,11900;0,01900;0,1328433;;;;;;
;;397;18,28900;85,85000;0,031000;2,269;87,06;20,6000;-53,130;0,00;101,290;0,014;263,183;467,550;498,25;839,717;;;601,500;558,100;540,100;307,850;;;;;0,00;0,00;0,00;3,00;1,54;0,000;0,000;0,57;0,52;999998,00;999998,00;999998,00;999998,00;999998,00;999998,00;999998,00;999998,00;999998,00;999998,00;999998,00;999998,00;999998,00;999998,00;999998,00;;;;;;;;;;;;;;;;;715,339490;0,00001;0,0000;;nan;0,51631;70,72325;114,539982;18,425725;0,138117;24,392308;25,993943;0,0315;3,5642;;;0,00;0,62;61,20;;383,349;383,854;7,1533949;18,50600;2,11900;0,00000;0,1312473;;;;;;
;;398;18,30500;82,95000;0,023000;2,253;89,00;20,6000;-53,340;0,00;101,280;0,014;263,183;467,650;498,35;838,517;;;598,800;557,700;539,600;307,850;;;;;0,00;0,00;0,00;3,00;1,54;0,000;0,000;0,57;0,54;999998,00;999998,00;999998,00;999998,00;999998,00;999998,00;999998,00;999998,00;999998,00;999998,00;999998,00;999998,00;999998,00;999998,00;999998,00;;;;;;;;;;;;;;;;;699,528619;0,00001;0,0000;;nan;0,36290;69,00972;115,239510;18,109905;0,116162;23,979349;25,553531;0,0260;2,9468;;;0,00;0,61;59,78;;384,584;383,854;6,9952862;18,50700;2,11600;0,01600;0,1305749;;;;;;
;;399;18,32000;87,25000;0,015000;2,241;88,73;20,6000;-53,800;0,00;101,282;0,014;263,183;467,750;498,35;837,383;;;596,300;557,300;539,100;307,850;;;;;0,00;0,00;0,00;3,00;1,55;0,000;0,000;0,57;0,53;999998,00;999998,00;999998,00;999998,00;999998,00;999998,00;999998,00;999998,00;999998,00;999998,00;999998,00;999998,00;999998,00;999998,00;999998,00;;;;;;;;;;;;;;;;;713,79328;0,00001;0,0000;;nan;0,22391;70,38267;115,953304;18,571384;0,119153;24,595652;26,204688;0,0274;3,0997;;;0,00;0,62;60,96;;385,808;386,360;7,1379328;18,50900;2,11200;0,00900;0,1299172;;;;;;
;;400;18,34100;84,75000;0,005000;2,221;87,59;20,6000;-53,990;0,00;101,284;0,014;263,183;467,550;498,15;844,250;;;617,600;557,000;538,700;307,850;;;;;0,00;0,00;0,00;3,00;1,55;0,000;0,000;0,57;0,53;999998,00;999998,00;999998,00;999998,00;999998,00;999998,00;999998,00;999998,00;999998,00;999998,00;999998,00;999998,00;999998,00;999998,00;999998,00;;;;;;;;;;;;;;;;;698,8455;0,00001;0,0000;;nan;0,03806;68,74836;116,652149;18,307299;0,132104;24,235535;25,821692;0,0299;3,3864;;;0,00;0,61;59,61;;387,025;386,360;6,9884550;18,51300;2,11500;0,01200;0,1290186;;;;;;
;;401;18,35900;84,05000;0,007000;2,201;84,88;20,6000;-54,210;0,00;101,282;0,014;263,183;467,550;498,15;848,917;;;632,100;556,900;538,300;307,850;;;;;0,00;0,00;0,00;3,00;1,55;0,000;0,000;0,57;0,51;999998,00;999998,00;999998,00;999998,00;999998,00;999998,00;999998,00;999998,00;999998,00;999998,00;999998,00;999998,00;999998,00;999998,00;999998,00;;;;;;;;;;;;;;;;;691,4028;0,00001;0,0000;;nan;0,07428;67,83300;117,343552;18,231537;0,163544;24,135239;25,714832;0,0369;4,1750;;;0,00;0,60;58,95;;388,197;388,758;6,9140280;18,50300;2,11600;0,01300;0,1281638;;;;;;
;;402;18,37800;85,42500;0,006000;2,194;84,65;20,6000;-54,400;0,00;101,284;0,014;263,183;467,350;497,85;851,917;;;642,300;556,200;537,800;307,850;;;;;0,00;0,00;0,00;3,00;1,55;0,000;0,000;0,57;0,51;999998,00;999998,00;999998,00;999998,00;999998,00;999998,00;999998,00;999998,00;999998,00;999998,00;999998,00;999998,00;999998,00;999998,00;999998,00;;;;;;;;;;;;;;;;;691,69246;0,00001;0,0000;;nan;0,05656;68,17758;118,035244;18,383992;0,166218;24,326652;25,914248;0,0378;4,2762;;;0,00;0,60;59,01;;389,350;388,758;6,9169246;18,52200;2,09500;0,03200;0,1271406;;;;;;
;;403;18,40500;83,85000;0,021000;2,171;86,31;20,6000;-54,800;0,00;101,284;0,014;263,183;467,350;497,55;854,417;;;651,000;555,500;537,300;307,850;;;;;0,00;0,00;0,00;3,00;1,55;0,000;0,000;0,57;0,52;999998,00;999998,00;999998,00;999998,00;999998,00;999998,00;999998,00;999998,00;999998,00;999998,00;999998,00;999998,00;999998,00;999998,00;999998,00;;;;;;;;;;;;;;;;;677,34479;0,00001;0,0000;;nan;0,32864;66,82139;118,712589;18,213729;0,146753;24,101351;25,658772;0,0330;3,7382;;;0,00;0,59;57,85;;390,473;391,007;6,7734479;18,54300;2,08000;0,02500;0,1256491;;;;;;
;;404;18,41700;85,17500;0,001000;2,153;85,36;20,6000;-55,020;0,00;101,284;0,014;263,183;467,250;497,45;854,517;;;652,600;554,700;536,800;307,850;;;;;0,00;0,00;0,00;3,00;1,55;0,000;0,000;0,57;0,51;999998,00;999998,00;999998,00;999998,00;999998,00;999998,00;999998,00;999998,00;999998,00;999998,00;999998,00;999998,00;999998,00;999998,00;999998,00;;;;;;;;;;;;;;;;;681,236379;0,00001;0,0000;;nan;-0,03511;66,78274;119,393825;18,359036;0,157879;24,288431;25,858277;0,0358;4,0529;;;0,00;0,59;58,04;;391,573;391,007;6,8123638;18,54900;2,08900;0,04300;0,1253654;;;;;;
;;405;18,43000;81,42500;0,025000;2,130;83,97;20,6000;-55,230;0,00;101,282;0,014;263,183;467,050;497,25;853,583;;;650,800;554,100;536,400;307,850;;;;;0,00;0,00;0,00;3,00;1,55;0,000;0,000;0,57;0,51;999998,00;999998,00;999998,00;999998,00;999998,00;999998,00;999998,00;999998,00;999998,00;999998,00;999998,00;999998,00;999998,00;999998,00;999998,00;;;;;;;;;;;;;;;;;662,15504;0,00001;0,0000;;nan;0,39561;64,59561;120,055981;17,954183;0,174314;23,742655;25,277884;0,0387;4,3743;;;0,00;0,57;56,46;;392,642;393,135;6,6215504;18,53000;2,10300;0,02700;0,1245937;;;;;;
;;406;18,45900;85,32500;0,015000;2,119;86,80;20,6000;-55,640;0,00;101,284;0,014;263,183;467,150;497,35;850,683;;;643,300;553,400;535,900;307,850;;;;;0,00;0,00;0,00;3,00;1,55;0,000;0,000;0,57;0,52;999998,00;999998,00;999998,00;999998,00;999998,00;999998,00;999998,00;999998,00;999998,00;999998,00;999998,00;999998,00;999998,00;999998,00;999998,00;;;;;;;;;;;;;;;;;669,88731;0,00001;0,0000;;nan;0,22157;65,76766;120,725868;18,377161;0,141154;24,307207;25,878603;0,0320;3,6264;;;0,00;0,58;57,13;;393,685;393,135;6,6988731;18,51300;2,11300;0,03400;0,1231279;;;;;;
;;407;18,48400;87,40000;0,019000;2,119;85,96;20,6000;-55,850;0,00;101,282;0,014;263,183;466,750;496,75;850,683;;;644,400;552,800;535,400;307,850;;;;;0,00;0,00;0,00;3,00;1,55;0,000;0,000;0,57;0,52;999998,00;999998,00;999998,00;999998,00;999998,00;999998,00;999998,00;999998,00;999998,00;999998,00;999998,00;999998,00;999998,00;999998,00;999998,00;;;;;;;;;;;;;;;;;670,06781;0,00001;0,0000;;nan;0,29861;66,59107;121,395936;18,607242;0,150905;24,590457;26,170990;0,0346;3,9207;;;0,00;0,59;57,26;;394,736;395,214;6,7006781;18,51300;2,10900;0,02100;0,1216195;;;;;;
;;408;18,50500;85,95000;0,000000;2,119;83,94;20,6000;-56,060;0,00;101,282;0,014;263,183;466,550;496,45;850,217;;;644,000;552,200;535,000;307,850;;;;;0,00;0,00;0,00;3,00;1,55;0,000;0,000;0,57;0,51;999998,00;999998,00;999998,00;999998,00;999998,00;999998,00;999998,00;999998,00;999998,00;999998,00;999998,00;999998,00;999998,00;999998,00;999998,00;;;;;;;;;;;;;;;;;659,13246;0,00001;0,0000;;nan;-0,05371;66,05053;122,055068;18,456200;0,174703;24,380396;25,942874;0,0398;4,4994;;;0,00;0,58;56,31;;395,763;395,214;6,5913246;18,51900;2,10700;0,00600;0,1205994;;;;;;
;;409;18,51000;79,10000;0,016000;2,116;84,14;20,6000;-56,460;0,00;101,280;0,014;263,183;466,650;496,45;850,850;;;647,000;551,600;534,500;307,850;;;;;0,00;0,00;0,00;3,00;1,55;0,000;0,000;0,57;0,51;999998,00;999998,00;999998,00;999998,00;999998,00;999998,00;999998,00;999998,00;999998,00;999998,00;999998,00;999998,00;999998,00;999998,00;999998,00;;;;;;;;;;;;;;;;;629,98352;0,00001;0,0000;;nan;0,23111;63,26518;122,685052;17,703579;0,172271;23,391205;24,884954;0,0376;4,2559;;;0,00;0,56;53,90;;396,719;397,165;6,2998352;18,52700;2,09200;-0,00100;0,1201623;;;;;;
;;410;18,50600;82,05000;0,009000;2,112;83,88;20,6000;-56,670;0,00;101,282;0,014;263,183;466,850;496,55;851,250;;;649,300;551,000;534,000;307,850;;;;;0,00;0,00;0,00;3,00;1,55;0,000;0,000;0,57;0,51;999998,00;999998,00;999998,00;999998,00;999998,00;999998,00;999998,00;999998,00;999998,00;999998,00;999998,00;999998,00;999998,00;999998,00;999998,00;;;;;;;;;;;;;;;;;643,36793;0,00001;0,0000;;nan;0,10942;64,29554;123,328420;18,026818;0,175365;23,828500;25,344418;0,0390;4,4123;;;0,00;0,57;54,98;;397,644;397,165;6,4336793;18,56900;2,05500;0,01400;0,1205187;;;;;;
;;411;18,50700;84,72500;0,012000;2,115;83,89;20,6000;-56,920;0,00;101,280;0,014;263,183;466,850;496,45;846,250;;;635,400;550,400;533,500;307,850;;;;;0,00;0,00;0,00;3,00;1,55;0,000;0,000;0,57;0,51;999998,00;999998,00;999998,00;999998,00;999998,00;999998,00;999998,00;999998,00;999998,00;999998,00;999998,00;999998,00;999998,00;999998,00;999998,00;;;;;;;;;;;;;;;;;653,09984;0,00001;0,0000;;nan;0,16602;65,43030;123,981519;18,318316;0,175286;24,213813;25,749058;0,0396;4,4807;;;0,00;0,58;55,84;;398,602;399,039;6,5309984;18,61400;2,00800;0,01900;0,1203936;;;;;;
;;412;18,50900;84,45000;0,013000;2,116;86,10;20,6000;-57,310;0,00;101,280;0,014;263,183;466,550;496,25;842,450;;;625,100;549,800;533,000;307,850;;;;;0,00;0,00;0,00;3,00;1,55;0,000;0,000;0,57;0,52;999998,00;999998,00;999998,00;999998,00;999998,00;999998,00;999998,00;999998,00;999998,00;999998,00;999998,00;999998,00;999998,00;999998,00;999998,00;;;;;;;;;;;;;;;;;651,50243;0,00001;0,0000;;nan;0,18406;65,37668;124,633022;18,294443;0,149216;24,166716;25,705141;0,0336;3,8078;;;0,00;0,58;55,73;;399,566;399,039;6,5150243;18,65600;1,98500;0,02100;0,1202542;;;;;;
;;413;18,51300;83,35000;0,032000;2,095;86,36;20,6000;-57,510;0,00;101,284;0,014;263,183;466,550;496,15;839,483;;;617,300;549,200;532,500;307,850;;;;;0,00;0,00;0,00;3,00;1,55;0,000;0,000;0,57;0,52;999998,00;999998,00;999998,00;999998,00;999998,00;999998,00;999998,00;999998,00;999998,00;999998,00;999998,00;999998,00;999998,00;999998,00;999998,00;;;;;;;;;;;;;;;;;646,10831;0,00001;0,0000;;nan;0,52742;64,28917;125,279130;18,174906;0,146279;24,008810;25,532035;0,0328;3,7077;;;0,00;0,57;55,27;;400,515;400,943;6,4610831;18,67600;1,97100;0,02500;0,1200419;;;;;;
;;414;18,50300;83,90000;0,025000;2,080;87,51;20,6000;-57,690;0,00;101,280;0,014;263,183;466,450;495,95;837,550;;;612,600;548,600;532,000;307,850;;;;;0,00;0,00;0,00;3,00;1,55;0,000;0,000;0,57;0,53;999998,00;999998,00;999998,00;999998,00;999998,00;999998,00;999998,00;999998,00;999998,00;999998,00;999998,00;999998,00;999998,00;999998,00;999998,00;;;;;;;;;;;;;;;;;652,734660;0,00001;0,0000;;nan;0,40184;64,03457;125,931865;18,236726;0,133010;24,085311;25,608553;0,0299;3,3815;;;0,00;0,57;55,69;;401,459;400,943;6,5273466;18,68300;1,96600;0,02700;0,1208717;;;;;;
;;415;18,52200;83,32500;0,043000;2,089;87,35;20,6000;-58,100;0,00;101,288;0,014;263,183;465,950;495,15;835,850;;;608,500;548,000;531,600;307,850;;;;;0,00;0,00;0,00;3,00;1,56;0,000;0,000;0,57;0,53;999998,00;999998,00;999998,00;999998,00;999998,00;999998,00;999998,00;999998,00;999998,00;999998,00;999998,00;999998,00;999998,00;999998,00;999998,00;;;;;;;;;;;;;;;;;643,32082;0,00001;0,0000;;nan;0,72726;64,13214;126,575186;18,183876;0,134789;23,989768;25,493150;0,0301;3,4113;;;0,01;0,57;55,09;;402,394;402,795;6,4332082;18,68500;1,97200;0,02800;0,1194588;;;;;;
;;416;18,54300;86,00000;0,027000;2,103;85,82;20,5000;-58,280;0,00;101,284;0,014;263,183;465,650;494,65;834,017;;;603,900;547,400;531,300;307,850;;;;;0,00;0,00;0,00;3,00;1,56;0,000;0,000;0,57;0,52;999998,00;999998,00;999998,00;999998,00;999998,00;999998,00;999998,00;999998,00;999998,00;999998,00;999998,00;999998,00;999998,00;999998,00;999998,00;;;;;;;;;;;;;;;;;647,24522;0,00001;0,0000;;nan;0,44406;65,62202;127,222431;18,479401;0,152506;24,363953;25,881304;0,0346;3,9184;;;0,00;0,58;55,50;;403,315;402,795;6,4724522;18,66900;1,98700;0,01800;0,1182493;;;;;;
;;417;18,54900;82,27500;0,034000;2,113;86,59;20,6000;-58,470;0,00;101,284;0,014;263,183;465,250;494,15;832,717;;;601,000;546,800;530,900;307,850;;;;;0,00;0,00;0,00;3,00;1,56;0,000;0,000;0,57;0,52;999998,00;999998,00;999998,00;999998,00;999998,00;999998,00;999998,00;999998,00;999998,00;999998,00;999998,00;999998,00;999998,00;999998,00;999998,00;;;;;;;;;;;;;;;;;630,47864;0,00001;0,0000;;nan;0,56082;64,52555;127,852909;18,082531;0,143527;23,820226;25,299870;0,0319;3,6049;;;0,00;0,57;54,18;;404,211;404,577;6,3047864;18,64700;2,00100;0,01800;0,1177082;;;;;;
;;418;18,53000;88,70000;0,021000;2,109;85,39;20,6000;-58,920;0,00;101,284;0,014;263,183;465,050;493,75;831,650;;;598,800;546,200;530,500;307,850;;;;;0,00;0,00;0,00;3,00;1,56;0,000;0,000;0,58;0,52;999998,00;999998,00;999998,00;999998,00;999998,00;999998,00;999998,00;999998,00;999998,00;999998,00;999998,00;999998,00;999998,00;999998,00;999998,00;;;;;;;;;;;;;;;;;661,94304;0,00001;0,0000;;nan;0,33884;66,88210;128,514852;18,779345;0,157576;24,727509;26,253538;0,0363;4,1069;;;0,00;0,59;56,71;;405,125;404,577;6,6194304;18,64200;1,99400;0,02000;0,1190118;;;;;;
;;419;18,51300;82,95000;0,006000;2,107;85,29;20,6000;-59,080;0,00;101,286;0,014;263,183;464,850;493,35;830,883;;;597,300;545,700;530,200;307,850;;;;;0,00;0,00;0,00;3,00;1,56;0,000;0,000;0,58;0,52;999998,00;999998,00;999998,00;999998,00;999998,00;999998,00;999998,00;999998,00;999998,00;999998,00;999998,00;999998,00;999998,00;999998,00;999998,00;;;;;;;;;;;;;;;;;646,570049;0,00001;0,0000;;nan;0,05588;64,62901;129,161423;18,164366;0,158716;23,907455;25,373223;0,0353;3,9979;;;0,00;0,57;55,24;;406,059;406,349;6,4657005;18,66900;1,97000;-0,00800;0,1201971;;;;;;
;;420;18,51300;80,62500;-0,001000;2,092;85,86;20,6000;-59,290;0,00;101,284;0,014;263,183;464,550;492,85;830,017;;;595,600;545,200;529,800;307,850;;;;;0,00;0,00;0,00;3,00;1,56;0,000;0,000;0,58;0,52;999998,00;999998,00;999998,00;999998,00;999998,00;999998,00;999998,00;999998,00;999998,00;999998,00;999998,00;999998,00;999998,00;999998,00;999998,00;;;;;;;;;;;;;;;;;638,93043;0,00001;0,0000;;nan;-0,07001;63,27251;129,800353;17,913774;0,152075;23,562416;24,997819;0,0333;3,7740;;;0,00;0,56;54,48;;406,952;406,349;6,3893043;18,70000;1,94800;0,00900;0,1204409;;;;;;
;;421;18,51900;82,22500;0,014000;2,055;87,09;20,6000;-59,480;0,00;101,276;0,014;263,183;464,550;492,95;828,917;;;593,200;544,700;529,400;307,850;;;;;0,00;0,00;0,00;3,00;1,56;0,000;0,000;0,58;0,53;999998,00;999998,00;999998,00;999998,00;999998,00;999998,00;999998,00;999998,00;999998,00;999998,00;999998,00;999998,00;999998,00;999998,00;999998,00;;;;;;;;;;;;;;;;;644,661940;0,00001;0,0000;;nan;0,20006;62,73919;130,445015;18,090650;0,137813;23,795065;25,249763;0,0305;3,4545;;;0,00;0,55;54,88;;407,836;408,146;6,4466194;18,72000;1,93400;0,01800;0,1203331;;;;;;
;;422;18,52700;86,55000;0,019000;2,008;87,00;20,6000;-59,900;0,00;101,284;0,014;263,183;464,550;492,95;827,850;;;590,800;544,300;529,000;307,850;;;;;0,00;0,00;0,00;3,00;1,56;0,000;0,000;0,58;0,53;999998,00;999998,00;999998,00;999998,00;999998,00;999998,00;999998,00;999998,00;999998,00;999998,00;999998,00;999998,00;999998,00;999998,00;999998,00;;;;;;;;;;;;;;;;;661,37848;0,00001;0,0000;;nan;0,29785;62,85883;131,106393;18,560333;0,138856;24,412851;25,905317;0,0316;3,5710;;;0,00;0,56;56,12;;408,751;408,146;6,6137848;18,73700;1,91700;0,01500;0,1203297;;;;;;
;;423;18,56900;85,42500;0,021000;1,985;87,82;20,6000;-60,080;0,00;101,288;0,014;263,183;464,450;492,75;827,383;;;590,000;543,900;528,800;307,850;;;;;0,00;0,00;0,00;3,00;1,56;0,000;0,000;0,58;0,53;999998,00;999998,00;999998,00;999998,00;999998,00;999998,00;999998,00;999998,00;999998,00;999998,00;999998,00;999998,00;999998,00;999998,00;999998,00;;;;;;;;;;;;;;;;;645,1211;0,00001;0,0000;;nan;0,33274;61,72186;131,751514;18,441297;0,129454;24,251059;25,728731;0,0292;3,3065;;;0,00;0,55;54,79;;409,662;409,918;6,4512110;18,75500;1,90200;0,01700;0,1181024;;;;;;
