Repository: FireDynamics/BESKID_ExperimentalData

# Cone Calorimeter Experiments

Experiments have been conducted, with sample in horizontal orientation. Samples were wrapped in aluminium foil. No retainer frame or grid have been used.

Different types of insulation material have been used below the PMMA samples: CaSiO3 and Al2O3. The goal was to an insulation material that has a more reproducible behaviour compared to the common fiber blankets. The CaSiO3 block below the sample was manufactured from the same boards used as backing of the large scale experiments. However, it was found that these boards contain a lot of moisture making the mass loss measurements unreliable.

File: Materials/PMMA/DE_6mm/Cone/CaSiO3/20250411_PMMA_DE_6mm_q25_R2.csv (part 6 of 9)
General information;;time (s);O2 (%);DPT (Pa);CO (%);CO2 (%);PD (%);AHU (%);Mass (g);Methane MFM (g/s);APT (kPa);HFM (kW/m²);Cold Trap TC (K);StackTC (K);Smoke TC (K);Cone heater TC (K);Soot MFM (g/s);Soot;TC cone1;TC cone2;TC cone3;TC aux;CH4;CO;CO2;Ethene;H2O;n.u.;n.u.;UOX Bin;n.u.;UOX Hum.;UOX Temp;n.u.;n.u;TX1;TX2;TX3;TX4;TX5;TX6;TX7;TX8;TX9;TX10;TX11;TX12;TX13;TX14;TX15;n.u;n.u.;n.u.;n.u.;L0;L1;n.u.;n.u.;n.u.;n.u.;n.u.;n.u.;n.u.;n.u.;n.u.;n.u.;HRR/a;EHC;SEA;MLR;MLR/a;COY;CO2Y/sh;THR/a;MFR;K;Vstack;Vsmoke;SPR;RSR;TSP;TSR;COP;CO2P;O2C;TOC;ARHE;Mass;HRR;O2/sh;CO2/sh;CO/sh;phi;FU27;FU28;FU29;FU30;FU31
;;;;;;;;;;;;;;;;;;g/min;°C;°C;°C;°C;ppm;ppm;%;ppm;ppm;no;no;;no;%;°C;no;V;no;no;no;no;no;no;no;no;no;no;no;no;no;no;no;no;no;no;no;%;%;no;no;no;no;no;no;no;no;no;no;kW/m²;MJ/kg;m²/kg;g/s;g/(s*m²);[kg/kg];[kg/kg];MJ/m²;g/s;1/m;l/s;l/s;m²/s;(m²/s)/m²;m²;m²;g/s;g/s;g/s;g;kW/m²;g;kW;[%];[%];%;;;;;;
;;353;18,65300;88,00000;-0,003000;2,055;88,43;21,1000;-41,910;0,00;101,238;0,009;263,196;451,350;479,95;843,883;;;590,700;573,500;548,000;305,350;;;;;0,00;0,00;0,00;3,00;1,93;0,000;0,000;0,57;0,53;999998,00;999998,00;999998,00;999998,00;999998,00;999998,00;999998,00;999998,00;999998,00;999998,00;999998,00;999998,00;999998,00;999998,00;999998,00;;;;;;;;;;;;;;;;;636,630029;0,00001;0,0000;;nan;-0,16423;65,85758;89,3545238;18,986856;0,122678;24,264245;25,801760;0,0278;3,1423;;;0,00;0,58;54,64;;343,803;344,039;6,3663003;18,50100;2,13600;0,01300;0,1131274;;;;;;
;;354;18,62500;83,25000;-0,007000;2,063;87,80;21,1000;-42,150;0,00;101,238;0,009;263,196;451,850;480,45;843,750;;;590,300;573,500;548,000;305,350;;;;;0,00;0,00;0,00;3,00;1,93;0,000;0,000;0,57;0,53;999998,00;999998,00;999998,00;999998,00;999998,00;999998,00;999998,00;999998,00;999998,00;999998,00;999998,00;999998,00;999998,00;999998,00;999998,00;;;;;;;;;;;;;;;;;627,51358;0,00001;0,0000;;nan;-0,23334;64,27562;89,9820374;18,457099;0,129767;23,613371;25,107988;0,0286;3,2346;;;0,00;0,57;53,76;;345,067;344,039;6,2751358;18,48500;2,14300;0,00600;0,1147266;;;;;;
;;355;18,59300;84,90000;0,011000;2,059;88,47;21,1000;-42,610;0,00;101,236;0,009;263,196;452,150;480,85;843,717;;;590,100;573,500;548,100;305,350;;;;;0,00;0,00;0,00;3,00;1,93;0,000;0,000;0,57;0,53;999998,00;999998,00;999998,00;999998,00;999998,00;999998,00;999998,00;999998,00;999998,00;999998,00;999998,00;999998,00;999998,00;999998,00;999998,00;;;;;;;;;;;;;;;;;642,87381;0,00001;0,0000;;nan;0,09918;64,75896;90,6249112;18,632925;0,122246;23,854144;25,368274;0,0272;3,0787;;;0,00;0,57;55,02;;346,334;346,615;6,4287381;18,48400;2,14200;0,01500;0,1164481;;;;;;
;;356;18,58000;84,20000;0,016000;2,052;86,09;21,1000;-42,790;0,00;101,238;0,009;263,196;452,950;481,95;843,717;;;590,000;573,500;548,200;305,350;;;;;0,00;0,00;0,00;3,00;1,93;0,000;0,000;0,57;0,52;999998,00;999998,00;999998,00;999998,00;999998,00;999998,00;999998,00;999998,00;999998,00;999998,00;999998,00;999998,00;999998,00;999998,00;999998,00;;;;;;;;;;;;;;;;;643,907939;0,00001;0,0000;;nan;0,19120;64,20992;91,2688191;18,539558;0,149483;23,776608;25,298899;0,0332;3,7543;;;0,00;0,57;55,04;;347,624;346,615;6,4390794;18,48400;2,14900;0,02200;0,1172328;;;;;;
;;357;18,58200;85,75000;0,020000;2,044;87,09;21,1000;-43,000;0,00;101,238;0,009;263,196;453,550;482,75;843,483;;;589,200;573,500;548,300;305,350;;;;;0,00;0,00;0,00;3,00;1,93;0,000;0,000;0,57;0,52;999998,00;999998,00;999998,00;999998,00;999998,00;999998,00;999998,00;999998,00;999998,00;999998,00;999998,00;999998,00;999998,00;999998,00;999998,00;;;;;;;;;;;;;;;;;648,97758;0,00001;0,0000;;nan;0,26747;64,49654;91,9177967;18,697043;0,137871;24,010344;25,556154;0,0309;3,4979;;;0,00;0,57;55,46;;348,917;349,203;6,4897758;18,47400;2,15400;0,03100;0,1171600;;;;;;
;;358;18,59100;86,10000;0,034000;2,034;87,98;21,1000;-43,470;0,00;101,238;0,009;263,196;453,950;483,25;843,550;;;589,300;573,500;548,400;305,350;;;;;0,00;0,00;0,00;3,00;1,93;0,000;0,000;0,57;0,53;999998,00;999998,00;999998,00;999998,00;999998,00;999998,00;999998,00;999998,00;999998,00;999998,00;999998,00;999998,00;999998,00;999998,00;999998,00;;;;;;;;;;;;;;;;;646,87055;0,00001;0,0000;;nan;0,52956;64,27548;92,5646672;18,726905;0,127702;24,069901;25,623483;0,0287;3,2485;;;0,00;0,57;55,34;;350,206;349,203;6,4687055;18,46800;2,15600;0,03300;0,1165877;;;;;;
;;359;18,59900;86,10000;0,028000;2,025;87,98;21,1000;-43,620;0,00;101,238;0,009;263,196;453,950;483,25;843,683;;;589,600;573,500;548,500;305,350;;;;;0,00;0,00;0,00;3,00;1,93;0,000;0,000;0,57;0,53;999998,00;999998,00;999998,00;999998,00;999998,00;999998,00;999998,00;999998,00;999998,00;999998,00;999998,00;999998,00;999998,00;999998,00;999998,00;;;;;;;;;;;;;;;;;645,21698;0,00001;0,0000;;nan;0,41742;63,98381;93,2098842;18,726905;0,127702;24,069901;25,623483;0,0287;3,2485;;;0,00;0,57;55,15;;351,480;351,766;6,4521698;18,46700;2,15900;0,03000;0,1162855;;;;;;
;;360;18,61100;82,82500;0,026000;2,028;86,30;21,1000;-43,830;0,00;101,240;0,009;263,196;454,550;483,85;843,917;;;590,200;573,500;548,600;305,350;;;;;0,00;0,00;0,00;3,00;1,93;0,000;0,000;0,57;0,52;999998,00;999998,00;999998,00;999998,00;999998,00;999998,00;999998,00;999998,00;999998,00;999998,00;999998,00;999998,00;999998,00;999998,00;999998,00;;;;;;;;;;;;;;;;;628,56773;0,00001;0,0000;;nan;0,37250;62,80902;93,8384519;18,355167;0,147025;23,623284;25,146026;0,0324;3,6703;;;0,00;0,55;53,78;;352,711;351,766;6,2856773;18,45100;2,18200;0,02300;0,1155705;;;;;;
;;361;18,62000;85,32500;0,012000;2,043;86,94;21,1000;-44,050;0,00;101,240;0,009;263,196;454,850;484,25;844,017;;;590,400;573,600;548,600;305,350;;;;;0,00;0,00;0,00;3,00;1,93;0,000;0,000;0,57;0,52;999998,00;999998,00;999998,00;999998,00;999998,00;999998,00;999998,00;999998,00;999998,00;999998,00;999998,00;999998,00;999998,00;999998,00;999998,00;;;;;;;;;;;;;;;;;634,8394;0,00001;0,0000;;nan;0,11772;64,21233;94,4732913;18,623981;0,139698;23,985069;25,535385;0,0313;3,5414;;;0,00;0,57;54,36;;353,915;354,242;6,3483940;18,42000;2,20200;0,00900;0,1150312;;;;;;
;;362;18,62300;83,95000;0,020000;2,072;87,86;21,1000;-44,500;0,00;101,236;0,009;263,196;455,450;485,15;844,117;;;590,600;573,600;548,700;305,350;;;;;0,00;0,00;0,00;3,00;1,93;0,000;0,000;0,57;0,53;999998,00;999998,00;999998,00;999998,00;999998,00;999998,00;999998,00;999998,00;999998,00;999998,00;999998,00;999998,00;999998,00;999998,00;999998,00;;;;;;;;;;;;;;;;;626,100139;0,00001;0,0000;;nan;0,26410;64,57742;95,0993915;18,461137;0,129069;23,806713;25,359154;0,0287;3,2494;;;0,00;0,57;53,82;;355,106;354,242;6,2610014;18,40700;2,21000;0,00300;0,1144421;;;;;;
;;363;18,61400;83,40000;0,004000;2,114;87,86;21,1000;-44,720;0,00;101,236;0,009;263,196;456,050;485,75;844,183;;;590,800;573,600;548,700;305,350;;;;;0,00;0,00;0,00;3,00;1,93;0,000;0,000;0,57;0,53;999998,00;999998,00;999998,00;999998,00;999998,00;999998,00;999998,00;999998,00;999998,00;999998,00;999998,00;999998,00;999998,00;999998,00;999998,00;;;;;;;;;;;;;;;;;624,92489;0,00001;0,0000;;nan;-0,03059;65,65975;95,7243164;18,388455;0,129104;23,744224;25,290553;0,0286;3,2414;;;0,00;0,58;53,81;;356,270;356,609;6,2492489;18,41100;2,20100;0,00600;0,1146802;;;;;;
;;364;18,58800;85,70000;0,013000;2,136;86,19;21,1000;-44,940;0,00;101,240;0,009;263,196;456,350;486,15;844,283;;;591,000;573,600;548,800;305,350;;;;;0,00;0,00;0,00;3,00;1,93;0,000;0,000;0,57;0,52;999998,00;999998,00;999998,00;999998,00;999998,00;999998,00;999998,00;999998,00;999998,00;999998,00;999998,00;999998,00;999998,00;999998,00;999998,00;;;;;;;;;;;;;;;;;639,71324;0,00001;0,0000;;nan;0,13639;67,24657;96,3640296;18,634161;0,148261;24,077321;25,649588;0,0334;3,7753;;;0,00;0,59;55,14;;357,452;356,609;6,3971324;18,42500;2,19400;0,00700;0,1158611;;;;;;
;;365;18,54000;85,62500;0,006000;2,143;86,78;21,1000;-45,410;0,00;101,240;0,009;263,196;456,850;486,65;844,217;;;590,600;573,700;548,900;305,350;;;;;0,00;0,00;0,00;3,00;1,93;0,000;0,000;0,57;0,52;999998,00;999998,00;999998,00;999998,00;999998,00;999998,00;999998,00;999998,00;999998,00;999998,00;999998,00;999998,00;999998,00;999998,00;999998,00;;;;;;;;;;;;;;;;;654,432939;0,00001;0,0000;;nan;0,00619;67,40588;97,0184626;18,615810;0,141519;24,079964;25,650683;0,0318;3,6037;;;0,00;0,60;56,20;;358,681;359,018;6,5443294;18,42400;2,19900;0,00700;0,1186779;;;;;;
;;366;18,50100;84,75000;0,015000;2,142;88,05;21,1000;-45,620;0,00;101,240;0,009;263,196;457,750;487,75;844,217;;;590,500;573,700;549,000;305,350;;;;;0,00;0,00;0,00;3,00;1,94;0,000;0,000;0,57;0,53;999998,00;999998,00;999998,00;999998,00;999998,00;999998,00;999998,00;999998,00;999998,00;999998,00;999998,00;999998,00;999998,00;999998,00;999998,00;;;;;;;;;;;;;;;;;662,32914;0,00001;0,0000;;nan;0,17235;66,96265;97,6807917;18,502232;0,127015;23,980198;25,551811;0,0285;3,2219;;;0,00;0,59;56,76;;359,944;359,018;6,6232914;18,40700;2,22300;0,02100;0,1208754;;;;;;
;;367;18,48500;84,27500;0,022000;2,149;88,03;21,1000;-45,840;0,00;101,232;0,009;263,196;458,250;488,45;844,183;;;590,200;573,800;549,100;305,350;;;;;0,00;0,00;0,00;3,00;1,94;0,000;0,000;0,57;0,53;999998,00;999998,00;999998,00;999998,00;999998,00;999998,00;999998,00;999998,00;999998,00;999998,00;999998,00;999998,00;999998,00;999998,00;999998,00;;;;;;;;;;;;;;;;;664,32579;0,00001;0,0000;;nan;0,30061;66,96171;98,3451175;18,440241;0,127180;23,925959;25,502748;0,0285;3,2199;;;0,00;0,59;56,94;;361,217;361,540;6,6432579;18,36500;2,25200;0,02500;0,1216579;;;;;;
;;368;18,48400;87,27500;0,031000;2,154;87,83;21,1000;-46,260;0,00;101,236;0,009;263,196;458,750;489,05;844,183;;;590,000;573,900;549,200;305,350;;;;;0,00;0,00;0,00;3,00;1,94;0,000;0,000;0,57;0,53;999998,00;999998,00;999998,00;999998,00;999998,00;999998,00;999998,00;999998,00;999998,00;999998,00;999998,00;999998,00;999998,00;999998,00;999998,00;;;;;;;;;;;;;;;;;675,14514;0,00001;0,0000;;nan;0,47421;68,26830;99,0202626;18,755357;0,129440;24,361369;25,970413;0,0295;3,3372;;;0,00;0,60;57,94;;362,505;361,540;6,7514514;18,33700;2,27200;0,02400;0,1215615;;;;;;
;;369;18,48400;86,27500;0,033000;2,156;87,18;21,1000;-46,480;0,00;101,240;0,009;263,196;459,050;489,25;844,350;;;590,000;574,300;549,300;305,350;;;;;0,00;0,00;0,00;3,00;1,94;0,000;0,000;0,57;0,53;999998,00;999998,00;999998,00;999998,00;999998,00;999998,00;999998,00;999998,00;999998,00;999998,00;999998,00;999998,00;999998,00;999998,00;999998,00;;;;;;;;;;;;;;;;;670,80432;0,00001;0,0000;;nan;0,50855;67,91841;99,6910669;18,641504;0,136834;24,229318;25,823319;0,0310;3,5079;;;0,00;0,60;57,58;;363,797;364,090;6,7080432;18,32600;2,27400;0,03300;0,1215172;;;;;;
;;370;18,47400;85,82500;0,030000;2,159;88,62;21,1000;-46,690;0,00;101,240;0,009;263,196;459,850;490,15;844,750;;;590,400;575,000;549,400;305,350;;;;;0,00;0,00;0,00;3,00;1,94;0,000;0,000;0,57;0,53;999998,00;999998,00;999998,00;999998,00;999998,00;999998,00;999998,00;999998,00;999998,00;999998,00;999998,00;999998,00;999998,00;999998,00;999998,00;;;;;;;;;;;;;;;;;671,65433;0,00001;0,0000;;nan;0,45116;67,77859;100,362721;18,576645;0,120470;24,187096;25,780809;0,0272;3,0833;;;0,00;0,60;57,62;;365,074;364,090;6,7165433;18,33400;2,26600;0,02200;0,1221031;;;;;;
;;371;18,46800;88,37500;0,023000;2,182;87,66;21,1000;-47,110;0,00;101,232;0,009;263,196;460,250;490,55;845,017;;;590,000;576,100;549,500;305,350;;;;;0,00;0,00;0,00;3,00;1,94;0,000;0,000;0,57;0,53;999998,00;999998,00;999998,00;999998,00;999998,00;999998,00;999998,00;999998,00;999998,00;999998,00;999998,00;999998,00;999998,00;999998,00;999998,00;;;;;;;;;;;;;;;;;682,22759;0,00001;0,0000;;nan;0,32597;69,49824;101,044948;18,842402;0,131374;24,554457;26,170970;0,0302;3,4133;;;0,00;0,61;58,58;;366,363;366,672;6,8222759;18,34600;2,26000;0,00400;0,1222776;;;;;;
;;372;18,46700;80,87500;0,009000;2,202;86,91;21,1000;-47,330;0,00;101,234;0,009;263,196;461,150;491,75;845,617;;;589,700;578,200;549,500;305,350;;;;;0,00;0,00;0,00;3,00;1,94;0,000;0,000;0,57;0,52;999998,00;999998,00;999998,00;999998,00;999998,00;999998,00;999998,00;999998,00;999998,00;999998,00;999998,00;999998,00;999998,00;999998,00;999998,00;;;;;;;;;;;;;;;;;651,96519;0,00001;0,0000;;nan;0,05991;67,04228;101,696914;18,007545;0,139962;23,512401;25,072587;0,0308;3,4838;;;0,00;0,59;56,01;;367,609;366,672;6,5196519;18,33900;2,27600;-0,00300;0,1222698;;;;;;
;;373;18,45100;84,75000;0,003000;2,210;88,62;21,1000;-47,810;0,00;101,234;0,009;263,196;461,650;492,55;846,350;;;589,800;580,200;549,600;305,350;;;;;0,00;0,00;0,00;3,00;1,94;0,000;0,000;0,57;0,53;999998,00;999998,00;999998,00;999998,00;999998,00;999998,00;999998,00;999998,00;999998,00;999998,00;999998,00;999998,00;999998,00;999998,00;999998,00;;;;;;;;;;;;;;;;;671,97196;0,00001;0,0000;;nan;-0,04904;68,84753;102,368886;18,423914;0,120453;24,082136;25,694045;0,0271;3,0725;;;0,00;0,61;57,67;;368,828;369,226;6,7197196;18,30700;2,30100;0,00600;0,1231850;;;;;;
;;374;18,42000;84,62500;0,006000;2,201;87,19;21,1000;-48,000;0,00;101,242;0,009;263,196;462,250;493,25;847,050;;;590,400;581,600;549,700;305,350;;;;;0,00;0,00;0,00;3,00;1,94;0,000;0,000;0,57;0,53;999998,00;999998,00;999998,00;999998,00;999998,00;999998,00;999998,00;999998,00;999998,00;999998,00;999998,00;999998,00;999998,00;999998,00;999998,00;;;;;;;;;;;;;;;;;681,15377;0,00001;0,0000;;nan;0,00612;68,46554;103,050039;18,398369;0,136724;24,080002;25,694886;0,0308;3,4876;;;0,00;0,60;58,31;;370,092;369,226;6,8115377;18,28200;2,31700;0,00500;0,1250662;;;;;;
;;375;18,40700;86,02500;0,007000;2,194;86,46;21,1000;-48,230;0,00;101,242;0,009;263,196;462,550;493,45;847,150;;;590,600;581,600;549,800;305,350;;;;;0,00;0,00;0,00;3,00;1,94;0,000;0,000;0,57;0,52;999998,00;999998,00;999998,00;999998,00;999998,00;999998,00;999998,00;999998,00;999998,00;999998,00;999998,00;999998,00;999998,00;999998,00;999998,00;;;;;;;;;;;;;;;;;691,0209;0,00001;0,0000;;nan;0,02468;68,78253;103,741060;18,543916;0,145166;24,286247;25,908656;0,0330;3,7338;;;0,00;0,61;59,07;;371,382;371,779;6,9102090;18,28000;2,31400;0,01800;0,1258930;;;;;;
;;376;18,41100;86,90000;0,007000;2,199;88,15;21,1000;-48,730;0,00;101,242;0,009;263,196;462,850;493,85;846,550;;;589,700;580,700;549,800;305,350;;;;;0,00;0,00;0,00;3,00;1,94;0,000;0,000;0,57;0,53;999998,00;999998,00;999998,00;999998,00;999998,00;999998,00;999998,00;999998,00;999998,00;999998,00;999998,00;999998,00;999998,00;999998,00;999998,00;;;;;;;;;;;;;;;;;692,72774;0,00001;0,0000;;nan;0,02479;69,27029;104,433788;18,631946;0,125770;24,417362;26,052748;0,0287;3,2529;;;0,00;0,61;59,26;;372,684;371,779;6,9272774;18,28800;2,30300;0,01100;0,1256039;;;;;;
;;377;18,42500;82,30000;0,021000;2,223;87,65;21,1000;-48,930;0,00;101,244;0,009;263,196;463,150;494,35;846,217;;;589,400;579,900;549,900;305,450;;;;;0,00;0,00;0,00;3,00;1,94;0,000;0,000;0,57;0,53;999998,00;999998,00;999998,00;999998,00;999998,00;999998,00;999998,00;999998,00;999998,00;999998,00;999998,00;999998,00;999998,00;999998,00;999998,00;;;;;;;;;;;;;;;;;667,35964;0,00001;0,0000;;nan;0,27740;68,14301;105,101148;18,126232;0,131537;23,770016;25,371278;0,0293;3,3131;;;0,00;0,60;57,33;;373,936;374,283;6,6735964;18,29900;2,30000;0,02000;0,1243654;;;;;;
;;378;18,42400;81,72500;0,025000;2,252;87,32;21,1000;-49,150;0,00;101,242;0,009;263,196;463,950;495,45;846,183;;;589,900;579,300;549,900;305,450;;;;;0,00;0,00;0,00;3,00;1,94;0,000;0,000;0,57;0,53;999998,00;999998,00;999998,00;999998,00;999998,00;999998,00;999998,00;999998,00;999998,00;999998,00;999998,00;999998,00;999998,00;999998,00;999998,00;;;;;;;;;;;;;;;;;662,83597;0,00001;0,0000;;nan;0,34824;68,75176;105,763984;18,047221;0,135261;23,707283;25,316895;0,0300;3,3996;;;0,00;0,61;57,10;;375,128;374,283;6,6283597;18,29500;2,30800;0,03400;0,1240596;;;;;;
;;379;18,40700;82,45000;0,024000;2,272;86,52;21,1000;-49,610;0,00;101,244;0,009;263,196;464,450;496,15;845,950;;;589,600;578,800;550,000;305,450;;;;;0,00;0,00;0,00;3,00;1,94;0,000;0,000;0,57;0,52;999998,00;999998,00;999998,00;999998,00;999998,00;999998,00;999998,00;999998,00;999998,00;999998,00;999998,00;999998,00;999998,00;999998,00;999998,00;;;;;;;;;;;;;;;;;669,573779;0,00001;0,0000;;nan;0,33151;69,64597;106,433557;18,117335;0,144527;23,825035;25,451159;0,0323;3,6517;;;0,00;0,62;57,71;;376,315;376,679;6,6957378;18,28300;2,31700;0,02300;0,1248457;;;;;;
;;380;18,36500;87,80000;0,033000;2,274;87,43;21,1000;-49,820;0,00;101,244;0,009;263,196;464,850;496,45;845,950;;;590,000;578,400;550,000;305,450;;;;;0,00;0,00;0,00;3,00;1,94;0,000;0,000;0,57;0,53;999998,00;999998,00;999998,00;999998,00;999998,00;999998,00;999998,00;999998,00;999998,00;999998,00;999998,00;999998,00;999998,00;999998,00;999998,00;;;;;;;;;;;;;;;;;703,41867;0,00001;0,0000;;nan;0,50981;71,90381;107,136976;18,687848;0,134005;24,596448;26,268489;0,0309;3,4946;;;0,00;0,64;60,51;;377,567;376,679;7,0341867;18,27600;2,32300;0,02500;0,1271838;;;;;;
;;381;18,33700;84,07500;0,022000;2,266;86,81;21,1000;-50,010;0,00;101,236;0,009;263,196;465,450;497,15;845,850;;;589,900;578,100;550,100;305,450;;;;;0,00;0,00;0,00;3,00;1,94;0,000;0,000;0,57;0,52;999998,00;999998,00;999998,00;999998,00;999998,00;999998,00;999998,00;999998,00;999998,00;999998,00;999998,00;999998,00;999998,00;999998,00;999998,00;;;;;;;;;;;;;;;;;697,75178;0,00001;0,0000;;nan;0,29792;70,06363;107,834728;18,275336;0,141110;24,084558;25,724864;0,0318;3,6037;;;0,00;0,62;59,81;;378,861;379,153;6,9775178;18,28200;2,31100;0,00900;0,1290306;;;;;;
;;382;18,32600;82,30000;0,004000;2,260;86,62;21,1000;-50,500;0,00;101,238;0,009;263,196;465,750;497,45;845,883;;;590,200;577,900;550,100;305,450;;;;;0,00;0,00;0,00;3,00;1,95;0,000;0,000;0,57;0,52;999998,00;999998,00;999998,00;999998,00;999998,00;999998,00;999998,00;999998,00;999998,00;999998,00;999998,00;999998,00;999998,00;999998,00;999998,00;;;;;;;;;;;;;;;;;694,9141;0,00001;0,0000;;nan;-0,03007;69,11009;108,529642;18,075567;0,143293;23,836642;25,459018;0,0320;3,6216;;;0,00;0,61;59,41;;380,132;379,153;6,9491410;18,29600;2,30000;0,00100;0,1299367;;;;;;
;;383;18,33400;85,52500;-0,003000;2,276;87,85;21,1000;-50,670;0,00;101,236;0,009;263,196;466,250;498,15;845,850;;;590,200;577,800;550,100;305,450;;;;;0,00;0,00;0,00;3,00;1,95;0,000;0,000;0,57;0,53;999998,00;999998,00;999998,00;999998,00;999998,00;999998,00;999998,00;999998,00;999998,00;999998,00;999998,00;999998,00;999998,00;999998,00;999998,00;;;;;;;;;;;;;;;;;704,978139;0,00001;0,0000;;nan;-0,15930;70,92333;109,234620;18,416435;0,129276;24,312224;25,975623;0,0295;3,3337;;;0,00;0,63;60,35;;381,407;381,720;7,0497814;18,30200;2,30000;0,00000;0,1293705;;;;;;
;;384;18,34600;79,65000;0,006000;2,301;86,64;21,1000;-50,900;0,00;101,238;0,009;263,196;466,750;498,85;845,917;;;590,600;577,600;550,100;305,450;;;;;0,00;0,00;0,00;3,00;1,95;0,000;0,000;0,57;0,52;999998,00;999998,00;999998,00;999998,00;999998,00;999998,00;999998,00;999998,00;999998,00;999998,00;999998,00;999998,00;999998,00;999998,00;999998,00;;;;;;;;;;;;;;;;;674,39061;0,00001;0,0000;;nan;0,00591;69,17589;109,909011;17,763117;0,143056;23,474902;25,089351;0,0315;3,5632;;;0,00;0,61;57,94;;382,639;381,720;6,7439061;18,29100;2,30800;0,01500;0,1282956;;;;;;
;;385;18,33900;79,57500;0,005000;2,317;87,47;21,1000;-51,120;0,00;101,238;0,009;263,196;467,350;499,45;845,983;;;590,800;577,500;550,200;305,450;;;;;0,00;0,00;0,00;3,00;1,95;0,000;0,000;0,57;0,53;999998,00;999998,00;999998,00;999998,00;999998,00;999998,00;999998,00;999998,00;999998,00;999998,00;999998,00;999998,00;999998,00;999998,00;999998,00;;;;;;;;;;;;;;;;;674,90859;0,00001;0,0000;;nan;-0,01181;69,59025;110,583919;17,743352;0,133539;23,478923;25,091577;0,0294;3,3264;;;0,00;0,61;58,03;;383,811;384,176;6,7490859;18,28200;2,31800;0,01500;0,1285404;;;;;;
;;386;18,30700;88,00000;0,018000;2,314;86,93;21,1000;-51,560;0,00;101,238;0,009;263,196;467,550;499,55;846,083;;;591,300;577,300;550,200;305,450;;;;;0,00;0,00;0,00;3,00;1,95;0,000;0,000;0,57;0,52;999998,00;999998,00;999998,00;999998,00;999998,00;999998,00;999998,00;999998,00;999998,00;999998,00;999998,00;999998,00;999998,00;999998,00;999998,00;;;;;;;;;;;;;;;;;719,17431;0,00001;0,0000;;nan;0,22963;73,06901;111,303094;18,655022;0,139796;24,695856;26,386087;0,0324;3,6619;;;0,00;0,65;61,76;;385,054;384,176;7,1917431;18,27200;2,32400;0,01500;0,1303021;;;;;;
;;387;18,28200;79,62500;0,011000;2,303;85,57;21,1000;-51,820;0,00;101,238;0,009;263,196;467,850;499,75;846,217;;;591,700;577,300;550,200;305,450;;;;;0,00;0,00;0,00;3,00;1,95;0,000;0,000;0,57;0,52;999998,00;999998,00;999998,00;999998,00;999998,00;999998,00;999998,00;999998,00;999998,00;999998,00;999998,00;999998,00;999998,00;999998,00;999998,00;;;;;;;;;;;;;;;;;692,46349;0,00001;0,0000;;nan;0,09443;69,14511;111,995557;17,739438;0,155508;23,498858;25,101110;0,0342;3,8751;;;0,00;0,61;59,28;;386,319;386,559;6,9246349;18,27100;2,32100;0,03100;0,1319601;;;;;;
;;388;18,28000;78,02500;0,020000;2,300;85,81;21,1000;-52,050;0,00;101,238;0,009;263,196;468,050;499,75;846,017;;;591,200;577,200;550,200;305,450;;;;;0,00;0,00;0,00;3,00;1,95;0,000;0,000;0,57;0,52;999998,00;999998,00;999998,00;999998,00;999998,00;999998,00;999998,00;999998,00;999998,00;999998,00;999998,00;999998,00;999998,00;999998,00;999998,00;;;;;;;;;;;;;;;;;685,58296;0,00001;0,0000;;nan;0,25116;68,34111;112,681140;17,556552;0,152781;23,266536;24,842329;0,0333;3,7679;;;0,00;0,60;58,71;;387,519;386,559;6,8558296;18,28100;2,30900;0,04400;0,1320114;;;;;;
;;389;18,28800;83,40000;0,034000;2,308;86,26;21,1000;-52,490;0,00;101,238;0,009;263,190;468,450;500,25;846,050;;;591,400;577,100;550,200;305,450;;;;;0,00;0,00;0,00;3,00;1,95;0,000;0,000;0,57;0,52;999998,00;999998,00;999998,00;999998,00;999998,00;999998,00;999998,00;999998,00;999998,00;999998,00;999998,00;999998,00;999998,00;999998,00;999998,00;;;;;;;;;;;;;;;;;704,74623;0,00001;0,0000;;nan;0,51307;70,87689;113,385886;18,143449;0,147449;24,064862;25,698467;0,0332;3,7617;;;0,00;0,63;60,49;;388,732;389,015;7,0474623;18,31300;2,27800;0,04100;0,1313033;;;;;;
;;390;18,29900;85,42500;0,023000;2,317;85,88;21,1000;-52,710;0,00;101,236;0,009;263,196;468,650;500,55;846,017;;;591,100;577,200;550,300;305,450;;;;;0,00;0,00;0,00;3,00;1,95;0,000;0,000;0,57;0,52;999998,00;999998,00;999998,00;999998,00;999998,00;999998,00;999998,00;999998,00;999998,00;999998,00;999998,00;999998,00;999998,00;999998,00;999998,00;;;;;;;;;;;;;;;;;709,776149;0,00001;0,0000;;nan;0,31760;72,00284;114,095662;18,358477;0,151948;24,360463;26,018627;0,0347;3,9248;;;0,00;0,64;60,96;;389,980;389,015;7,0977615;18,33900;2,26400;0,02900;0,1306822;;;;;;
;;391;18,29500;82,00000;0,025000;2,323;87,05;21,1000;-53,200;0,00;101,236;0,009;263,196;469,050;501,05;845,917;;;590,800;577,200;550,300;305,450;;;;;0,00;0,00;0,00;3,00;1,95;0,000;0,000;0,57;0,53;999998,00;999998,00;999998,00;999998,00;999998,00;999998,00;999998,00;999998,00;999998,00;999998,00;999998,00;999998,00;999998,00;999998,00;999998,00;;;;;;;;;;;;;;;;;695,871559;0,00001;0,0000;;nan;0,34692;70,70127;114,791534;17,979011;0,138372;23,877300;25,506281;0,0310;3,5038;;;0,00;0,62;59,79;;391,204;391,454;6,9587156;18,34700;2,26200;0,01400;0,1308284;;;;;;
;;392;18,28300;83,35000;0,009000;2,311;86,94;21,1000;-53,350;0,00;101,236;0,009;263,190;469,450;501,25;845,950;;;590,300;577,100;551,000;305,450;;;;;0,00;0,00;0,00;3,00;1,95;0,000;0,000;0,57;0,53;999998,00;999998,00;999998,00;999998,00;999998,00;999998,00;999998,00;999998,00;999998,00;999998,00;999998,00;999998,00;999998,00;999998,00;999998,00;;;;;;;;;;;;;;;;;706,612659;0,00001;0,0000;;nan;0,06028;70,87425;115,498147;18,118681;0,139595;24,083312;25,714687;0,0315;3,5636;;;0,00;0,63;60,53;;392,417;391,454;7,0661266;18,34100;2,26700;0,02400;0,1318361;;;;;;
;;393;18,27600;81,27500;0,001000;2,300;88,05;21,1000;-53,580;0,00;101,240;0,009;263,190;469,650;501,65;846,283;;;590,400;577,100;551,900;305,450;;;;;0,00;0,00;0,00;3,00;1,95;0,000;0,000;0,57;0,53;999998,00;999998,00;999998,00;999998,00;999998,00;999998,00;999998,00;999998,00;999998,00;999998,00;999998,00;999998,00;999998,00;999998,00;999998,00;;;;;;;;;;;;;;;;;700,83411;0,00001;0,0000;;nan;-0,08332;69,63107;116,198981;17,887918;0,126919;23,786710;25,407438;0,0283;3,2013;;;0,00;0,62;59,91;;393,630;393,849;7,0083411;18,33200;2,28000;0,01300;0,1324526;;;;;;
;;394;18,28200;87,30000;0,000000;2,300;86,76;21,1000;-53,800;0,00;101,236;0,009;263,190;469,450;501,45;846,717;;;591,000;577,100;552,600;305,450;;;;;0,00;0,00;0,00;3,00;1,95;0,000;0,000;0,57;0,52;999998,00;999998,00;999998,00;999998,00;999998,00;999998,00;999998,00;999998,00;999998,00;999998,00;999998,00;999998,00;999998,00;999998,00;999998,00;;;;;;;;;;;;;;;;;724,66527;0,00001;0,0000;;nan;-0,10487;72,18121;116,923646;18,543039;0,141688;24,647367;26,327451;0,0327;3,7032;;;0,00;0,64;61,97;;394,866;393,849;7,2466527;18,30300;2,30700;0,01400;0,1321131;;;;;;
;;395;18,29600;79,52500;0,015000;2,308;86,87;21,1000;-54,230;0,00;101,236;0,009;263,190;469,650;501,55;847,083;;;591,600;577,000;553,200;305,450;;;;;0,00;0,00;0,00;3,00;1,95;0,000;0,000;0,57;0,53;999998,00;999998,00;999998,00;999998,00;999998,00;999998,00;999998,00;999998,00;999998,00;999998,00;999998,00;999998,00;999998,00;999998,00;999998,00;;;;;;;;;;;;;;;;;685,96766;0,00001;0,0000;;nan;0,16483;69,12232;117,609614;17,694289;0,140449;23,529231;25,127404;0,0310;3,5035;;;0,00;0,61;58,82;;396,070;396,183;6,8596766;18,26600;2,33800;-0,00100;0,1310437;;;;;;
;;396;18,30200;85,55000;0,015000;2,318;87,03;21,1000;-54,460;0,00;101,240;0,009;263,190;469,650;501,45;847,550;;;592,500;577,000;553,700;305,450;;;;;0,00;0,00;0,00;3,00;1,95;0,000;0,000;0,57;0,53;999998,00;999998,00;999998,00;999998,00;999998,00;999998,00;999998,00;999998,00;999998,00;999998,00;999998,00;999998,00;999998,00;999998,00;999998,00;;;;;;;;;;;;;;;;;709,01371;0,00001;0,0000;;nan;0,17096;72,01055;118,318627;18,352333;0,138643;24,404274;26,056687;0,0317;3,5864;;;0,00;0,64;60,87;;397,241;396,183;7,0901371;18,24300;2,34600;0,00700;0,1305835;;;;;;
;;397;18,29100;86,30000;0,015000;2,324;86,72;21,1000;-54,940;0,00;101,236;0,009;263,190;469,950;501,85;847,617;;;592,500;577,000;553,900;305,450;;;;;0,00;0,00;0,00;3,00;1,96;0,000;0,000;0,57;0,52;999998,00;999998,00;999998,00;999998,00;999998,00;999998,00;999998,00;999998,00;999998,00;999998,00;999998,00;999998,00;999998,00;999998,00;999998,00;;;;;;;;;;;;;;;;;714,99188;0,00001;0,0000;;nan;0,17165;72,49378;119,033619;18,426720;0,142179;24,518842;26,183170;0,0327;3,6957;;;0,00;0,64;61,37;;398,453;398,537;7,1499188;18,25300;2,32800;0,02200;0,1311608;;;;;;
;;398;18,28200;81,40000;0,031000;2,321;85,04;21,1000;-55,140;0,00;101,236;0,009;263,190;469,950;501,75;847,550;;;592,300;576,900;554,000;305,450;;;;;0,00;0,00;0,00;3,00;1,96;0,000;0,000;0,57;0,51;999998,00;999998,00;999998,00;999998,00;999998,00;999998,00;999998,00;999998,00;999998,00;999998,00;999998,00;999998,00;999998,00;999998,00;999998,00;;;;;;;;;;;;;;;;;696,39385;0,00001;0,0000;;nan;0,45249;70,31274;119,730013;17,895953;0,161755;23,812597;25,423918;0,0361;4,0826;;;0,00;0,62;59,80;;399,637;398,537;6,9639385;18,27400;2,31200;0,03300;0,1315445;;;;;;
;;399;18,27200;79,07500;0,044000;2,309;86,18;21,1000;-55,370;0,00;101,234;0,009;263,190;470,350;502,25;847,683;;;592,600;576,900;554,100;305,450;;;;;0,00;0,00;0,00;3,00;1,96;0,000;0,000;0,57;0,52;999998,00;999998,00;999998,00;999998,00;999998,00;999998,00;999998,00;999998,00;999998,00;999998,00;999998,00;999998,00;999998,00;999998,00;999998,00;;;;;;;;;;;;;;;;;689,02872;0,00001;0,0000;;nan;0,67455;68,90570;120,419042;17,631022;0,148469;23,480044;25,072504;0,0327;3,6955;;;0,01;0,61;59,14;;400,771;400,873;6,8902872;18,28500;2,30900;0,02000;0,1321180;;;;;;
;;400;18,27100;83,02500;0,041000;2,278;86,82;21,1000;-55,860;0,00;101,234;0,009;263,190;470,650;502,65;847,783;;;592,800;576,900;554,200;305,450;;;;;0,00;0,00;0,00;3,00;1,96;0,000;0,000;0,57;0,53;999998,00;999998,00;999998,00;999998,00;999998,00;999998,00;999998,00;999998,00;999998,00;999998,00;999998,00;999998,00;999998,00;999998,00;999998,00;;;;;;;;;;;;;;;;;708,07038;0,00001;0,0000;;nan;0,63690;69,61435;121,127112;18,060255;0,141057;24,067014;25,703356;0,0318;3,5994;;;0,01;0,62;60,60;;401,918;400,873;7,0807038;18,28100;2,31400;0,02000;0,1325480;;;;;;
;;401;18,28100;81,72500;0,029000;2,264;86,60;21,1000;-56,050;0,00;101,238;0,009;263,190;471,050;503,05;847,850;;;593,100;576,800;554,200;305,450;;;;;0,00;0,00;0,00;3,00;1,96;0,000;0,000;0,57;0,52;999998,00;999998,00;999998,00;999998,00;999998,00;999998,00;999998,00;999998,00;999998,00;999998,00;999998,00;999998,00;999998,00;999998,00;999998,00;;;;;;;;;;;;;;;;;700,644889;0,00001;0,0000;;nan;0,41711;68,60393;121,827757;17,910694;0,143553;23,887995;25,510786;0,0321;3,6356;;;0,00;0,61;59,88;;403,077;403,134;7,0064489;18,27300;2,32000;0,01600;0,1322480;;;;;;
;;402;18,31300;85,27500;0,014000;2,262;83,90;21,1000;-56,240;0,00;101,240;0,009;263,190;470,850;502,75;848,083;;;593,800;576,700;554,300;305,450;;;;;0,00;0,00;0,00;3,00;1,96;0,000;0,000;0,57;0,51;999998,00;999998,00;999998,00;999998,00;999998,00;999998,00;999998,00;999998,00;999998,00;999998,00;999998,00;999998,00;999998,00;999998,00;999998,00;;;;;;;;;;;;;;;;;706,87166;0,00001;0,0000;;nan;0,15220;70,02964;122,534629;18,299450;0,175201;24,396126;26,048960;0,0400;4,5307;;;0,00;0,62;60,44;;404,227;403,134;7,0687166;18,27500;2,30900;0,01400;0,1305649;;;;;;
;;403;18,33900;84,67500;0,024000;2,267;83,47;21,1000;-56,720;0,00;101,234;0,009;263,190;471,050;502,95;848,350;;;594,500;576,700;554,400;305,450;;;;;0,00;0,00;0,00;3,00;1,96;0,000;0,000;0,57;0,51;999998,00;999998,00;999998,00;999998,00;999998,00;999998,00;999998,00;999998,00;999998,00;999998,00;999998,00;999998,00;999998,00;999998,00;999998,00;;;;;;;;;;;;;;;;;695,263719;0,00001;0,0000;;nan;0,33359;69,92578;123,229892;18,231087;0,180326;24,315311;25,961970;0,0411;4,6477;;;0,00;0,62;59,62;;405,361;405,389;6,9526372;18,30500;2,27900;0,00500;0,1288807;;;;;;
;;404;18,34700;84,20000;0,013000;2,280;84,56;21,1000;-56,910;0,00;101,236;0,009;263,190;471,050;502,95;848,183;;;594,000;576,600;554,500;305,450;;;;;0,00;0,00;0,00;3,00;1,96;0,000;0,000;0,57;0,51;999998,00;999998,00;999998,00;999998,00;999998,00;999998,00;999998,00;999998,00;999998,00;999998,00;999998,00;999998,00;999998,00;999998,00;999998,00;;;;;;;;;;;;;;;;;690,71592;0,00001;0,0000;;nan;0,13306;70,13838;123,920608;18,179879;0,167355;24,247014;25,889048;0,0380;4,3012;;;0,00;0,62;59,27;;406,463;405,389;6,9071592;18,34300;2,25600;0,01200;0,1283909;;;;;;
;;405;18,34100;83,12500;0,014000;2,307;84,93;21,1000;-57,140;0,00;101,240;0,009;263,190;471,450;503,25;848,150;;;593,900;576,500;554,600;305,450;;;;;0,00;0,00;0,00;3,00;1,96;0,000;0,000;0,57;0,51;999998,00;999998,00;999998,00;999998,00;999998,00;999998,00;999998,00;999998,00;999998,00;999998,00;999998,00;999998,00;999998,00;999998,00;999998,00;;;;;;;;;;;;;;;;;686,22978;0,00001;0,0000;;nan;0,15017;70,50333;124,606838;18,055789;0,162994;24,101961;25,727674;0,0368;4,1630;;;0,00;0,62;59,01;;407,543;407,571;6,8622978;18,36800;2,22600;0,01300;0,1284343;;;;;;
;;406;18,33200;80,42500;-0,001000;2,338;85,72;21,1000;-57,600;0,00;101,236;0,009;263,190;471,750;503,75;848,183;;;593,900;576,400;554,800;305,450;;;;;0,00;0,00;0,00;3,00;1,96;0,000;0,000;0,57;0,52;999998,00;999998,00;999998,00;999998,00;999998,00;999998,00;999998,00;999998,00;999998,00;999998,00;999998,00;999998,00;999998,00;999998,00;999998,00;;;;;;;;;;;;;;;;;676,60361;0,00001;0,0000;;nan;-0,11813;70,27933;125,283442;17,754483;0,153825;23,714841;25,323479;0,0342;3,8671;;;0,00;0,62;58,22;;408,594;407,571;6,7660361;18,40100;2,20100;0,02400;0,1287851;;;;;;
;;407;18,30300;83,85000;0,007000;2,346;85,23;21,1000;-57,770;0,00;101,236;0,009;263,190;472,050;503,85;848,083;;;593,400;576,300;555,100;305,450;;;;;0,00;0,00;0,00;3,00;1,96;0,000;0,000;0,57;0,52;999998,00;999998,00;999998,00;999998,00;999998,00;999998,00;999998,00;999998,00;999998,00;999998,00;999998,00;999998,00;999998,00;999998,00;999998,00;;;;;;;;;;;;;;;;;698,68236;0,00001;0,0000;;nan;0,02412;71,98830;125,982124;18,122829;0,159568;24,222238;25,853987;0,0362;4,0956;;;0,00;0,64;60,09;;409,660;409,738;6,9868236;18,42600;2,18900;0,02800;0,1303059;;;;;;
;;408;18,26600;81,40000;0,022000;2,328;87,02;21,1000;-57,990;0,00;101,238;0,009;263,190;471,950;503,55;848,117;;;593,400;576,200;555,300;305,450;;;;;0,00;0,00;0,00;3,00;1,96;0,000;0,000;0,57;0,53;999998,00;999998,00;999998,00;999998,00;999998,00;999998,00;999998,00;999998,00;999998,00;999998,00;999998,00;999998,00;999998,00;999998,00;999998,00;;;;;;;;;;;;;;;;;699,906049;0,00001;0,0000;;nan;0,29112;70,38001;126,682030;17,857994;0,138705;23,863213;25,461004;0,0310;3,5060;;;0,00;0,62;60,03;;410,757;409,738;6,9990605;18,41900;2,19900;0,02600;0,1325013;;;;;;
;;409;18,24300;85,85000;0,033000;2,312;87,28;21,1000;-58,450;0,00;101,236;0,009;263,190;471,850;503,45;848,150;;;593,600;576,100;555,300;305,450;;;;;0,00;0,00;0,00;3,00;1,96;0,000;0,000;0,57;0,53;999998,00;999998,00;999998,00;999998,00;999998,00;999998,00;999998,00;999998,00;999998,00;999998,00;999998,00;999998,00;999998,00;999998,00;999998,00;;;;;;;;;;;;;;;;;726,33245;0,00001;0,0000;;nan;0,50037;71,77797;127,408363;18,341575;0,135742;24,504218;26,145277;0,0311;3,5233;;;0,00;0,63;62,19;;411,892;412,011;7,2633245;18,40500;2,20800;0,04000;0,1338991;;;;;;
;;410;18,25300;85,00000;0,020000;2,309;85,65;21,1000;-58,650;0,00;101,238;0,009;263,190;471,850;503,35;848,083;;;593,400;575,900;555,500;305,450;;;;;0,00;0,00;0,00;3,00;1,96;0,000;0,000;0,57;0,52;999998,00;999998,00;999998,00;999998,00;999998,00;999998,00;999998,00;999998,00;999998,00;999998,00;999998,00;999998,00;999998,00;999998,00;999998,00;;;;;;;;;;;;;;;;;720,55512;0,00001;0,0000;;nan;0,26109;71,32699;128,128918;18,250549;0,154570;24,382609;26,010355;0,0353;3,9913;;;0,00;0,63;61,65;;413,054;412,011;7,2055512;18,40900;2,20200;0,02100;0,1334898;;;;;;
;;411;18,27400;82,30000;0,020000;2,314;86,33;21,1000;-58,870;0,00;101,238;0,009;263,190;471,550;502,95;847,750;;;592,400;575,800;555,600;305,450;;;;;0,00;0,00;0,00;3,00;1,96;0,000;0,000;0,57;0,52;999998,00;999998,00;999998,00;999998,00;999998,00;999998,00;999998,00;999998,00;999998,00;999998,00;999998,00;999998,00;999998,00;999998,00;999998,00;;;;;;;;;;;;;;;;;702,5311;0,00001;0,0000;;nan;0,25699;70,36276;128,831449;17,964060;0,146698;23,984602;25,581711;0,0329;3,7256;;;0,00;0,62;60,21;;414,172;414,271;7,0253110;18,42600;2,18700;0,02000;0,1322088;;;;;;
;;412;18,28500;83,92500;0,016000;2,320;85,95;21,1000;-59,310;0,00;101,230;0,009;263,190;471,450;502,65;847,683;;;592,200;575,700;555,700;305,450;;;;;0,00;0,00;0,00;3,00;1,96;0,000;0,000;0,57;0,52;999998,00;999998,00;999998,00;999998,00;999998,00;999998,00;999998,00;999998,00;999998,00;999998,00;999998,00;999998,00;999998,00;999998,00;999998,00;;;;;;;;;;;;;;;;;705,992019;0,00001;0,0000;;nan;0,18711;71,24992;129,537441;18,142466;0,151098;24,217663;25,820359;0,0342;3,8731;;;0,00;0,63;60,56;;415,260;414,271;7,0599202;18,43500;2,18000;0,01200;0,1315443;;;;;;
;;413;18,28100;79,22500;0,014000;2,309;86,47;21,1000;-59,480;0,00;101,230;0,009;263,190;471,650;502,85;848,050;;;593,300;575,600;555,800;305,450;;;;;0,00;0,00;0,00;3,00;1,97;0,000;0,000;0,57;0,52;999998,00;999998,00;999998,00;999998,00;999998,00;999998,00;999998,00;999998,00;999998,00;999998,00;999998,00;999998,00;999998,00;999998,00;999998,00;;;;;;;;;;;;;;;;;687,72697;0,00001;0,0000;;nan;0,14658;68,87594;130,225168;17,623399;0,145089;23,534760;25,091602;0,0319;3,6141;;;0,00;0,61;58,92;;416,317;416,381;6,8772697;18,44600;2,16600;0,00000;0,1319201;;;;;;
;;414;18,27300;82,82500;0,005000;2,279;86,74;21,1000;-59,700;0,00;101,242;0,009;263,190;471,750;502,85;848,317;;;594,300;575,400;555,800;305,550;;;;;0,00;0,00;0,00;3,00;1,97;0,000;0,000;0,57;0,53;999998,00;999998,00;999998,00;999998,00;999998,00;999998,00;999998,00;999998,00;999998,00;999998,00;999998,00;999998,00;999998,00;999998,00;999998,00;;;;;;;;;;;;;;;;;707,80342;0,00001;0,0000;;nan;-0,01199;69,48052;130,932971;18,017445;0,141985;24,066082;25,652632;0,0320;3,6159;;;0,00;0,61;60,41;;417,372;416,381;7,0780342;18,45600;2,16100;0,00000;0,1328134;;;;;;
;;415;18,27500;83,80000;0,012000;2,256;86,75;21,0000;-60,160;0,00;101,236;0,009;263,190;471,650;502,65;848,350;;;594,500;575,400;555,700;305,450;;;;;0,00;0,00;0,00;3,00;1,97;0,000;0,000;0,57;0,53;999998,00;999998,00;999998,00;999998,00;999998,00;999998,00;999998,00;999998,00;999998,00;999998,00;999998,00;999998,00;999998,00;999998,00;999998,00;;;;;;;;;;;;;;;;;712,33571;0,00001;0,0000;;nan;0,11457;69,17424;131,645307;18,125105;0,141856;24,204753;25,795651;0,0321;3,6327;;;0,00;0,61;60,73;;418,460;418,498;7,1233571;18,46100;2,15500;0,00700;0,1328713;;;;;;
;;416;18,30500;85,40000;0,013000;2,226;85,30;21,0000;-60,310;0,00;101,236;0,009;263,190;471,350;502,25;848,283;;;594,500;575,200;555,700;305,450;;;;;0,00;0,00;0,00;3,00;1,97;0,000;0,000;0,57;0,52;999998,00;999998,00;999998,00;999998,00;999998,00;999998,00;999998,00;999998,00;999998,00;999998,00;999998,00;999998,00;999998,00;999998,00;999998,00;;;;;;;;;;;;;;;;;711,67243;0,00001;0,0000;;nan;0,13396;68,90343;132,356979;18,303142;0,158668;24,426960;26,028304;0,0362;4,0999;;;0,00;0,61;60,64;;419,548;418,498;7,1167243;18,47900;2,13700;0,00900;0,1314369;;;;;;
;;417;18,34300;83,37500;0,024000;2,201;86,53;21,0000;-60,540;0,00;101,236;0,009;263,190;471,550;502,25;849,017;;;596,700;575,100;555,800;305,550;;;;;0,00;0,00;0,00;3,00;1,97;0,000;0,000;0,57;0,52;999998,00;999998,00;999998,00;999998,00;999998,00;999998,00;999998,00;999998,00;999998,00;999998,00;999998,00;999998,00;999998,00;999998,00;999998,00;;;;;;;;;;;;;;;;;692,12707;0,00001;0,0000;;nan;0,33084;67,28490;133,049106;18,081003;0,144332;24,140737;25,712407;0,0326;3,6842;;;0,00;0,59;59,04;;420,598;420,606;6,9212707;18,50700;2,11000;0,01900;0,1293708;;;;;;
;;418;18,36800;82,57500;0,028000;2,189;84,51;21,0000;-61,000;0,00;101,236;0,009;263,190;471,050;501,65;849,783;;;599,200;574,900;555,800;305,450;;;;;0,00;0,00;0,00;3,00;1,97;0,000;0,000;0,57;0,51;999998,00;999998,00;999998,00;999998,00;999998,00;999998,00;999998,00;999998,00;999998,00;999998,00;999998,00;999998,00;999998,00;999998,00;999998,00;;;;;;;;;;;;;;;;;681,94385;0,00001;0,0000;;nan;0,40130;66,62294;133,731050;18,003595;0,168048;24,011899;25,571743;0,0377;4,2661;;;0,00;0,59;58,23;;421,595;420,606;6,8194385;18,54600;2,07900;0,02400;0,1279976;;;;;;
;;419;18,40100;80,90000;0,026000;2,199;84,17;21,0000;-61,180;0,00;101,236;0,009;263,190;471,050;501,55;849,117;;;597,500;574,700;555,700;305,550;;;;;0,00;0,00;0,00;3,00;1,97;0,000;0,000;0,57;0,51;999998,00;999998,00;999998,00;999998,00;999998,00;999998,00;999998,00;999998,00;999998,00;999998,00;999998,00;999998,00;999998,00;999998,00;999998,00;;;;;;;;;;;;;;;;;664,49034;0,00001;0,0000;;nan;0,36164;66,25216;134,395541;17,820062;0,172045;23,767116;25,306012;0,0382;4,3222;;;0,00;0,59;56,90;;422,543;422,540;6,6449034;18,58900;2,03900;0,03500;0,1259797;;;;;;
;;420;18,42600;83,10000;0,040000;2,208;85,99;21,0000;-61,390;0,00;101,234;0,009;263,190;470,950;501,55;848,450;;;595,700;574,600;555,600;305,550;;;;;0,00;0,00;0,00;3,00;1,97;0,000;0,000;0,57;0,52;999998,00;999998,00;999998,00;999998,00;999998,00;999998,00;999998,00;999998,00;999998,00;999998,00;999998,00;999998,00;999998,00;999998,00;999998,00;;;;;;;;;;;;;;;;;664,468;0,00001;0,0000;;nan;0,61895;67,43541;135,060009;18,062654;0,150608;24,085554;25,650514;0,0339;3,8352;;;0,01;0,60;57,11;;423,458;422,540;6,6446800;18,63100;2,00700;0,03000;0,1242627;;;;;;
;;421;18,41900;85,25000;0,021000;2,202;86,72;21,0000;-61,590;0,00;101,234;0,009;263,196;470,750;501,15;847,783;;;594,000;574,400;555,500;305,550;;;;;0,00;0,00;0,00;3,00;1,97;0,000;0,000;0,57;0,53;999998,00;999998,00;999998,00;999998,00;999998,00;999998,00;999998,00;999998,00;999998,00;999998,00;999998,00;999998,00;999998,00;999998,00;999998,00;;;;;;;;;;;;;;;;;676,82702;0,00001;0,0000;;nan;0,28004;68,12668;135,736836;18,298710;0,142126;24,389960;25,965010;0,0324;3,6635;;;0,00;0,60;58,01;;424,388;424,404;6,7682702;18,67600;1,96300;0,01700;0,1249484;;;;;;
;;422;18,40500;81,37500;0,020000;2,187;87,08;21,0000;-62,000;0,00;101,234;0,009;263,190;470,550;501,05;847,283;;;592,800;574,200;555,400;305,550;;;;;0,00;0,00;0,00;3,00;1,97;0,000;0,000;0,57;0,53;999998,00;999998,00;999998,00;999998,00;999998,00;999998,00;999998,00;999998,00;999998,00;999998,00;999998,00;999998,00;999998,00;999998,00;999998,00;;;;;;;;;;;;;;;;;666,60778;0,00001;0,0000;;nan;0,25581;66,11029;136,403443;17,881793;0,138091;23,824134;25,368361;0,0307;3,4778;;;0,00;0,58;57,00;;425,315;424,404;6,6660778;18,71900;1,92400;0,01200;0,1259439;;;;;;
;;423;18,40900;82,52500;0,012000;2,180;87,50;21,0000;-62,190;0,00;101,234;0,009;263,196;470,150;500,45;846,917;;;591,900;574,000;555,400;305,550;;;;;0,00;0,00;0,00;3,00;1,97;0,000;0,000;0,57;0,53;999998,00;999998,00;999998,00;999998,00;999998,00;999998,00;999998,00;999998,00;999998,00;999998,00;999998,00;999998,00;999998,00;999998,00;999998,00;;;;;;;;;;;;;;;;;671,22837;0,00001;0,0000;;nan;0,11388;66,38584;137,074672;18,015363;0,133236;23,981686;25,527247;0,0298;3,3765;;;0,00;0,59;57,34;;426,229;426,268;6,7122837;18,77100;1,87600;0,01500;0,1258750;;;;;;
