Repository: FireDynamics/BESKID_ExperimentalData

# Cone Calorimeter Experiments

Experiments have been conducted, with sample in horizontal orientation. Samples were wrapped in aluminium foil. No retainer frame or grid have been used.

Different types of insulation material have been used below the PMMA samples: CaSiO3 and Al2O3. The goal was to an insulation material that has a more reproducible behaviour compared to the common fiber blankets. The CaSiO3 block below the sample was manufactured from the same boards used as backing of the large scale experiments. However, it was found that these boards contain a lot of moisture making the mass loss measurements unreliable.

File: Materials/PMMA/DE_6mm/Cone/CaSiO3/20250411_PMMA_DE_6mm_q25_R1.csv (part 7 of 8)
General information;;time (s);O2 (%);DPT (Pa);CO (%);CO2 (%);PD (%);AHU (%);Mass (g);Methane MFM (g/s);APT (kPa);HFM (kW/m²);Cold Trap TC (K);StackTC (K);Smoke TC (K);Cone heater TC (K);Soot MFM (g/s);Soot;TC cone1;TC cone2;TC cone3;TC aux;CH4;CO;CO2;Ethene;H2O;n.u.;n.u.;UOX Bin;n.u.;UOX Hum.;UOX Temp;n.u.;n.u;TX1;TX2;TX3;TX4;TX5;TX6;TX7;TX8;TX9;TX10;TX11;TX12;TX13;TX14;TX15;n.u;n.u.;n.u.;n.u.;L0;L1;n.u.;n.u.;n.u.;n.u.;n.u.;n.u.;n.u.;n.u.;n.u.;n.u.;HRR/a;EHC;SEA;MLR;MLR/a;COY;CO2Y/sh;THR/a;MFR;K;Vstack;Vsmoke;SPR;RSR;TSP;TSR;COP;CO2P;O2C;TOC;ARHE;Mass;HRR;O2/sh;CO2/sh;CO/sh;phi;FU27;FU28;FU29;FU30;FU31
;;;;;;;;;;;;;;;;;;g/min;°C;°C;°C;°C;ppm;ppm;%;ppm;ppm;no;no;;no;%;°C;no;V;no;no;no;no;no;no;no;no;no;no;no;no;no;no;no;no;no;no;no;%;%;no;no;no;no;no;no;no;no;no;no;kW/m²;MJ/kg;m²/kg;g/s;g/(s*m²);[kg/kg];[kg/kg];MJ/m²;g/s;1/m;l/s;l/s;m²/s;(m²/s)/m²;m²;m²;g/s;g/s;g/s;g;kW/m²;g;kW;[%];[%];%;;;;;;
;;424;18,61400;84,02500;0,025000;1,971;87,92;20,6000;-60,250;0,00;101,280;0,014;263,183;464,050;492,15;827,083;;;589,700;543,500;528,600;307,850;;;;;0,00;0,00;0,00;3,00;1,56;0,000;0,000;0,58;0,53;999998,00;999998,00;999998,00;999998,00;999998,00;999998,00;999998,00;999998,00;999998,00;999998,00;999998,00;999998,00;999998,00;999998,00;999998,00;;;;;;;;;;;;;;;;;626,55543;0,00001;0,0000;;nan;0,40318;60,79719;132,378070;18,297440;0,128344;24,041157;25,496942;0,0287;3,2486;;;0,00;0,54;53,33;;410,513;409,918;6,2655543;18,78100;1,87500;0,03800;0,1155755;;;;;;
;;425;18,65600;84,80000;0,027000;1,966;86,25;20,5000;-60,660;0,00;101,288;0,014;263,183;463,950;491,85;826,517;;;588,500;543,200;528,400;307,850;;;;;0,00;0,00;0,00;3,00;1,56;0,000;0,000;0,58;0,52;999998,00;999998,00;999998,00;999998,00;999998,00;999998,00;999998,00;999998,00;999998,00;999998,00;999998,00;999998,00;999998,00;999998,00;999998,00;;;;;;;;;;;;;;;;;616,4181;0,00001;0,0000;;nan;0,44176;60,92448;132,994488;18,383609;0,147489;24,149172;25,601401;0,0331;3,7485;;;0,00;0,54;52,62;;411,316;411,583;6,1641810;18,80700;1,85500;0,03400;0,1131442;;;;;;
;;426;18,67600;84,47500;0,028000;1,972;86,63;20,5000;-60,850;0,00;101,280;0,014;263,190;463,650;491,35;825,717;;;586,700;542,900;528,100;307,850;;;;;0,00;0,00;0,00;3,00;1,56;0,000;0,000;0,58;0,53;999998,00;999998,00;999998,00;999998,00;999998,00;999998,00;999998,00;999998,00;999998,00;999998,00;999998,00;999998,00;999998,00;999998,00;999998,00;;;;;;;;;;;;;;;;;608,69809;0,00001;0,0000;;nan;0,45937;61,01782;133,603186;18,354283;0,143141;24,095057;25,534576;0,0321;3,6285;;;0,00;0,54;52,07;;412,086;411,583;6,0869809;18,82600;1,84600;0,02000;0,1118913;;;;;;
;;427;18,68300;84,05000;0,018000;1,987;87,32;20,5000;-61,030;0,00;101,280;0,014;263,190;463,450;491,05;824,950;;;584,900;542,600;527,900;307,850;;;;;0,00;0,00;0,00;3,00;1,56;0,000;0,000;0,58;0,53;999998,00;999998,00;999998,00;999998,00;999998,00;999998,00;999998,00;999998,00;999998,00;999998,00;999998,00;999998,00;999998,00;999998,00;999998,00;;;;;;;;;;;;;;;;;604,79358;0,00001;0,0000;;nan;0,27560;61,35249;134,207980;18,312004;0,135198;24,029184;25,460202;0,0302;3,4172;;;0,00;0,54;51,79;;412,834;413,106;6,0479358;18,82900;1,84600;0,02500;0,1114240;;;;;;
;;428;18,68500;84,92500;0,018000;2,001;87,63;20,5000;-61,400;0,00;101,290;0,014;263,190;463,250;490,65;824,350;;;583,400;542,400;527,800;307,850;;;;;0,00;0,00;0,00;3,00;1,56;0,000;0,000;0,58;0,53;999998,00;999998,00;999998,00;999998,00;999998,00;999998,00;999998,00;999998,00;999998,00;999998,00;999998,00;999998,00;999998,00;999998,00;999998,00;;;;;;;;;;;;;;;;;606,58436;0,00001;0,0000;;nan;0,27709;62,13028;134,814564;18,411048;0,131598;24,148726;25,577058;0,0295;3,3415;;;0,00;0,55;52,03;;413,575;413,106;6,0658436;18,82900;1,84100;0,02100;0,1111496;;;;;;
;;429;18,66900;83,00000;0,020000;1,994;86,27;20,5000;-61,560;0,00;101,282;0,014;263,190;462,750;490,05;824,117;;;582,900;542,300;527,700;307,850;;;;;0,00;0,00;0,00;3,00;1,56;0,000;0,000;0,58;0,52;999998,00;999998,00;999998,00;999998,00;999998,00;999998,00;999998,00;999998,00;999998,00;999998,00;999998,00;999998,00;999998,00;999998,00;999998,00;;;;;;;;;;;;;;;;;605,30851;0,00001;0,0000;;nan;0,31042;61,23471;135,419873;18,211020;0,147322;23,860579;25,268237;0,0327;3,6956;;;0,00;0,54;51,83;;414,313;414,579;6,0530851;18,84600;1,81900;0,01000;0,1121458;;;;;;
;;430;18,64700;85,30000;-0,008000;1,970;87,91;20,5000;-61,740;0,00;101,282;0,014;263,190;462,450;489,65;824,217;;;583,400;542,200;527,600;307,850;;;;;0,00;0,00;0,00;3,00;1,56;0,000;0,000;0,58;0,53;999998,00;999998,00;999998,00;999998,00;999998,00;999998,00;999998,00;999998,00;999998,00;999998,00;999998,00;999998,00;999998,00;999998,00;999998,00;;;;;;;;;;;;;;;;;623,98017;0,00001;0,0000;;nan;-0,20116;61,33066;136,043853;18,467605;0,128494;24,181076;25,603339;0,0289;3,2660;;;0,00;0,54;53,07;;415,073;414,579;6,2398017;18,87900;1,79800;0,00300;0,1140187;;;;;;
;;431;18,64200;84,05000;0,009000;1,948;87,07;20,5000;-62,180;0,00;101,282;0,014;263,190;462,150;489,25;824,217;;;583,400;542,200;527,600;307,850;;;;;0,00;0,00;0,00;3,00;1,57;0,000;0,000;0,57;0,53;999998,00;999998,00;999998,00;999998,00;999998,00;999998,00;999998,00;999998,00;999998,00;999998,00;999998,00;999998,00;999998,00;999998,00;999998,00;;;;;;;;;;;;;;;;;621,45912;0,00001;0,0000;;nan;0,11131;60,20140;136,665312;18,337741;0,138033;23,995459;25,402528;0,0308;3,4810;;;0,00;0,53;52,81;;415,854;416,086;6,2145912;18,90100;1,77800;0,00600;0,1143678;;;;;;
;;432;18,66900;84,97500;0,018000;1,934;87,89;20,5000;-62,310;0,00;101,286;0,014;263,190;462,150;489,15;824,150;;;583,200;542,200;527,600;307,850;;;;;0,00;0,00;0,00;3,00;1,57;0,000;0,000;0,58;0,53;999998,00;999998,00;999998,00;999998,00;999998,00;999998,00;999998,00;999998,00;999998,00;999998,00;999998,00;999998,00;999998,00;999998,00;999998,00;;;;;;;;;;;;;;;;;616,611699;0,00001;0,0000;;nan;0,27750;60,08516;137,281924;18,438371;0,128670;24,127137;25,536706;0,0288;3,2620;;;0,00;0,53;52,47;;416,619;416,086;6,1661170;18,92000;1,75600;0,01000;0,1128393;;;;;;
;;433;18,70000;85,65000;0,015000;1,917;88,03;20,5000;-62,510;0,00;101,288;0,014;263,190;461,850;488,65;823,950;;;582,500;542,300;527,600;307,850;;;;;0,00;0,00;0,00;3,00;1,57;0,000;0,000;0,57;0,53;999998,00;999998,00;999998,00;999998,00;999998,00;999998,00;999998,00;999998,00;999998,00;999998,00;999998,00;999998,00;999998,00;999998,00;999998,00;;;;;;;;;;;;;;;;;610,59896;0,00001;0,0000;;nan;0,22326;59,79829;137,892523;18,517471;0,127083;24,214912;25,620042;0,0286;3,2323;;;0,00;0,53;51,98;;417,364;417,593;6,1059896;18,95700;1,72100;0,02300;0,1112430;;;;;;
;;434;18,72000;84,40000;0,017000;1,902;88,89;20,5000;-62,680;0,00;101,286;0,014;263,190;461,550;488,25;824,283;;;583,400;542,400;527,600;307,850;;;;;0,00;0,00;0,00;3,00;1,57;0,000;0,000;0,57;0,54;999998,00;999998,00;999998,00;999998,00;999998,00;999998,00;999998,00;999998,00;999998,00;999998,00;999998,00;999998,00;999998,00;999998,00;999998,00;;;;;;;;;;;;;;;;;600,77848;0,00001;0,0000;;nan;0,25839;58,90242;138,493301;18,387823;0,117319;24,029754;25,419842;0,0262;2,9606;;;0,00;0,52;51,16;;418,081;417,593;6,0077848;18,99200;1,69300;0,02000;0,1102140;;;;;;
;;435;18,73700;85,05000;0,038000;1,875;87,13;20,5000;-63,060;0,00;101,286;0,014;263,190;461,150;487,75;824,383;;;583,500;542,500;527,700;307,850;;;;;0,00;0,00;0,00;3,00;1,57;0,000;0,000;0,57;0,53;999998,00;999998,00;999998,00;999998,00;999998,00;999998,00;999998,00;999998,00;999998,00;999998,00;999998,00;999998,00;999998,00;999998,00;999998,00;;;;;;;;;;;;;;;;;598,29762;0,00001;0,0000;;nan;0,64643;58,29181;139,091599;18,466496;0,137314;24,111653;25,502459;0,0307;3,4764;;;0,01;0,52;50,98;;418,775;419,014;5,9829762;19,03300;1,65400;0,01600;0,1092825;;;;;;
;;436;18,75500;81,82500;0,034000;1,855;86,79;20,5000;-63,210;0,00;101,288;0,014;263,190;460,950;487,45;824,383;;;583,100;542,800;527,800;307,850;;;;;0,00;0,00;0,00;3,00;1,57;0,000;0,000;0,57;0,53;999998,00;999998,00;999998,00;999998,00;999998,00;999998,00;999998,00;999998,00;999998,00;999998,00;999998,00;999998,00;999998,00;999998,00;999998,00;;;;;;;;;;;;;;;;;582,78739;0,00001;0,0000;;nan;0,56189;56,56147;139,674386;18,116928;0,141211;23,644963;25,004311;0,0310;3,5053;;;0,00;0,50;49,61;;419,439;419,014;5,8278739;19,07600;1,62600;0,00800;0,1084942;;;;;;
;;437;18,78100;88,82500;0,020000;1,846;89,00;20,5000;-63,370;0,00;101,288;0,014;263,190;460,450;486,75;824,350;;;582,500;543,000;528,100;307,850;;;;;0,00;0,00;0,00;3,00;1,57;0,000;0,000;0,57;0,54;999998,00;999998,00;999998,00;999998,00;999998,00;999998,00;999998,00;999998,00;999998,00;999998,00;999998,00;999998,00;999998,00;999998,00;999998,00;;;;;;;;;;;;;;;;;600,509809;0,00001;0,0000;;nan;0,32193;58,66911;140,274896;18,886210;0,116123;24,622241;26,028615;0,0265;3,0006;;;0,00;0,52;51,10;;420,103;420,390;6,0050981;19,10800;1,60300;0,02200;0,1072246;;;;;;
;;438;18,80700;81,10000;0,025000;1,846;88,58;20,5000;-63,540;0,00;101,288;0,014;263,190;459,950;485,95;824,550;;;582,600;543,300;528,300;307,850;;;;;0,00;0,00;0,00;3,00;1,57;0,000;0,000;0,57;0,54;999998,00;999998,00;999998,00;999998,00;999998,00;999998,00;999998,00;999998,00;999998,00;999998,00;999998,00;999998,00;999998,00;999998,00;999998,00;;;;;;;;;;;;;;;;;565,71728;0,00001;0,0000;;nan;0,39786;56,09037;140,840613;18,056084;0,120862;23,514430;24,843651;0,0263;2,9809;;;0,00;0,50;48,27;;420,737;420,390;5,6571728;19,11400;1,60300;0,01900;0,1056393;;;;;;
;;439;18,82600;90,90000;0,021000;1,841;89,74;20,5000;-63,900;0,00;101,284;0,014;263,190;459,450;485,25;824,783;;;582,600;543,700;528,600;307,850;;;;;0,00;0,00;0,00;3,00;1,57;0,000;0,000;0,57;0,54;999998,00;999998,00;999998,00;999998,00;999998,00;999998,00;999998,00;999998,00;999998,00;999998,00;999998,00;999998,00;999998,00;999998,00;999998,00;;;;;;;;;;;;;;;;;593,54752;0,00001;0,0000;;nan;0,34510;59,24953;141,434161;19,126314;0,107813;24,881113;26,278290;0,0249;2,8126;;;0,00;0,52;50,68;;421,358;421,738;5,9354752;19,10800;1,61200;0,00500;0,1046228;;;;;;
;;440;18,82900;88,75000;0,010000;1,819;89,01;20,5000;-64,070;0,00;101,286;0,014;263,190;458,750;484,25;825,217;;;583,200;544,100;528,900;307,850;;;;;0,00;0,00;0,00;3,00;1,57;0,000;0,000;0,57;0,54;999998,00;999998,00;999998,00;999998,00;999998,00;999998,00;999998,00;999998,00;999998,00;999998,00;999998,00;999998,00;999998,00;999998,00;999998,00;;;;;;;;;;;;;;;;;588,02582;0,00001;0,0000;;nan;0,13367;57,86941;142,022186;18,913181;0,116056;24,566367;25,931909;0,0264;2,9877;;;0,00;0,51;50,04;;422,008;421,738;5,8802582;19,09400;1,61700;0,00000;0,1048188;;;;;;
;;441;18,82900;85,37500;0,003000;1,798;88,31;20,5000;-64,230;0,00;101,286;0,014;263,190;458,050;483,45;825,550;;;583,200;544,700;529,300;307,850;;;;;0,00;0,00;0,00;3,00;1,57;0,000;0,000;0,57;0,53;999998,00;999998,00;999998,00;999998,00;999998,00;999998,00;999998,00;999998,00;999998,00;999998,00;999998,00;999998,00;999998,00;999998,00;999998,00;;;;;;;;;;;;;;;;;578,90046;0,00001;0,0000;;nan;0,00154;56,12728;142,601087;18,564248;0,123880;24,076343;25,411436;0,0276;3,1251;;;0,00;0,50;49,12;;422,634;423,006;5,7890046;19,10200;1,60300;0,00200;0,1051346;;;;;;
;;442;18,84600;86,37500;0,006000;1,778;88,09;20,5000;-64,380;0,00;101,286;0,014;263,196;457,450;482,65;826,117;;;583,900;545,300;529,700;307,950;;;;;0,00;0,00;0,00;3,00;1,57;0,000;0,000;0,57;0,53;999998,00;999998,00;999998,00;999998,00;999998,00;999998,00;999998,00;999998,00;999998,00;999998,00;999998,00;999998,00;999998,00;999998,00;999998,00;;;;;;;;;;;;;;;;;578,232109;0,00001;0,0000;;nan;0,05748;55,84551;143,179319;18,684896;0,126372;24,201071;25,534259;0,0283;3,2034;;;0,00;0,49;49,04;;423,242;423,006;5,7823211;19,13400;1,57000;0,01600;0,1043266;;;;;;
;;443;18,87900;89,55000;0,010000;1,756;88,82;20,5000;-64,740;0,00;101,286;0,014;263,190;457,150;482,25;826,817;;;585,000;545,900;530,100;307,850;;;;;0,00;0,00;0,00;3,00;1,57;0,000;0,000;0,57;0,53;999998,00;999998,00;999998,00;999998,00;999998,00;999998,00;999998,00;999998,00;999998,00;999998,00;999998,00;999998,00;999998,00;999998,00;999998,00;;;;;;;;;;;;;;;;;579,24805;0,00001;0,0000;;nan;0,13451;56,15691;143,758567;19,031450;0,118125;24,633770;25,986297;0,0269;3,0474;;;0,00;0,50;49,16;;423,847;424,220;5,7924805;19,17500;1,53700;0,00700;0,1025887;;;;;;
;;444;18,90100;82,15000;0,023000;1,721;87,94;20,5000;-64,910;0,00;101,284;0,014;263,196;456,850;481,75;827,417;;;585,600;546,600;530,600;307,950;;;;;0,00;0,00;0,00;3,00;1,57;0,000;0,000;0,57;0,53;999998,00;999998,00;999998,00;999998,00;999998,00;999998,00;999998,00;999998,00;999998,00;999998,00;999998,00;999998,00;999998,00;999998,00;999998,00;;;;;;;;;;;;;;;;;549,37728;0,00001;0,0000;;nan;0,36539;52,70012;144,307944;18,234146;0,128099;23,586273;24,871812;0,0279;3,1629;;;0,00;0,47;46,60;;424,406;424,220;5,4937728;19,22400;1,49200;0,01600;0,1015429;;;;;;
;;445;18,92000;86,65000;0,020000;1,693;88,59;20,5000;-65,060;0,00;101,284;0,014;263,196;456,350;481,15;828,117;;;586,400;547,300;531,200;307,950;;;;;0,00;0,00;0,00;3,00;1,57;0,000;0,000;0,57;0,53;999998,00;999998,00;999998,00;999998,00;999998,00;999998,00;999998,00;999998,00;999998,00;999998,00;999998,00;999998,00;999998,00;999998,00;999998,00;;;;;;;;;;;;;;;;;560,31336;0,00001;0,0000;;nan;0,31939;53,24624;144,868258;18,737158;0,120694;24,210404;25,526101;0,0270;3,0585;;;0,00;0,47;47,44;;424,935;425,366;5,6031336;19,27000;1,46000;0,03700;0,1007757;;;;;;
;;446;18,95700;84,45000;0,016000;1,654;88,40;20,5000;-65,410;0,00;101,280;0,014;263,196;455,650;480,15;828,850;;;587,200;548,100;531,800;307,950;;;;;0,00;0,00;0,00;3,00;1,57;0,000;0,000;0,57;0,53;999998,00;999998,00;999998,00;999998,00;999998,00;999998,00;999998,00;999998,00;999998,00;999998,00;999998,00;999998,00;999998,00;999998,00;999998,00;;;;;;;;;;;;;;;;;544,39087;0,00001;0,0000;;nan;0,24166;51,35722;145,412649;18,511968;0,122832;23,882745;25,166904;0,0271;3,0689;;;0,00;0,45;46,02;;425,453;425,366;5,4439087;19,29800;1,44200;0,01700;0,0990853;;;;;;
;;447;18,99200;85,95000;0,008000;1,626;88,50;20,5000;-65,540;0,00;101,280;0,014;263,196;455,050;479,25;829,517;;;587,900;548,900;532,300;307,950;;;;;0,00;0,00;0,00;3,00;1,58;0,000;0,000;0,57;0,53;999998,00;999998,00;999998,00;999998,00;999998,00;999998,00;999998,00;999998,00;999998,00;999998,00;999998,00;999998,00;999998,00;999998,00;999998,00;;;;;;;;;;;;;;;;;540,50023;0,00001;0,0000;;nan;0,09479;50,94016;145,953149;18,687957;0,121756;24,078045;25,358539;0,0271;3,0652;;;0,00;0,45;45,64;;425,940;426,387;5,4050023;19,31500;1,41600;0,02500;0,0974333;;;;;;
;;448;19,03300;83,65000;0,022000;1,603;87,13;20,5000;-65,680;0,00;101,284;0,014;263,196;454,350;478,25;830,383;;;589,000;549,700;533,000;307,950;;;;;0,00;0,00;0,00;3,00;1,58;0,000;0,000;0,57;0,52;999998,00;999998,00;999998,00;999998,00;999998,00;999998,00;999998,00;999998,00;999998,00;999998,00;999998,00;999998,00;999998,00;999998,00;999998,00;;;;;;;;;;;;;;;;;521,07912;0,00001;0,0000;;nan;0,35132;49,55847;146,474228;18,450416;0,137393;23,735422;24,983968;0,0301;3,4077;;;0,00;0,44;44,11;;426,391;426,387;5,2107912;19,35100;1,38300;0,01500;0,0951201;;;;;;
;;449;19,07600;89,57500;0,019000;1,603;87,54;20,5000;-65,830;0,00;101,282;0,014;263,203;453,350;476,95;831,317;;;590,300;550,600;533,600;307,950;;;;;0,00;0,00;0,00;3,00;1,58;0,000;0,000;0,57;0,52;999998,00;999998,00;999998,00;999998,00;999998,00;999998,00;999998,00;999998,00;999998,00;999998,00;999998,00;999998,00;999998,00;999998,00;999998,00;;;;;;;;;;;;;;;;;525,75215;0,00001;0,0000;;nan;0,30673;51,34012;146,999980;19,113712;0,132686;24,534597;25,811793;0,0300;3,4000;;;0,00;0,45;44,67;;426,817;427,297;5,2575215;19,39800;1,33900;0,00600;0,0926183;;;;;;
;;450;19,10800;88,85000;0,005000;1,612;88,25;20,5000;-66,150;0,00;101,286;0,014;263,203;452,550;475,85;832,417;;;592,000;551,500;534,300;307,950;;;;;0,00;0,00;0,00;3,00;1,58;0,000;0,000;0,56;0,53;999998,00;999998,00;999998,00;999998,00;999998,00;999998,00;999998,00;999998,00;999998,00;999998,00;999998,00;999998,00;999998,00;999998,00;999998,00;;;;;;;;;;;;;;;;;513,82256;0,00001;0,0000;;nan;0,03961;51,47378;147,513803;19,053023;0,124541;24,413538;25,670495;0,0280;3,1738;;;0,00;0,45;43,76;;427,231;427,297;5,1382256;19,44600;1,30500;0,00600;0,0907866;;;;;;
;;451;19,11400;87,92500;0,000000;1,617;86,70;20,5000;-66,280;0,00;101,286;0,014;263,203;451,850;474,95;833,483;;;593,600;552,500;534,900;307,950;;;;;0,00;0,00;0,00;3,00;1,58;0,000;0,000;0,56;0,52;999998,00;999998,00;999998,00;999998,00;999998,00;999998,00;999998,00;999998,00;999998,00;999998,00;999998,00;999998,00;999998,00;999998,00;999998,00;;;;;;;;;;;;;;;;;509,561319;0,00001;0,0000;;nan;-0,05520;51,40888;148,023364;18,968260;0,142335;24,267333;25,507956;0,0318;3,6043;;;0,00;0,45;43,43;;427,620;428,108;5,0956132;19,49100;1,25900;-0,00200;0,0904322;;;;;;
;;452;19,10800;87,22500;0,002000;1,603;88,40;20,5000;-66,420;0,00;101,286;0,014;263,203;450,850;473,45;834,250;;;594,100;553,500;535,700;307,950;;;;;0,00;0,00;0,00;3,00;1,58;0,000;0,000;0,56;0,52;999998,00;999998,00;999998,00;999998,00;999998,00;999998,00;999998,00;999998,00;999998,00;999998,00;999998,00;999998,00;999998,00;999998,00;999998,00;;;;;;;;;;;;;;;;;510,828319;0,00001;0,0000;;nan;-0,01730;50,80247;148,534192;18,913544;0,122904;24,143779;25,354048;0,0273;3,0935;;;0,00;0,45;43,44;;428,002;428,108;5,1082832;19,54900;1,21300;0,01100;0,0909242;;;;;;
;;453;19,09400;86,15000;0,016000;1,570;87,89;20,5000;-66,550;0,00;101,286;0,014;263,203;449,850;472,05;835,383;;;595,800;554,500;536,400;307,950;;;;;0,00;0,00;0,00;3,00;1,58;0,000;0,000;0,56;0,52;999998,00;999998,00;999998,00;999998,00;999998,00;999998,00;999998,00;999998,00;999998,00;999998,00;999998,00;999998,00;999998,00;999998,00;999998,00;;;;;;;;;;;;;;;;;514,00775;0,00001;0,0000;;nan;0,24565;49,47017;149,048200;18,817514;0,128722;23,967914;25,150725;0,0284;3,2140;;;0,00;0,44;43,55;;428,388;428,876;5,1400775;19,61100;1,16700;0,00900;0,0919682;;;;;;
;;454;19,10200;89,07500;0,007000;1,537;86,11;20,5000;-66,870;0,00;101,286;0,014;263,203;448,650;470,55;836,450;;;597,200;555,600;537,100;307,950;;;;;0,00;0,00;0,00;3,00;1,58;0,000;0,000;0,56;0,51;999998,00;999998,00;999998,00;999998,00;999998,00;999998,00;999998,00;999998,00;999998,00;999998,00;999998,00;999998,00;999998,00;999998,00;999998,00;;;;;;;;;;;;;;;;;523,41312;0,00001;0,0000;;nan;0,07806;49,27630;149,571613;19,159869;0,149138;24,338873;25,526929;0,0334;3,7794;;;0,00;0,44;44,15;;428,791;428,876;5,2341312;19,67000;1,11100;0,02100;0,0919769;;;;;;
;;455;19,13400;88,42500;0,016000;1,492;88,28;20,5000;-66,980;0,00;101,286;0,014;263,203;447,550;469,15;837,183;;;597,700;556,600;537,800;307,950;;;;;0,00;0,00;0,00;3,00;1,58;0,000;0,000;0,56;0,52;999998,00;999998,00;999998,00;999998,00;999998,00;999998,00;999998,00;999998,00;999998,00;999998,00;999998,00;999998,00;999998,00;999998,00;999998,00;;;;;;;;;;;;;;;;;513,83979;0,00001;0,0000;;nan;0,24951;47,66841;150,085453;19,113279;0,124234;24,220161;25,389094;0,0277;3,1313;;;0,00;0,42;43,28;;429,192;429,650;5,1383979;19,71600;1,06700;0,02000;0,0905017;;;;;;
;;456;19,17500;88,42500;0,037000;1,460;88,28;20,5000;-67,090;0,00;101,286;0,014;263,203;447,550;469,15;838,050;;;598,500;557,600;538,600;307,950;;;;;0,00;0,00;0,00;3,00;1,58;0,000;0,000;0,56;0,52;999998,00;999998,00;999998,00;999998,00;999998,00;999998,00;999998,00;999998,00;999998,00;999998,00;999998,00;999998,00;999998,00;999998,00;999998,00;;;;;;;;;;;;;;;;;500,92689;0,00001;0,0000;;nan;0,65001;46,61023;150,586380;19,113279;0,124234;24,220161;25,389094;0,0277;3,1313;;;0,01;0,41;42,30;;429,558;429,650;5,0092689;19,77600;1,00500;0,02600;0,0882081;;;;;;
;;457;19,22400;91,77500;0,017000;1,442;84,41;20,5000;-67,200;0,00;101,280;0,014;263,209;446,250;467,35;838,817;;;599,000;558,700;539,300;307,950;;;;;0,00;0,00;0,00;3,00;1,58;0,000;0,000;0,56;0,50;999998,00;999998,00;999998,00;999998,00;999998,00;999998,00;999998,00;999998,00;999998,00;999998,00;999998,00;999998,00;999998,00;999998,00;999998,00;;;;;;;;;;;;;;;;;496,97237;0,00000;0,0000;;nan;0,27402;46,94678;151,083352;19,500311;0,169023;24,638828;25,803823;0,0383;4,3298;;;0,00;0,41;41,96;;429,898;430,367;4,9697237;19,84600;0,94900;0,01100;0,0857513;;;;;;
;;458;19,27000;89,37500;0,025000;1,416;87,13;20,5000;-67,280;0,00;101,280;0,014;263,209;444,750;465,45;839,617;;;599,700;559,700;540,000;307,950;;;;;0,00;0,00;0,00;3,00;1,58;0,000;0,000;0,56;0,51;999998,00;999998,00;999998,00;999998,00;999998,00;999998,00;999998,00;999998,00;999998,00;999998,00;999998,00;999998,00;999998,00;999998,00;999998,00;;;;;;;;;;;;;;;;;476,99123;0,00000;0,0000;;nan;0,42474;45,53983;151,560343;19,276070;0,137337;24,273630;25,403398;0,0306;3,4635;;;0,00;0,40;40,37;;430,203;430,367;4,7699123;19,92600;0,87400;0,00900;0,0832401;;;;;;
;;459;19,29800;89,80000;0,015000;1,383;88,33;20,5000;-67,550;0,00;101,276;0,014;263,209;443,350;463,65;840,383;;;600,200;560,700;540,800;307,950;;;;;0,00;0,00;0,00;3,00;1,58;0,000;0,000;0,56;0,52;999998,00;999998,00;999998,00;999998,00;999998,00;999998,00;999998,00;999998,00;999998,00;999998,00;999998,00;999998,00;999998,00;999998,00;999998,00;;;;;;;;;;;;;;;;;472,27556;0,00000;0,0000;;nan;0,23332;44,61510;152,032619;19,352330;0,123705;24,292949;25,405269;0,0276;3,1200;;;0,00;0,39;39,85;;430,471;430,959;4,7227556;20,00800;0,81300;0,01300;0,0820816;;;;;;
;;460;19,31500;86,60000;0,006000;1,339;85,46;20,5000;-67,650;0,00;101,290;0,014;263,209;441,950;461,85;841,250;;;601,100;561,700;541,500;307,950;;;;;0,00;0,00;0,00;3,00;1,58;0,000;0,000;0,56;0,50;999998,00;999998,00;999998,00;999998,00;999998,00;999998,00;999998,00;999998,00;999998,00;999998,00;999998,00;999998,00;999998,00;999998,00;999998,00;;;;;;;;;;;;;;;;;462,3247;0,00000;0,0000;;nan;0,05856;42,43331;152,494944;19,034472;0,156657;23,818491;24,890983;0,0342;3,8711;;;0,00;0,37;38,79;;430,717;430,959;4,6232470;20,08600;0,75500;0,00700;0,0816899;;;;;;
;;461;19,35100;92,85000;0,006000;1,305;85,66;20,5000;-67,740;0,00;101,282;0,014;263,209;440,350;459,75;841,950;;;601,500;562,700;542,200;307,950;;;;;0,00;0,00;0,00;3,00;1,58;0,000;0,000;0,56;0,50;999998,00;999998,00;999998,00;999998,00;999998,00;999998,00;999998,00;999998,00;999998,00;999998,00;999998,00;999998,00;999998,00;999998,00;999998,00;;;;;;;;;;;;;;;;;469,4864;0,00000;0,0000;;nan;0,06075;42,85613;152,964430;19,745149;0,154365;24,618335;25,702917;0,0348;3,9389;;;0,00;0,38;39,35;;430,958;431,467;4,6948640;20,16300;0,68200;0,00700;0,0799551;;;;;;
;;462;19,39800;89,90000;-0,002000;1,259;88,76;20,5000;-67,810;0,00;101,284;0,014;263,209;438,650;457,55;842,550;;;601,600;563,700;542,900;307,950;;;;;0,00;0,00;0,00;3,00;1,58;0,000;0,000;0,56;0,52;999998,00;999998,00;999998,00;999998,00;999998,00;999998,00;999998,00;999998,00;999998,00;999998,00;999998,00;999998,00;999998,00;999998,00;999998,00;;;;;;;;;;;;;;;;;450,50196;0,00000;0,0000;;nan;-0,09550;40,70221;153,414932;19,466561;0,118833;24,177291;25,219011;0,0263;2,9751;;;0,00;0,36;37,65;;431,181;431,467;4,5050196;20,24100;0,62600;0,01600;0,0778018;;;;;;
;;463;19,44600;90,40000;0,011000;1,213;89,19;20,5000;-67,880;0,00;101,284;0,014;263,209;436,850;455,15;843,217;;;602,000;564,600;543,600;307,950;;;;;0,00;0,00;0,00;3,00;1,59;0,000;0,000;0,56;0,53;999998,00;999998,00;999998,00;999998,00;999998,00;999998,00;999998,00;999998,00;999998,00;999998,00;999998,00;999998,00;999998,00;999998,00;999998,00;;;;;;;;;;;;;;;;;438,494069;0,00000;0,0000;;nan;0,15777;39,34250;153,853426;19,560795;0,113989;24,194637;25,208170;0,0252;2,8526;;;0,00;0,35;36,66;;431,359;431,876;4,3849407;20,30900;0,56500;0,01700;0,0753451;;;;;;
;;464;19,49100;94,00000;0,009000;1,167;88,27;20,5000;-67,980;0,00;101,284;0,014;263,209;434,950;452,75;843,883;;;602,400;565,500;544,300;307,950;;;;;0,00;0,00;0,00;3,00;1,59;0,000;0,000;0,56;0,52;999998,00;999998,00;999998,00;999998,00;999998,00;999998,00;999998,00;999998,00;999998,00;999998,00;999998,00;999998,00;999998,00;999998,00;999998,00;;;;;;;;;;;;;;;;;435,694149;0,00000;0,0000;;nan;0,12134;38,61484;154,289120;19,989996;0,124300;24,617975;25,625447;0,0279;3,1621;;;0,00;0,34;36,34;;431,516;431,876;4,3569415;20,37000;0,52100;0,01300;0,0732404;;;;;;
;;465;19,54900;94,52500;0,021000;1,111;89,02;20,5000;-68,070;0,00;101,280;0,014;263,209;432,950;450,25;844,517;;;602,900;566,300;544,900;307,950;;;;;0,00;0,00;0,00;3,00;1,59;0,000;0,000;0,56;0,53;999998,00;999998,00;999998,00;999998,00;999998,00;999998,00;999998,00;999998,00;999998,00;999998,00;999998,00;999998,00;999998,00;999998,00;999998,00;;;;;;;;;;;;;;;;;420,56863;0,00000;0,0000;;nan;0,36253;36,86522;154,709689;20,091989;0,115893;24,629804;25,613972;0,0260;2,9470;;;0,00;0,33;35,07;;431,647;432,144;4,2056863;20,42800;0,46700;0,01900;0,0703185;;;;;;
;;466;19,61100;95,27500;0,020000;1,067;92,46;20,5000;-68,160;0,00;101,284;0,014;263,209;430,950;447,65;845,150;;;603,300;567,100;545,600;307,950;;;;;0,00;0,00;0,00;3,00;1,59;0,000;0,000;0,57;0,55;999998,00;999998,00;999998,00;999998,00;999998,00;999998,00;999998,00;999998,00;999998,00;999998,00;999998,00;999998,00;999998,00;999998,00;999998,00;;;;;;;;;;;;;;;;;404,396350;0,00000;0,0000;;nan;0,34463;35,55785;155,114085;20,218293;0,077956;24,670142;25,626149;0,0175;1,9832;;;0,00;0,31;33,72;;431,733;432,144;4,0439635;20,48800;0,42200;0,03400;0,0671701;;;;;;
;;467;19,67000;94,90000;0,026000;1,005;91,79;20,5000;-68,220;0,00;101,284;0,014;263,209;428,750;444,85;845,717;;;603,600;567,900;546,200;307,950;;;;;0,00;0,00;0,00;3,00;1,59;0,000;0,000;0,57;0,55;999998,00;999998,00;999998,00;999998,00;999998,00;999998,00;999998,00;999998,00;999998,00;999998,00;999998,00;999998,00;999998,00;999998,00;999998,00;;;;;;;;;;;;;;;;;387,62596;0,00000;0,0000;;nan;0,46595;33,40870;155,501711;20,230168;0,085248;24,558617;25,480817;0,0191;2,1564;;;0,00;0,30;32,25;;431,774;432,268;3,8762596;20,55000;0,36400;0,01200;0,0643283;;;;;;
;;468;19,71600;94,97500;0,011000;0,949;92,64;20,5000;-68,280;0,00;101,284;0,014;263,215;426,550;442,15;846,283;;;603,900;568,700;546,800;307,950;;;;;0,00;0,00;0,00;3,00;1,59;0,000;0,000;0,57;0,56;999998,00;999998,00;999998,00;999998,00;999998,00;999998,00;999998,00;999998,00;999998,00;999998,00;999998,00;999998,00;999998,00;999998,00;999998,00;;;;;;;;;;;;;;;;;377,421639;0,00000;0,0000;;nan;0,16365;31,54213;155,879133;20,290284;0,076074;24,505205;25,401422;0,0170;1,9184;;;0,00;0,28;31,17;;431,776;432,268;3,7742164;20,61200;0,31700;0,00300;0,0624357;;;;;;
;;469;19,77600;93,92500;0,009000;0,874;93,58;20,5000;-68,350;0,00;101,284;0,014;263,209;424,450;439,45;846,817;;;604,100;569,500;547,400;307,950;;;;;0,00;0,00;0,00;3,00;1,59;0,000;0,000;0,58;0,57;999998,00;999998,00;999998,00;999998,00;999998,00;999998,00;999998,00;999998,00;999998,00;999998,00;999998,00;999998,00;999998,00;999998,00;999998,00;;;;;;;;;;;;;;;;;360,37732;0,00000;0,0000;;nan;0,12278;28,82007;156,239510;20,227666;0,065959;24,309308;25,168395;0,0146;1,6480;;;0,00;0,25;29,56;;431,741;432,224;3,6037732;20,67300;0,26300;-0,00600;0,0597840;;;;;;
;;470;19,84600;97,30000;0,013000;0,813;94,53;20,5000;-68,400;0,00;101,286;0,014;263,209;422,250;436,75;847,283;;;604,300;570,200;547,900;307,950;;;;;0,00;0,00;0,00;3,00;1,59;0,000;0,000;0,58;0,58;999998,00;999998,00;999998,00;999998,00;999998,00;999998,00;999998,00;999998,00;999998,00;999998,00;999998,00;999998,00;999998,00;999998,00;999998,00;;;;;;;;;;;;;;;;;346,449849;0,00000;0,0000;;nan;0,20768;27,23117;156,585960;20,641442;0,055859;24,678001;25,525439;0,0125;1,4155;;;0,00;0,24;28,36;;431,664;432,224;3,4644985;20,71600;0,22400;-0,00700;0,0563013;;;;;;
;;471;19,92600;94,50000;0,007000;0,755;95,84;20,5000;-68,440;0,00;101,286;0,014;263,209;420,050;433,95;847,683;;;604,200;570,900;548,500;307,950;;;;;0,00;0,00;0,00;3,00;1,59;0,000;0,000;0,58;0,59;999998,00;999998,00;999998,00;999998,00;999998,00;999998,00;999998,00;999998,00;999998,00;999998,00;999998,00;999998,00;999998,00;999998,00;999998,00;;;;;;;;;;;;;;;;;318,16517;0,00000;0,0000;;nan;0,08310;24,86006;156,904125;20,395477;0,042107;24,256890;25,059582;0,0093;1,0475;;;0,00;0,22;25,98;;431,529;431,989;3,1816517;20,76500;0,18400;-0,00900;0,0523061;;;;;;
;;472;20,00800;94,57500;0,007000;0,682;97,24;20,5000;-68,470;0,00;101,278;0,014;263,215;417,650;431,05;847,750;;;603,300;571,500;549,000;307,950;;;;;0,00;0,00;0,00;3,00;1,59;0,000;0,000;0,58;0,60;999998,00;999998,00;999998,00;999998,00;999998,00;999998,00;999998,00;999998,00;999998,00;999998,00;999998,00;999998,00;999998,00;999998,00;999998,00;;;;;;;;;;;;;;;;;294,86861;0,00000;0,0000;;nan;0,08337;22,35694;157,198994;20,462109;0,027546;24,197090;24,973436;0,0060;0,6829;;;0,00;0,20;23,97;;431,323;431,989;2,9486861;20,80400;0,15900;0,01200;0,0482981;;;;;;
;;473;20,08600;100,00000;0,016000;0,626;98,29;20,5000;-68,500;0,00;101,288;0,014;263,215;415,250;428,15;847,883;;;602,600;572,100;549,500;307,950;;;;;0,00;0,00;0,00;3,00;1,59;0,000;0,000;0,59;0,61;999998,00;999998,00;999998,00;999998,00;999998,00;999998,00;999998,00;999998,00;999998,00;999998,00;999998,00;999998,00;999998,00;999998,00;999998,00;;;;;;;;;;;;;;;;;278,48516;0,00000;0,0000;;nan;0,27547;21,01110;157,477479;21,101515;0,016810;24,809817;25,580549;0,0038;0,4269;;;0,00;0,19;22,66;;431,065;431,532;2,7848516;20,83300;0,13500;-0,00200;0,0442144;;;;;;
;;474;20,16300;93,40000;0,017000;0,565;99,19;20,5000;-68,510;0,00;101,288;0,014;263,215;412,850;425,25;848,083;;;602,300;572,600;549,900;307,950;;;;;0,00;0,00;0,00;3,00;1,59;0,000;0,000;0,59;0,62;999998,00;999998,00;999998,00;999998,00;999998,00;999998,00;999998,00;999998,00;999998,00;999998,00;999998,00;999998,00;999998,00;999998,00;999998,00;;;;;;;;;;;;;;;;;246,3934;0,00000;0,0000;;nan;0,28740;18,20633;157,723872;20,452469;0,007708;23,907728;24,625800;0,0017;0,1884;;;0,00;0,16;19,99;;430,741;431,532;2,4639340;20,85600;0,11900;0,01200;0,0403445;;;;;;
;;475;20,24100;101,22500;0,013000;0,521;99,64;20,5000;-68,520;0,00;101,286;0,014;263,215;410,450;422,25;848,283;;;601,900;573,100;550,400;307,950;;;;;0,00;0,00;0,00;3,00;1,59;0,000;0,000;0,59;0,62;999998,00;999998,00;999998,00;999998,00;999998,00;999998,00;999998,00;999998,00;999998,00;999998,00;999998,00;999998,00;999998,00;999998,00;999998,00;;;;;;;;;;;;;;;;;231,35773;0,00000;0,0000;;nan;0,21485;17,38340;157,955230;21,354146;0,003231;24,816627;25,530079;0,0007;0,0819;;;0,00;0,15;18,79;;430,354;430,843;2,3135773;20,87500;0,10300;0,02000;0,0362673;;;;;;
;;476;20,30900;99,82501;0,019000;0,467;99,96;20,5000;-68,530;0,00;101,278;0,014;263,215;407,950;419,35;848,417;;;601,400;573,500;550,900;307,950;;;;;0,00;0,00;0,00;3,00;1,59;0,000;0,000;0,59;0,63;999998,00;999998,00;999998,00;999998,00;999998,00;999998,00;999998,00;999998,00;999998,00;999998,00;999998,00;999998,00;999998,00;999998,00;999998,00;;;;;;;;;;;;;;;;;208,40229;0,00000;0,0000;;nan;0,34135;15,32832;158,163632;21,270841;-0,000055;24,569248;25,255826;0,0000;-0,0014;;;0,00;0,14;16,90;;429,918;430,843;2,0840229;20,88900;0,09400;0,02500;0,0327855;;;;;;
;;477;20,37000;98,70000;0,034000;0,422;100,07;20,5000;-68,540;0,00;101,278;0,014;263,215;405,750;416,65;848,517;;;600,800;574,000;551,300;307,950;;;;;0,00;0,00;0,00;3,00;1,59;0,000;0,000;0,60;0,63;999998,00;999998,00;999998,00;999998,00;999998,00;999998,00;999998,00;999998,00;999998,00;999998,00;999998,00;999998,00;999998,00;999998,00;999998,00;;;;;;;;;;;;;;;;;187,02158;0,00000;0,0000;;nan;0,65776;13,63182;158,350654;21,207905;-0,001126;24,364447;25,018969;-0,0002;-0,0280;;;0,01;0,12;15,24;;429,424;429,912;1,8702158;20,89700;0,08600;0,01000;0,0295005;;;;;;
;;478;20,42800;98,27500;0,012000;0,364;100,15;20,4000;-68,540;0,00;101,278;0,014;263,215;403,550;413,95;848,717;;;600,700;574,300;551,700;307,950;;;;;0,00;0,00;0,00;3,00;1,59;0,000;0,000;0,60;0,63;999998,00;999998,00;999998,00;999998,00;999998,00;999998,00;999998,00;999998,00;999998,00;999998,00;999998,00;999998,00;999998,00;999998,00;999998,00;;;;;;;;;;;;;;;;;171,36833;0,00000;0,0000;;nan;0,19232;11,51012;158,522022;21,219801;-0,001918;24,245934;24,870783;-0,0004;-0,0474;;;0,00;0,10;13,71;;428,881;429,912;1,7136833;20,90400;0,08200;0,00200;0,0270076;;;;;;
;;479;20,48800;99,52500;0,003000;0,317;100,16;20,4000;-68,540;0,00;101,286;0,014;263,215;401,550;411,45;848,850;;;600,300;574,700;552,100;307,950;;;;;0,00;0,00;0,00;3,00;1,60;0,000;0,000;0,60;0,63;999998,00;999998,00;999998,00;999998,00;999998,00;999998,00;999998,00;999998,00;999998,00;999998,00;999998,00;999998,00;999998,00;999998,00;999998,00;;;;;;;;;;;;;;;;;154,32558;0,00000;0,0000;;nan;0,00178;9,87113;158,676348;21,407440;-0,001994;24,339107;24,939175;-0,0004;-0,0494;;;0,00;0,09;12,22;;428,298;428,782;1,5432558;20,90800;0,07800;0,00000;0,0241005;;;;;;
;;480;20,55000;100,70000;-0,006000;0,263;100,14;20,4000;-68,550;0,00;101,286;0,014;263,215;399,550;408,95;849,017;;;600,000;575,100;552,500;307,950;;;;;0,00;0,00;0,00;3,00;1,60;0,000;0,000;0,60;0,63;999998,00;999998,00;999998,00;999998,00;999998,00;999998,00;999998,00;999998,00;999998,00;999998,00;999998,00;999998,00;999998,00;999998,00;999998,00;;;;;;;;;;;;;;;;;136,67896;0,00000;0,0000;;nan;-0,19206;7,93722;158,813027;21,587265;-0,001828;24,421314;24,995862;-0,0004;-0,0454;;;0,00;0,07;10,65;;427,670;428,782;1,3667896;20,91200;0,07500;-0,00700;0,0211596;;;;;;
;;481;20,61200;96,35000;-0,007000;0,224;100,10;20,4000;-68,550;0,00;101,278;0,014;263,215;397,650;406,65;849,117;;;599,700;575,400;552,800;308,050;;;;;0,00;0,00;0,00;3,00;1,60;0,000;0,000;0,60;0,64;999998,00;999998,00;999998,00;999998,00;999998,00;999998,00;999998,00;999998,00;999998,00;999998,00;999998,00;999998,00;999998,00;999998,00;999998,00;;;;;;;;;;;;;;;;;113,620919;0,00000;0,0000;;nan;-0,20944;6,35423;158,926648;21,166245;-0,001441;23,831154;24,370524;-0,0003;-0,0349;;;0,00;0,06;8,80;;426,991;427,465;1,1362092;20,91500;0,07300;-0,00100;0,0179336;;;;;;
;;482;20,67300;101,15000;-0,009000;0,184;100,15;20,4000;-68,550;0,00;101,280;0,014;263,215;395,750;404,35;849,250;;;599,500;575,700;553,100;308,050;;;;;0,00;0,00;0,00;3,00;1,60;0,000;0,000;0,60;0,64;999998,00;999998,00;999998,00;999998,00;999998,00;999998,00;999998,00;999998,00;999998,00;999998,00;999998,00;999998,00;999998,00;999998,00;999998,00;;;;;;;;;;;;;;;;;96,27877;0,00000;0,0000;;nan;-0,25849;5,02174;159,022927;21,739069;-0,001960;24,359151;24,888497;-0,0004;-0,0484;;;0,00;0,04;7,38;;426,260;427,465;0,9627877;20,91800;0,07200;0,00200;0,0147908;;;;;;
;;483;20,71600;97,65000;0,012000;0,159;100,17;20,4000;-68,550;0,00;101,288;0,014;263,215;394,050;402,25;849,317;;;599,100;576,000;553,400;308,050;;;;;0,00;0,00;0,00;3,00;1,60;0,000;0,000;0,60;0,64;999998,00;999998,00;999998,00;999998,00;999998,00;999998,00;999998,00;999998,00;999998,00;999998,00;999998,00;999998,00;999998,00;999998,00;999998,00;;;;;;;;;;;;;;;;;78,55829;0,00000;0,0000;;nan;0,19401;4,01887;159,101485;21,405675;-0,002149;23,882540;24,379525;-0,0005;-0,0520;;;0,00;0,04;6,12;;425,486;425,958;0,7855829;20,92000;0,07100;-0,01000;0,0122548;;;;;;
;;484;20,76500;98,97500;-0,002000;0,135;100,16;20,4000;-68,550;0,00;101,280;0,014;263,215;392,450;400,25;849,417;;;598,800;576,300;553,700;308,050;;;;;0,00;0,00;0,00;3,00;1,60;0,000;0,000;0,61;0,64;999998,00;999998,00;999998,00;999998,00;999998,00;999998,00;999998,00;999998,00;999998,00;999998,00;999998,00;999998,00;999998,00;999998,00;999998,00;;;;;;;;;;;;;;;;;63,2742;0,00000;0,0000;;nan;-0,10594;3,15762;159,164759;21,594295;-0,002022;23,995159;24,472066;-0,0004;-0,0491;;;0,00;0,03;4,85;;424,672;425,958;0,6327420;20,92000;0,07100;-0,00300;0,0097808;;;;;;
;;485;20,80400;100,25000;0,012000;0,119;100,16;20,4000;-68,550;0,00;101,288;0,014;263,215;390,850;398,45;849,450;;;598,300;576,600;554,000;308,050;;;;;0,00;0,00;0,00;3,00;1,60;0,000;0,000;0,61;0,64;999998,00;999998,00;999998,00;999998,00;999998,00;999998,00;999998,00;999998,00;999998,00;999998,00;999998,00;999998,00;999998,00;999998,00;999998,00;;;;;;;;;;;;;;;;;48,6527199;0,00000;0,0000;;nan;0,19738;2,58155;159,213412;21,777378;-0,002003;24,099940;24,568559;-0,0004;-0,0488;;;0,00;0,02;3,82;;423,822;424,292;0,4865272;20,92100;0,06900;0,01100;0,0074568;;;;;;
;;486;20,83300;99,52500;0,020000;0,103;100,15;20,4000;-68,560;0,00;101,282;0,014;263,215;389,450;396,65;849,417;;;597,800;576,800;554,200;308,050;;;;;0,00;0,00;0,00;3,00;1,60;0,000;0,000;0,61;0,64;999998,00;999998,00;999998,00;999998,00;999998,00;999998,00;999998,00;999998,00;999998,00;999998,00;999998,00;999998,00;999998,00;999998,00;999998,00;;;;;;;;;;;;;;;;;37,83366;0,00000;0,0000;;nan;0,37053;1,97508;159,251245;21,737455;-0,001920;23,969594;24,412735;-0,0004;-0,0465;;;0,00;0,02;3,03;;422,942;424,292;0,3783366;20,92200;0,06800;0,02000;0,0058091;;;;;;
;;487;20,85600;96,67500;0,025000;0,094;100,19;20,4000;-68,570;0,00;101,284;0,014;263,215;387,950;394,85;849,450;;;597,400;577,000;554,500;308,050;;;;;0,00;0,00;0,00;3,00;1,60;0,000;0,000;0,61;0,64;999998,00;999998,00;999998,00;999998,00;999998,00;999998,00;999998,00;999998,00;999998,00;999998,00;999998,00;999998,00;999998,00;999998,00;999998,00;;;;;;;;;;;;;;;;;28,7608499;0,00000;0,0000;;nan;0,47298;1,61611;159,280006;21,465335;-0,002348;23,578366;23,997725;-0,0005;-0,0559;;;0,00;0,01;2,37;;422,040;422,510;0,2876085;20,92400;0,06800;-0,00300;0,0044722;;;;;;
;;488;20,87500;97,55000;0,010000;0,086;100,15;20,4000;-68,570;0,00;101,282;0,014;263,215;386,550;393,15;849,450;;;597,000;577,200;554,700;308,050;;;;;0,00;0,00;0,00;3,00;1,60;0,000;0,000;0,61;0,64;999998,00;999998,00;999998,00;999998,00;999998,00;999998,00;999998,00;999998,00;999998,00;999998,00;999998,00;999998,00;999998,00;999998,00;999998,00;;;;;;;;;;;;;;;;;23,4077399;0,00000;0,0000;;nan;0,15267;1,32736;159,303414;21,601268;-0,001886;23,642054;24,045721;-0,0004;-0,0450;;;0,00;0,01;1,88;;421,123;422,510;0,2340774;20,92500;0,06600;-0,00100;0,0036157;;;;;;
;;489;20,88900;99,67500;0,002000;0,082;100,16;20,4000;-68,580;0,00;101,282;0,014;263,215;385,350;391,55;849,417;;;596,500;577,400;554,900;308,050;;;;;0,00;0,00;0,00;3,00;1,60;0,000;0,000;0,61;0,64;999998,00;999998,00;999998,00;999998,00;999998,00;999998,00;999998,00;999998,00;999998,00;999998,00;999998,00;999998,00;999998,00;999998,00;999998,00;;;;;;;;;;;;;;;;;19,15786;0,00000;0,0000;;nan;-0,02000;1,19249;159,322572;21,869251;-0,002029;23,861049;24,244956;-0,0004;-0,0488;;;0,00;0,01;1,52;;420,197;420,667;0,1915786;20,92400;0,06500;-0,01100;0,0029223;;;;;;
;;490;20,89700;100,67500;0,000000;0,078;100,17;20,4000;-68,580;0,00;101,280;0,014;263,215;384,150;390,15;849,417;;;596,200;577,600;555,000;308,050;;;;;0,00;0,00;0,00;3,00;1,60;0,000;0,000;0,61;0,64;999998,00;999998,00;999998,00;999998,00;999998,00;999998,00;999998,00;999998,00;999998,00;999998,00;999998,00;999998,00;999998,00;999998,00;999998,00;;;;;;;;;;;;;;;;;16,5990400;0,00000;0,0000;;nan;-0,06406;1,04798;159,339171;22,012981;-0,002092;23,943078;24,317042;-0,0004;-0,0505;;;0,00;0,01;1,31;;419,267;420,667;0,1659904;20,92300;0,06500;-0,01200;0,0025152;;;;;;
;;491;20,90400;102,92500;-0,007000;0,075;100,16;20,4000;-68,580;0,00;101,284;0,014;263,215;383,050;388,85;849,383;;;595,800;577,700;555,200;308,050;;;;;0,00;0,00;0,00;3,00;1,60;0,000;0,000;0,61;0,64;999998,00;999998,00;999998,00;999998,00;999998,00;999998,00;999998,00;999998,00;999998,00;999998,00;999998,00;999998,00;999998,00;999998,00;999998,00;;;;;;;;;;;;;;;;;14,8323299;0,00000;0,0000;;nan;-0,22055;0,94546;159,354003;22,289542;-0,001998;24,174466;24,540506;-0,0004;-0,0487;;;0,00;0,01;1,13;;418,335;418,804;0,1483233;20,92600;0,06400;-0,01100;0,0022189;;;;;;
;;492;20,90800;99,55000;-0,001000;0,073;100,17;20,3000;-68,580;0,00;101,282;0,014;263,215;381,950;387,35;849,350;;;595,500;577,800;555,300;308,050;;;;;0,00;0,00;0,00;3,00;1,60;0,000;0,000;0,61;0,64;999998,00;999998,00;999998,00;999998,00;999998,00;999998,00;999998,00;999998,00;999998,00;999998,00;999998,00;999998,00;999998,00;999998,00;999998,00;;;;;;;;;;;;;;;;;12,6835300;0,00000;0,0000;;nan;-0,08579;0,85520;159,366687;21,952593;-0,002088;23,740651;24,076295;-0,0004;-0,0499;;;0,00;0,01;1,00;;417,403;418,804;0,1268353;20,92600;0,06300;0,00400;0,0019270;;;;;;
;;493;20,91200;99,10000;0,002000;0,072;100,11;20,3000;-68,580;0,00;101,286;0,014;263,215;380,850;386,05;849,383;;;595,300;577,900;555,500;308,050;;;;;0,00;0,00;0,00;3,00;1,60;0,000;0,000;0,61;0,64;999998,00;999998,00;999998,00;999998,00;999998,00;999998,00;999998,00;999998,00;999998,00;999998,00;999998,00;999998,00;999998,00;999998,00;999998,00;;;;;;;;;;;;;;;;;10,9174499;0,00000;0,0000;;nan;-0,02006;0,81655;159,377604;21,934528;-0,001504;23,652798;23,975746;-0,0003;-0,0358;;;0,00;0,01;0,89;;416,470;416,937;0,1091745;20,92700;0,06300;-0,01100;0,0016602;;;;;;
;;494;20,91500;99,75000;-0,010000;0,071;100,21;20,3000;-68,580;0,00;101,286;0,014;263,215;379,750;384,75;849,317;;;594,900;578,000;555,600;308,050;;;;;0,00;0,00;0,00;3,00;1,60;0,000;0,000;0,61;0,64;999998,00;999998,00;999998,00;999998,00;999998,00;999998,00;999998,00;999998,00;999998,00;999998,00;999998,00;999998,00;999998,00;999998,00;999998,00;;;;;;;;;;;;;;;;;10,8644;0,00000;0,0000;;nan;-0,28403;0,78228;159,388469;22,038195;-0,002481;23,695947;24,007941;-0,0005;-0,0591;;;0,00;0,01;0,81;;415,539;416,937;0,1086440;20,92800;0,06200;0,00300;0,0016433;;;;;;
