Repository: FireDynamics/BESKID_ExperimentalData

# Cone Calorimeter Experiments

Experiments have been conducted, with sample in horizontal orientation. Samples were wrapped in aluminium foil. No retainer frame or grid have been used.

Different types of insulation material have been used below the PMMA samples: CaSiO3 and Al2O3. The goal was to an insulation material that has a more reproducible behaviour compared to the common fiber blankets. The CaSiO3 block below the sample was manufactured from the same boards used as backing of the large scale experiments. However, it was found that these boards contain a lot of moisture making the mass loss measurements unreliable.

File: Materials/PMMA/DE_6mm/Cone/CaSiO3/20250411_PMMA_DE_6mm_q25_R2.csv (part 7 of 9)
General information;;time (s);O2 (%);DPT (Pa);CO (%);CO2 (%);PD (%);AHU (%);Mass (g);Methane MFM (g/s);APT (kPa);HFM (kW/m²);Cold Trap TC (K);StackTC (K);Smoke TC (K);Cone heater TC (K);Soot MFM (g/s);Soot;TC cone1;TC cone2;TC cone3;TC aux;CH4;CO;CO2;Ethene;H2O;n.u.;n.u.;UOX Bin;n.u.;UOX Hum.;UOX Temp;n.u.;n.u;TX1;TX2;TX3;TX4;TX5;TX6;TX7;TX8;TX9;TX10;TX11;TX12;TX13;TX14;TX15;n.u;n.u.;n.u.;n.u.;L0;L1;n.u.;n.u.;n.u.;n.u.;n.u.;n.u.;n.u.;n.u.;n.u.;n.u.;HRR/a;EHC;SEA;MLR;MLR/a;COY;CO2Y/sh;THR/a;MFR;K;Vstack;Vsmoke;SPR;RSR;TSP;TSR;COP;CO2P;O2C;TOC;ARHE;Mass;HRR;O2/sh;CO2/sh;CO/sh;phi;FU27;FU28;FU29;FU30;FU31
;;;;;;;;;;;;;;;;;;g/min;°C;°C;°C;°C;ppm;ppm;%;ppm;ppm;no;no;;no;%;°C;no;V;no;no;no;no;no;no;no;no;no;no;no;no;no;no;no;no;no;no;no;%;%;no;no;no;no;no;no;no;no;no;no;kW/m²;MJ/kg;m²/kg;g/s;g/(s*m²);[kg/kg];[kg/kg];MJ/m²;g/s;1/m;l/s;l/s;m²/s;(m²/s)/m²;m²;m²;g/s;g/s;g/s;g;kW/m²;g;kW;[%];[%];%;;;;;;
;;424;18,42600;83,10000;0,000000;2,166;86,08;21,0000;-62,360;0,00;101,236;0,009;263,190;469,650;499,65;846,417;;;590,700;573,800;555,300;305,550;;;;;0,00;0,00;0,00;3,00;1,97;0,000;0,000;0,57;0,52;999998,00;999998,00;999998,00;999998,00;999998,00;999998,00;999998,00;999998,00;999998,00;999998,00;999998,00;999998,00;999998,00;999998,00;999998,00;;;;;;;;;;;;;;;;;670,18494;0,00001;0,0000;;nan;-0,10230;66,21390;137,744857;18,087636;0,149646;24,052289;25,588685;0,0336;3,8015;;;0,00;0,59;57,19;;427,144;426,268;6,7018494;18,81000;1,85700;0,01100;0,1251670;;;;;;
;;425;18,43500;85,17500;0,000000;2,161;86,84;21,0000;-62,790;0,00;101,240;0,009;263,190;469,350;499,15;845,883;;;589,500;573,600;555,100;305,550;;;;;0,00;0,00;0,00;3,00;1,97;0,000;0,000;0,57;0,53;999998,00;999998,00;999998,00;999998,00;999998,00;999998,00;999998,00;999998,00;999998,00;999998,00;999998,00;999998,00;999998,00;999998,00;999998,00;;;;;;;;;;;;;;;;;676,194279;0,00001;0,0000;;nan;-0,10360;66,89837;138,421051;18,317918;0,140771;24,342950;25,888534;0,0320;3,6179;;;0,00;0,59;57,71;;428,061;428,111;6,7619428;18,82200;1,84800;0,00100;0,1246956;;;;;;
;;426;18,44600;86,55000;0,007000;2,155;88,29;21,0000;-62,940;0,00;101,236;0,009;263,190;468,850;498,25;845,783;;;589,400;573,500;555,000;305,550;;;;;0,00;0,00;0,00;3,00;1,97;0,000;0,000;0,57;0,53;999998,00;999998,00;999998,00;999998,00;999998,00;999998,00;999998,00;999998,00;999998,00;999998,00;999998,00;999998,00;999998,00;999998,00;999998,00;;;;;;;;;;;;;;;;;678,45601;0,00001;0,0000;;nan;0,02459;67,28027;139,099507;18,475025;0,124231;24,525577;26,063493;0,0284;3,2144;;;0,00;0,59;57,95;;428,985;428,111;6,7845601;18,83300;1,83500;-0,00500;0,1240409;;;;;;
;;427;18,45600;88,02500;0,009000;2,137;86,79;21,0000;-63,120;0,00;101,232;0,009;263,190;468,250;497,35;845,917;;;590,100;573,300;554,900;305,550;;;;;0,00;0,00;0,00;3,00;1,97;0,000;0,000;0,57;0,53;999998,00;999998,00;999998,00;999998,00;999998,00;999998,00;999998,00;999998,00;999998,00;999998,00;999998,00;999998,00;999998,00;999998,00;999998,00;;;;;;;;;;;;;;;;;682,42339;0,00001;0,0000;;nan;0,06203;67,31380;139,781930;18,643720;0,141385;24,717847;26,253969;0,0326;3,6850;;;0,00;0,59;58,24;;429,915;429,967;6,8242339;18,85500;1,81500;0,01200;0,1236323;;;;;;
;;428;18,46100;87,62500;0,019000;2,110;86,55;21,0000;-63,300;0,00;101,240;0,009;263,190;467,350;496,15;845,717;;;589,700;573,100;554,900;305,550;;;;;0,00;0,00;0,00;3,00;1,98;0,000;0,000;0,57;0,52;999998,00;999998,00;999998,00;999998,00;999998,00;999998,00;999998,00;999998,00;999998,00;999998,00;999998,00;999998,00;999998,00;999998,00;999998,00;;;;;;;;;;;;;;;;;680,950539;0,00001;0,0000;;nan;0,24778;66,35527;140,462881;18,619214;0,144169;24,637910;26,156198;0,0331;3,7436;;;0,00;0,59;58,05;;430,843;429,967;6,8095054;18,87500;1,79800;0,01600;0,1235273;;;;;;
;;429;18,47900;79,35000;0,024000;2,079;84,79;21,0000;-63,700;0,00;101,240;0,009;263,190;466,750;495,25;845,450;;;589,000;573,000;554,900;305,550;;;;;0,00;0,00;0,00;3,00;1,98;0,000;0,000;0,57;0,51;999998,00;999998,00;999998,00;999998,00;999998,00;999998,00;999998,00;999998,00;999998,00;999998,00;999998,00;999998,00;999998,00;999998,00;999998,00;;;;;;;;;;;;;;;;;644,443289;0,00001;0,0000;;nan;0,32441;62,23378;141,107324;17,729633;0,164655;23,430651;24,861339;0,0359;4,0639;;;0,00;0,55;54,88;;431,708;431,706;6,4444329;18,91300;1,76000;0,02400;0,1227611;;;;;;
;;430;18,50700;84,50000;0,035000;2,039;86,46;21,0000;-63,880;0,00;101,232;0,009;263,190;466,250;494,35;845,083;;;588,000;572,800;555,000;305,550;;;;;0,00;0,00;0,00;3,00;1,98;0,000;0,000;0,57;0,52;999998,00;999998,00;999998,00;999998,00;999998,00;999998,00;999998,00;999998,00;999998,00;999998,00;999998,00;999998,00;999998,00;999998,00;999998,00;;;;;;;;;;;;;;;;;658,32412;0,00001;0,0000;;nan;0,53593;62,98879;141,765648;18,305744;0,145179;24,166097;25,622541;0,0326;3,6929;;;0,00;0,56;56,02;;432,534;431,706;6,5832412;18,96800;1,71700;0,03000;0,1214430;;;;;;
;;431;18,54600;83,60000;0,030000;2,007;86,11;21,0000;-64,060;0,00;101,232;0,009;263,196;465,550;493,45;844,983;;;587,700;572,700;555,100;305,550;;;;;0,00;0,00;0,00;3,00;1,98;0,000;0,000;0,57;0,52;999998,00;999998,00;999998,00;999998,00;999998,00;999998,00;999998,00;999998,00;999998,00;999998,00;999998,00;999998,00;999998,00;999998,00;999998,00;;;;;;;;;;;;;;;;;645,318699;0,00001;0,0000;;nan;0,44254;61,69040;142,410967;18,221681;0,149278;24,019006;25,458444;0,0333;3,7728;;;0,00;0,55;54,87;;433,356;433,313;6,4531870;19,03100;1,65500;0,01800;0,1195694;;;;;;
;;432;18,58900;83,00000;0,017000;1,963;86,69;21,0000;-64,440;0,00;101,230;0,009;263,190;464,850;492,45;844,717;;;587,100;572,500;555,100;305,550;;;;;0,00;0,00;0,00;3,00;1,98;0,000;0,000;0,57;0,52;999998,00;999998,00;999998,00;999998,00;999998,00;999998,00;999998,00;999998,00;999998,00;999998,00;999998,00;999998,00;999998,00;999998,00;999998,00;;;;;;;;;;;;;;;;;633,463639;0,00001;0,0000;;nan;0,20553;60,13130;143,044431;18,169839;0,142498;23,914658;25,334567;0,0317;3,5839;;;0,00;0,53;53,74;;434,136;433,313;6,3346364;19,09100;1,59800;0,00900;0,1176836;;;;;;
;;433;18,63100;85,57500;0,012000;1,924;88,25;21,0000;-64,590;0,00;101,238;0,009;263,190;464,350;491,75;844,483;;;586,600;572,400;555,000;305,550;;;;;0,00;0,00;0,00;3,00;1,98;0,000;0,000;0,57;0,53;999998,00;999998,00;999998,00;999998,00;999998,00;999998,00;999998,00;999998,00;999998,00;999998,00;999998,00;999998,00;999998,00;999998,00;999998,00;;;;;;;;;;;;;;;;;632,912859;0,00001;0,0000;;nan;0,11668;59,84389;143,677344;18,459468;0,124719;24,269728;25,701817;0,0281;3,1823;;;0,00;0,53;53,63;;434,894;434,868;6,3291286;19,16700;1,54200;0,00000;0,1157124;;;;;;
;;434;18,67600;87,52500;0,015000;1,876;89,09;21,0000;-64,750;0,00;101,230;0,009;263,190;463,550;490,75;844,083;;;585,700;572,200;554,900;305,550;;;;;0,00;0,00;0,00;3,00;1,98;0,000;0,000;0,57;0,54;999998,00;999998,00;999998,00;999998,00;999998,00;999998,00;999998,00;999998,00;999998,00;999998,00;999998,00;999998,00;999998,00;999998,00;999998,00;;;;;;;;;;;;;;;;;628,94828;0,00001;0,0000;;nan;0,17405;59,02194;144,306292;18,684704;0,115210;24,523536;25,962518;0,0262;2,9694;;;0,00;0,52;53,23;;435,640;434,868;6,2894828;19,20100;1,53000;-0,00700;0,1135765;;;;;;
;;435;18,71900;86,80000;0,011000;1,857;90,66;21,0000;-64,880;0,00;101,232;0,009;263,190;462,750;489,55;843,950;;;585,500;572,000;554,900;305,550;;;;;0,00;0,00;0,00;3,00;1,98;0,000;0,000;0,57;0,55;999998,00;999998,00;999998,00;999998,00;999998,00;999998,00;999998,00;999998,00;999998,00;999998,00;999998,00;999998,00;999998,00;999998,00;999998,00;;;;;;;;;;;;;;;;;614,525509;0,00001;0,0000;;nan;0,09913;58,21537;144,920817;18,623234;0,097776;24,400673;25,813829;0,0221;2,5057;;;0,00;0,51;52,05;;436,355;436,314;6,1452551;19,20700;1,51900;-0,00300;0,1113118;;;;;;
;;436;18,77100;87,52500;0,001000;1,848;90,22;21,0000;-65,220;0,00;101,232;0,009;263,190;461,850;488,45;843,717;;;585,000;571,800;554,900;305,550;;;;;0,00;0,00;0,00;3,00;1,98;0,000;0,000;0,57;0,54;999998,00;999998,00;999998,00;999998,00;999998,00;999998,00;999998,00;999998,00;999998,00;999998,00;999998,00;999998,00;999998,00;999998,00;999998,00;;;;;;;;;;;;;;;;;602,114499;0,00001;0,0000;;nan;-0,08719;58,22332;145,522932;18,719061;0,102630;24,478526;25,888354;0,0233;2,6377;;;0,00;0,51;51,10;;437,025;436,314;6,0211450;19,22900;1,49800;0,00400;0,1084727;;;;;;
;;437;18,81000;86,37500;-0,005000;1,835;89,48;21,0000;-65,370;0,00;101,228;0,009;263,190;460,650;486,75;843,417;;;584,300;571,600;554,900;305,550;;;;;0,00;0,00;0,00;3,00;1,98;0,000;0,000;0,57;0,54;999998,00;999998,00;999998,00;999998,00;999998,00;999998,00;999998,00;999998,00;999998,00;999998,00;999998,00;999998,00;999998,00;999998,00;999998,00;;;;;;;;;;;;;;;;;587,58343;0,00001;0,0000;;nan;-0,19823;57,49588;146,110515;18,619883;0,110837;24,285570;25,661568;0,0249;2,8236;;;0,00;0,51;49,92;;437,652;437,608;5,8758343;19,26100;1,45300;0,01000;0,1063952;;;;;;
;;438;18,82200;84,05000;0,012000;1,815;87,32;21,0000;-65,510;0,00;101,238;0,009;263,196;459,450;485,25;843,317;;;584,200;571,500;554,800;305,550;;;;;0,00;0,00;0,00;3,00;1,98;0,000;0,000;0,57;0,53;999998,00;999998,00;999998,00;999998,00;999998,00;999998,00;999998,00;999998,00;999998,00;999998,00;999998,00;999998,00;999998,00;999998,00;999998,00;;;;;;;;;;;;;;;;;576,74711;0,00001;0,0000;;nan;0,11625;56,15418;146,687262;18,391544;0,135309;23,925262;25,268764;0,0300;3,3943;;;0,00;0,50;49,03;;438,237;437,608;5,7674711;19,32200;1,40600;0,01900;0,1057237;;;;;;
;;439;18,83300;84,35000;0,016000;1,798;85,98;21,0000;-65,650;0,00;101,232;0,009;263,190;458,650;484,15;843,283;;;584,200;571,400;554,800;305,550;;;;;0,00;0,00;0,00;3,00;1,98;0,000;0,000;0,57;0,52;999998,00;999998,00;999998,00;999998,00;999998,00;999998,00;999998,00;999998,00;999998,00;999998,00;999998,00;999998,00;999998,00;999998,00;999998,00;;;;;;;;;;;;;;;;;575,57185;0,00001;0,0000;;nan;0,19018;55,76079;147,262834;18,440398;0,150731;23,947047;25,278454;0,0334;3,7826;;;0,00;0,49;48,91;;438,801;438,772;5,7557185;19,39000;1,34600;0,02200;0,1052236;;;;;;
;;440;18,85500;89,55000;0,024000;1,760;88,23;21,0000;-66,010;0,00;101,240;0,009;263,190;457,650;482,65;843,117;;;583,900;571,300;554,700;305,550;;;;;0,00;0,00;0,00;3,00;1,98;0,000;0,000;0,57;0,53;999998,00;999998,00;999998,00;999998,00;999998,00;999998,00;999998,00;999998,00;999998,00;999998,00;999998,00;999998,00;999998,00;999998,00;999998,00;;;;;;;;;;;;;;;;;588,36195;0,00001;0,0000;;nan;0,34804;56,26568;147,851196;19,021051;0,124963;24,647238;25,993640;0,0285;3,2247;;;0,00;0,50;49,93;;439,380;438,772;5,8836195;19,45200;1,30000;0,02200;0,1042687;;;;;;
;;441;18,87500;87,15000;0,030000;1,717;87,81;21,0000;-66,130;0,00;101,240;0,009;263,196;456,550;481,25;843,283;;;584,400;571,300;554,700;305,550;;;;;0,00;0,00;0,00;3,00;1,98;0,000;0,000;0,57;0,53;999998,00;999998,00;999998,00;999998,00;999998,00;999998,00;999998,00;999998,00;999998,00;999998,00;999998,00;999998,00;999998,00;999998,00;999998,00;;;;;;;;;;;;;;;;;576,9404;0,00001;0,0000;;nan;0,45626;54,17533;148,428137;18,787024;0,129681;24,285474;25,599354;0,0291;3,2957;;;0,00;0,48;48,84;;439,957;439,892;5,7694040;19,51700;1,23500;0,01300;0,1035106;;;;;;
;;442;18,91300;85,65000;0,018000;1,655;87,73;21,0000;-66,260;0,00;101,230;0,009;263,196;455,150;479,45;842,983;;;583,700;571,200;554,600;305,550;;;;;0,00;0,00;0,00;3,00;1,98;0,000;0,000;0,57;0,53;999998,00;999998,00;999998,00;999998,00;999998,00;999998,00;999998,00;999998,00;999998,00;999998,00;999998,00;999998,00;999998,00;999998,00;999998,00;;;;;;;;;;;;;;;;;565,18567;0,00001;0,0000;;nan;0,22961;51,78814;148,993322;18,653265;0,130593;24,038629;25,322027;0,0290;3,2829;;;0,00;0,46;47,61;;440,497;439,892;5,6518567;19,58700;1,18200;0,00600;0,1021130;;;;;;
;;443;18,96800;87,57500;0,009000;1,598;86,68;21,0000;-66,380;0,00;101,232;0,009;263,196;453,750;477,55;842,783;;;583,200;571,100;554,600;305,550;;;;;0,00;0,00;0,00;3,00;1,99;0,000;0,000;0,57;0,52;999998,00;999998,00;999998,00;999998,00;999998,00;999998,00;999998,00;999998,00;999998,00;999998,00;999998,00;999998,00;999998,00;999998,00;999998,00;;;;;;;;;;;;;;;;;558,59388;0,00001;0,0000;;nan;0,06285;50,58410;149,551916;18,890794;0,142629;24,269852;25,542848;0,0320;3,6167;;;0,00;0,45;46,91;;441,007;440,950;5,5859388;19,65300;1,13500;0,00900;0,0996266;;;;;;
;;444;19,03100;89,62500;0,000000;1,542;88,05;21,0000;-66,680;0,00;101,232;0,009;263,196;452,250;475,45;842,583;;;582,700;571,100;554,500;305,550;;;;;0,00;0,00;0,00;3,00;1,99;0,000;0,000;0,57;0,53;999998,00;999998,00;999998,00;999998,00;999998,00;999998,00;999998,00;999998,00;999998,00;999998,00;999998,00;999998,00;999998,00;999998,00;999998,00;;;;;;;;;;;;;;;;;549,34272;0,00001;0,0000;;nan;-0,10826;49,40233;150,101259;19,142284;0,126960;24,511653;25,769078;0,0287;3,2479;;;0,00;0,44;46,03;;441,492;440,950;5,4934272;19,70700;1,08500;0,00000;0,0966588;;;;;;
;;445;19,09100;87,05000;-0,007000;1,530;87,63;21,0000;-66,810;0,00;101,236;0,009;263,190;450,850;473,65;842,583;;;582,800;571,000;554,500;305,550;;;;;0,00;0,00;0,00;3,00;1,99;0,000;0,000;0,57;0,52;999998,00;999998,00;999998,00;999998,00;999998,00;999998,00;999998,00;999998,00;999998,00;999998,00;999998,00;999998,00;999998,00;999998,00;999998,00;;;;;;;;;;;;;;;;;523,81539;0,00001;0,0000;;nan;-0,23886;48,37057;150,625074;18,894561;0,131756;24,119547;25,339301;0,0293;3,3144;;;0,00;0,43;44,02;;441,922;441,841;5,2381539;19,74900;1,04500;0,01200;0,0933428;;;;;;
;;446;19,16700;91,37500;-0,003000;1,519;85,86;21,1000;-66,910;0,00;101,236;0,009;263,196;449,050;471,35;842,817;;;583,600;570,900;554,500;305,550;;;;;0,00;0,00;0,00;3,00;1,99;0,000;0,000;0,57;0,51;999998,00;999998,00;999998,00;999998,00;999998,00;999998,00;999998,00;999998,00;999998,00;999998,00;999998,00;999998,00;999998,00;999998,00;999998,00;;;;;;;;;;;;;;;;;512,62241;0,00001;0,0000;;nan;-0,16778;49,28753;151,137697;19,397010;0,152201;24,662083;25,886812;0,0346;3,9114;;;0,00;0,44;43,34;;442,297;441,841;5,1262241;19,81200;0,99800;0,00600;0,0889416;;;;;;
;;447;19,20100;93,07500;0,004000;1,498;85,92;21,0000;-67,020;0,00;101,236;0,009;263,190;447,250;468,95;843,017;;;584,200;570,900;554,500;305,550;;;;;0,00;0,00;0,00;3,00;1,99;0,000;0,000;0,56;0,51;999998,00;999998,00;999998,00;999998,00;999998,00;999998,00;999998,00;999998,00;999998,00;999998,00;999998,00;999998,00;999998,00;999998,00;999998,00;;;;;;;;;;;;;;;;;507,741709;0,00001;0,0000;;nan;-0,03263;49,13095;151,645438;19,615971;0,151477;24,840505;26,045735;0,0346;3,9167;;;0,00;0,43;43,00;;442,646;442,575;5,0774171;19,84600;0,96700;0,02600;0,0870953;;;;;;
;;448;19,20700;90,42500;0,010000;1,453;85,25;21,0000;-67,310;0,00;101,236;0,009;263,190;445,350;466,55;843,850;;;586,800;570,800;554,500;305,550;;;;;0,00;0,00;0,00;3,00;1,99;0,000;0,000;0,56;0,51;999998,00;999998,00;999998,00;999998,00;999998,00;999998,00;999998,00;999998,00;999998,00;999998,00;999998,00;999998,00;999998,00;999998,00;999998,00;;;;;;;;;;;;;;;;;502,0647;0,00001;0,0000;;nan;0,08380;47,02069;152,147503;19,375905;0,159251;24,432264;25,595313;0,0358;4,0465;;;0,00;0,42;42,33;;442,978;442,575;5,0206470;19,88500;0,92900;0,01900;0,0871899;;;;;;
;;449;19,22900;93,27500;0,019000;1,406;85,50;21,1000;-67,390;0,00;101,236;0,009;263,190;443,550;464,15;844,550;;;589,000;570,700;554,500;305,550;;;;;0,00;0,00;0,00;3,00;1,99;0,000;0,000;0,56;0,51;999998,00;999998,00;999998,00;999998,00;999998,00;999998,00;999998,00;999998,00;999998,00;999998,00;999998,00;999998,00;999998,00;999998,00;999998,00;;;;;;;;;;;;;;;;;505,942519;0,00001;0,0000;;nan;0,26240;46,24881;152,653446;19,718769;0,156346;24,764105;25,914236;0,0355;4,0222;;;0,00;0,41;42,53;;443,305;443,248;5,0594252;19,93300;0,88800;0,02300;0,0863286;;;;;;
;;450;19,26100;94,02500;0,022000;1,346;86,40;21,1000;-67,490;0,00;101,238;0,009;263,196;441,550;461,65;844,583;;;589,100;570,700;554,500;305,550;;;;;0,00;0,00;0,00;3,00;1,99;0,000;0,000;0,56;0,51;999998,00;999998,00;999998,00;999998,00;999998,00;999998,00;999998,00;999998,00;999998,00;999998,00;999998,00;999998,00;999998,00;999998,00;999998,00;;;;;;;;;;;;;;;;;501,917360;0,00001;0,0000;;nan;0,32346;44,47901;153,155363;19,842674;0,145841;24,807348;25,936615;0,0332;3,7552;;;0,00;0,39;42,00;;443,631;443,248;5,0191736;19,99600;0,82500;0,01700;0,0850964;;;;;;
;;451;19,32200;91,77500;0,022000;1,300;85,97;21,1000;-67,590;0,00;101,238;0,009;263,196;439,650;459,25;843,983;;;587,500;570,600;554,400;305,550;;;;;0,00;0,00;0,00;3,00;1,99;0,000;0,000;0,56;0,51;999998,00;999998,00;999998,00;999998,00;999998,00;999998,00;999998,00;999998,00;999998,00;999998,00;999998,00;999998,00;999998,00;999998,00;999998,00;;;;;;;;;;;;;;;;;479,16463;0,00000;0,0000;;nan;0,32026;42,47444;153,634528;19,646134;0,150912;24,455946;25,546214;0,0338;3,8273;;;0,00;0,38;40,09;;443,916;443,832;4,7916463;20,06600;0,77000;0,00800;0,0820254;;;;;;
;;452;19,39000;92,40000;0,013000;1,235;85,34;21,1000;-67,660;0,00;101,238;0,009;263,196;437,850;456,95;843,750;;;586,800;570,600;554,400;305,650;;;;;0,00;0,00;0,00;3,00;1,99;0,000;0,000;0,56;0,50;999998,00;999998,00;999998,00;999998,00;999998,00;999998,00;999998,00;999998,00;999998,00;999998,00;999998,00;999998,00;999998,00;999998,00;999998,00;;;;;;;;;;;;;;;;;463,37105;0,00000;0,0000;;nan;0,14457;40,48430;154,097899;19,753396;0,158248;24,488794;25,557050;0,0355;4,0150;;;0,00;0,36;38,63;;444,144;443,832;4,6337105;20,14600;0,69800;0,01700;0,0788644;;;;;;
;;453;19,45200;89,72500;0,006000;1,182;88,77;21,1000;-67,770;0,00;101,236;0,009;263,190;436,150;454,75;843,350;;;585,800;570,500;554,300;305,650;;;;;0,00;0,00;0,00;3,00;1,99;0,000;0,000;0,56;0,52;999998,00;999998,00;999998,00;999998,00;999998,00;999998,00;999998,00;999998,00;999998,00;999998,00;999998,00;999998,00;999998,00;999998,00;999998,00;;;;;;;;;;;;;;;;;440,42132;0,00000;0,0000;;nan;0,00649;38,18277;154,538320;19,503262;0,118854;24,084819;25,111938;0,0262;2,9630;;;0,00;0,34;36,63;;444,316;444,222;4,4042132;20,22300;0,63900;0,00200;0,0758958;;;;;;
;;454;19,51700;93,32500;0,009000;1,135;87,83;21,1000;-67,870;0,00;101,234;0,009;263,196;434,250;452,25;842,817;;;584,300;570,500;554,200;305,650;;;;;0,00;0,00;0,00;3,00;1,99;0,000;0,000;0,56;0,52;999998,00;999998,00;999998,00;999998,00;999998,00;999998,00;999998,00;999998,00;999998,00;999998,00;999998,00;999998,00;999998,00;999998,00;999998,00;;;;;;;;;;;;;;;;;430,528490;0,00000;0,0000;;nan;0,06632;37,40491;154,968848;19,934142;0,129421;24,509680;25,525625;0,0290;3,2796;;;0,00;0,33;35,81;;444,439;444,222;4,3052849;20,30200;0,58300;-0,00900;0,0725624;;;;;;
;;455;19,58700;92,32500;0,000000;1,085;89,76;21,1000;-67,980;0,00;101,236;0,009;263,190;432,250;449,65;842,383;;;583,200;570,400;554,100;305,650;;;;;0,00;0,00;0,00;3,00;1,99;0,000;0,000;0,56;0,53;999998,00;999998,00;999998,00;999998,00;999998,00;999998,00;999998,00;999998,00;999998,00;999998,00;999998,00;999998,00;999998,00;999998,00;999998,00;;;;;;;;;;;;;;;;;408,917969;0,00000;0,0000;;nan;-0,11239;35,57033;155,377766;19,872871;0,107702;24,321810;25,300871;0,0239;2,7052;;;0,00;0,31;33,96;;444,516;444,406;4,0891797;20,37600;0,51100;-0,00400;0,0691070;;;;;;
;;456;19,65300;92,37500;0,012000;1,045;89,07;21,1000;-68,070;0,00;101,236;0,009;263,190;430,050;446,95;842,217;;;582,800;570,300;554,100;305,650;;;;;0,00;0,00;0,00;3,00;1,99;0,000;0,000;0,56;0,52;999998,00;999998,00;999998,00;999998,00;999998,00;999998,00;999998,00;999998,00;999998,00;999998,00;999998,00;999998,00;999998,00;999998,00;999998,00;;;;;;;;;;;;;;;;;388,94364;0,00000;0,0000;;nan;0,12597;34,29127;155,766710;19,929032;0,115481;24,266404;25,220019;0,0255;2,8913;;;0,00;0,30;32,41;;444,534;444,406;3,8894364;20,45500;0,45400;0,00900;0,0655226;;;;;;
;;457;19,70700;95,50000;0,006000;0,998;91,30;21,1000;-68,130;0,00;101,230;0,009;263,196;427,850;444,15;841,717;;;581,400;570,300;554,000;305,650;;;;;0,00;0,00;0,00;3,00;1,99;0,000;0,000;0,56;0,54;999998,00;999998,00;999998,00;999998,00;999998,00;999998,00;999998,00;999998,00;999998,00;999998,00;999998,00;999998,00;999998,00;999998,00;999998,00;;;;;;;;;;;;;;;;;380,98006;0,00000;0,0000;;nan;0,00676;33,30358;156,147690;20,315353;0,090749;24,610258;25,547847;0,0203;2,3016;;;0,00;0,29;31,67;;444,511;444,419;3,8098006;20,53100;0,38600;0,00600;0,0629432;;;;;;
;;458;19,74900;92,57500;0,026000;0,967;94,38;21,1000;-68,210;0,00;101,238;0,009;263,196;425,650;441,45;841,417;;;580,600;570,300;553,900;305,650;;;;;0,00;0,00;0,00;3,00;1,99;0,000;0,000;0,56;0,55;999998,00;999998,00;999998,00;999998,00;999998,00;999998,00;999998,00;999998,00;999998,00;999998,00;999998,00;999998,00;999998,00;999998,00;999998,00;;;;;;;;;;;;;;;;;362,02095;0,00000;0,0000;;nan;0,40695;31,79836;156,509711;20,053445;0,057562;24,168066;25,065178;0,0127;1,4323;;;0,00;0,28;30,21;;444,451;444,419;3,6202095;20,59800;0,33500;0,00300;0,0605788;;;;;;
;;459;19,81200;94,30000;0,019000;0,929;94,94;21,1000;-68,270;0,00;101,238;0,009;263,196;423,450;438,65;841,083;;;579,700;570,200;553,900;305,650;;;;;0,00;0,00;0,00;3,00;2,00;0,000;0,000;0,56;0,56;999998,00;999998,00;999998,00;999998,00;999998,00;999998,00;999998,00;999998,00;999998,00;999998,00;999998,00;999998,00;999998,00;999998,00;999998,00;;;;;;;;;;;;;;;;;347,02891;0,00000;0,0000;;nan;0,27002;30,84205;156,856740;20,291924;0,051624;24,329078;25,202385;0,0114;1,2916;;;0,00;0,27;28,97;;444,343;444,256;3,4702891;20,64800;0,28000;0,01900;0,0573679;;;;;;
;;460;19,84600;94,30000;0,023000;0,888;94,94;21,1000;-68,330;0,00;101,238;0,009;263,196;423,450;438,65;840,750;;;578,800;570,200;553,800;305,650;;;;;0,00;0,00;0,00;3,00;2,00;0,000;0,000;0,56;0,56;999998,00;999998,00;999998,00;999998,00;999998,00;999998,00;999998,00;999998,00;999998,00;999998,00;999998,00;999998,00;999998,00;999998,00;999998,00;;;;;;;;;;;;;;;;;337,5129;0,00000;0,0000;;nan;0,35103;29,40231;157,194253;20,291924;0,051624;24,329078;25,202385;0,0114;1,2916;;;0,00;0,26;28,10;;444,200;444,256;3,3751290;20,70300;0,24400;0,01400;0,0557860;;;;;;
;;461;19,88500;97,15000;0,017000;0,825;96,33;21,1000;-68,370;0,00;101,234;0,009;263,196;421,050;435,75;840,517;;;578,100;570,200;553,800;305,650;;;;;0,00;0,00;0,00;3,00;2,00;0,000;0,000;0,56;0,57;999998,00;999998,00;999998,00;999998,00;999998,00;999998,00;999998,00;999998,00;999998,00;999998,00;999998,00;999998,00;999998,00;999998,00;999998,00;;;;;;;;;;;;;;;;;334,38329;0,00000;0,0000;;nan;0,23363;27,67632;157,528636;20,654897;0,037126;24,623907;25,483596;0,0083;0,9392;;;0,00;0,24;27,60;;444,041;443,964;3,3438329;20,74700;0,20600;0,00800;0,0542885;;;;;;
;;462;19,93300;95,65000;0,008000;0,770;96,51;21,1000;-68,400;0,00;101,234;0,009;263,196;418,550;432,65;840,250;;;577,400;570,100;553,800;305,650;;;;;0,00;0,00;0,00;3,00;2,00;0,000;0,000;0,56;0,57;999998,00;999998,00;999998,00;999998,00;999998,00;999998,00;999998,00;999998,00;999998,00;999998,00;999998,00;999998,00;999998,00;999998,00;999998,00;;;;;;;;;;;;;;;;;320,03465;0,00000;0,0000;;nan;0,04787;25,58718;157,848671;20,555937;0,035241;24,360426;25,181074;0,0078;0,8810;;;0,00;0,23;26,23;;443,857;443,964;3,2003465;20,78300;0,18300;-0,00400;0,0521970;;;;;;
;;463;19,99600;97,65000;0,017000;0,698;97,41;21,1000;-68,430;0,00;101,234;0,009;263,196;416,050;429,55;840,083;;;576,900;570,200;553,700;305,650;;;;;0,00;0,00;0,00;3,00;2,00;0,000;0,000;0,56;0,57;999998,00;999998,00;999998,00;999998,00;999998,00;999998,00;999998,00;999998,00;999998,00;999998,00;999998,00;999998,00;999998,00;999998,00;999998,00;;;;;;;;;;;;;;;;;305,8103;0,00000;0,0000;;nan;0,23563;23,33519;158,154481;20,832041;0,025899;24,540173;25,336453;0,0058;0,6514;;;0,00;0,21;24,94;;443,635;443,558;3,0581030;20,81100;0,15800;0,01200;0,0492014;;;;;;
;;464;20,06600;98,12500;0,002000;0,639;98,51;21,1000;-68,450;0,00;101,236;0,009;263,190;413,550;426,55;839,850;;;576,200;570,200;553,700;305,650;;;;;0,00;0,00;0,00;3,00;2,00;0,000;0,000;0,56;0,58;999998,00;999998,00;999998,00;999998,00;999998,00;999998,00;999998,00;999998,00;999998,00;999998,00;999998,00;999998,00;999998,00;999998,00;999998,00;;;;;;;;;;;;;;;;;287,08409;0,00000;0,0000;;nan;-0,07665;21,32387;158,441565;20,945671;0,014658;24,525765;25,296736;0,0033;0,3681;;;0,00;0,19;23,24;;443,367;443,558;2,8708409;20,83300;0,14200;-0,00500;0,0459211;;;;;;
;;465;20,14600;100,05000;-0,009000;0,583;98,80;21,1000;-68,460;0,00;101,242;0,009;263,196;411,150;423,65;839,650;;;575,600;570,200;553,700;305,650;;;;;0,00;0,00;0,00;3,00;2,00;0,000;0,000;0,56;0,58;999998,00;999998,00;999998,00;999998,00;999998,00;999998,00;999998,00;999998,00;999998,00;999998,00;999998,00;999998,00;999998,00;999998,00;999998,00;;;;;;;;;;;;;;;;;265,770619;0,00000;0,0000;;nan;-0,31049;19,53913;158,707336;21,211767;0,011764;24,693203;25,443939;0,0026;0,2971;;;0,00;0,17;21,42;;443,045;442,965;2,6577062;20,85200;0,12900;0,00000;0,0419602;;;;;;
;;466;20,22300;97,40000;-0,004000;0,511;99,20;21,1000;-68,470;0,00;101,236;0,009;263,196;408,750;420,75;839,517;;;575,200;570,200;553,700;305,650;;;;;0,00;0,00;0,00;3,00;2,00;0,000;0,000;0,56;0,59;999998,00;999998,00;999998,00;999998,00;999998,00;999998,00;999998,00;999998,00;999998,00;999998,00;999998,00;999998,00;999998,00;999998,00;999998,00;;;;;;;;;;;;;;;;;239,3773;0,00000;0,0000;;nan;-0,20250;16,71979;158,946713;20,990320;0,007738;24,292773;25,005956;0,0017;0,1921;;;0,00;0,15;19,17;;442,657;442,965;2,3937730;20,86800;0,11400;0,00100;0,0381772;;;;;;
;;467;20,30200;94,60000;0,009000;0,454;99,77;21,1000;-68,470;0,00;101,236;0,009;263,196;406,450;417,95;839,383;;;574,700;570,300;553,700;305,650;;;;;0,00;0,00;0,00;3,00;2,00;0,000;0,000;0,57;0,60;999998,00;999998,00;999998,00;999998,00;999998,00;999998,00;999998,00;999998,00;999998,00;999998,00;999998,00;999998,00;999998,00;999998,00;999998,00;;;;;;;;;;;;;;;;;210,737059;0,00000;0,0000;;nan;0,06901;14,47799;159,157450;20,744858;0,002020;23,873597;24,549071;0,0004;0,0492;;;0,00;0,13;16,90;;442,196;442,113;2,1073706;20,87800;0,10500;-0,00300;0,0339934;;;;;;
;;468;20,37600;98,22500;0,006000;0,386;99,90;21,1000;-68,480;0,00;101,236;0,009;263,196;404,250;415,25;839,217;;;574,200;570,300;553,700;305,650;;;;;0,00;0,00;0,00;3,00;2,00;0,000;0,000;0,57;0,60;999998,00;999998,00;999998,00;999998,00;999998,00;999998,00;999998,00;999998,00;999998,00;999998,00;999998,00;999998,00;999998,00;999998,00;999998,00;;;;;;;;;;;;;;;;;192,85761;0,00000;0,0000;;nan;0,00705;12,29863;159,350308;21,196027;0,000658;24,260780;24,920938;0,0001;0,0163;;;0,00;0,11;15,30;;441,672;442,113;1,9285761;20,88900;0,09500;0,00900;0,0304356;;;;;;
;;469;20,45500;97,30000;0,003000;0,335;100,06;21,1000;-68,500;0,00;101,234;0,009;263,196;402,150;412,55;839,117;;;573,800;570,400;553,700;305,650;;;;;0,00;0,00;0,00;3,00;2,00;0,000;0,000;0,57;0,60;999998,00;999998,00;999998,00;999998,00;999998,00;999998,00;999998,00;999998,00;999998,00;999998,00;999998,00;999998,00;999998,00;999998,00;999998,00;;;;;;;;;;;;;;;;;166,80826;0,00000;0,0000;;nan;-0,05629;10,40580;159,517116;21,150997;-0,000913;24,083476;24,706299;-0,0002;-0,0224;;;0,00;0,09;13,18;;441,089;440,996;1,6680826;20,89900;0,08800;0,00800;0,0263693;;;;;;
;;470;20,53100;97,50000;0,019000;0,280;100,12;21,1000;-68,500;0,00;101,234;0,009;263,196;399,950;409,95;839,050;;;573,400;570,500;553,800;305,650;;;;;0,00;0,00;0,00;3,00;2,00;0,000;0,000;0,58;0,61;999998,00;999998,00;999998,00;999998,00;999998,00;999998,00;999998,00;999998,00;999998,00;999998,00;999998,00;999998,00;999998,00;999998,00;999998,00;;;;;;;;;;;;;;;;;141,61949;0,00000;0,0000;;nan;0,28251;8,42439;159,658736;21,230876;-0,001484;24,042182;24,643312;-0,0003;-0,0363;;;0,00;0,07;11,21;;440,439;440,996;1,4161949;20,90800;0,08200;0,02400;0,0222951;;;;;;
;;471;20,59800;96,70000;0,014000;0,244;100,14;21,1000;-68,510;0,00;101,230;0,009;263,196;397,950;407,45;839,083;;;573,400;570,600;553,800;305,650;;;;;0,00;0,00;0,00;3,00;2,00;0,000;0,000;0,58;0,61;999998,00;999998,00;999998,00;999998,00;999998,00;999998,00;999998,00;999998,00;999998,00;999998,00;999998,00;999998,00;999998,00;999998,00;999998,00;;;;;;;;;;;;;;;;;119,158380;0,00000;0,0000;;nan;0,17629;7,09031;159,777894;21,196660;-0,001717;23,883404;24,453556;-0,0004;-0,0417;;;0,00;0,06;9,42;;439,727;439,638;1,1915838;20,91300;0,07800;0,01500;0,0187822;;;;;;
;;472;20,64800;99,27500;0,008000;0,206;100,24;21,1000;-68,510;0,00;101,236;0,009;263,196;396,050;405,15;839,150;;;573,500;570,700;553,800;305,650;;;;;0,00;0,00;0,00;3,00;2,00;0,000;0,000;0,58;0,61;999998,00;999998,00;999998,00;999998,00;999998,00;999998,00;999998,00;999998,00;999998,00;999998,00;999998,00;999998,00;999998,00;999998,00;999998,00;;;;;;;;;;;;;;;;;105,22523;0,00000;0,0000;;nan;0,05013;5,78562;159,883119;21,528481;-0,002687;24,141468;24,696164;-0,0006;-0,0659;;;0,00;0,05;8,22;;438,967;439,638;1,0522523;20,91700;0,07600;0,02000;0,0163258;;;;;;
;;473;20,70300;99,35000;-0,004000;0,183;100,19;21,0000;-68,510;0,00;101,232;0,009;263,196;394,150;402,85;839,117;;;573,200;570,800;553,900;305,650;;;;;0,00;0,00;0,00;3,00;2,00;0,000;0,000;0,58;0,62;999998,00;999998,00;999998,00;999998,00;999998,00;999998,00;999998,00;999998,00;999998,00;999998,00;999998,00;999998,00;999998,00;999998,00;999998,00;;;;;;;;;;;;;;;;;87,00381;0,00000;0,0000;;nan;-0,20827;4,94248;159,970123;21,588459;-0,002230;24,092587;24,624378;-0,0005;-0,0545;;;0,00;0,04;6,75;;438,168;438,074;0,8700381;20,92100;0,07400;-0,00100;0,0134563;;;;;;
;;474;20,74700;97,85000;0,012000;0,158;100,26;21,0000;-68,500;0,00;101,238;0,009;263,196;392,350;400,65;839,250;;;573,400;570,900;554,000;305,650;;;;;0,00;0,00;0,00;3,00;2,01;0,000;0,000;0,59;0,62;999998,00;999998,00;999998,00;999998,00;999998,00;999998,00;999998,00;999998,00;999998,00;999998,00;999998,00;999998,00;999998,00;999998,00;999998,00;;;;;;;;;;;;;;;;;70,25398;0,00000;0,0000;;nan;0,13573;3,98726;160,040377;21,473955;-0,002919;23,855360;24,360010;-0,0006;-0,0706;;;0,00;0,04;5,54;;437,324;438,074;0,7025398;20,92200;0,07200;0,00000;0,0109220;;;;;;
;;475;20,78300;98,50000;-0,005000;0,142;100,26;21,0000;-68,500;0,00;101,232;0,009;263,196;390,650;398,55;839,350;;;573,400;571,100;554,100;305,650;;;;;0,00;0,00;0,00;3,00;2,01;0,000;0,000;0,59;0,62;999998,00;999998,00;999998,00;999998,00;999998,00;999998,00;999998,00;999998,00;999998,00;999998,00;999998,00;999998,00;999998,00;999998,00;999998,00;;;;;;;;;;;;;;;;;59,3162300;0,00000;0,0000;;nan;-0,22985;3,41134;160,099693;21,591989;-0,002904;23,882553;24,365523;-0,0006;-0,0702;;;0,00;0,03;4,59;;436,447;436,361;0,5931623;20,92200;0,07000;-0,00700;0,0091682;;;;;;
;;476;20,81100;100,79999;0,000000;0,129;100,26;21,0000;-68,500;0,00;101,234;0,009;263,196;389,050;396,55;839,483;;;573,600;571,300;554,100;305,650;;;;;0,00;0,00;0,00;3,00;2,01;0,000;0,000;0,59;0,62;999998,00;999998,00;999998,00;999998,00;999998,00;999998,00;999998,00;999998,00;999998,00;999998,00;999998,00;999998,00;999998,00;999998,00;999998,00;;;;;;;;;;;;;;;;;49,73318;0,00000;0,0000;;nan;-0,12378;2,96564;160,149426;21,887492;-0,002884;24,110249;24,575040;-0,0006;-0,0704;;;0,00;0,03;3,89;;435,547;436,361;0,4973318;20,92400;0,06900;-0,00700;0,0075823;;;;;;
;;477;20,83300;99,72500;0,001000;0,114;100,24;21,0000;-68,510;0,00;101,234;0,009;263,196;387,550;394,75;839,550;;;573,600;571,400;554,200;305,650;;;;;0,00;0,00;0,00;3,00;2,01;0,000;0,000;0,59;0,63;999998,00;999998,00;999998,00;999998,00;999998,00;999998,00;999998,00;999998,00;999998,00;999998,00;999998,00;999998,00;999998,00;999998,00;999998,00;;;;;;;;;;;;;;;;;42,05254;0,00000;0,0000;;nan;-0,10159;2,38930;160,191479;21,812558;-0,002666;23,935066;24,379737;-0,0006;-0,0645;;;0,00;0,02;3,28;;434,627;434,544;0,4205254;20,92800;0,06800;0,01100;0,0064327;;;;;;
;;478;20,85200;101,85000;-0,003000;0,105;100,26;21,0000;-68,510;0,00;101,238;0,009;263,196;386,050;392,95;839,650;;;573,600;571,600;554,300;305,650;;;;;0,00;0,00;0,00;3,00;2,01;0,000;0,000;0,59;0,63;999998,00;999998,00;999998,00;999998,00;999998,00;999998,00;999998,00;999998,00;999998,00;999998,00;999998,00;999998,00;999998,00;999998,00;999998,00;;;;;;;;;;;;;;;;;36,08873;0,00000;0,0000;;nan;-0,19103;2,07533;160,227568;22,086515;-0,002891;24,141877;24,573372;-0,0006;-0,0705;;;0,00;0,02;2,79;;433,693;434,544;0,3608873;20,92700;0,06800;0,00300;0,0054510;;;;;;
;;479;20,86800;102,20000;0,009000;0,095;100,25;21,0000;-68,510;0,00;101,234;0,009;263,196;384,650;391,25;839,750;;;573,600;571,800;554,400;305,650;;;;;0,00;0,00;0,00;3,00;2,01;0,000;0,000;0,60;0,63;999998,00;999998,00;999998,00;999998,00;999998,00;999998,00;999998,00;999998,00;999998,00;999998,00;999998,00;999998,00;999998,00;999998,00;999998,00;;;;;;;;;;;;;;;;;29,6366;0,00000;0,0000;;nan;0,07373;1,69912;160,257204;22,164658;-0,002778;24,139432;24,553627;-0,0006;-0,0677;;;0,00;0,02;2,36;;432,746;432,663;0,2963660;20,92900;0,06600;0,01900;0,0044612;;;;;;
;;480;20,87800;98,92500;0,008000;0,088;100,26;21,0000;-68,510;0,00;101,234;0,009;263,196;383,250;389,55;839,917;;;573,800;572,000;554,500;305,650;;;;;0,00;0,00;0,00;3,00;2,01;0,000;0,000;0,60;0,63;999998,00;999998,00;999998,00;999998,00;999998,00;999998,00;999998,00;999998,00;999998,00;999998,00;999998,00;999998,00;999998,00;999998,00;999998,00;;;;;;;;;;;;;;;;;25,9236699;0,00000;0,0000;;nan;0,05087;1,41009;160,283128;21,846426;-0,002914;23,706249;24,095941;-0,0006;-0,0697;;;0,00;0,01;2,05;;431,791;432,663;0,2592367;20,92900;0,06500;0,01800;0,0039589;;;;;;
;;481;20,88900;100,90000;0,024000;0,082;100,23;21,0000;-68,520;0,00;101,236;0,009;263,196;382,050;388,05;840,083;;;573,900;572,300;554,600;305,650;;;;;0,00;0,00;0,00;3,00;2,01;0,000;0,000;0,60;0,63;999998,00;999998,00;999998,00;999998,00;999998,00;999998,00;999998,00;999998,00;999998,00;999998,00;999998,00;999998,00;999998,00;999998,00;999998,00;;;;;;;;;;;;;;;;;20,98353;0,00000;0,0000;;nan;0,40431;1,19689;160,304111;22,098049;-0,002635;23,904211;24,279620;-0,0006;-0,0635;;;0,00;0,01;1,77;;430,828;430,744;0,2098353;20,93000;0,06400;0,02200;0,0031693;;;;;;
;;482;20,89900;99,62500;0,015000;0,078;100,26;21,0000;-68,520;0,00;101,238;0,009;263,196;380,850;386,55;840,217;;;573,900;572,500;554,800;305,650;;;;;0,00;0,00;0,00;3,00;2,01;0,000;0,000;0,60;0,63;999998,00;999998,00;999998,00;999998,00;999998,00;999998,00;999998,00;999998,00;999998,00;999998,00;999998,00;999998,00;999998,00;999998,00;999998,00;;;;;;;;;;;;;;;;;17,9924499;0,00000;0,0000;;nan;0,20485;1,03895;160,322104;21,992552;-0,002936;23,715368;24,070305;-0,0006;-0,0702;;;0,00;0,01;1,49;;429,860;430,744;0,1799245;20,93100;0,06400;0,01400;0,0027299;;;;;;
;;483;20,90800;102,47500;0,020000;0,076;100,27;21,0000;-68,530;0,00;101,240;0,009;263,196;379,750;385,15;840,317;;;573,900;572,700;554,900;305,650;;;;;0,00;0,00;0,00;3,00;2,01;0,000;0,000;0,60;0,64;999998,00;999998,00;999998,00;999998,00;999998,00;999998,00;999998,00;999998,00;999998,00;999998,00;999998,00;999998,00;999998,00;999998,00;999998,00;;;;;;;;;;;;;;;;;14,38114;0,00000;0,0000;;nan;0,31952;0,97792;160,336485;22,337190;-0,002997;24,017433;24,358958;-0,0006;-0,0725;;;0,00;0,01;1,26;;428,887;428,802;0,1438114;20,93100;0,06200;0,00200;0,0021489;;;;;;
;;484;20,91300;101,05000;-0,001000;0,074;100,25;20,9000;-68,530;0,00;101,236;0,009;263,196;378,650;383,75;840,517;;;574,100;573,000;555,000;305,650;;;;;0,00;0,00;0,00;3,00;2,01;0,000;0,000;0,60;0,64;999998,00;999998,00;999998,00;999998,00;999998,00;999998,00;999998,00;999998,00;999998,00;999998,00;999998,00;999998,00;999998,00;999998,00;999998,00;;;;;;;;;;;;;;;;;14,2385399;0,00000;0,0000;;nan;-0,14779;0,89563;160,350724;22,213533;-0,002820;23,815290;24,136055;-0,0006;-0,0676;;;0,00;0,01;1,11;;427,913;428,802;0,1423854;20,93400;0,06200;-0,00600;0,0021376;;;;;;
;;485;20,91700;101,15000;0,000000;0,072;100,26;20,9000;-68,520;0,00;101,228;0,009;263,196;377,650;382,45;840,783;;;574,500;573,300;555,100;305,650;;;;;0,00;0,00;0,00;3,00;2,01;0,000;0,000;0,60;0,64;999998,00;999998,00;999998,00;999998,00;999998,00;999998,00;999998,00;999998,00;999998,00;999998,00;999998,00;999998,00;999998,00;999998,00;999998,00;;;;;;;;;;;;;;;;;12,73775;0,00000;0,0000;;nan;-0,12585;0,82024;160,363461;22,253927;-0,002939;23,795587;24,098034;-0,0006;-0,0703;;;0,00;0,01;1,00;;426,942;426,856;0,1273775;20,93400;0,06200;-0,00200;0,0019089;;;;;;
;;486;20,92100;101,40000;-0,007000;0,070;100,26;20,9000;-68,520;0,00;101,238;0,009;263,196;376,650;381,25;841,017;;;574,800;573,500;555,300;305,650;;;;;0,00;0,00;0,00;3,00;2,01;0,000;0,000;0,60;0,64;999998,00;999998,00;999998,00;999998,00;999998,00;999998,00;999998,00;999998,00;999998,00;999998,00;999998,00;999998,00;999998,00;999998,00;999998,00;;;;;;;;;;;;;;;;;11,92028;0,00000;0,0000;;nan;-0,28203;0,74513;160,375382;22,310970;-0,002943;23,793410;24,083997;-0,0006;-0,0704;;;0,00;0,01;0,90;;425,973;426,856;0,1192028;20,93500;0,06100;-0,00500;0,0017812;;;;;;
;;487;20,92200;97,02500;-0,007000;0,069;100,26;20,9000;-68,520;0,00;101,238;0,009;263,196;375,750;380,05;841,383;;;575,400;573,800;555,500;305,650;;;;;0,00;0,00;0,00;3,00;2,01;0,000;0,000;0,61;0,64;999998,00;999998,00;999998,00;999998,00;999998,00;999998,00;999998,00;999998,00;999998,00;999998,00;999998,00;999998,00;999998,00;999998,00;999998,00;;;;;;;;;;;;;;;;;11,36168;0,00000;0,0000;;nan;-0,27621;0,69194;160,386743;21,850470;-0,002929;23,246632;23,512662;-0,0006;-0,0684;;;0,00;0,01;0,85;;425,006;424,921;0,1136168;20,93500;0,06000;0,00900;0,0017335;;;;;;
;;488;20,92200;100,97501;0,011000;0,068;100,25;20,9000;-68,520;0,00;101,238;0,009;263,196;374,850;379,05;841,683;;;575,900;574,100;555,600;305,650;;;;;0,00;0,00;0,00;3,00;2,01;0,000;0,000;0,61;0,64;999998,00;999998,00;999998,00;999998,00;999998,00;999998,00;999998,00;999998,00;999998,00;999998,00;999998,00;999998,00;999998,00;999998,00;999998,00;;;;;;;;;;;;;;;;;10,15688;0,00000;0,0000;;nan;0,11879;0,66811;160,396900;22,317556;-0,002837;23,686693;23,952090;-0,0006;-0,0675;;;0,00;0,01;0,87;;424,042;424,921;0,1015688;20,93600;0,06000;0,01100;0,0015187;;;;;;
;;489;20,92400;99,55000;0,003000;0,068;100,25;20,9000;-68,520;0,00;101,230;0,009;263,196;373,950;377,85;841,983;;;576,300;574,400;555,800;305,650;;;;;0,00;0,00;0,00;3,00;2,01;0,000;0,000;0,61;0,64;999998,00;999998,00;999998,00;999998,00;999998,00;999998,00;999998,00;999998,00;999998,00;999998,00;999998,00;999998,00;999998,00;999998,00;999998,00;;;;;;;;;;;;;;;;;9,97119;0,00000;0,0000;;nan;-0,05904;0,66417;160,406871;22,186169;-0,002818;23,490709;23,735698;-0,0006;-0,0664;;;0,00;0,01;0,81;;423,080;422,996;0,0997119;20,93700;0,06000;0,01400;0,0014990;;;;;;
;;490;20,92800;105,37500;0,019000;0,066;100,24;20,9000;-68,530;0,00;101,232;0,009;263,196;373,050;376,75;842,150;;;576,500;574,600;555,900;305,650;;;;;0,00;0,00;0,00;3,00;2,02;0,000;0,000;0,61;0,64;999998,00;999998,00;999998,00;999998,00;999998,00;999998,00;999998,00;999998,00;999998,00;999998,00;999998,00;999998,00;999998,00;999998,00;999998,00;;;;;;;;;;;;;;;;;7,39431;0,00000;0,0000;;nan;0,30409;0,60506;160,414266;22,853553;-0,002718;24,139098;24,378515;-0,0006;-0,0658;;;0,00;0,01;0,72;;422,119;422,996;0,0739431;20,93800;0,05900;0,01000;0,0010806;;;;;;
;;491;20,92700;104,82500;0,018000;0,065;100,26;20,9000;-68,530;0,00;101,232;0,009;263,196;372,250;375,75;842,317;;;576,500;574,900;556,100;305,650;;;;;0,00;0,00;0,00;3,00;2,02;0,000;0,000;0,61;0,64;999998,00;999998,00;999998,00;999998,00;999998,00;999998,00;999998,00;999998,00;999998,00;999998,00;999998,00;999998,00;999998,00;999998,00;999998,00;;;;;;;;;;;;;;;;;7,96961999;0,00000;0,0000;;nan;0,28085;0,56464;160,422235;22,818313;-0,002941;24,050190;24,276317;-0,0006;-0,0709;;;0,00;0,00;0,74;;421,159;421,080;0,0796962;20,93700;0,05800;0,00800;0,0011662;;;;;;
;;492;20,92900;104,02500;0,022000;0,064;100,24;20,9000;-68,530;0,00;101,236;0,009;263,196;371,450;374,85;842,517;;;576,600;575,200;556,300;305,650;;;;;0,00;0,00;0,00;3,00;2,02;0,000;0,000;0,61;0,64;999998,00;999998,00;999998,00;999998,00;999998,00;999998,00;999998,00;999998,00;999998,00;999998,00;999998,00;999998,00;999998,00;999998,00;999998,00;;;;;;;;;;;;;;;;;6,86257;0,00000;0,0000;;nan;0,37092;0,52371;160,429098;22,755539;-0,002664;23,932484;24,151545;-0,0006;-0,0639;;;0,00;0,00;0,69;;420,204;421,080;0,0686257;20,94000;0,05800;0,00400;0,0010075;;;;;;
;;493;20,92900;106,72499;0,014000;0,064;100,26;20,9000;-68,530;0,00;101,236;0,009;263,196;370,750;373,95;842,750;;;576,900;575,500;556,400;305,750;;;;;0,00;0,00;0,00;3,00;2,02;0,000;0,000;0,61;0,64;999998,00;999998,00;999998,00;999998,00;999998,00;999998,00;999998,00;999998,00;999998,00;999998,00;999998,00;999998,00;999998,00;999998,00;999998,00;;;;;;;;;;;;;;;;;7,66223999;0,00000;0,0000;;nan;0,19186;0,53096;160,436760;23,070709;-0,002913;24,218229;24,427260;-0,0006;-0,0706;;;0,00;0,00;0,70;;419,253;419,176;0,0766224;20,94000;0,05700;0,00600;0,0011087;;;;;;
;;494;20,93000;105,27500;0,002000;0,062;100,27;20,9000;-68,530;0,00;101,236;0,009;263,196;370,050;373,05;842,983;;;577,100;575,800;556,600;305,750;;;;;0,00;0,00;0,00;3,00;2,02;0,000;0,000;0,61;0,64;999998,00;999998,00;999998,00;999998,00;999998,00;999998,00;999998,00;999998,00;999998,00;999998,00;999998,00;999998,00;999998,00;999998,00;999998,00;;;;;;;;;;;;;;;;;8,42640000;0,00000;0,0000;;nan;-0,08392;0,44847;160,445187;22,935113;-0,002985;24,030431;24,225246;-0,0006;-0,0718;;;0,00;0,00;0,66;;418,307;419,176;0,0842640;20,93900;0,05700;-0,00500;0,0012254;;;;;;
