Repository: FireDynamics/BESKID_ExperimentalData

# Cone Calorimeter Experiments

Experiments have been conducted, with sample in horizontal orientation. Samples were wrapped in aluminium foil. No retainer frame or grid have been used.

Different types of insulation material have been used below the PMMA samples: CaSiO3 and Al2O3. The goal was to an insulation material that has a more reproducible behaviour compared to the common fiber blankets. The CaSiO3 block below the sample was manufactured from the same boards used as backing of the large scale experiments. However, it was found that these boards contain a lot of moisture making the mass loss measurements unreliable.

File: Materials/PMMA/DE_6mm/Cone/CaSiO3/20250411_PMMA_DE_6mm_q25_R3.csv (part 7 of 9)
General information;;time (s);O2 (%);DPT (Pa);CO (%);CO2 (%);PD (%);AHU (%);Mass (g);Methane MFM (g/s);APT (kPa);HFM (kW/m²);Cold Trap TC (K);StackTC (K);Smoke TC (K);Cone heater TC (K);Soot MFM (g/s);Soot;TC cone1;TC cone2;TC cone3;TC aux;CH4;CO;CO2;Ethene;H2O;n.u.;n.u.;UOX Bin;n.u.;UOX Hum.;UOX Temp;n.u.;n.u;TX1;TX2;TX3;TX4;TX5;TX6;TX7;TX8;TX9;TX10;TX11;TX12;TX13;TX14;TX15;n.u;n.u.;n.u.;n.u.;L0;L1;n.u.;n.u.;n.u.;n.u.;n.u.;n.u.;n.u.;n.u.;n.u.;n.u.;HRR/a;EHC;SEA;MLR;MLR/a;COY;CO2Y/sh;THR/a;MFR;K;Vstack;Vsmoke;SPR;RSR;TSP;TSR;COP;CO2P;O2C;TOC;ARHE;Mass;HRR;O2/sh;CO2/sh;CO/sh;phi;FU27;FU28;FU29;FU30;FU31
;;;;;;;;;;;;;;;;;;g/min;°C;°C;°C;°C;ppm;ppm;%;ppm;ppm;no;no;;no;%;°C;no;V;no;no;no;no;no;no;no;no;no;no;no;no;no;no;no;no;no;no;no;%;%;no;no;no;no;no;no;no;no;no;no;kW/m²;MJ/kg;m²/kg;g/s;g/(s*m²);[kg/kg];[kg/kg];MJ/m²;g/s;1/m;l/s;l/s;m²/s;(m²/s)/m²;m²;m²;g/s;g/s;g/s;g;kW/m²;g;kW;[%];[%];%;;;;;;
;;424;18,36800;84,67500;0,030000;2,177;85,73;20,1000;-63,220;0,00;101,212;0,005;263,183;476,350;505,75;845,550;;;590,100;575,500;551,600;307,850;;;;;0,00;0,00;0,00;3,00;2,42;0,000;0,000;0,60;0,54;999998,00;999998,00;999998,00;999998,00;999998,00;999998,00;999998,00;999998,00;999998,00;999998,00;999998,00;999998,00;999998,00;999998,00;999998,00;;;;;;;;;;;;;;;;;685,97168;0,00001;0,0000;;nan;0,43734;66,71376;139,952491;18,129381;0,153302;24,451720;25,960864;0,0349;3,9510;;;0,00;0,59;58,53;;433,975;433,094;6,8597168;18,83400;1,82700;0,03200;0,1278526;;;;;;
;;425;18,39500;83,27500;0,035000;2,181;86,97;20,1000;-63,400;0,00;101,212;0,005;263,183;475,550;504,65;845,617;;;590,400;575,400;551,600;307,850;;;;;0,00;0,00;0,00;3,00;2,42;0,000;0,000;0,60;0,55;999998,00;999998,00;999998,00;999998,00;999998,00;999998,00;999998,00;999998,00;999998,00;999998,00;999998,00;999998,00;999998,00;999998,00;999998,00;;;;;;;;;;;;;;;;;672,027309;0,00001;0,0000;;nan;0,52388;66,34009;140,624518;17,993999;0,138908;24,228367;25,710957;0,0313;3,5456;;;0,00;0,59;57,49;;434,891;434,917;6,7202731;18,86800;1,80500;0,02300;0,1261745;;;;;;
;;426;18,43000;87,60000;0,033000;2,206;87,60;20,1000;-63,790;0,00;101,214;0,005;263,183;474,850;503,75;845,250;;;589,400;575,300;551,600;307,850;;;;;0,00;0,00;0,00;3,00;2,42;0,000;0,000;0,60;0,55;999998,00;999998,00;999998,00;999998,00;999998,00;999998,00;999998,00;999998,00;999998,00;999998,00;999998,00;999998,00;999998,00;999998,00;999998,00;;;;;;;;;;;;;;;;;677,33952;0,00001;0,0000;;nan;0,50083;68,89025;141,301858;18,468953;0,131718;24,831273;26,342538;0,0304;3,4446;;;0,00;0,61;58,19;;435,789;434,917;6,7733952;18,90000;1,77000;0,02000;0,1238718;;;;;;
;;427;18,44100;80,95000;0,027000;2,193;86,66;20,1000;-63,940;0,00;101,214;0,005;263,183;474,150;502,85;845,217;;;589,400;575,200;551,600;307,850;;;;;0,00;0,00;0,00;3,00;2,42;0,000;0,000;0,60;0,54;999998,00;999998,00;999998,00;999998,00;999998,00;999998,00;999998,00;999998,00;999998,00;999998,00;999998,00;999998,00;999998,00;999998,00;999998,00;;;;;;;;;;;;;;;;;649,34926;0,00001;0,0000;;nan;0,37539;65,87285;141,951207;17,767201;0,142529;23,852562;25,296343;0,0316;3,5793;;;0,00;0,58;55,74;;436,647;436,622;6,4934926;18,95700;1,71900;0,00200;0,1234373;;;;;;
;;428;18,41200;86,82500;0,033000;2,133;86,21;20,1000;-64,140;0,00;101,206;0,005;263,183;473,250;501,55;845,083;;;589,100;575,100;551,600;307,850;;;;;0,00;0,00;0,00;3,00;2,43;0,000;0,000;0,59;0,54;999998,00;999998,00;999998,00;999998,00;999998,00;999998,00;999998,00;999998,00;999998,00;999998,00;999998,00;999998,00;999998,00;999998,00;999998,00;;;;;;;;;;;;;;;;;685,47854;0,00001;0,0000;;nan;0,49946;66,37342;142,636686;18,418130;0,147696;24,679505;26,155320;0,0339;3,8350;;;0,00;0,59;58,45;;437,513;436,622;6,8547854;19,03700;1,64800;0,00600;0,1257304;;;;;;
;;429;18,40700;80,45000;0,011000;2,090;86,93;20,1000;-64,500;0,00;101,206;0,005;263,183;472,350;500,25;845,050;;;589,000;575,100;551,600;307,850;;;;;0,00;0,00;0,00;3,00;2,43;0,000;0,000;0,59;0,55;999998,00;999998,00;999998,00;999998,00;999998,00;999998,00;999998,00;999998,00;999998,00;999998,00;999998,00;999998,00;999998,00;999998,00;999998,00;;;;;;;;;;;;;;;;;665,692709;0,00001;0,0000;;nan;0,09152;62,63031;143,302378;17,745961;0,139390;23,733604;25,135463;0,0307;3,4782;;;0,00;0,55;56,43;;438,400;438,288;6,6569271;19,09200;1,60800;-0,00100;0,1267375;;;;;;
;;430;18,45900;80,17500;0,002000;2,039;87,93;20,1000;-64,640;0,00;101,216;0,005;263,183;471,650;499,35;844,950;;;588,800;575,000;551,600;307,850;;;;;0,00;0,00;0,00;3,00;2,43;0,000;0,000;0,59;0,55;999998,00;999998,00;999998,00;999998,00;999998,00;999998,00;999998,00;999998,00;999998,00;999998,00;999998,00;999998,00;999998,00;999998,00;999998,00;;;;;;;;;;;;;;;;;652,72889;0,00001;0,0000;;nan;-0,06784;61,00456;143,955107;17,728746;0,127945;23,675444;25,065902;0,0281;3,1838;;;0,00;0,54;55,22;;439,231;438,288;6,5272889;19,13300;1,58000;0,00800;0,1243586;;;;;;
;;431;18,52300;83,27500;0,000000;1,998;89,31;20,0000;-64,780;0,00;101,208;0,005;263,183;471,050;498,35;844,717;;;588,300;574,900;551,500;307,850;;;;;0,00;0,00;0,00;3,00;2,43;0,000;0,000;0,59;0,56;999998,00;999998,00;999998,00;999998,00;999998,00;999998,00;999998,00;999998,00;999998,00;999998,00;999998,00;999998,00;999998,00;999998,00;999998,00;;;;;;;;;;;;;;;;;648,378989;0,00001;0,0000;;nan;-0,10527;60,92929;144,603486;18,079744;0,112359;24,113461;25,510972;0,0251;2,8456;;;0,00;0,54;54,86;;440,032;439,934;6,4837899;19,16500;1,55200;-0,00300;0,1210905;;;;;;
;;432;18,58100;90,15000;0,009000;1,953;89,00;20,0000;-64,940;0,00;101,210;0,005;263,183;469,950;496,85;844,383;;;587,400;574,800;551,500;307,850;;;;;0,00;0,00;0,00;3,00;2,43;0,000;0,000;0,59;0,56;999998,00;999998,00;999998,00;999998,00;999998,00;999998,00;999998,00;999998,00;999998,00;999998,00;999998,00;999998,00;999998,00;999998,00;999998,00;;;;;;;;;;;;;;;;;658,89035;0,00001;0,0000;;nan;0,05953;62,00172;145,262377;18,833259;0,115807;25,059789;26,494215;0,0269;3,0460;;;0,00;0,55;55,78;;440,838;439,934;6,5889035;19,19200;1,52700;0,00300;0,1180943;;;;;;
;;433;18,63500;85,57500;0,018000;1,916;88,46;20,0000;-65,300;0,00;101,208;0,005;263,183;468,650;495,15;844,417;;;587,600;574,700;551,500;307,850;;;;;0,00;0,00;0,00;3,00;2,43;0,000;0,000;0,59;0,55;999998,00;999998,00;999998,00;999998,00;999998,00;999998,00;999998,00;999998,00;999998,00;999998,00;999998,00;999998,00;999998,00;999998,00;999998,00;;;;;;;;;;;;;;;;;627,49735;0,00001;0,0000;;nan;0,22315;59,31491;145,889874;18,374588;0,121877;24,381841;25,760522;0,0275;3,1169;;;0,00;0,52;53,18;;441,607;441,446;6,2749735;19,23600;1,47700;0,01000;0,1152418;;;;;;
;;434;18,67600;84,45000;0,028000;1,872;88,75;20,0000;-65,430;0,00;101,210;0,005;263,183;467,750;493,85;844,250;;;587,100;574,700;551,500;307,850;;;;;0,00;0,00;0,00;3,00;2,43;0,000;0,000;0,59;0,55;999998,00;999998,00;999998,00;999998,00;999998,00;999998,00;999998,00;999998,00;999998,00;999998,00;999998,00;999998,00;999998,00;999998,00;999998,00;;;;;;;;;;;;;;;;;613,11975;0,00001;0,0000;;nan;0,40427;57,58889;146,502994;18,270961;0,118629;24,197776;25,547988;0,0266;3,0088;;;0,00;0,51;51,95;;442,304;441,446;6,1311975;19,30400;1,42200;0,03500;0,1132170;;;;;;
;;435;18,72500;83,37500;0,032000;1,827;86,98;20,0000;-65,580;0,00;101,220;0,005;263,183;466,750;492,45;843,950;;;586,300;574,600;551,500;307,850;;;;;0,00;0,00;0,00;3,00;2,43;0,000;0,000;0,59;0,54;999998,00;999998,00;999998,00;999998,00;999998,00;999998,00;999998,00;999998,00;999998,00;999998,00;999998,00;999998,00;999998,00;999998,00;999998,00;;;;;;;;;;;;;;;;;596,98955;0,00001;0,0000;;nan;0,47468;55,86689;147,099983;18,173736;0,138750;24,017556;25,340001;0,0308;3,4904;;;0,00;0,49;50,55;;442,950;442,788;5,9698955;19,38800;1,34400;0,04600;0,1108008;;;;;;
;;436;18,78100;87,70000;0,023000;1,805;87,21;20,0000;-65,710;0,00;101,218;0,005;263,183;465,650;490,95;843,617;;;585,400;574,600;551,400;307,850;;;;;0,00;0,00;0,00;3,00;2,43;0,000;0,000;0,59;0,54;999998,00;999998,00;999998,00;999998,00;999998,00;999998,00;999998,00;999998,00;999998,00;999998,00;999998,00;999998,00;999998,00;999998,00;999998,00;;;;;;;;;;;;;;;;;596,92055;0,00001;0,0000;;nan;0,31977;56,65458;147,696904;18,661152;0,136137;24,603582;25,940360;0,0310;3,5058;;;0,00;0,50;50,60;;443,569;442,788;5,9692055;19,47200;1,28200;0,02000;0,1078607;;;;;;
;;437;18,83400;84,27500;0,020000;1,770;87,10;20,0000;-66,060;0,00;101,212;0,005;263,183;464,450;489,55;843,450;;;585,000;574,500;551,400;307,850;;;;;0,00;0,00;0,00;3,00;2,43;0,000;0,000;0,59;0,54;999998,00;999998,00;999998,00;999998,00;999998,00;999998,00;999998,00;999998,00;999998,00;999998,00;999998,00;999998,00;999998,00;999998,00;999998,00;;;;;;;;;;;;;;;;;571,4703;0,00001;0,0000;;nan;0,25902;54,49931;148,268374;18,316747;0,137445;24,087271;25,389004;0,0306;3,4643;;;0,00;0,48;48,45;;444,146;443,946;5,7147030;19,53300;1,21400;0,01900;0,1051740;;;;;;
;;438;18,86800;90,12500;0,002000;1,719;86,43;20,0000;-66,170;0,00;101,208;0,005;263,183;463,050;487,55;843,417;;;584,900;574,600;551,300;307,850;;;;;0,00;0,00;0,00;3,00;2,43;0,000;0,000;0,58;0,53;999998,00;999998,00;999998,00;999998,00;999998,00;999998,00;999998,00;999998,00;999998,00;999998,00;999998,00;999998,00;999998,00;999998,00;999998,00;;;;;;;;;;;;;;;;;585,08031;0,00001;0,0000;;nan;-0,07259;54,76963;148,853454;18,970429;0,145140;24,871690;26,187653;0,0333;3,7733;;;0,00;0,48;49,38;;444,702;443,946;5,8508031;19,60300;1,16200;0,01100;0,1039537;;;;;;
;;439;18,90000;87,20000;0,006000;1,648;87,02;20,0000;-66,280;0,00;101,212;0,005;263,183;461,550;485,55;843,383;;;584,800;574,600;551,300;307,850;;;;;0,00;0,00;0,00;3,00;2,43;0,000;0,000;0,58;0,54;999998,00;999998,00;999998,00;999998,00;999998,00;999998,00;999998,00;999998,00;999998,00;999998,00;999998,00;999998,00;999998,00;999998,00;999998,00;;;;;;;;;;;;;;;;;570,2725;0,00001;0,0000;;nan;0,00311;51,66412;149,423727;18,690346;0,138359;24,425100;25,695173;0,0312;3,5294;;;0,00;0,46;47,90;;445,254;445,013;5,7027250;19,67000;1,09900;0,00700;0,1028295;;;;;;
;;440;18,95700;88,42500;-0,001000;1,608;87,18;20,0000;-66,390;0,00;101,212;0,005;263,183;459,850;483,25;843,217;;;584,300;574,600;551,300;307,850;;;;;0,00;0,00;0,00;3,00;2,43;0,000;0,000;0,58;0,54;999998,00;999998,00;999998,00;999998,00;999998,00;999998,00;999998,00;999998,00;999998,00;999998,00;999998,00;999998,00;999998,00;999998,00;999998,00;;;;;;;;;;;;;;;;;559,71949;0,00001;0,0000;;nan;-0,12861;50,81628;149,983446;18,855927;0,136544;24,550726;25,800019;0,0309;3,4973;;;0,00;0,45;46,98;;445,765;445,013;5,5971949;19,74000;1,04200;-0,00600;0,1000104;;;;;;
;;441;19,03700;88,52500;0,008000;1,580;87,84;20,0000;-66,470;0,00;101,208;0,005;263,183;458,050;480,95;842,983;;;583,700;574,600;551,200;307,850;;;;;0,00;0,00;0,00;3,00;2,43;0,000;0,000;0,58;0,54;999998,00;999998,00;999998,00;999998,00;999998,00;999998,00;999998,00;999998,00;999998,00;999998,00;999998,00;999998,00;999998,00;999998,00;999998,00;;;;;;;;;;;;;;;;;536,17436;0,00001;0,0000;;nan;0,04088;50,02859;150,519621;18,903620;0,128970;24,516481;25,742172;0,0291;3,2959;;;0,00;0,44;45,20;;446,223;445,963;5,3617436;19,81800;0,98100;0,00100;0,0955178;;;;;;
;;442;19,09200;87,77500;-0,003000;1,552;86,78;20,0000;-66,760;0,00;101,208;0,005;263,183;456,450;478,85;842,850;;;583,400;574,500;551,200;307,850;;;;;0,00;0,00;0,00;3,00;2,43;0,000;0,000;0,58;0,53;999998,00;999998,00;999998,00;999998,00;999998,00;999998,00;999998,00;999998,00;999998,00;999998,00;999998,00;999998,00;999998,00;999998,00;999998,00;;;;;;;;;;;;;;;;;519,333419;0,00001;0,0000;;nan;-0,16626;48,98954;151,038954;18,856335;0,141044;24,369732;25,565661;0,0316;3,5797;;;0,00;0,43;43,79;;446,618;445,963;5,1933342;19,89600;0,91200;0,01000;0,0927218;;;;;;
;;443;19,13300;88,87500;0,003000;1,527;85,47;20,0000;-66,860;0,00;101,210;0,005;263,183;454,450;476,25;842,883;;;583,400;574,600;551,200;307,850;;;;;0,00;0,00;0,00;3,00;2,43;0,000;0,000;0,58;0,52;999998,00;999998,00;999998,00;999998,00;999998,00;999998,00;999998,00;999998,00;999998,00;999998,00;999998,00;999998,00;999998,00;999998,00;999998,00;;;;;;;;;;;;;;;;;511,411019;0,00001;0,0000;;nan;-0,05378;48,58097;151,550365;19,015827;0,156289;24,468176;25,641916;0,0352;3,9785;;;0,00;0,43;43,19;;446,975;446,730;5,1141102;19,97200;0,85500;0,01000;0,0905213;;;;;;
;;444;19,16500;90,35000;0,010000;1,477;86,84;20,1000;-66,960;0,00;101,210;0,005;263,183;452,550;473,85;842,750;;;583,000;574,600;551,200;307,850;;;;;0,00;0,00;0,00;3,00;2,44;0,000;0,000;0,58;0,53;999998,00;999998,00;999998,00;999998,00;999998,00;999998,00;999998,00;999998,00;999998,00;999998,00;999998,00;999998,00;999998,00;999998,00;999998,00;;;;;;;;;;;;;;;;;508,82707;0,00001;0,0000;;nan;0,07991;47,42237;152,059192;19,213180;0,140362;24,618755;25,777477;0,0317;3,5919;;;0,00;0,42;42,87;;447,314;446,730;5,0882707;20,05100;0,77900;0,02500;0,0891265;;;;;;
;;445;19,19200;89,97500;0,035000;1,422;86,93;20,1000;-67,040;0,00;101,210;0,005;263,183;450,550;471,15;842,650;;;582,700;574,600;551,200;307,850;;;;;0,00;0,00;0,00;3,00;2,44;0,000;0,000;0,58;0,53;999998,00;999998,00;999998,00;999998,00;999998,00;999998,00;999998,00;999998,00;999998,00;999998,00;999998,00;999998,00;999998,00;999998,00;999998,00;;;;;;;;;;;;;;;;;501,81847;0,00001;0,0000;;nan;0,55943;45,59945;152,561011;19,215774;0,139378;24,513264;25,634057;0,0313;3,5469;;;0,00;0,40;42,22;;447,638;447,388;5,0181847;20,13400;0,71600;0,01300;0,0878777;;;;;;
;;446;19,23600;90,05000;0,046000;1,344;86,73;20,1000;-67,130;0,00;101,210;0,005;263,183;448,350;468,35;842,550;;;582,400;574,600;551,200;307,850;;;;;0,00;0,00;0,00;3,00;2,44;0,000;0,000;0,58;0,53;999998,00;999998,00;999998,00;999998,00;999998,00;999998,00;999998,00;999998,00;999998,00;999998,00;999998,00;999998,00;999998,00;999998,00;999998,00;;;;;;;;;;;;;;;;;492,887179;0,00000;0,0000;;nan;0,77262;43,12855;153,053898;19,270888;0,141721;24,463532;25,554802;0,0318;3,5954;;;0,01;0,38;41,28;;447,936;447,388;4,9288718;20,21900;0,63600;0,01400;0,0860515;;;;;;
;;447;19,30400;89,42500;0,020000;1,282;88,33;20,1000;-67,230;0,00;101,212;0,005;263,183;446,150;465,55;842,517;;;582,200;574,700;551,200;307,850;;;;;0,00;0,00;0,00;3,00;2,44;0,000;0,000;0,58;0,54;999998,00;999998,00;999998,00;999998,00;999998,00;999998,00;999998,00;999998,00;999998,00;999998,00;999998,00;999998,00;999998,00;999998,00;999998,00;;;;;;;;;;;;;;;;;475,37883;0,00000;0,0000;;nan;0,27222;41,01855;153,529277;19,251186;0,123405;24,318605;25,376054;0,0275;3,1088;;;0,00;0,36;39,60;;448,195;447,934;4,7537883;20,31100;0,56900;0,00300;0,0830517;;;;;;
;;448;19,38800;91,25000;0,019000;1,214;90,33;20,1000;-67,330;0,00;101,212;0,005;263,183;443,850;462,55;842,350;;;581,700;574,700;551,200;307,850;;;;;0,00;0,00;0,00;3,00;2,44;0,000;0,000;0,57;0,55;999998,00;999998,00;999998,00;999998,00;999998,00;999998,00;999998,00;999998,00;999998,00;999998,00;999998,00;999998,00;999998,00;999998,00;999998,00;;;;;;;;;;;;;;;;;457,50709;0,00000;0,0000;;nan;0,25624;39,24747;153,986784;19,496955;0,100974;24,502098;25,534405;0,0226;2,5596;;;0,00;0,35;38,06;;448,400;447,934;4,5750709;20,38200;0,50500;0,00400;0,0788876;;;;;;
;;449;19,47200;92,90000;0,011000;1,162;90,23;20,1000;-67,430;0,00;101,210;0,005;263,183;441,550;459,65;842,217;;;581,300;574,700;551,200;307,850;;;;;0,00;0,00;0,00;3,00;2,44;0,000;0,000;0,57;0,55;999998,00;999998,00;999998,00;999998,00;999998,00;999998,00;999998,00;999998,00;999998,00;999998,00;999998,00;999998,00;999998,00;999998,00;999998,00;;;;;;;;;;;;;;;;;437,968859;0,00000;0,0000;;nan;0,10172;37,92850;154,424753;19,723608;0,102121;24,658493;25,669293;0,0230;2,6024;;;0,00;0,34;36,43;;448,550;448,288;4,3796886;20,46800;0,42800;-0,01300;0,0746170;;;;;;
;;450;19,53300;95,40000;0,007000;1,099;91,28;20,1000;-67,510;0,00;101,208;0,005;263,183;439,150;456,65;842,117;;;580,900;574,800;551,200;307,950;;;;;0,00;0,00;0,00;3,00;2,44;0,000;0,000;0,57;0,55;999998,00;999998,00;999998,00;999998,00;999998,00;999998,00;999998,00;999998,00;999998,00;999998,00;999998,00;999998,00;999998,00;999998,00;999998,00;;;;;;;;;;;;;;;;;428,29046;0,00000;0,0000;;nan;0,02334;36,35493;154,853043;20,041776;0,090578;24,920075;25,913133;0,0206;2,3301;;;0,00;0,32;35,49;;448,657;448,288;4,2829046;20,54600;0,37000;-0,00800;0,0717883;;;;;;
;;451;19,60300;94,15000;-0,006000;1,042;93,86;20,1000;-67,570;0,00;101,212;0,005;263,183;436,550;453,45;841,950;;;580,400;574,800;551,200;307,850;;;;;0,00;0,00;0,00;3,00;2,44;0,000;0,000;0,57;0,57;999998,00;999998,00;999998,00;999998,00;999998,00;999998,00;999998,00;999998,00;999998,00;999998,00;999998,00;999998,00;999998,00;999998,00;999998,00;;;;;;;;;;;;;;;;;407,11438;0,00000;0,0000;;nan;-0,23586;34,25323;155,260157;19,969244;0,062654;24,682883;25,638423;0,0141;1,5947;;;0,00;0,30;33,61;;448,718;448,441;4,0711438;20,61800;0,30700;0,00100;0,0684619;;;;;;
;;452;19,67000;94,87500;0,001000;0,981;94,44;20,1000;-67,620;0,00;101,210;0,005;263,183;433,850;450,05;841,750;;;579,700;574,800;551,300;307,850;;;;;0,00;0,00;0,00;3,00;2,44;0,000;0,000;0,57;0,57;999998,00;999998,00;999998,00;999998,00;999998,00;999998,00;999998,00;999998,00;999998,00;999998,00;999998,00;999998,00;999998,00;999998,00;999998,00;;;;;;;;;;;;;;;;;390,098989;0,00000;0,0000;;nan;-0,09701;32,36865;155,650256;20,108263;0,056451;24,700993;25,623331;0,0127;1,4360;;;0,00;0,29;32,16;;448,724;448,441;3,9009899;20,68100;0,26200;-0,00300;0,0651249;;;;;;
;;453;19,74000;93,90000;0,010000;0,912;96,36;20,1000;-67,660;0,00;101,210;0,005;263,183;431,150;446,75;841,550;;;579,100;574,800;551,300;307,950;;;;;0,00;0,00;0,00;3,00;2,44;0,000;0,000;0,57;0,58;999998,00;999998,00;999998,00;999998,00;999998,00;999998,00;999998,00;999998,00;999998,00;999998,00;999998,00;999998,00;999998,00;999998,00;999998,00;;;;;;;;;;;;;;;;;368,83578;0,00000;0,0000;;nan;0,08346;29,90603;156,019092;20,067213;0,036409;24,497159;25,383523;0,0081;0,9175;;;0,00;0,26;30,33;;448,675;448,393;3,6883578;20,73400;0,22400;0,01300;0,0616796;;;;;;
;;454;19,81800;93,12500;0,010000;0,855;97,71;20,1000;-67,700;0,00;101,210;0,005;263,183;428,450;443,35;841,350;;;578,500;574,700;551,400;307,950;;;;;0,00;0,00;0,00;3,00;2,44;0,000;0,000;0,57;0,59;999998,00;999998,00;999998,00;999998,00;999998,00;999998,00;999998,00;999998,00;999998,00;999998,00;999998,00;999998,00;999998,00;999998,00;999998,00;;;;;;;;;;;;;;;;;344,96921;0,00000;0,0000;;nan;0,08337;27,89828;156,364061;20,047099;0,022439;24,319349;25,165091;0,0050;0,5606;;;0,00;0,25;28,35;;448,562;448,393;3,4496921;20,77000;0,18400;0,02000;0,0577226;;;;;;
;;455;19,89600;92,32500;0,025000;0,779;98,74;20,0000;-67,730;0,00;101,210;0,005;263,183;425,750;440,05;841,117;;;577,800;574,700;551,400;307,950;;;;;0,00;0,00;0,00;3,00;2,44;0,000;0,000;0,57;0,59;999998,00;999998,00;999998,00;999998,00;999998,00;999998,00;999998,00;999998,00;999998,00;999998,00;999998,00;999998,00;999998,00;999998,00;999998,00;;;;;;;;;;;;;;;;;321,34584;0,00000;0,0000;;nan;0,38308;25,23219;156,685407;20,023998;0,011989;24,138246;24,948996;0,0026;0,2969;;;0,00;0,22;26,36;;448,381;448,100;3,2134584;20,81000;0,15700;0,00900;0,0538112;;;;;;
;;456;19,97200;94,57500;0,013000;0,716;99,24;20,0000;-67,740;0,00;101,210;0,005;263,183;423,050;436,75;840,883;;;577,100;574,700;551,400;307,950;;;;;0,00;0,00;0,00;3,00;2,44;0,000;0,000;0,57;0,60;999998,00;999998,00;999998,00;999998,00;999998,00;999998,00;999998,00;999998,00;999998,00;999998,00;999998,00;999998,00;999998,00;999998,00;999998,00;;;;;;;;;;;;;;;;;304,407409;0,00000;0,0000;;nan;0,14543;23,40229;156,989815;20,331096;0,006915;24,353015;25,141661;0,0015;0,1726;;;0,00;0,21;24,83;;448,143;448,100;3,0440741;20,84200;0,12900;0,01500;0,0501849;;;;;;
;;457;20,05100;96,60000;0,014000;0,636;99,44;20,0000;-67,760;0,00;101,214;0,005;263,183;420,450;433,55;840,650;;;576,300;574,700;551,500;307,950;;;;;0,00;0,00;0,00;3,00;2,44;0,000;0,000;0,57;0,60;999998,00;999998,00;999998,00;999998,00;999998,00;999998,00;999998,00;999998,00;999998,00;999998,00;999998,00;999998,00;999998,00;999998,00;999998,00;;;;;;;;;;;;;;;;;285,606999;0,00000;0,0000;;nan;0,16801;20,87072;157,275422;20,611037;0,004962;24,536605;25,301094;0,0011;0,1246;;;0,00;0,18;23,14;;447,855;447,573;2,8560700;20,86600;0,11200;-0,00100;0,0464278;;;;;;
;;458;20,13400;92,92500;0,003000;0,569;99,77;20,0000;-67,770;0,00;101,214;0,005;263,183;417,750;430,25;840,483;;;575,800;574,700;551,500;307,950;;;;;0,00;0,00;0,00;3,00;2,44;0,000;0,000;0,57;0,60;999998,00;999998,00;999998,00;999998,00;999998,00;999998,00;999998,00;999998,00;999998,00;999998,00;999998,00;999998,00;999998,00;999998,00;999998,00;;;;;;;;;;;;;;;;;256,879960;0,00000;0,0000;;nan;-0,05735;18,18420;157,532302;20,280399;0,001582;23,987956;24,705728;0,0003;0,0388;;;0,00;0,16;20,66;;447,501;447,573;2,5687996;20,88200;0,09800;0,01100;0,0424202;;;;;;
;;459;20,21900;98,52500;0,004000;0,505;99,96;20,0000;-67,770;0,00;101,214;0,005;263,183;415,250;427,15;840,283;;;575,100;574,700;551,600;307,950;;;;;0,00;0,00;0,00;3,00;2,44;0,000;0,000;0,57;0,60;999998,00;999998,00;999998,00;999998,00;999998,00;999998,00;999998,00;999998,00;999998,00;999998,00;999998,00;999998,00;999998,00;999998,00;999998,00;;;;;;;;;;;;;;;;;238,45651;0,00000;0,0000;;nan;-0,03833;16,46034;157,770758;20,945313;-0,000253;24,626164;25,331886;-0,0001;-0,0064;;;0,00;0,15;19,11;;447,082;446,816;2,3845651;20,89500;0,09100;-0,00900;0,0381107;;;;;;
;;460;20,31100;92,95000;-0,013000;0,428;99,95;20,0000;-67,780;0,00;101,216;0,005;263,183;412,750;424,15;840,150;;;574,700;574,700;551,600;307,950;;;;;0,00;0,00;0,00;3,00;2,45;0,000;0,000;0,57;0,60;999998,00;999998,00;999998,00;999998,00;999998,00;999998,00;999998,00;999998,00;999998,00;999998,00;999998,00;999998,00;999998,00;999998,00;999998,00;;;;;;;;;;;;;;;;;205,883539;0,00000;0,0000;;nan;-0,38358;13,31686;157,976642;20,405611;-0,000248;23,847176;24,505826;-0,0001;-0,0060;;;0,00;0,12;16,27;;446,593;446,816;2,0588354;20,90100;0,08600;-0,00900;0,0337583;;;;;;
;;461;20,38200;99,77500;-0,008000;0,370;99,96;20,0000;-67,770;0,00;101,216;0,005;263,183;410,250;421,15;840,083;;;574,400;574,700;551,700;307,950;;;;;0,00;0,00;0,00;3,00;2,45;0,000;0,000;0,57;0,60;999998,00;999998,00;999998,00;999998,00;999998,00;999998,00;999998,00;999998,00;999998,00;999998,00;999998,00;999998,00;999998,00;999998,00;999998,00;;;;;;;;;;;;;;;;;191,22445;0,00000;0,0000;;nan;-0,29279;11,71041;158,167866;21,205818;-0,000271;24,632239;25,286696;-0,0001;-0,0068;;;0,00;0,10;15,02;;446,039;445,800;1,9122445;20,90600;0,08300;-0,00700;0,0301605;;;;;;
;;462;20,46800;99,35000;0,001000;0,307;100,07;20,0000;-67,770;0,00;101,208;0,005;263,183;407,950;418,35;839,983;;;574,000;574,800;551,700;307,950;;;;;0,00;0,00;0,00;3,00;2,45;0,000;0,000;0,57;0,60;999998,00;999998,00;999998,00;999998,00;999998,00;999998,00;999998,00;999998,00;999998,00;999998,00;999998,00;999998,00;999998,00;999998,00;999998,00;;;;;;;;;;;;;;;;;162,96757;0,00000;0,0000;;nan;-0,10237;9,40463;158,330834;21,220173;-0,001385;24,510724;25,135583;-0,0003;-0,0346;;;0,00;0,08;12,75;;445,428;445,800;1,6296757;20,90800;0,08000;0,00600;0,0256749;;;;;;
;;463;20,54600;96,20000;-0,003000;0,262;99,99;20,0000;-67,770;0,00;101,218;0,005;263,183;405,750;415,65;839,950;;;573,700;574,900;551,800;307,950;;;;;0,00;0,00;0,00;3,00;2,45;0,000;0,000;0,57;0,60;999998,00;999998,00;999998,00;999998,00;999998,00;999998,00;999998,00;999998,00;999998,00;999998,00;999998,00;999998,00;999998,00;999998,00;999998,00;;;;;;;;;;;;;;;;;135,36043;0,00000;0,0000;;nan;-0,18460;7,64875;158,466194;20,937592;-0,000601;24,053902;24,640799;-0,0001;-0,0147;;;0,00;0,07;10,54;;444,742;444,505;1,3536043;20,91100;0,07800;0,00000;0,0216038;;;;;;
;;464;20,61800;94,97500;0,013000;0,224;100,08;20,0000;-67,770;0,00;101,218;0,005;263,183;403,650;413,15;839,983;;;573,700;574,900;551,900;307,950;;;;;0,00;0,00;0,00;3,00;2,45;0,000;0,000;0,57;0,60;999998,00;999998,00;999998,00;999998,00;999998,00;999998,00;999998,00;999998,00;999998,00;999998,00;999998,00;999998,00;999998,00;999998,00;999998,00;;;;;;;;;;;;;;;;;109,61136;0,00000;0,0000;;nan;0,14920;6,24791;158,575806;20,857902;-0,001471;23,838331;24,399372;-0,0003;-0,0356;;;0,00;0,06;8,62;;443,984;444,505;1,0961136;20,91400;0,07600;0,00900;0,0175549;;;;;;
;;465;20,68100;97,97500;0,020000;0,184;100,13;20,0000;-67,780;0,00;101,210;0,005;263,183;401,750;410,75;839,983;;;573,500;575,000;552,000;307,950;;;;;0,00;0,00;0,00;3,00;2,45;0,000;0,000;0,57;0,60;999998,00;999998,00;999998,00;999998,00;999998,00;999998,00;999998,00;999998,00;999998,00;999998,00;999998,00;999998,00;999998,00;999998,00;999998,00;;;;;;;;;;;;;;;;;90,16081;0,00000;0,0000;;nan;0,30025;4,89079;158,665966;21,234799;-0,002024;24,154848;24,695965;-0,0004;-0,0496;;;0,00;0,04;7,10;;443,167;442,940;0,9016081;20,91600;0,07500;0,01600;0,0141793;;;;;;
;;466;20,73400;97,97500;0,009000;0,157;100,13;20,0000;-67,780;0,00;101,210;0,005;263,183;401,750;410,75;839,883;;;573,000;575,100;552,100;307,950;;;;;0,00;0,00;0,00;3,00;2,45;0,000;0,000;0,57;0,60;999998,00;999998,00;999998,00;999998,00;999998,00;999998,00;999998,00;999998,00;999998,00;999998,00;999998,00;999998,00;999998,00;999998,00;999998,00;;;;;;;;;;;;;;;;;72,92926;0,00000;0,0000;;nan;0,06712;3,89854;158,738896;21,234799;-0,002024;24,154848;24,695965;-0,0004;-0,0496;;;0,00;0,03;5,69;;442,303;442,940;0,7292926;20,91500;0,07400;0,02000;0,0114655;;;;;;
;;467;20,77000;96,05000;0,015000;0,129;100,14;20,0000;-67,780;0,00;101,210;0,005;263,190;399,950;408,55;839,850;;;572,700;575,300;552,100;307,950;;;;;0,00;0,00;0,00;3,00;2,45;0,000;0,000;0,57;0,60;999998,00;999998,00;999998,00;999998,00;999998,00;999998,00;999998,00;999998,00;999998,00;999998,00;999998,00;999998,00;999998,00;999998,00;999998,00;;;;;;;;;;;;;;;;;60,43905;0,00000;0,0000;;nan;0,19279;2,84760;158,799335;21,072414;-0,002106;23,862737;24,375850;-0,0005;-0,0510;;;0,00;0,03;4,70;;441,402;441,182;0,6043905;20,91800;0,07400;0,00200;0,0095738;;;;;;
;;468;20,81000;96,45000;-0,001000;0,112;100,14;20,0000;-67,770;0,00;101,218;0,005;263,190;398,250;406,35;839,950;;;572,800;575,400;552,200;307,950;;;;;0,00;0,00;0,00;3,00;2,45;0,000;0,000;0,57;0,60;999998,00;999998,00;999998,00;999998,00;999998,00;999998,00;999998,00;999998,00;999998,00;999998,00;999998,00;999998,00;999998,00;999998,00;999998,00;;;;;;;;;;;;;;;;;48,06183;0,00000;0,0000;;nan;-0,14433;2,23702;158,847396;21,161268;-0,002058;23,861500;24,346818;-0,0004;-0,0497;;;0,00;0,02;3,66;;440,470;441,182;0,4806183;20,92000;0,07200;-0,00200;0,0075785;;;;;;
;;469;20,84200;96,97500;0,011000;0,098;100,16;20,0000;-67,770;0,00;101,212;0,005;263,190;396,650;404,35;840,150;;;573,100;575,600;552,300;307,950;;;;;0,00;0,00;0,00;3,00;2,45;0,000;0,000;0,57;0,60;999998,00;999998,00;999998,00;999998,00;999998,00;999998,00;999998,00;999998,00;999998,00;999998,00;999998,00;999998,00;999998,00;999998,00;999998,00;;;;;;;;;;;;;;;;;36,1628799;0,00000;0,0000;;nan;0,10964;1,73247;158,883559;21,261535;-0,002318;23,878242;24,341780;-0,0005;-0,0560;;;0,00;0,02;2,82;;439,510;439,292;0,3616288;20,92300;0,07100;-0,02100;0,0056753;;;;;;
;;470;20,86600;99,50001;-0,009000;0,091;100,15;20,0000;-67,770;0,00;101,212;0,005;263,190;394,950;402,35;840,283;;;573,300;575,700;552,400;307,950;;;;;0,00;0,00;0,00;3,00;2,45;0,000;0,000;0,57;0,61;999998,00;999998,00;999998,00;999998,00;999998,00;999998,00;999998,00;999998,00;999998,00;999998,00;999998,00;999998,00;999998,00;999998,00;999998,00;;;;;;;;;;;;;;;;;29,5609400;0,00000;0,0000;;nan;-0,31953;1,49718;158,913120;21,582858;-0,002250;24,135224;24,587435;-0,0005;-0,0549;;;0,00;0,01;2,22;;438,529;439,292;0,2956094;20,92300;0,06900;-0,01600;0,0045680;;;;;;
;;471;20,88200;96,37500;-0,009000;0,086;100,09;20,0000;-67,770;0,00;101,212;0,005;263,190;393,450;400,45;840,483;;;573,500;575,900;552,600;307,950;;;;;0,00;0,00;0,00;3,00;2,45;0,000;0,000;0,57;0,61;999998,00;999998,00;999998,00;999998,00;999998,00;999998,00;999998,00;999998,00;999998,00;999998,00;999998,00;999998,00;999998,00;999998,00;999998,00;;;;;;;;;;;;;;;;;23,39644;0,00000;0,0000;;nan;-0,31507;1,29213;158,936517;21,281678;-0,001624;23,708042;24,129840;-0,0003;-0,0389;;;0,00;0,01;1,76;;437,534;437,319;0,2339644;20,92600;0,06900;-0,01100;0,0036661;;;;;;
;;472;20,89500;96,32500;-0,007000;0,083;100,10;20,0000;-67,780;0,00;101,216;0,005;263,183;392,050;398,65;840,683;;;573,800;576,100;552,700;307,950;;;;;0,00;0,00;0,00;3,00;2,45;0,000;0,000;0,57;0,61;999998,00;999998,00;999998,00;999998,00;999998,00;999998,00;999998,00;999998,00;999998,00;999998,00;999998,00;999998,00;999998,00;999998,00;999998,00;;;;;;;;;;;;;;;;;18,5015499;0,00000;0,0000;;nan;-0,27301;1,18344;158,955018;21,314112;-0,001662;23,659686;24,057987;-0,0004;-0,0397;;;0,00;0,01;1,42;;436,530;437,319;0,1850155;20,92500;0,06800;-0,00300;0,0028945;;;;;;
;;473;20,90100;98,27500;0,006000;0,080;100,09;19,9000;-67,780;0,00;101,208;0,005;263,190;390,650;396,95;840,817;;;573,900;576,300;552,800;307,950;;;;;0,00;0,00;0,00;3,00;2,45;0,000;0,000;0,57;0,61;999998,00;999998,00;999998,00;999998,00;999998,00;999998,00;999998,00;999998,00;999998,00;999998,00;999998,00;999998,00;999998,00;999998,00;999998,00;;;;;;;;;;;;;;;;;15,55735;0,00000;0,0000;;nan;0,00359;1,08552;158,970576;21,567314;-0,001601;23,855261;24,239974;-0,0003;-0,0385;;;0,00;0,01;1,27;;435,520;435,308;0,1555735;20,92500;0,06600;0,02000;0,0024062;;;;;;
;;474;20,90600;96,72500;0,000000;0,078;100,14;19,9000;-67,780;0,00;101,212;0,005;263,190;389,350;395,35;841,183;;;574,600;576,500;553,000;307,950;;;;;0,00;0,00;0,00;3,00;2,45;0,000;0,000;0,57;0,61;999998,00;999998,00;999998,00;999998,00;999998,00;999998,00;999998,00;999998,00;999998,00;999998,00;999998,00;999998,00;999998,00;999998,00;999998,00;;;;;;;;;;;;;;;;;14,17333;0,00000;0,0000;;nan;-0,12478;1,00454;158,984749;21,432248;-0,002108;23,626978;23,991077;-0,0004;-0,0502;;;0,00;0,01;1,13;;434,508;435,308;0,1417333;20,92500;0,06500;0,01400;0,0022054;;;;;;
;;475;20,90800;98,45000;0,009000;0,076;100,09;19,9000;-67,780;0,00;101,216;0,005;263,190;388,150;393,85;841,283;;;574,500;576,800;553,100;307,950;;;;;0,00;0,00;0,00;3,00;2,45;0,000;0,000;0,57;0,61;999998,00;999998,00;999998,00;999998,00;999998,00;999998,00;999998,00;999998,00;999998,00;999998,00;999998,00;999998,00;999998,00;999998,00;999998,00;;;;;;;;;;;;;;;;;12,95851;0,00000;0,0000;;nan;0,06844;0,94007;158,997707;21,655914;-0,001562;23,799968;24,149472;-0,0003;-0,0375;;;0,00;0,01;1,09;;433,498;433,287;0,1295851;20,92700;0,06500;0,03000;0,0019963;;;;;;
;;476;20,91100;98,65000;0,016000;0,075;100,15;19,9000;-67,780;0,00;101,212;0,005;263,190;386,950;392,45;841,417;;;574,500;577,000;553,300;307,950;;;;;0,00;0,00;0,00;3,00;2,45;0,000;0,000;0,57;0,61;999998,00;999998,00;999998,00;999998,00;999998,00;999998,00;999998,00;999998,00;999998,00;999998,00;999998,00;999998,00;999998,00;999998,00;999998,00;;;;;;;;;;;;;;;;;11,3155299;0,00000;0,0000;;nan;0,22031;0,90490;159,009023;21,711487;-0,002180;23,787275;24,125381;-0,0005;-0,0522;;;0,00;0,01;1,01;;432,489;433,287;0,1131553;20,93000;0,06400;0,02200;0,0017394;;;;;;
;;477;20,91400;100,70000;0,020000;0,074;100,09;19,9000;-67,790;0,00;101,212;0,005;263,190;385,750;391,05;841,583;;;574,700;577,200;553,400;307,950;;;;;0,00;0,00;0,00;3,00;2,46;0,000;0,000;0,57;0,61;999998,00;999998,00;999998,00;999998,00;999998,00;999998,00;999998,00;999998,00;999998,00;999998,00;999998,00;999998,00;999998,00;999998,00;999998,00;;;;;;;;;;;;;;;;;10,00509;0,00000;0,0000;;nan;0,31064;0,87766;159,019028;21,970009;-0,001614;23,995866;24,325557;-0,0003;-0,0390;;;0,00;0,01;0,94;;431,481;431,272;0,1000509;20,93200;0,06300;0,01500;0,0015203;;;;;;
;;478;20,91600;99,95000;0,002000;0,074;100,14;19,9000;-67,790;0,00;101,210;0,005;263,190;384,650;389,55;841,683;;;574,700;577,400;553,500;307,950;;;;;0,00;0,00;0,00;3,00;2,46;0,000;0,000;0,57;0,61;999998,00;999998,00;999998,00;999998,00;999998,00;999998,00;999998,00;999998,00;999998,00;999998,00;999998,00;999998,00;999998,00;999998,00;999998,00;;;;;;;;;;;;;;;;;10,69362;0,00000;0,0000;;nan;-0,08386;0,87563;159,029722;21,919315;-0,002086;23,872230;24,176335;-0,0004;-0,0501;;;0,00;0,01;0,88;;430,477;431,272;0,1069362;20,93000;0,06300;0,00200;0,0016271;;;;;;
;;479;20,91500;98,85000;-0,002000;0,072;100,09;19,9000;-67,790;0,00;101,202;0,005;263,190;383,550;388,25;841,917;;;574,900;577,700;553,700;307,950;;;;;0,00;0,00;0,00;3,00;2,46;0,000;0,000;0,57;0,61;999998,00;999998,00;999998,00;999998,00;999998,00;999998,00;999998,00;999998,00;999998,00;999998,00;999998,00;999998,00;999998,00;999998,00;999998,00;;;;;;;;;;;;;;;;;11,5433499;0,00000;0,0000;;nan;-0,17067;0,79649;159,041265;21,829602;-0,001607;23,706534;23,997033;-0,0003;-0,0383;;;0,00;0,01;0,91;;429,480;429,271;0,1154335;20,93000;0,06200;-0,00600;0,0017632;;;;;;
;;480;20,91800;99,77500;-0,021000;0,071;100,13;19,9000;-67,790;0,00;101,210;0,005;263,190;382,650;387,05;842,083;;;575,100;577,900;553,800;307,950;;;;;0,00;0,00;0,00;3,00;2,46;0,000;0,000;0,57;0,61;999998,00;999998,00;999998,00;999998,00;999998,00;999998,00;999998,00;999998,00;999998,00;999998,00;999998,00;999998,00;999998,00;999998,00;999998,00;;;;;;;;;;;;;;;;;12,09272;0,00000;0,0000;;nan;-0,58804;0,76314;159,053358;21,957276;-0,001996;23,789233;24,062780;-0,0004;-0,0477;;;-0,01;0,01;0,83;;428,489;429,271;0,1209272;20,93100;0,06200;-0,00800;0,0018348;;;;;;
;;481;20,92000;99,77500;-0,016000;0,069;100,13;19,9000;-67,790;0,00;101,212;0,005;263,190;381,650;385,95;842,317;;;575,400;578,100;554,000;307,950;;;;;0,00;0,00;0,00;3,00;2,46;0,000;0,000;0,57;0,61;999998,00;999998,00;999998,00;999998,00;999998,00;999998,00;999998,00;999998,00;999998,00;999998,00;999998,00;999998,00;999998,00;999998,00;999998,00;;;;;;;;;;;;;;;;;11,06031;0,00000;0,0000;;nan;-0,47910;0,68805;159,064418;21,986023;-0,001973;23,758128;24,025808;-0,0004;-0,0471;;;0,00;0,01;0,78;;427,502;427,293;0,1106031;20,93300;0,06200;-0,00100;0,0016762;;;;;;
;;482;20,92300;100,85000;-0,011000;0,069;100,11;19,9000;-67,800;0,00;101,210;0,005;263,190;380,750;384,75;842,517;;;575,600;578,400;554,100;307,950;;;;;0,00;0,00;0,00;3,00;2,46;0,000;0,000;0,57;0,61;999998,00;999998,00;999998,00;999998,00;999998,00;999998,00;999998,00;999998,00;999998,00;999998,00;999998,00;999998,00;999998,00;999998,00;999998,00;;;;;;;;;;;;;;;;;9,50937;0,00000;0,0000;;nan;-0,37180;0,69256;159,073927;22,130257;-0,001835;23,857594;24,108232;-0,0004;-0,0439;;;0,00;0,01;0,70;;426,517;427,293;0,0950937;20,93300;0,06100;0,00400;0,0014320;;;;;;
;;483;20,92300;99,80000;-0,003000;0,068;100,14;19,9000;-67,800;0,00;101,212;0,005;263,190;379,850;383,65;842,617;;;575,500;578,600;554,300;307,950;;;;;0,00;0,00;0,00;3,00;2,46;0,000;0,000;0,57;0,61;999998,00;999998,00;999998,00;999998,00;999998,00;999998,00;999998,00;999998,00;999998,00;999998,00;999998,00;999998,00;999998,00;999998,00;999998,00;;;;;;;;;;;;;;;;;8,88176;0,00000;0,0000;;nan;-0,19432;0,65161;159,082809;22,040815;-0,002122;23,705005;23,942149;-0,0004;-0,0504;;;0,00;0,01;0,69;;425,533;425,326;0,0888176;20,93400;0,06000;0,01000;0,0013435;;;;;;
;;484;20,92600;103,57500;0,020000;0,066;100,12;19,9000;-67,800;0,00;101,212;0,005;263,190;379,050;382,55;842,783;;;575,600;578,900;554,400;307,950;;;;;0,00;0,00;0,00;3,00;2,46;0,000;0,000;0,57;0,61;999998,00;999998,00;999998,00;999998,00;999998,00;999998,00;999998,00;999998,00;999998,00;999998,00;999998,00;999998,00;999998,00;999998,00;999998,00;;;;;;;;;;;;;;;;;6,03389999;0,00000;0,0000;;nan;0,31781;0,58672;159,088843;22,477482;-0,001877;24,123729;24,346478;-0,0004;-0,0454;;;0,00;0,01;0,62;;424,549;425,326;0,0603390;20,93500;0,05900;0,01300;0,0008968;;;;;;
;;485;20,92500;102,07500;0,014000;0,065;100,13;19,9000;-67,800;0,00;101,218;0,005;263,190;378,250;381,65;843,017;;;575,900;579,100;554,600;307,950;;;;;0,00;0,00;0,00;3,00;2,46;0,000;0,000;0,57;0,61;999998,00;999998,00;999998,00;999998,00;999998,00;999998,00;999998,00;999998,00;999998,00;999998,00;999998,00;999998,00;999998,00;999998,00;999998,00;;;;;;;;;;;;;;;;;6,99733;0,00000;0,0000;;nan;0,18207;0,54442;159,095840;22,337711;-0,002006;23,923123;24,138163;-0,0004;-0,0481;;;0,00;0,00;0,65;;423,568;423,367;0,0699733;20,93500;0,05900;0,01300;0,0010457;;;;;;
;;486;20,92500;104,12500;0,030000;0,065;100,16;19,9000;-67,800;0,00;101,214;0,005;263,190;377,450;380,65;843,317;;;576,300;579,400;554,800;307,950;;;;;0,00;0,00;0,00;3,00;2,46;0,000;0,000;0,57;0,60;999998,00;999998,00;999998,00;999998,00;999998,00;999998,00;999998,00;999998,00;999998,00;999998,00;999998,00;999998,00;999998,00;999998,00;999998,00;;;;;;;;;;;;;;;;;5,6949;0,00000;0,0000;;nan;0,54474;0,55044;159,101535;22,584800;-0,002270;24,136592;24,341221;-0,0005;-0,0549;;;0,00;0,00;0,66;;422,590;423,367;0,0569490;20,93600;0,05800;0,02200;0,0008434;;;;;;
;;487;20,92500;103,52500;0,022000;0,064;100,12;19,9000;-67,800;0,00;101,214;0,005;263,190;376,750;379,75;843,550;;;576,700;579,600;554,900;307,950;;;;;0,00;0,00;0,00;3,00;2,46;0,000;0,000;0,57;0,60;999998,00;999998,00;999998,00;999998,00;999998,00;999998,00;999998,00;999998,00;999998,00;999998,00;999998,00;999998,00;999998,00;999998,00;999998,00;;;;;;;;;;;;;;;;;6,45787;0,00000;0,0000;;nan;0,36369;0,51035;159,107993;22,540547;-0,001952;24,044623;24,236087;-0,0004;-0,0470;;;0,00;0,00;0,65;;421,617;421,419;0,0645787;20,93600;0,05900;0,00200;0,0009572;;;;;;
;;488;20,92700;102,80000;0,015000;0,063;100,15;19,9000;-67,800;0,00;101,214;0,005;263,190;375,950;378,85;843,817;;;577,000;579,900;555,100;307,950;;;;;0,00;0,00;0,00;3,00;2,46;0,000;0,000;0,57;0,60;999998,00;999998,00;999998,00;999998,00;999998,00;999998,00;999998,00;999998,00;999998,00;999998,00;999998,00;999998,00;999998,00;999998,00;999998,00;;;;;;;;;;;;;;;;;6,31396000;0,00000;0,0000;;nan;0,20571;0,47019;159,114307;22,485367;-0,002220;23,934830;24,119457;-0,0005;-0,0532;;;0,00;0,00;0,60;;420,648;421,419;0,0631396;20,93600;0,05800;0,00100;0,0009376;;;;;;
;;489;20,93000;102,70000;0,002000;0,063;100,13;19,9000;-67,800;0,00;101,206;0,005;263,183;375,350;377,95;843,983;;;577,000;580,200;555,300;307,950;;;;;0,00;0,00;0,00;3,00;2,46;0,000;0,000;0,57;0,60;999998,00;999998,00;999998,00;999998,00;999998,00;999998,00;999998,00;999998,00;999998,00;999998,00;999998,00;999998,00;999998,00;999998,00;999998,00;;;;;;;;;;;;;;;;;6,21048000;0,00000;0,0000;;nan;-0,08605;0,47034;159,120518;22,492383;-0,002040;23,904087;24,069668;-0,0004;-0,0488;;;0,00;0,00;0,51;;419,684;419,488;0,0621048;20,93600;0,05800;-0,01200;0,0009209;;;;;;
;;490;20,93200;101,40000;-0,006000;0,062;100,11;19,8000;-67,800;0,00;101,208;0,005;263,190;374,650;377,15;844,183;;;577,300;580,400;555,400;307,950;;;;;0,00;0,00;0,00;3,00;2,46;0,000;0,000;0,57;0,60;999998,00;999998,00;999998,00;999998,00;999998,00;999998,00;999998,00;999998,00;999998,00;999998,00;999998,00;999998,00;999998,00;999998,00;999998,00;;;;;;;;;;;;;;;;;6,1348;0,00000;0,0000;;nan;-0,26420;0,42907;159,126652;22,370442;-0,001787;23,730155;23,888503;-0,0004;-0,0424;;;0,00;0,00;0,45;;418,725;419,488;0,0613480;20,93700;0,05700;-0,01800;0,0009139;;;;;;
;;491;20,93000;99,02500;-0,008000;0,062;100,10;19,8000;-67,800;0,00;101,208;0,005;263,183;374,050;376,35;844,417;;;577,600;580,600;555,600;307,950;;;;;0,00;0,00;0,00;3,00;2,46;0,000;0,000;0,57;0,60;999998,00;999998,00;999998,00;999998,00;999998,00;999998,00;999998,00;999998,00;999998,00;999998,00;999998,00;999998,00;999998,00;999998,00;999998,00;;;;;;;;;;;;;;;;;7,03735;0,00000;0,0000;;nan;-0,30546;0,42436;159,133690;22,124632;-0,001706;23,431818;23,575898;-0,0004;-0,0399;;;0,00;0,00;0,50;;417,770;417,576;0,0703735;20,93700;0,05600;-0,01300;0,0010600;;;;;;
;;492;20,93000;100,57500;-0,001000;0,062;100,14;19,8000;-67,800;0,00;101,220;0,005;263,190;373,350;375,55;844,650;;;577,900;580,900;555,700;307,950;;;;;0,00;0,00;0,00;3,00;2,46;0,000;0,000;0,57;0,60;999998,00;999998,00;999998,00;999998,00;999998,00;999998,00;999998,00;999998,00;999998,00;999998,00;999998,00;999998,00;999998,00;999998,00;999998,00;;;;;;;;;;;;;;;;;6,50256;0,00000;0,0000;;nan;-0,15221;0,42807;159,140192;22,318006;-0,002139;23,592384;23,731404;-0,0004;-0,0504;;;0,00;0,00;0,51;;416,821;417,576;0,0650256;20,93800;0,05700;-0,00600;0,0009715;;;;;;
;;493;20,93100;102,85000;0,004000;0,061;100,10;19,9000;-67,800;0,00;101,208;0,005;263,183;372,750;374,85;844,817;;;578,000;581,100;555,900;307,950;;;;;0,00;0,00;0,00;3,00;2,47;0,000;0,000;0,57;0,60;999998,00;999998,00;999998,00;999998,00;999998,00;999998,00;999998,00;999998,00;999998,00;999998,00;999998,00;999998,00;999998,00;999998,00;999998,00;;;;;;;;;;;;;;;;;5,82652;0,00000;0,0000;;nan;-0,04133;0,39414;159,146019;22,587168;-0,001730;23,838543;23,972844;-0,0004;-0,0412;;;0,00;0,00;0,49;;415,875;415,681;0,0582652;20,94000;0,05600;0,00600;0,0008605;;;;;;
;;494;20,93300;104,60001;0,010000;0,060;100,13;19,8000;-67,800;0,00;101,212;0,005;263,183;372,250;374,15;844,917;;;577,900;581,300;556,100;308,050;;;;;0,00;0,00;0,00;3,00;2,47;0,000;0,000;0,56;0,60;999998,00;999998,00;999998,00;999998,00;999998,00;999998,00;999998,00;999998,00;999998,00;999998,00;999998,00;999998,00;999998,00;999998,00;999998,00;;;;;;;;;;;;;;;;;4,61852;0,00000;0,0000;;nan;0,09479;0,35830;159,150637;22,793812;-0,002038;24,024366;24,146989;-0,0004;-0,0489;;;0,00;0,00;0,43;;414,930;415,681;0,0461852;20,94000;0,05700;0,01700;0,0006765;;;;;;
