Repository: FireDynamics/BESKID_ExperimentalData

# Cone Calorimeter Experiments

Experiments have been conducted, with sample in horizontal orientation. Samples were wrapped in aluminium foil. No retainer frame or grid have been used.

Different types of insulation material have been used below the PMMA samples: CaSiO3 and Al2O3. The goal was to an insulation material that has a more reproducible behaviour compared to the common fiber blankets. The CaSiO3 block below the sample was manufactured from the same boards used as backing of the large scale experiments. However, it was found that these boards contain a lot of moisture making the mass loss measurements unreliable.

File: Materials/PMMA/DE_6mm/Cone/CaSiO3/20250411_PMMA_DE_6mm_q25_R1.csv (part 8 of 8)
General information;;time (s);O2 (%);DPT (Pa);CO (%);CO2 (%);PD (%);AHU (%);Mass (g);Methane MFM (g/s);APT (kPa);HFM (kW/m²);Cold Trap TC (K);StackTC (K);Smoke TC (K);Cone heater TC (K);Soot MFM (g/s);Soot;TC cone1;TC cone2;TC cone3;TC aux;CH4;CO;CO2;Ethene;H2O;n.u.;n.u.;UOX Bin;n.u.;UOX Hum.;UOX Temp;n.u.;n.u;TX1;TX2;TX3;TX4;TX5;TX6;TX7;TX8;TX9;TX10;TX11;TX12;TX13;TX14;TX15;n.u;n.u.;n.u.;n.u.;L0;L1;n.u.;n.u.;n.u.;n.u.;n.u.;n.u.;n.u.;n.u.;n.u.;n.u.;HRR/a;EHC;SEA;MLR;MLR/a;COY;CO2Y/sh;THR/a;MFR;K;Vstack;Vsmoke;SPR;RSR;TSP;TSR;COP;CO2P;O2C;TOC;ARHE;Mass;HRR;O2/sh;CO2/sh;CO/sh;phi;FU27;FU28;FU29;FU30;FU31
;;;;;;;;;;;;;;;;;;g/min;°C;°C;°C;°C;ppm;ppm;%;ppm;ppm;no;no;;no;%;°C;no;V;no;no;no;no;no;no;no;no;no;no;no;no;no;no;no;no;no;no;no;%;%;no;no;no;no;no;no;no;no;no;no;kW/m²;MJ/kg;m²/kg;g/s;g/(s*m²);[kg/kg];[kg/kg];MJ/m²;g/s;1/m;l/s;l/s;m²/s;(m²/s)/m²;m²;m²;g/s;g/s;g/s;g;kW/m²;g;kW;[%];[%];%;;;;;;
;;495;20,91800;101,90000;-0,003000;0,071;100,15;20,3000;-68,580;0,00;101,282;0,014;263,215;378,750;383,55;849,283;;;594,600;578,100;555,700;308,050;;;;;0,00;0,00;0,00;3,00;1,61;0,000;0,000;0,61;0,64;999998,00;999998,00;999998,00;999998,00;999998,00;999998,00;999998,00;999998,00;999998,00;999998,00;999998,00;999998,00;999998,00;999998,00;999998,00;;;;;;;;;;;;;;;;;9,18887;0,00000;0,0000;;nan;-0,13167;0,79171;159,397657;22,303819;-0,001892;23,918401;24,221525;-0,0004;-0,0455;;;0,00;0,01;0,74;;414,610;415,072;0,0918887;20,93000;0,06100;0,00700;0,0013738;;;;;;
;;496;20,92000;104,20000;0,011000;0,069;100,13;20,3000;-68,580;0,00;101,290;0,014;263,215;377,850;382,35;849,083;;;593,900;578,200;555,700;308,050;;;;;0,00;0,00;0,00;3,00;1,61;0,000;0,000;0,60;0,64;999998,00;999998,00;999998,00;999998,00;999998,00;999998,00;999998,00;999998,00;999998,00;999998,00;999998,00;999998,00;999998,00;999998,00;999998,00;;;;;;;;;;;;;;;;;7,45036;0,00000;0,0000;;nan;0,18213;0,72341;159,405108;22,580970;-0,001689;24,158073;24,445784;-0,0004;-0,0410;;;0,00;0,01;0,69;;413,680;415,072;0,0745036;20,93100;0,06100;0,01700;0,0011013;;;;;;
;;497;20,92000;100,60000;0,020000;0,068;100,16;20,3000;-68,590;0,00;101,286;0,014;263,215;376,850;381,15;848,983;;;593,500;578,200;555,800;308,050;;;;;0,00;0,00;0,00;3,00;1,61;0,000;0,000;0,60;0,64;999998,00;999998,00;999998,00;999998,00;999998,00;999998,00;999998,00;999998,00;999998,00;999998,00;999998,00;999998,00;999998,00;999998,00;999998,00;;;;;;;;;;;;;;;;;6,65124;0,00000;0,0000;;nan;0,37870;0,67331;159,411759;22,216886;-0,002002;23,705655;23,976146;-0,0004;-0,0477;;;0,00;0,01;0,68;;412,752;413,213;0,0665124;20,93200;0,06200;0,01000;0,0010001;;;;;;
;;498;20,92100;98,32500;-0,003000;0,068;100,15;20,3000;-68,590;0,00;101,288;0,014;263,215;376,050;380,15;848,883;;;593,100;578,200;555,900;308,050;;;;;0,00;0,00;0,00;3,00;1,61;0,000;0,000;0,60;0,64;999998,00;999998,00;999998,00;999998,00;999998,00;999998,00;999998,00;999998,00;999998,00;999998,00;999998,00;999998,00;999998,00;999998,00;999998,00;;;;;;;;;;;;;;;;;8,1145;0,00000;0,0000;;nan;-0,12981;0,66636;159,419874;21,987590;-0,001948;23,411191;23,666438;-0,0004;-0,0458;;;0,00;0,01;0,64;;411,829;413,213;0,0811450;20,93100;0,06100;0,00900;0,0012306;;;;;;
;;499;20,92200;102,30000;-0,001000;0,066;100,18;20,3000;-68,590;0,00;101,288;0,014;263,215;375,150;379,05;848,783;;;592,700;578,300;555,900;308,150;;;;;0,00;0,00;0,00;3,00;1,61;0,000;0,000;0,60;0,63;999998,00;999998,00;999998,00;999998,00;999998,00;999998,00;999998,00;999998,00;999998,00;999998,00;999998,00;999998,00;999998,00;999998,00;999998,00;;;;;;;;;;;;;;;;;7,87917999;0,00000;0,0000;;nan;-0,08775;0,60281;159,427753;22,454522;-0,002235;23,851134;24,099087;-0,0005;-0,0535;;;0,00;0,01;0,63;;410,911;411,368;0,0787918;20,93300;0,06000;0,00500;0,0011702;;;;;;
;;500;20,92400;103,65000;-0,011000;0,065;100,17;20,3000;-68,600;0,00;101,288;0,014;263,215;374,350;378,05;848,617;;;592,200;578,300;555,900;308,150;;;;;0,00;0,00;0,00;3,00;1,61;0,000;0,000;0,60;0,63;999998,00;999998,00;999998,00;999998,00;999998,00;999998,00;999998,00;999998,00;999998,00;999998,00;999998,00;999998,00;999998,00;999998,00;999998,00;;;;;;;;;;;;;;;;;8,06934;0,00000;0,0000;;nan;-0,31419;0,56828;159,435822;22,626334;-0,002151;23,982381;24,219418;-0,0005;-0,0517;;;0,00;0,01;0,58;;409,998;411,368;0,0806934;20,93300;0,06000;0,00100;0,0011885;;;;;;
;;501;20,92500;106,75000;-0,012000;0,065;100,15;20,3000;-68,610;0,00;101,288;0,014;263,215;373,550;377,15;848,517;;;591,900;578,200;556,000;308,150;;;;;0,00;0,00;0,00;3,00;1,61;0,000;0,000;0,60;0,63;999998,00;999998,00;999998,00;999998,00;999998,00;999998,00;999998,00;999998,00;999998,00;999998,00;999998,00;999998,00;999998,00;999998,00;999998,00;;;;;;;;;;;;;;;;;7,8695;0,00000;0,0000;;nan;-0,34213;0,57733;159,443692;22,986774;-0,001951;24,312356;24,546661;-0,0004;-0,0475;;;0,00;0,01;0,56;;409,088;409,543;0,0786950;20,93300;0,05900;-0,01200;0,0011407;;;;;;
;;502;20,92400;102,67500;-0,011000;0,064;100,18;20,3000;-68,610;0,00;101,288;0,014;263,215;372,850;376,15;848,350;;;591,400;578,200;556,000;308,150;;;;;0,00;0,00;0,00;3,00;1,61;0,000;0,000;0,60;0,63;999998,00;999998,00;999998,00;999998,00;999998,00;999998,00;999998,00;999998,00;999998,00;999998,00;999998,00;999998,00;999998,00;999998,00;999998,00;;;;;;;;;;;;;;;;;8,13295;0,00000;0,0000;;nan;-0,31334;0,52769;159,451825;22,564917;-0,002197;23,821448;24,032286;-0,0005;-0,0524;;;0,00;0,00;0,58;;408,183;409,543;0,0813295;20,93200;0,05900;-0,00300;0,0012011;;;;;;
;;503;20,92300;103,55000;0,004000;0,063;100,17;20,3000;-68,610;0,00;101,290;0,014;263,215;372,150;375,25;848,117;;;590,700;578,200;556,000;308,150;;;;;0,00;0,00;0,00;3,00;1,61;0,000;0,000;0,60;0,63;999998,00;999998,00;999998,00;999998,00;999998,00;999998,00;999998,00;999998,00;999998,00;999998,00;999998,00;999998,00;999998,00;999998,00;999998,00;;;;;;;;;;;;;;;;;7,37358000;0,00000;0,0000;;nan;0,02452;0,49119;159,459198;22,682164;-0,002102;23,900269;24,099357;-0,0004;-0,0503;;;0,00;0,00;0,61;;407,282;407,733;0,0737358;20,93500;0,05800;-0,00500;0,0010845;;;;;;
;;504;20,92600;104,72500;-0,011000;0,063;100,19;20,3000;-68,610;0,00;101,290;0,014;263,209;371,350;374,35;847,883;;;590,000;578,200;556,000;308,150;;;;;0,00;0,00;0,00;3,00;1,61;0,000;0,000;0,59;0,63;999998,00;999998,00;999998,00;999998,00;999998,00;999998,00;999998,00;999998,00;999998,00;999998,00;999998,00;999998,00;999998,00;999998,00;999998,00;;;;;;;;;;;;;;;;;7,49017;0,00000;0,0000;;nan;-0,31709;0,49450;159,466688;22,835048;-0,002267;24,009638;24,203603;-0,0005;-0,0545;;;0,00;0,00;0,53;;406,383;407,733;0,0749017;20,93600;0,05700;-0,01000;0,0010930;;;;;;
;;505;20,92600;104,17500;0,003000;0,062;100,15;20,3000;-68,620;0,00;101,290;0,014;263,209;370,750;373,65;847,750;;;589,800;578,100;555,900;308,150;;;;;0,00;0,00;0,00;3,00;1,61;0,000;0,000;0,59;0,62;999998,00;999998,00;999998,00;999998,00;999998,00;999998,00;999998,00;999998,00;999998,00;999998,00;999998,00;999998,00;999998,00;999998,00;999998,00;;;;;;;;;;;;;;;;;6,34512;0,00000;0,0000;;nan;0,00190;0,45417;159,473033;22,793427;-0,001956;23,927155;24,114313;-0,0004;-0,0468;;;0,00;0,00;0,53;;405,488;405,936;0,0634512;20,93700;0,05700;-0,00400;0,0009286;;;;;;
;;506;20,92700;103,12500;0,007000;0,061;100,18;20,3000;-68,620;0,00;101,282;0,014;263,209;370,150;372,85;847,650;;;589,500;578,100;555,900;308,150;;;;;0,00;0,00;0,00;3,00;1,61;0,000;0,000;0,59;0,62;999998,00;999998,00;999998,00;999998,00;999998,00;999998,00;999998,00;999998,00;999998,00;999998,00;999998,00;999998,00;999998,00;999998,00;999998,00;;;;;;;;;;;;;;;;;5,64671;0,00000;0,0000;;nan;0,09247;0,41297;159,478680;22,696640;-0,002221;23,786996;23,960506;-0,0005;-0,0528;;;0,00;0,00;0,49;;404,594;405,936;0,0564671;20,93600;0,05700;0,00700;0,0008303;;;;;;
;;507;20,92800;102,52500;0,017000;0,061;100,16;20,3000;-68,620;0,00;101,282;0,009;263,209;369,650;372,15;847,483;;;589,100;578,000;555,900;308,150;;;;;0,00;0,00;0,00;3,00;1,61;0,000;0,000;0,59;0,62;999998,00;999998,00;999998,00;999998,00;999998,00;999998,00;999998,00;999998,00;999998,00;999998,00;999998,00;999998,00;999998,00;999998,00;999998,00;;;;;;;;;;;;;;;;;4,35928;0,00000;0,0000;;nan;0,31823;0,41205;159,483039;22,645817;-0,002054;23,701671;23,861969;-0,0004;-0,0487;;;0,00;0,00;0,46;;403,701;404,146;0,0435928;20,93600;0,05600;0,00900;0,0006434;;;;;;
;;508;20,93000;104,37500;0,010000;0,062;100,16;20,3000;-68,620;0,00;101,280;0,009;263,209;369,050;371,45;847,317;;;588,700;578,000;555,800;308,150;;;;;0,00;0,00;0,00;3,00;1,61;0,000;0,000;0,59;0,62;999998,00;999998,00;999998,00;999998,00;999998,00;999998,00;999998,00;999998,00;999998,00;999998,00;999998,00;999998,00;999998,00;999998,00;999998,00;;;;;;;;;;;;;;;;;4,09826999;0,00000;0,0000;;nan;0,16162;0,45565;159,487138;22,867784;-0,002030;23,895140;24,050534;-0,0004;-0,0485;;;0,00;0,00;0,41;;402,811;404,146;0,0409827;20,93700;0,05600;0,00500;0,0005985;;;;;;
;;509;20,93100;105,75001;0,009000;0,061;100,13;20,3000;-68,620;0,00;101,284;0,009;263,209;368,450;370,85;847,183;;;588,400;577,900;555,800;308,150;;;;;0,00;0,00;0,00;3,00;1,61;0,000;0,000;0,58;0,62;999998,00;999998,00;999998,00;999998,00;999998,00;999998,00;999998,00;999998,00;999998,00;999998,00;999998,00;999998,00;999998,00;999998,00;999998,00;;;;;;;;;;;;;;;;;3,88669;0,00000;0,0000;;nan;0,13983;0,41916;159,491024;23,036653;-0,001760;24,032459;24,189000;-0,0004;-0,0423;;;0,00;0,00;0,39;;401,924;402,367;0,0388669;20,93800;0,05500;-0,00500;0,0005634;;;;;;
;;510;20,93200;104,65000;0,005000;0,060;100,14;20,3000;-68,620;0,00;101,288;0,014;263,209;367,950;370,15;846,950;;;587,900;577,800;555,700;308,150;;;;;0,00;0,00;0,00;3,00;1,61;0,000;0,000;0,58;0,62;999998,00;999998,00;999998,00;999998,00;999998,00;999998,00;999998,00;999998,00;999998,00;999998,00;999998,00;999998,00;999998,00;999998,00;999998,00;;;;;;;;;;;;;;;;;3,89104;0,00000;0,0000;;nan;0,04767;0,37758;159,494915;22,932092;-0,001823;23,890913;24,033759;-0,0004;-0,0435;;;0,00;0,00;0,36;;401,041;402,367;0,0389104;20,93800;0,05500;-0,01200;0,0005663;;;;;;
;;511;20,93100;103,15000;0,001000;0,060;100,15;20,3000;-68,620;0,00;101,284;0,014;263,209;367,450;369,45;846,750;;;587,400;577,800;555,600;308,150;;;;;0,00;0,00;0,00;3,00;1,61;0,000;0,000;0,58;0,61;999998,00;999998,00;999998,00;999998,00;999998,00;999998,00;999998,00;999998,00;999998,00;999998,00;999998,00;999998,00;999998,00;999998,00;999998,00;;;;;;;;;;;;;;;;;4,62623;0,00000;0,0000;;nan;-0,04357;0,37512;159,499542;22,782635;-0,001916;23,702954;23,831967;-0,0004;-0,0453;;;0,00;0,00;0,38;;400,162;400,604;0,0462623;20,93800;0,05600;-0,01500;0,0006773;;;;;;
;;512;20,93300;103,32500;-0,012000;0,059;100,18;20,3000;-68,620;0,00;101,286;0,009;263,209;366,950;368,95;846,550;;;586,900;577,700;555,600;308,150;;;;;0,00;0,00;0,00;3,00;1,62;0,000;0,000;0,58;0,61;999998,00;999998,00;999998,00;999998,00;999998,00;999998,00;999998,00;999998,00;999998,00;999998,00;999998,00;999998,00;999998,00;999998,00;999998,00;;;;;;;;;;;;;;;;;5,026;0,00000;0,0000;;nan;-0,33961;0,33622;159,504568;22,817482;-0,002213;23,706906;23,836117;-0,0005;-0,0524;;;0,00;0,00;0,33;;399,289;400,604;0,0502600;20,93900;0,05600;0,00900;0,0007336;;;;;;
;;513;20,93300;106,02500;-0,003000;0,059;100,17;20,3000;-68,620;0,00;101,286;0,009;263,209;366,550;368,35;846,283;;;586,300;577,600;555,500;308,150;;;;;0,00;0,00;0,00;3,00;1,62;0,000;0,000;0,58;0,61;999998,00;999998,00;999998,00;999998,00;999998,00;999998,00;999998,00;999998,00;999998,00;999998,00;999998,00;999998,00;999998,00;999998,00;999998,00;;;;;;;;;;;;;;;;;4,29939999;0,00000;0,0000;;nan;-0,13653;0,34077;159,508867;23,126291;-0,002140;24,001560;24,119423;-0,0005;-0,0512;;;0,00;0,00;0,33;;398,419;398,858;0,0429940;20,93800;0,05600;0,00500;0,0006197;;;;;;
;;514;20,93300;108,77500;-0,005000;0,058;100,11;20,3000;-68,620;0,00;101,282;0,009;263,209;366,050;367,75;846,083;;;585,900;577,500;555,400;308,150;;;;;0,00;0,00;0,00;3,00;1,62;0,000;0,000;0,58;0,61;999998,00;999998,00;999998,00;999998,00;999998,00;999998,00;999998,00;999998,00;999998,00;999998,00;999998,00;999998,00;999998,00;999998,00;999998,00;;;;;;;;;;;;;;;;;4,62566;0,00000;0,0000;;nan;-0,18516;0,30484;159,513493;23,440280;-0,001552;24,294249;24,407076;-0,0003;-0,0376;;;0,00;0,00;0,33;;397,553;398,858;0,0462566;20,93600;0,05600;0,01300;0,0006577;;;;;;
;;515;20,93200;103,62500;-0,010000;0,057;100,15;20,3000;-68,630;0,00;101,284;0,014;263,203;365,550;367,15;845,950;;;585,500;577,500;555,400;308,150;;;;;0,00;0,00;0,00;3,00;1,62;0,000;0,000;0,58;0,61;999998,00;999998,00;999998,00;999998,00;999998,00;999998,00;999998,00;999998,00;999998,00;999998,00;999998,00;999998,00;999998,00;999998,00;999998,00;;;;;;;;;;;;;;;;;5,45623;0,00000;0,0000;;nan;-0,29507;0,25813;159,518949;22,894299;-0,001904;23,695965;23,799681;-0,0004;-0,0450;;;0,00;0,00;0,36;;396,691;397,129;0,0545623;20,93600;0,05600;0,00600;0,0007939;;;;;;
;;516;20,93500;107,20000;-0,004000;0,057;100,15;20,3000;-68,630;0,00;101,284;0,014;263,203;365,050;366,55;845,783;;;585,200;577,400;555,300;308,150;;;;;0,00;0,00;0,00;3,00;1,62;0,000;0,000;0,58;0,61;999998,00;999998,00;999998,00;999998,00;999998,00;999998,00;999998,00;999998,00;999998,00;999998,00;999998,00;999998,00;999998,00;999998,00;999998,00;;;;;;;;;;;;;;;;;3,75387;0,00000;0,0000;;nan;-0,16082;0,26272;159,522703;23,301810;-0,001952;24,084758;24,183723;-0,0004;-0,0469;;;0,00;0,00;0,27;;395,833;397,129;0,0375387;20,93800;0,05700;0,02300;0,0005369;;;;;;
;;517;20,93600;108,82500;0,007000;0,057;100,14;20,3000;-68,640;0,00;101,284;0,014;263,203;364,650;365,95;845,550;;;584,700;577,300;555,200;308,150;;;;;0,00;0,00;0,00;3,00;1,62;0,000;0,000;0,57;0,61;999998,00;999998,00;999998,00;999998,00;999998,00;999998,00;999998,00;999998,00;999998,00;999998,00;999998,00;999998,00;999998,00;999998,00;999998,00;;;;;;;;;;;;;;;;;2,37196;0,00000;0,0000;;nan;0,09571;0,26485;159,525075;23,490631;-0,001821;24,253318;24,339783;-0,0004;-0,0440;;;0,00;0,00;0,25;;394,974;395,410;0,0237196;20,93700;0,05700;0,00100;0,0003373;;;;;;
;;518;20,93700;106,60000;0,009000;0,056;100,17;20,3000;-68,640;0,00;101,286;0,014;263,203;364,250;365,45;845,383;;;584,400;577,200;555,100;308,150;;;;;0,00;0,00;0,00;3,00;1,62;0,000;0,000;0,57;0,61;999998,00;999998,00;999998,00;999998,00;999998,00;999998,00;999998,00;999998,00;999998,00;999998,00;999998,00;999998,00;999998,00;999998,00;999998,00;;;;;;;;;;;;;;;;;1,83806999;0,00000;0,0000;;nan;0,14120;0,22203;159,526913;23,262013;-0,002125;23,990932;24,069969;-0,0004;-0,0508;;;0,00;0,00;0,22;;394,117;395,410;0,0183807;20,93600;0,05700;0,01800;0,0002643;;;;;;
;;519;20,93600;104,17500;0,005000;0,056;100,12;20,2000;-68,650;0,00;101,286;0,014;263,203;363,850;365,05;845,183;;;583,900;577,200;555,000;308,150;;;;;0,00;0,00;0,00;3,00;1,62;0,000;0,000;0,57;0,60;999998,00;999998,00;999998,00;999998,00;999998,00;999998,00;999998,00;999998,00;999998,00;999998,00;999998,00;999998,00;999998,00;999998,00;999998,00;;;;;;;;;;;;;;;;;2,58636;0,00000;0,0000;;nan;0,04783;0,21961;159,529499;23,008538;-0,001609;23,703456;23,781632;-0,0003;-0,0380;;;0,00;0,00;0,24;;393,264;393,699;0,0258636;20,93600;0,05700;0,00100;0,0003753;;;;;;
;;520;20,93600;108,85000;-0,005000;0,055;100,15;20,2000;-68,640;0,00;101,282;0,014;263,203;363,550;364,65;845,083;;;583,700;577,100;555,000;308,150;;;;;0,00;0,00;0,00;3,00;1,62;0,000;0,000;0,57;0,60;999998,00;999998,00;999998,00;999998,00;999998,00;999998,00;999998,00;999998,00;999998,00;999998,00;999998,00;999998,00;999998,00;999998,00;999998,00;;;;;;;;;;;;;;;;;3,63271999;0,00000;0,0000;;nan;-0,18586;0,18386;159,533132;23,528844;-0,001938;24,219491;24,292772;-0,0004;-0,0467;;;0,00;0,00;0,25;;392,417;393,699;0,0363272;20,93700;0,05700;0,00600;0,0005145;;;;;;
;;521;20,93700;104,30000;-0,012000;0,055;100,17;20,2000;-68,640;0,00;101,286;0,014;263,203;363,150;364,25;844,850;;;583,200;577,000;554,900;308,150;;;;;0,00;0,00;0,00;3,00;1,62;0,000;0,000;0,57;0,60;999998,00;999998,00;999998,00;999998,00;999998,00;999998,00;999998,00;999998,00;999998,00;999998,00;999998,00;999998,00;999998,00;999998,00;999998,00;;;;;;;;;;;;;;;;;3,75662999;0,00000;0,0000;;nan;-0,34299;0,18008;159,536889;23,044516;-0,002124;23,694847;23,766620;-0,0004;-0,0501;;;0,00;0,00;0,21;;391,574;392,007;0,0375663;20,93700;0,05700;-0,01100;0,0005426;;;;;;
;;522;20,93800;104,37500;-0,015000;0,056;100,17;20,2000;-68,640;0,00;101,286;0,014;263,203;362,850;363,75;844,650;;;582,700;577,000;554,800;308,150;;;;;0,00;0,00;0,00;3,00;1,62;0,000;0,000;0,57;0,60;999998,00;999998,00;999998,00;999998,00;999998,00;999998,00;999998,00;999998,00;999998,00;999998,00;999998,00;999998,00;999998,00;999998,00;999998,00;;;;;;;;;;;;;;;;;3,51867;0,00000;0,0000;;nan;-0,41229;0,22012;159,540407;23,062327;-0,002130;23,693571;23,752340;-0,0004;-0,0502;;;0,00;0,00;0,19;;390,736;392,007;0,0351867;20,93800;0,05600;0,00800;0,0005075;;;;;;
;;523;20,93800;107,37499;0,009000;0,056;100,16;20,2000;-68,650;0,00;101,284;0,014;263,203;362,550;363,35;844,450;;;582,300;576,900;554,700;308,150;;;;;0,00;0,00;0,00;3,00;1,62;0,000;0,000;0,57;0,60;999998,00;999998,00;999998,00;999998,00;999998,00;999998,00;999998,00;999998,00;999998,00;999998,00;999998,00;999998,00;999998,00;999998,00;999998,00;;;;;;;;;;;;;;;;;1,42518;0,00000;0,0000;;nan;0,14204;0,22335;159,541832;23,401090;-0,002012;24,021729;24,074735;-0,0004;-0,0481;;;0,00;0,00;0,19;;389,898;390,326;0,0142518;20,93800;0,05600;-0,00600;0,0002039;;;;;;
;;524;20,93800;109,30000;0,005000;0,056;100,16;20,2000;-68,660;0,00;101,284;0,014;263,203;362,150;362,95;844,383;;;582,200;576,800;554,700;308,150;;;;;0,00;0,00;0,00;3,00;1,62;0,000;0,000;0,57;0,60;999998,00;999998,00;999998,00;999998,00;999998,00;999998,00;999998,00;999998,00;999998,00;999998,00;999998,00;999998,00;999998,00;999998,00;999998,00;;;;;;;;;;;;;;;;;1,79971;0,00000;0,0000;;nan;0,04911;0,22547;159,543632;23,622959;-0,002065;24,222728;24,276237;-0,0004;-0,0498;;;0,00;0,00;0,19;;389,062;390,326;0,0179971;20,93700;0,05500;-0,00600;0,0002545;;;;;;
;;525;20,93900;107,67500;0,013000;0,056;100,14;20,3000;-68,660;0,00;101,292;0,014;263,196;361,850;362,55;844,250;;;581,900;576,800;554,600;308,150;;;;;0,00;0,00;0,00;3,00;1,62;0,000;0,000;0,57;0,60;999998,00;999998,00;999998,00;999998,00;999998,00;999998,00;999998,00;999998,00;999998,00;999998,00;999998,00;999998,00;999998,00;999998,00;999998,00;;;;;;;;;;;;;;;;;0,6451;0,00000;0,0000;;nan;0,23600;0,22388;159,544277;23,456413;-0,001792;24,032029;24,078520;-0,0004;-0,0428;;;0,00;0,00;0,16;;388,228;388,653;0,0064510;20,93800;0,05600;0,00400;0,0000928;;;;;;
;;526;20,93800;106,12500;0,006000;0,056;100,15;20,3000;-68,660;0,00;101,284;0,014;263,196;361,550;362,15;844,117;;;581,700;576,700;554,500;308,150;;;;;0,00;0,00;0,00;3,00;1,62;0,000;0,000;0,57;0,60;999998,00;999998,00;999998,00;999998,00;999998,00;999998,00;999998,00;999998,00;999998,00;999998,00;999998,00;999998,00;999998,00;999998,00;999998,00;;;;;;;;;;;;;;;;;1,68583999;0,00000;0,0000;;nan;0,07167;0,22236;159,545963;23,296631;-0,001908;23,848538;23,888115;-0,0004;-0,0453;;;0,00;0,00;0,19;;387,398;388,653;0,0168584;20,93600;0,05500;0,01500;0,0002418;;;;;;
;;527;20,93600;105,47500;0,023000;0,057;100,12;20,3000;-68,660;0,00;101,280;0,014;263,196;361,150;361,75;844,050;;;581,500;576,700;554,500;308,150;;;;;0,00;0,00;0,00;3,00;1,62;0,000;0,000;0,57;0,60;999998,00;999998,00;999998,00;999998,00;999998,00;999998,00;999998,00;999998,00;999998,00;999998,00;999998,00;999998,00;999998,00;999998,00;999998,00;;;;;;;;;;;;;;;;;0,92577999;0,00000;0,0000;;nan;0,46567;0,26200;159,546889;23,238036;-0,001653;23,762236;23,801714;-0,0003;-0,0391;;;0,00;0,00;0,24;;386,571;386,992;0,0092578;20,93800;0,05600;0,00700;0,0001348;;;;;;
;;528;20,93600;104,22500;0,001000;0,057;100,16;20,3000;-68,660;0,00;101,288;0,014;263,196;360,850;361,45;843,917;;;581,300;576,600;554,400;308,150;;;;;0,00;0,00;0,00;3,00;1,63;0,000;0,000;0,57;0,60;999998,00;999998,00;999998,00;999998,00;999998,00;999998,00;999998,00;999998,00;999998,00;999998,00;999998,00;999998,00;999998,00;999998,00;999998,00;;;;;;;;;;;;;;;;;2,86312;0,00000;0,0000;;nan;-0,04420;0,26055;159,549752;23,109527;-0,002006;23,611198;23,650458;-0,0004;-0,0471;;;0,00;0,00;0,24;;385,750;386,992;0,0286312;20,93700;0,05600;0,00500;0,0004132;;;;;;
;;529;20,93800;106,72499;0,018000;0,057;100,07;20,3000;-68,670;0,00;101,282;0,014;263,196;360,550;361,05;843,783;;;581,000;576,600;554,300;308,150;;;;;0,00;0,00;0,00;3,00;1,63;0,000;0,000;0,57;0,60;999998,00;999998,00;999998,00;999998,00;999998,00;999998,00;999998,00;999998,00;999998,00;999998,00;999998,00;999998,00;999998,00;999998,00;999998,00;;;;;;;;;;;;;;;;;0,53138;0,00000;0,0000;;nan;0,35210;0,26377;159,550283;23,394770;-0,001162;23,882762;23,915882;-0,0002;-0,0276;;;0,00;0,00;0,19;;384,931;385,345;0,0053138;20,93900;0,05500;0,00200;0,0000773;;;;;;
;;530;20,93700;110,17499;0,001000;0,057;100,09;20,3000;-68,670;0,00;101,282;0,014;263,196;360,250;360,75;843,717;;;580,800;576,600;554,300;308,150;;;;;0,00;0,00;0,00;3,00;1,63;0,000;0,000;0,57;0,60;999998,00;999998,00;999998,00;999998,00;999998,00;999998,00;999998,00;999998,00;999998,00;999998,00;999998,00;999998,00;999998,00;999998,00;999998,00;;;;;;;;;;;;;;;;;2,51549000;0,00000;0,0000;;nan;-0,04548;0,26811;159,552799;23,779788;-0,001327;24,255612;24,289277;-0,0003;-0,0320;;;0,00;0,00;0,22;;384,116;385,345;0,0251549;20,93700;0,05500;-0,00900;0,0003528;;;;;;
;;531;20,93600;110,02501;0,006000;0,057;100,14;20,3000;-68,680;0,00;101,284;0,014;263,196;359,950;360,45;843,583;;;580,500;576,600;554,200;308,150;;;;;0,00;0,00;0,00;3,00;1,63;0,000;0,000;0,57;0,61;999998,00;999998,00;999998,00;999998,00;999998,00;999998,00;999998,00;999998,00;999998,00;999998,00;999998,00;999998,00;999998,00;999998,00;999998,00;;;;;;;;;;;;;;;;;2,49133999;0,00000;0,0000;;nan;0,07314;0,26804;159,555290;23,773497;-0,001784;24,229001;24,262658;-0,0004;-0,0430;;;0,00;0,00;0,25;;383,306;383,716;0,0249134;20,93700;0,05500;-0,01500;0,0003500;;;;;;
;;532;20,93600;109,40000;-0,011000;0,057;100,11;20,3000;-68,680;0,00;101,284;0,014;263,196;359,650;360,05;843,383;;;580,000;576,500;554,200;308,150;;;;;0,00;0,00;0,00;3,00;1,63;0,000;0,000;0,57;0,61;999998,00;999998,00;999998,00;999998,00;999998,00;999998,00;999998,00;999998,00;999998,00;999998,00;999998,00;999998,00;999998,00;999998,00;999998,00;;;;;;;;;;;;;;;;;4,02502;0,00000;0,0000;;nan;-0,32932;0,26739;159,559315;23,715762;-0,001519;24,150016;24,176876;-0,0003;-0,0365;;;0,00;0,00;0,25;;382,502;383,716;0,0402502;20,93800;0,05400;-0,01400;0,0005650;;;;;;
;;533;20,93700;105,20000;0,008000;0,056;100,15;20,3000;-68,680;0,00;101,284;0,014;263,196;359,450;359,85;843,183;;;579,500;576,500;554,100;308,150;;;;;0,00;0,00;0,00;3,00;1,63;0,000;0,000;0,57;0,61;999998,00;999998,00;999998,00;999998,00;999998,00;999998,00;999998,00;999998,00;999998,00;999998,00;999998,00;999998,00;999998,00;999998,00;999998,00;;;;;;;;;;;;;;;;;1,92698;0,00000;0,0000;;nan;0,11799;0,22203;159,561242;23,262537;-0,001928;23,675319;23,701665;-0,0004;-0,0454;;;0,00;0,00;0,22;;381,701;382,104;0,0192698;20,94000;0,05400;-0,00200;0,0002769;;;;;;
;;534;20,93700;106,57501;-0,006000;0,056;100,14;20,3000;-68,680;0,00;101,284;0,014;263,196;359,250;359,55;843,083;;;579,200;576,500;554,100;308,150;;;;;0,00;0,00;0,00;3,00;1,63;0,000;0,000;0,57;0,61;999998,00;999998,00;999998,00;999998,00;999998,00;999998,00;999998,00;999998,00;999998,00;999998,00;999998,00;999998,00;999998,00;999998,00;999998,00;;;;;;;;;;;;;;;;;3,19250000;0,00000;0,0000;;nan;-0,20837;0,22354;159,564435;23,420586;-0,001782;23,822909;23,842803;-0,0004;-0,0422;;;0,00;0,00;0,22;;380,901;382,104;0,0319250;20,94000;0,05300;-0,01400;0,0004541;;;;;;
;;535;20,93800;108,65000;-0,006000;0,055;100,14;20,2000;-68,680;0,00;101,284;0,014;263,196;358,950;359,25;843,050;;;579,100;576,500;554,100;308,150;;;;;0,00;0,00;0,00;3,00;1,63;0,000;0,000;0,57;0,61;999998,00;999998,00;999998,00;999998,00;999998,00;999998,00;999998,00;999998,00;999998,00;999998,00;999998,00;999998,00;999998,00;999998,00;999998,00;;;;;;;;;;;;;;;;;2,88612;0,00000;0,0000;;nan;-0,21048;0,18487;159,567321;23,657363;-0,001803;24,043659;24,063754;-0,0004;-0,0431;;;0,00;0,00;0,19;;380,107;380,507;0,0288612;20,94000;0,05300;0,00400;0,0004063;;;;;;
;;536;20,93800;107,10000;0,004000;0,056;100,15;20,2000;-68,680;0,00;101,282;0,014;263,190;358,650;358,85;843,017;;;579,100;576,500;554,000;308,150;;;;;0,00;0,00;0,00;3,00;1,63;0,000;0,000;0,58;0,61;999998,00;999998,00;999998,00;999998,00;999998,00;999998,00;999998,00;999998,00;999998,00;999998,00;999998,00;999998,00;999998,00;999998,00;999998,00;;;;;;;;;;;;;;;;;1,87995;0,00000;0,0000;;nan;0,02540;0,22428;159,569201;23,497831;-0,001894;23,861563;23,874869;-0,0004;-0,0449;;;0,00;0,00;0,19;;379,314;380,507;0,0187995;20,93900;0,05200;0,01600;0,0002671;;;;;;
;;537;20,93700;108,47500;0,015000;0,055;100,03;20,2000;-68,680;0,00;101,282;0,014;263,190;358,350;358,55;843,083;;;579,200;576,600;554,000;308,150;;;;;0,00;0,00;0,00;3,00;1,63;0,000;0,000;0,58;0,61;999998,00;999998,00;999998,00;999998,00;999998,00;999998,00;999998,00;999998,00;999998,00;999998,00;999998,00;999998,00;999998,00;999998,00;999998,00;;;;;;;;;;;;;;;;;1,41679;0,00000;0,0000;;nan;0,28524;0,18487;159,570617;23,658085;-0,000675;24,004201;24,017598;-0,0001;-0,0161;;;0,00;0,00;0,22;;378,523;378,922;0,0141679;20,94100;0,05300;0,02200;0,0002010;;;;;;
;;538;20,93800;102,97500;0,007000;0,056;100,09;20,2000;-68,680;0,00;101,286;0,014;263,190;358,150;358,25;843,117;;;579,300;576,600;554,000;308,150;;;;;0,00;0,00;0,00;3,00;1,63;0,000;0,000;0,58;0,61;999998,00;999998,00;999998,00;999998,00;999998,00;999998,00;999998,00;999998,00;999998,00;999998,00;999998,00;999998,00;999998,00;999998,00;999998,00;;;;;;;;;;;;;;;;;1,58041;0,00000;0,0000;;nan;0,09394;0,22007;159,572198;23,056951;-0,001355;23,381217;23,387745;-0,0003;-0,0315;;;0,00;0,00;0,19;;377,734;378,922;0,0158041;20,93900;0,05200;0,01600;0,0002292;;;;;;
;;539;20,93600;109,22500;0,005000;0,056;100,13;20,2000;-68,680;0,00;101,282;0,014;263,190;357,950;358,05;843,083;;;579,200;576,600;554,000;308,150;;;;;0,00;0,00;0,00;3,00;1,63;0,000;0,000;0,58;0,61;999998,00;999998,00;999998,00;999998,00;999998,00;999998,00;999998,00;999998,00;999998,00;999998,00;999998,00;999998,00;999998,00;999998,00;999998,00;;;;;;;;;;;;;;;;;2,67003999;0,00000;0,0000;;nan;0,04938;0,22671;159,574868;23,752991;-0,001734;24,073595;24,080320;-0,0004;-0,0415;;;0,00;0,00;0,25;;376,951;377,349;0,0267004;20,94100;0,05200;0,00800;0,0003753;;;;;;
;;540;20,93800;104,92501;0,002000;0,055;100,12;20,2000;-68,690;0,00;101,282;0,014;263,190;357,650;357,75;843,050;;;579,100;576,600;554,000;308,150;;;;;0,00;0,00;0,00;3,00;1,63;0,000;0,000;0,58;0,61;999998,00;999998,00;999998,00;999998,00;999998,00;999998,00;999998,00;999998,00;999998,00;999998,00;999998,00;999998,00;999998,00;999998,00;999998,00;;;;;;;;;;;;;;;;;2,12968;0,00000;0,0000;;nan;-0,02130;0,18200;159,576998;23,290502;-0,001578;23,585079;23,591674;-0,0003;-0,0370;;;0,00;0,00;0,19;;376,171;377,349;0,0212968;20,94100;0,05300;0,00700;0,0003051;;;;;;
;;541;20,93700;110,37500;-0,009000;0,055;100,13;20,2000;-68,690;0,00;101,282;0,014;263,190;357,450;357,45;843,017;;;578,900;576,700;554,000;308,150;;;;;0,00;0,00;0,00;3,00;1,63;0,000;0,000;0,58;0,61;999998,00;999998,00;999998,00;999998,00;999998,00;999998,00;999998,00;999998,00;999998,00;999998,00;999998,00;999998,00;999998,00;999998,00;999998,00;;;;;;;;;;;;;;;;;3,62146;0,00000;0,0000;;nan;-0,28412;0,18672;159,580619;23,894402;-0,001697;24,183087;24,183087;-0,0004;-0,0407;;;0,00;0,00;0,22;;375,396;375,795;0,0362146;20,94200;0,05300;0,01200;0,0005047;;;;;;
;;542;20,93900;110,15000;-0,015000;0,055;100,08;20,2000;-68,690;0,00;101,284;0,014;263,190;357,150;357,25;842,983;;;578,800;576,800;553,900;308,150;;;;;0,00;0,00;0,00;3,00;1,63;0,000;0,000;0,57;0,61;999998,00;999998,00;999998,00;999998,00;999998,00;999998,00;999998,00;999998,00;999998,00;999998,00;999998,00;999998,00;999998,00;999998,00;999998,00;;;;;;;;;;;;;;;;;3,30162;0,00000;0,0000;;nan;-0,42691;0,18661;159,583921;23,880058;-0,001249;24,148285;24,155046;-0,0003;-0,0299;;;0,00;0,00;0,16;;374,625;375,795;0,0330162;20,94200;0,05300;0,00500;0,0004598;;;;;;
;;543;20,93700;107,35000;-0,014000;0,054;100,10;20,2000;-68,700;0,00;101,284;0,014;263,190;357,050;356,95;842,983;;;578,800;576,800;553,900;308,150;;;;;0,00;0,00;0,00;3,00;1,63;0,000;0,000;0,57;0,61;999998,00;999998,00;999998,00;999998,00;999998,00;999998,00;999998,00;999998,00;999998,00;999998,00;999998,00;999998,00;999998,00;999998,00;999998,00;;;;;;;;;;;;;;;;;4,11304;0,00000;0,0000;;nan;-0,39798;0,14346;159,588034;23,577891;-0,001461;23,836049;23,829373;-0,0003;-0,0346;;;0,00;0,00;0,22;;373,858;374,257;0,0411304;20,94100;0,05200;0,00100;0,0005805;;;;;;
;;544;20,93700;109,27500;-0,002000;0,054;100,11;20,2000;-68,700;0,00;101,284;0,014;263,190;356,850;356,75;842,983;;;578,700;576,900;553,900;308,150;;;;;0,00;0,00;0,00;3,00;1,64;0,000;0,000;0,57;0,61;999998,00;999998,00;999998,00;999998,00;999998,00;999998,00;999998,00;999998,00;999998,00;999998,00;999998,00;999998,00;999998,00;999998,00;999998,00;;;;;;;;;;;;;;;;;3,06057;0,00000;0,0000;;nan;-0,11674;0,14478;159,591094;23,795017;-0,001473;24,042077;24,035340;-0,0003;-0,0351;;;0,00;0,00;0,22;;373,094;374,257;0,0306057;20,94100;0,05300;-0,00800;0,0004288;;;;;;
;;545;20,93800;110,42500;-0,014000;0,053;100,10;20,2000;-68,700;0,00;101,286;0,014;263,190;356,650;356,55;842,383;;;576,800;576,900;554,000;308,150;;;;;0,00;0,00;0,00;3,00;1,64;0,000;0,000;0,57;0,61;999998,00;999998,00;999998,00;999998,00;999998,00;999998,00;999998,00;999998,00;999998,00;999998,00;999998,00;999998,00;999998,00;999998,00;999998,00;;;;;;;;;;;;;;;;;3,8314;0,00000;0,0000;;nan;-0,40387;0,10418;159,594926;23,926603;-0,001403;24,161481;24,154706;-0,0003;-0,0336;;;0,00;0,00;0,19;;372,333;372,732;0,0383140;20,94100;0,05300;0,01200;0,0005328;;;;;;
;;546;20,94000;109,60000;0,004000;0,053;100,09;20,2000;-68,700;0,00;101,286;0,009;263,183;356,350;356,35;842,683;;;577,600;577,000;554,000;308,150;;;;;0,00;0,00;0,00;3,00;1,64;0,000;0,000;0,57;0,61;999998,00;999998,00;999998,00;999998,00;999998,00;999998,00;999998,00;999998,00;999998,00;999998,00;999998,00;999998,00;999998,00;999998,00;999998,00;;;;;;;;;;;;;;;;;1,31551;0,00000;0,0000;;nan;0,02578;0,10383;159,596241;23,847088;-0,001361;24,060929;24,060929;-0,0003;-0,0325;;;0,00;0,00;0,13;;371,573;372,732;0,0131551;20,94100;0,05300;0,01600;0,0001843;;;;;;
;;547;20,94000;107,97500;0,016000;0,052;100,11;20,2000;-68,700;0,00;101,286;0,009;263,183;356,150;356,15;842,783;;;577,800;577,100;554,000;308,150;;;;;0,00;0,00;0,00;3,00;1,64;0,000;0,000;0,57;0,61;999998,00;999998,00;999998,00;999998,00;999998,00;999998,00;999998,00;999998,00;999998,00;999998,00;999998,00;999998,00;999998,00;999998,00;999998,00;;;;;;;;;;;;;;;;;0,31027;0,00000;0,0000;;nan;0,30908;0,06213;159,596551;23,676286;-0,001549;23,875188;23,875188;-0,0003;-0,0367;;;0,00;0,00;0,13;;370,812;371,211;0,0031027;20,94100;0,05300;0,01400;0,0000451;;;;;;
;;548;20,94000;108,40000;0,022000;0,053;100,13;20,2000;-68,700;0,00;101,288;0,014;263,183;355,950;355,95;842,850;;;577,900;577,200;554,000;308,150;;;;;0,00;0,00;0,00;3,00;1,64;0,000;0,000;0,57;0,60;999998,00;999998,00;999998,00;999998,00;999998,00;999998,00;999998,00;999998,00;999998,00;999998,00;999998,00;999998,00;999998,00;999998,00;999998,00;;;;;;;;;;;;;;;;;0,0;0,00000;0,0000;;nan;0,45184;0,10332;159,596551;23,729501;-0,001682;23,915412;23,915412;-0,0004;-0,0399;;;0,00;0,00;0,13;;370,052;371,211;0,0000000;20,94100;0,05300;0,01400;-0,0000435;;;;;;
;;549;20,93900;111,30000;0,016000;0,052;100,12;20,2000;-68,710;0,00;101,278;0,014;263,183;355,750;355,65;842,683;;;577,200;577,300;554,100;308,150;;;;;0,00;0,00;0,00;3,00;1,64;0,000;0,000;0,57;0,60;999998,00;999998,00;999998,00;999998,00;999998,00;999998,00;999998,00;999998,00;999998,00;999998,00;999998,00;999998,00;999998,00;999998,00;999998,00;;;;;;;;;;;;;;;;;0,75091;0,00000;0,0000;;nan;0,31398;0,06311;159,597302;24,051578;-0,001664;24,226393;24,219583;-0,0004;-0,0400;;;0,00;0,00;0,16;;369,296;369,695;0,0075091;20,94100;0,05300;0,01400;0,0001055;;;;;;
;;550;20,94100;110,65000;0,008000;0,052;100,16;20,2000;-68,710;0,00;101,288;0,014;263,183;355,550;355,45;842,517;;;576,600;577,400;554,100;308,150;;;;;0,00;0,00;0,00;3,00;1,64;0,000;0,000;0,57;0,60;999998,00;999998,00;999998,00;999998,00;999998,00;999998,00;999998,00;999998,00;999998,00;999998,00;999998,00;999998,00;999998,00;999998,00;999998,00;;;;;;;;;;;;;;;;;0,61318;0,00000;0,0000;;nan;0,12167;0,06295;159,597916;23,987988;-0,001972;24,148756;24,141964;-0,0004;-0,0473;;;0,00;0,00;0,10;;368,544;369,695;0,0061318;20,94100;0,05300;0,01400;0,0000859;;;;;;
;;551;20,93900;108,77500;0,007000;0,053;100,13;20,2000;-68,710;0,00;101,284;0,014;263,183;355,450;355,25;842,483;;;576,400;577,500;554,100;308,250;;;;;0,00;0,00;0,00;3,00;1,64;0,000;0,000;0,57;0,60;999998,00;999998,00;999998,00;999998,00;999998,00;999998,00;999998,00;999998,00;999998,00;999998,00;999998,00;999998,00;999998,00;999998,00;999998,00;;;;;;;;;;;;;;;;;1,47041;0,00000;0,0000;;nan;0,09692;0,10357;159,599386;23,787223;-0,001740;23,939911;23,926441;-0,0004;-0,0413;;;0,00;0,00;0,16;;367,796;368,194;0,0147041;20,94100;0,05300;0,01400;0,0002067;;;;;;
;;552;20,94100;109,37500;0,012000;0,053;100,14;20,2000;-68,710;0,00;101,288;0,014;263,183;355,250;355,15;842,983;;;577,700;577,600;554,200;308,150;;;;;0,00;0,00;0,00;3,00;1,64;0,000;0,000;0,57;0,60;999998,00;999998,00;999998,00;999998,00;999998,00;999998,00;999998,00;999998,00;999998,00;999998,00;999998,00;999998,00;999998,00;999998,00;999998,00;;;;;;;;;;;;;;;;;0,15461;0,00000;0,0000;;nan;0,21625;0,10389;159,599541;23,859452;-0,001786;23,999092;23,992337;-0,0004;-0,0425;;;0,00;0,00;0,10;;367,050;368,194;0,0015461;20,94100;0,05300;0,01400;0,0000226;;;;;;
;;553;20,94100;109,05000;0,005000;0,053;100,12;20,2000;-68,720;0,00;101,288;0,014;263,183;355,150;354,95;843,183;;;578,100;577,700;554,300;308,150;;;;;0,00;0,00;0,00;3,00;1,64;0,000;0,000;0,57;0,60;999998,00;999998,00;999998,00;999998,00;999998,00;999998,00;999998,00;999998,00;999998,00;999998,00;999998,00;999998,00;999998,00;999998,00;999998,00;;;;;;;;;;;;;;;;;0,79179;0,00000;0,0000;;nan;0,04953;0,10375;159,600332;23,827331;-0,001657;23,960037;23,946544;-0,0003;-0,0394;;;0,00;0,00;0,10;;366,307;366,706;0,0079179;20,94100;0,05300;0,01400;0,0001112;;;;;;
;;554;20,94200;110,17499;0,001000;0,052;100,13;20,2000;-68,720;0,00;101,288;0,014;263,177;354,850;354,75;843,217;;;578,100;577,800;554,300;308,150;;;;;0,00;0,00;0,00;3,00;1,64;0,000;0,000;0,57;0,60;999998,00;999998,00;999998,00;999998,00;999998,00;999998,00;999998,00;999998,00;999998,00;999998,00;999998,00;999998,00;999998,00;999998,00;999998,00;;;;;;;;;;;;;;;;;0,81934;0,00000;0,0000;;nan;-0,04582;0,06287;159,601152;23,960042;-0,001766;24,073135;24,066351;-0,0004;-0,0422;;;0,00;0,00;0,07;;365,567;366,706;0,0081934;20,94100;0,05300;0,01400;0,0001141;;;;;;
;;555;20,94200;112,85000;-0,008000;0,053;100,15;20,2000;-68,730;0,00;101,290;0,014;263,177;354,650;354,45;843,350;;;578,200;578,000;554,400;308,250;;;;;0,00;0,00;0,00;3,00;1,64;0,000;0,000;0,57;0,60;999998,00;999998,00;999998,00;999998,00;999998,00;999998,00;999998,00;999998,00;999998,00;999998,00;999998,00;999998,00;999998,00;999998,00;999998,00;;;;;;;;;;;;;;;;;1,57144;0,00000;0,0000;;nan;-0,26421;0,10561;159,602723;24,256004;-0,001897;24,356759;24,343023;-0,0004;-0,0458;;;0,00;0,00;0,07;;364,831;365,230;0,0157144;20,94100;0,05300;0,01400;0,0002154;;;;;;
;;556;20,94100;107,55001;0,012000;0,053;100,14;20,2000;-68,730;0,00;101,290;0,014;263,177;354,450;354,25;843,450;;;578,400;578,100;554,400;308,150;;;;;0,00;0,00;0,00;3,00;1,64;0,000;0,000;0,56;0,60;999998,00;999998,00;999998,00;999998,00;999998,00;999998,00;999998,00;999998,00;999998,00;999998,00;999998,00;999998,00;999998,00;999998,00;999998,00;;;;;;;;;;;;;;;;;0,15348;0,00000;0,0000;;nan;0,21468;0,10313;159,602877;23,686243;-0,001809;23,771218;23,757805;-0,0004;-0,0427;;;0,00;0,00;0,10;;364,098;365,230;0,0015348;20,94100;0,05300;0,01400;0,0000226;;;;;;
;;557;20,94100;110,90000;0,016000;0,053;100,10;20,2000;-68,730;0,00;101,290;0,014;263,177;354,350;354,15;843,617;;;578,600;578,300;554,500;308,250;;;;;0,00;0,00;0,00;3,00;1,64;0,000;0,000;0,56;0,59;999998,00;999998,00;999998,00;999998,00;999998,00;999998,00;999998,00;999998,00;999998,00;999998,00;999998,00;999998,00;999998,00;999998,00;999998,00;;;;;;;;;;;;;;;;;0,0;0,00000;0,0000;;nan;0,31404;0,10474;159,602877;24,055701;-0,001458;24,135190;24,121568;-0,0003;-0,0349;;;0,00;0,00;0,10;;363,365;363,764;0,0000000;20,94100;0,05300;0,01400;-0,0000280;;;;;;
;;558;20,94100;110,90000;0,014000;0,053;100,10;20,2000;-68,730;0,00;101,290;0,014;263,177;354,350;354,15;843,750;;;578,800;578,400;554,600;308,250;;;;;0,00;0,00;0,00;3,00;1,64;0,000;0,000;0,56;0,59;999998,00;999998,00;999998,00;999998,00;999998,00;999998,00;999998,00;999998,00;999998,00;999998,00;999998,00;999998,00;999998,00;999998,00;999998,00;;;;;;;;;;;;;;;;;0,0;0,00000;0,0000;;nan;0,26603;0,10474;159,602877;24,055701;-0,001458;24,135190;24,121568;-0,0003;-0,0349;;;0,00;0,00;0,10;;362,636;363,764;0,0000000;20,94100;0,05300;0,01400;-0,0000027;;;;;;
