Repository: FireDynamics/BESKID_ExperimentalData

# Cone Calorimeter Experiments

Experiments have been conducted, with sample in horizontal orientation. Samples were wrapped in aluminium foil. No retainer frame or grid have been used.

Different types of insulation material have been used below the PMMA samples: CaSiO3 and Al2O3. The goal was to an insulation material that has a more reproducible behaviour compared to the common fiber blankets. The CaSiO3 block below the sample was manufactured from the same boards used as backing of the large scale experiments. However, it was found that these boards contain a lot of moisture making the mass loss measurements unreliable.

File: Materials/PMMA/DE_6mm/Cone/20250327_PMMA_DE_6mm_q75_R2.csv (part 1 of 5)
General information;;time (s);O2 (%);DPT (Pa);CO (%);CO2 (%);PD (%);AHU (%);Mass (g);Methane MFM (g/s);APT (kPa);HFM (kW/m²);Cold Trap TC (K);StackTC (K);Smoke TC (K);Cone heater TC (K);Soot MFM (g/s);Soot;TC cone1;TC cone2;TC cone3;TC aux;CH4;CO;CO2;Ethene;H2O;n.u.;n.u.;UOX Bin;n.u.;UOX Hum.;UOX Temp;n.u.;n.u;TX1;TX2;TX3;TX4;TX5;TX6;TX7;TX8;TX9;TX10;TX11;TX12;TX13;TX14;TX15;n.u;n.u.;n.u.;n.u.;L0;L1;n.u.;n.u.;n.u.;n.u.;n.u.;n.u.;n.u.;n.u.;n.u.;n.u.;HRR/a;EHC;SEA;MLR;MLR/a;COY;CO2Y/sh;THR/a;MFR;K;Vstack;Vsmoke;SPR;RSR;TSP;TSR;COP;CO2P;O2C;TOC;ARHE;Mass;HRR;O2/sh;CO2/sh;CO/sh;phi;FU27;FU28;FU29;FU30;FU31
;;;;;;;;;;;;;;;;;;g/min;°C;°C;°C;°C;ppm;ppm;%;ppm;ppm;no;no;;no;%;°C;no;V;no;no;no;no;no;no;no;no;no;no;no;no;no;no;no;no;no;no;no;%;%;no;no;no;no;no;no;no;no;no;no;kW/m²;MJ/kg;m²/kg;g/s;g/(s*m²);[kg/kg];[kg/kg];MJ/m²;g/s;1/m;l/s;l/s;m²/s;(m²/s)/m²;m²;m²;g/s;g/s;g/s;g;kW/m²;g;kW;[%];[%];%;;;;;;
Test;;0;20,95400;110,02501;0,010000;0,051;99,92;22,1000;0,000;0,00;101,104;0,009;263,170;352,050;356,15;1134,683;;;841,900;890,700;852,000;312,650;;;;;0,00;0,00;0,00;3,00;1,65;0,000;0,000;0,61;0,60;999998,00;999998,00;999998,00;999998,00;999998,00;999998,00;999998,00;999998,00;999998,00;999998,00;999998,00;999998,00;999998,00;999998,00;999998,00;;;;;;;;;;;;;;;;;0,0;;;;nan;0,00000;0,00000;0,0;23,982851;0,000000;23,905919;24,184329;0,0000;0,0000;;;0,00;0,00;0,00;;;;0,0000000;20,95200;0,05200;0,02100;-0,0001266;;;;;;
Standard used;ISO 5660-1;1;20,95500;108,42500;0,005000;0,051;99,87;22,1000;0,000;0,00;101,106;0,009;263,170;352,050;356,25;1134,717;;;842,000;890,700;852,000;312,650;;;;;0,00;0,00;0,00;3,00;1,65;0,000;0,000;0,61;0,60;999998,00;999998,00;999998,00;999998,00;999998,00;999998,00;999998,00;999998,00;999998,00;999998,00;999998,00;999998,00;999998,00;999998,00;999998,00;;;;;;;;;;;;;;;;;0,0;;;;nan;-0,05985;0,00000;0,0;23,807831;0,000245;23,731460;24,014579;0,0001;0,0058;;;0,00;0,00;-0,02;;;;0,0000000;20,95300;0,05200;0,02100;-0,0000935;;;;;;
Date of test;27,03,2025;2;20,95200;107,70000;0,020000;0,052;99,95;22,1000;0,000;0,00;101,104;0,009;263,170;352,050;356,25;1134,750;;;842,100;890,700;852,000;312,650;;;;;0,00;0,00;0,00;3,00;1,65;0,000;0,000;0,61;0,60;999998,00;999998,00;999998,00;999998,00;999998,00;999998,00;999998,00;999998,00;999998,00;999998,00;999998,00;999998,00;999998,00;999998,00;999998,00;;;;;;;;;;;;;;;;;0,0;;;;nan;0,19885;0,02758;0,0;23,728100;-0,000377;23,651984;23,934155;-0,0001;-0,0090;;;0,00;0,00;0,05;;;;0,0000000;20,95400;0,05100;0,02300;-0,0001610;;;;;;
Time of test;13:28;3;20,95200;114,30001;0,014000;0,052;99,92;22,1000;0,000;0,00;101,102;0,009;263,170;352,150;356,25;1134,817;;;842,300;890,700;852,000;312,650;;;;;0,00;0,00;0,00;3,00;1,65;0,000;0,000;0,61;0,60;999998,00;999998,00;999998,00;999998,00;999998,00;999998,00;999998,00;999998,00;999998,00;999998,00;999998,00;999998,00;999998,00;999998,00;999998,00;;;;;;;;;;;;;;;;;0,0;;;;nan;0,04301;0,02131;0,0;24,440865;-0,000028;24,369383;24,653110;0,0000;-0,0007;;;0,00;0,00;0,04;;;;0,0000000;20,95500;0,05100;0,02100;-0,0001081;;;;;;
Heat flux (kW/m²);75;4;20,95300;112,70000;0,013000;0,051;99,96;22,1000;0,000;0,00;101,102;0,009;263,170;352,150;356,25;1135,050;;;843,000;890,700;852,000;312,650;;;;;0,00;0,00;0,00;3,00;1,65;0,000;0,000;0,61;0,60;999998,00;999998,00;999998,00;999998,00;999998,00;999998,00;999998,00;999998,00;999998,00;999998,00;999998,00;999998,00;999998,00;999998,00;999998,00;;;;;;;;;;;;;;;;;0,0;;;;nan;0,01464;-0,01693;0,0;24,269197;-0,000390;24,198217;24,479951;-0,0001;-0,0095;;;0,00;0,00;0,01;;;;0,0000000;20,95400;0,05100;0,00900;-0,0001474;;;;;;
Nominal duct flow rate (l/s);24,0;5;20,95300;111,64999;0,004000;0,053;99,94;22,1000;0,000;0,00;101,106;0,009;263,170;352,150;356,35;1134,850;;;842,300;890,700;852,100;312,650;;;;;0,00;0,00;0,00;3,00;1,65;0,000;0,000;0,61;0,60;999998,00;999998,00;999998,00;999998,00;999998,00;999998,00;999998,00;999998,00;999998,00;999998,00;999998,00;999998,00;999998,00;999998,00;999998,00;;;;;;;;;;;;;;;;;0,0;;;;nan;-0,17004;0,05616;0,0;24,155876;-0,000180;24,085228;24,372486;0,0000;-0,0044;;;0,00;0,00;0,01;;;;0,0000000;20,95300;0,05100;0,00000;-0,0000575;;;;;;
Sampling interval (s);1;6;20,95200;113,87500;0,004000;0,053;99,95;22,1000;0,000;0,00;101,106;0,009;263,170;352,150;356,35;1134,883;;;842,400;890,700;852,100;312,650;;;;;0,00;0,00;0,00;3,00;1,65;0,000;0,000;0,61;0,60;999998,00;999998,00;999998,00;999998,00;999998,00;999998,00;999998,00;999998,00;999998,00;999998,00;999998,00;999998,00;999998,00;999998,00;999998,00;;;;;;;;;;;;;;;;;0,0;;;;nan;-0,14720;0,04862;0,0;24,395383;-0,000176;24,324034;24,614140;0,0000;-0,0043;;;0,00;0,00;0,03;;;;0,0000000;20,95500;0,05000;-0,01500;-0,0000047;;;;;;
Separation (mm);25;7;20,95100;112,14999;-0,010000;0,053;99,93;22,1000;0,000;0,00;101,106;0,009;263,170;352,050;356,25;1134,817;;;842,100;890,800;852,100;312,750;;;;;0,00;0,00;0,00;3,00;1,65;0,000;0,000;0,61;0,60;999998,00;999998,00;999998,00;999998,00;999998,00;999998,00;999998,00;999998,00;999998,00;999998,00;999998,00;999998,00;999998,00;999998,00;999998,00;;;;;;;;;;;;;;;;;1,59603;;;;nan;-0,42612;0,04222;0,00159603;24,213342;0,000013;24,135670;24,423612;0,0000;0,0003;;;0,00;0,00;0,05;;;;0,0159603;20,95300;0,05000;-0,00600;0,0002196;;;;;;
Orientation;Hor;8;20,95200;109,22500;0,006000;0,053;99,92;22,1000;0,000;0,00;101,106;0,009;263,170;352,050;356,15;1135,017;;;842,700;890,800;852,100;312,750;;;;;0,00;0,00;0,00;3,00;1,65;0,000;0,000;0,61;0,60;999998,00;999998,00;999998,00;999998,00;999998,00;999998,00;999998,00;999998,00;999998,00;999998,00;999998,00;999998,00;999998,00;999998,00;999998,00;;;;;;;;;;;;;;;;;0,0;;;;nan;-0,03204;0,03704;0,00159603;23,895502;0,000108;23,818849;24,096245;0,0000;0,0026;;;0,00;0,00;0,02;;;;0,0000000;20,95500;0,05000;-0,00400;-0,0000470;;;;;;
Edge frame?;N;9;20,95300;109,07500;-0,002000;0,052;99,92;22,1000;0,000;0,00;101,106;0,009;263,170;351,950;356,15;1134,683;;;841,700;890,800;852,100;312,750;;;;;0,00;0,00;0,00;3,00;1,65;0,000;0,000;0,61;0,60;999998,00;999998,00;999998,00;999998,00;999998,00;999998,00;999998,00;999998,00;999998,00;999998,00;999998,00;999998,00;999998,00;999998,00;999998,00;;;;;;;;;;;;;;;;;0,06170000;;;;nan;-0,20174;-0,00416;0,00165773;23,882480;0,000060;23,799107;24,083114;0,0000;0,0014;;;0,00;0,00;-0,01;;;;0,0006170;20,95300;0,05000;0,01300;0,0000085;;;;;;
Grid?;N;10;20,95200;110,70000;0,012000;0,052;99,98;22,1000;0,000;0,00;101,102;0,009;263,170;351,950;356,15;1134,517;;;841,200;890,800;852,100;312,750;;;;;0,00;0,00;0,00;3,00;1,66;0,000;0,000;0,61;0,60;999998,00;999998,00;999998,00;999998,00;999998,00;999998,00;999998,00;999998,00;999998,00;999998,00;999998,00;999998,00;999998,00;999998,00;999998,00;;;;;;;;;;;;;;;;;0,0;;;;nan;0,12317;-0,00381;0,00165773;24,059723;-0,000500;23,975732;24,261846;-0,0001;-0,0120;;;0,00;0,00;0,02;;;;0,0000000;20,95500;0,05000;0,00200;-0,0001123;;;;;;
Non-scrubbed?;;11;20,95400;108,72500;0,021000;0,052;99,91;22,1000;0,000;0,00;101,102;0,009;263,170;351,950;356,15;1134,617;;;841,500;890,800;852,100;312,750;;;;;0,00;0,00;0,00;3,00;1,66;0,000;0,000;0,61;0,60;999998,00;999998,00;999998,00;999998,00;999998,00;999998,00;999998,00;999998,00;999998,00;999998,00;999998,00;999998,00;999998,00;999998,00;999998,00;;;;;;;;;;;;;;;;;0,0;;;;nan;0,30972;-0,00346;0,00165773;23,844132;0,000162;23,760893;24,044444;0,0000;0,0039;;;0,00;0,00;-0,04;;;;0,0000000;20,95400;0,05000;0,02700;-0,0003404;;;;;;
Substrate used? {Y/N};;12;20,95200;109,17500;0,021000;0,052;99,97;22,1000;0,000;0,00;101,106;0,009;263,170;352,050;356,15;1134,483;;;841,100;890,800;852,100;312,750;;;;;0,00;0,00;0,00;3,00;1,66;0,000;0,000;0,61;0,60;999998,00;999998,00;999998,00;999998,00;999998,00;999998,00;999998,00;999998,00;999998,00;999998,00;999998,00;999998,00;999998,00;999998,00;999998,00;;;;;;;;;;;;;;;;;0,0;;;;nan;0,28644;-0,00320;0,00165773;23,890031;-0,000337;23,813396;24,090728;-0,0001;-0,0081;;;0,00;0,00;0,02;;;;0,0000000;20,95300;0,05000;0,03100;-0,0002231;;;;;;
Substrate;;13;20,95200;109,17500;0,023000;0,051;99,97;22,1000;0,000;0,00;101,106;0,009;263,170;352,050;356,15;1134,517;;;841,100;890,800;852,200;312,750;;;;;0,00;0,00;0,00;3,00;1,66;0,000;0,000;0,61;0,60;999998,00;999998,00;999998,00;999998,00;999998,00;999998,00;999998,00;999998,00;999998,00;999998,00;999998,00;999998,00;999998,00;999998,00;999998,00;;;;;;;;;;;;;;;;;0,0;;;;nan;0,31060;-0,04166;0,00165773;23,890031;-0,000313;23,813396;24,090728;-0,0001;-0,0075;;;0,00;0,00;0,02;;;;0,0000000;20,95600;0,05000;0,02100;-0,0002397;;;;;;
Additional preparation details;;14;20,95300;111,22500;0,021000;0,051;99,94;22,1000;0,000;0,00;101,106;0,009;263,177;351,950;356,15;1134,650;;;841,500;890,800;852,200;312,750;;;;;0,00;0,00;0,00;3,00;1,66;0,000;0,000;0,61;0,60;999998,00;999998,00;999998,00;999998,00;999998,00;999998,00;999998,00;999998,00;999998,00;999998,00;999998,00;999998,00;999998,00;999998,00;999998,00;;;;;;;;;;;;;;;;;0,0;;;;nan;0,24737;-0,03925;0,00165773;24,116708;-0,000003;24,032517;24,319309;0,0000;-0,0001;;;0,00;0,00;-0,01;;;;0,0000000;20,95800;0,05000;0,00000;-0,0002742;;;;;;
;;15;20,95400;113,20000;0,009000;0,051;99,97;22,1000;0,000;0,00;101,102;0,009;263,177;351,950;356,05;1134,483;;;840,900;890,900;852,200;312,750;;;;;0,00;0,00;0,00;3,00;1,66;0,000;0,000;0,61;0,60;999998,00;999998,00;999998,00;999998,00;999998,00;999998,00;999998,00;999998,00;999998,00;999998,00;999998,00;999998,00;999998,00;999998,00;999998,00;;;;;;;;;;;;;;;;;0,0;;;;nan;-0,04129;-0,03712;0,00165773;24,329883;-0,000277;24,244948;24,527387;-0,0001;-0,0068;;;0,00;0,00;-0,04;;;;0,0000000;20,95500;0,05000;0,01100;-0,0001784;;;;;;
Specimen;;16;20,95500;113,82500;0,000000;0,051;99,95;22,1000;0,000;0,00;101,106;0,009;263,177;351,950;356,05;1134,317;;;840,400;890,900;852,200;312,750;;;;;0,00;0,00;0,00;3,00;1,66;0,000;0,000;0,61;0,60;999998,00;999998,00;999998,00;999998,00;999998,00;999998,00;999998,00;999998,00;999998,00;999998,00;999998,00;999998,00;999998,00;999998,00;999998,00;;;;;;;;;;;;;;;;;0,0;;;;nan;-0,24678;-0,03503;0,00165773;24,396956;-0,000079;24,311787;24,595004;0,0000;-0,0019;;;0,00;0,00;-0,07;;;;0,0000000;20,95700;0,05000;-0,00600;-0,0001175;;;;;;
Sample description;;17;20,95400;111,64999;-0,015000;0,050;99,94;22,1000;0,000;0,00;101,106;0,009;263,177;351,950;356,15;1134,617;;;841,200;890,900;852,300;312,750;;;;;0,00;0,00;0,00;3,00;1,66;0,000;0,000;0,61;0,60;999998,00;999998,00;999998,00;999998,00;999998,00;999998,00;999998,00;999998,00;999998,00;999998,00;999998,00;999998,00;999998,00;999998,00;999998,00;;;;;;;;;;;;;;;;;1,07804;;;;nan;-0,57506;-0,07256;0,00273577;24,162739;0,000029;24,078388;24,365727;0,0000;0,0007;;;-0,01;0,00;-0,03;;;;0,0107804;20,95600;0,05000;0,00500;0,0001479;;;;;;
Material name/ID;PMMA_DE_6m;18;20,95300;110,87500;-0,006000;0,050;99,92;22,1000;0,000;0,00;101,102;0,009;263,177;351,950;356,15;1134,917;;;842,100;890,900;852,300;312,750;;;;;0,00;0,00;0,00;3,00;1,66;0,000;0,000;0,61;0,60;999998,00;999998,00;999998,00;999998,00;999998,00;999998,00;999998,00;999998,00;999998,00;999998,00;999998,00;999998,00;999998,00;999998,00;999998,00;;;;;;;;;;;;;;;;;0,67636;;;;nan;-0,33645;-0,06850;0,00341213;24,078733;0,000194;23,994675;24,281016;0,0000;0,0047;;;0,00;0,00;0,00;;;;0,0067636;20,95600;0,05000;-0,00800;0,0000934;;;;;;
Specimen number;R2;19;20,95500;113,62499;-0,004000;0,050;99,94;22,1000;0,000;0,00;101,102;0,009;263,177;352,050;356,15;1134,850;;;841,800;891,000;852,300;312,750;;;;;0,00;0,00;0,00;3,00;1,66;0,000;0,000;0,61;0,60;999998,00;999998,00;999998,00;999998,00;999998,00;999998,00;999998,00;999998,00;999998,00;999998,00;999998,00;999998,00;999998,00;999998,00;999998,00;;;;;;;;;;;;;;;;;0,0;;;;nan;-0,27695;-0,06587;0,00341213;24,372050;-0,000029;24,293868;24,576797;0,0000;-0,0007;;;0,00;0,00;-0,06;;;;0,0000000;20,95400;0,05000;0,00800;-0,0000475;;;;;;
E (MJ/kg);13,10;20;20,95300;107,62500;0,013000;0,050;99,95;22,1000;0,000;0,00;101,106;0,009;263,177;352,050;356,15;1134,950;;;842,000;891,000;852,400;312,850;;;;;0,00;0,00;0,00;3,00;1,66;0,000;0,000;0,61;0,60;999998,00;999998,00;999998,00;999998,00;999998,00;999998,00;999998,00;999998,00;999998,00;999998,00;999998,00;999998,00;999998,00;999998,00;999998,00;;;;;;;;;;;;;;;;;0,0;;;;nan;0,12949;-0,06106;0,00341213;23,719837;-0,000083;23,643748;23,919105;0,0000;-0,0020;;;0,00;0,00;0,00;;;;0,0000000;20,95600;0,05000;0,00900;-0,0001430;;;;;;
Initial mass (g);70,01;21;20,95500;110,27500;0,002000;0,050;99,95;22,1000;0,000;0,00;101,110;0,009;263,177;352,050;356,15;1135,217;;;842,800;891,000;852,400;312,850;;;;;0,00;0,00;0,00;3,00;1,66;0,000;0,000;0,61;0,60;999998,00;999998,00;999998,00;999998,00;999998,00;999998,00;999998,00;999998,00;999998,00;999998,00;999998,00;999998,00;999998,00;999998,00;999998,00;;;;;;;;;;;;;;;;;0,0;;;;nan;-0,12841;-0,05899;0,00341213;24,010082;-0,000118;23,933062;24,211788;0,0000;-0,0028;;;0,00;0,00;-0,06;;;;0,0000000;20,95500;0,05000;0,01700;-0,0001200;;;;;;
Thickness (mm);5,93;22;20,95300;110,07500;0,027000;0,050;99,91;22,1000;0,000;0,00;101,106;0,009;263,177;352,050;356,15;1134,883;;;841,700;891,000;852,500;312,850;;;;;0,00;0,00;0,00;3,00;1,66;0,000;0,000;0,61;0,60;999998,00;999998,00;999998,00;999998,00;999998,00;999998,00;999998,00;999998,00;999998,00;999998,00;999998,00;999998,00;999998,00;999998,00;999998,00;;;;;;;;;;;;;;;;;0,0;;;;nan;0,45414;-0,05638;0,00341213;23,988300;0,000264;23,911350;24,189823;0,0001;0,0063;;;0,00;0,00;0,00;;;;0,0000000;20,95600;0,05000;0,01300;-0,0003170;;;;;;
Surface area (cm²);100;23;20,95500;114,70000;0,031000;0,050;99,90;22,1000;0,000;0,00;101,106;0,009;263,177;351,950;356,15;1134,983;;;841,900;891,100;852,500;312,850;;;;;0,00;0,00;0,00;3,00;1,66;0,000;0,000;0,61;0,60;999998,00;999998,00;999998,00;999998,00;999998,00;999998,00;999998,00;999998,00;999998,00;999998,00;999998,00;999998,00;999998,00;999998,00;999998,00;;;;;;;;;;;;;;;;;0,0;;;;nan;0,53874;-0,05516;0,00341213;24,490549;0,000310;24,405053;24,696291;0,0001;0,0076;;;0,00;0,00;-0,06;;;;0,0000000;20,95400;0,05100;0,01300;-0,0004845;;;;;;
Sponsor;;24;20,95400;108,72500;0,021000;0,050;99,88;22,1000;0,000;0,00;101,102;0,009;263,177;352,050;356,15;1135,017;;;842,000;891,100;852,500;312,850;;;;;0,00;0,00;0,00;3,00;1,66;0,000;0,000;0,61;0,60;999998,00;999998,00;999998,00;999998,00;999998,00;999998,00;999998,00;999998,00;999998,00;999998,00;999998,00;999998,00;999998,00;999998,00;999998,00;;;;;;;;;;;;;;;;;0,0;;;;nan;0,27331;-0,05155;0,00341213;23,840746;0,000547;23,764269;24,041029;0,0001;0,0131;;;0,00;0,00;-0,02;;;;0,0000000;20,95400;0,05000;0,01500;-0,0002961;;;;;;
Manufacturer;;25;20,95300;109,52501;0,000000;0,050;99,90;22,1000;0,000;0,00;101,106;0,009;263,177;352,050;356,35;1135,050;;;842,000;891,100;852,600;312,850;;;;;0,00;0,00;0,00;3,00;1,67;0,000;0,000;0,61;0,60;999998,00;999998,00;999998,00;999998,00;999998,00;999998,00;999998,00;999998,00;999998,00;999998,00;999998,00;999998,00;999998,00;999998,00;999998,00;;;;;;;;;;;;;;;;;0,20769999;;;;nan;-0,22212;-0,04975;0,00361983;23,928295;0,000275;23,851538;24,142864;0,0001;0,0066;;;0,00;0,00;0,01;;;;0,0020770;20,95500;0,05100;0,01000;0,0000290;;;;;;
Test start time (s);60;26;20,95600;112,60000;0,011000;0,050;99,92;22,1000;0,000;0,00;101,106;0,009;263,177;352,150;356,35;1135,050;;;842,000;891,100;852,600;312,850;;;;;0,00;0,00;0,00;3,00;1,67;0,000;0,000;0,61;0,60;999998,00;999998,00;999998,00;999998,00;999998,00;999998,00;999998,00;999998,00;999998,00;999998,00;999998,00;999998,00;999998,00;999998,00;999998,00;;;;;;;;;;;;;;;;;0,0;;;;nan;0,04156;-0,04857;0,00361983;24,258427;0,000079;24,187479;24,475956;0,0000;0,0019;;;0,00;0,00;-0,08;;;;0,0000000;20,95500;0,05100;-0,00500;-0,0002858;;;;;;
Time to ignition (s);14;27;20,95800;107,72501;-0,006000;0,050;99,90;22,1000;0,000;0,00;101,102;0,009;263,177;352,150;356,35;1135,083;;;842,000;891,200;852,600;312,850;;;;;0,00;0,00;0,00;3,00;1,67;0,000;0,000;0,61;0,59;999998,00;999998,00;999998,00;999998,00;999998,00;999998,00;999998,00;999998,00;999998,00;999998,00;999998,00;999998,00;999998,00;999998,00;999998,00;;;;;;;;;;;;;;;;;0,0;;;;nan;-0,35195;-0,04581;0,00361983;23,727485;0,000344;23,658090;23,940253;0,0001;0,0082;;;0,00;0,00;-0,13;;;;0,0000000;20,95200;0,05100;-0,00100;-0,0001818;;;;;;
Time to flameout (s);182;28;20,95500;111,55000;0,005000;0,050;99,91;22,1000;0,000;0,00;101,102;0,009;263,177;352,150;356,25;1135,217;;;842,400;891,200;852,600;312,850;;;;;0,00;0,00;0,00;3,00;1,67;0,000;0,000;0,61;0,59;999998,00;999998,00;999998,00;999998,00;999998,00;999998,00;999998,00;999998,00;999998,00;999998,00;999998,00;999998,00;999998,00;999998,00;999998,00;;;;;;;;;;;;;;;;;0,0;;;;nan;-0,08791;-0,04501;0,00361983;24,145057;0,000226;24,074440;24,354733;0,0000;0,0055;;;0,00;0,00;-0,04;;;;0,0000000;20,95400;0,05100;-0,00700;-0,0001372;;;;;;
End of test criteria;Mass less ;29;20,95700;112,79999;-0,008000;0,050;99,95;22,1000;0,000;0,00;101,102;0,009;263,177;352,050;356,25;1135,317;;;842,600;891,200;852,700;312,850;;;;;0,00;0,00;0,00;3,00;1,67;0,000;0,000;0,61;0,59;999998,00;999998,00;999998,00;999998,00;999998,00;999998,00;999998,00;999998,00;999998,00;999998,00;999998,00;999998,00;999998,00;999998,00;999998,00;;;;;;;;;;;;;;;;;0,0;;;;nan;-0,39235;-0,04375;0,00361983;24,283409;-0,000196;24,205512;24,494287;0,0000;-0,0048;;;0,00;0,00;-0,10;;;;0,0000000;20,95500;0,05000;0,00100;-0,0000869;;;;;;
User EOT time (s);233;30;20,95600;113,29999;0,008000;0,050;99,93;22,1000;0,000;0,00;101,106;0,009;263,177;352,050;356,25;1135,350;;;842,700;891,200;852,700;312,850;;;;;0,00;0,00;0,00;3,00;1,67;0,000;0,000;0,61;0,59;999998,00;999998,00;999998,00;999998,00;999998,00;999998,00;999998,00;999998,00;999998,00;999998,00;999998,00;999998,00;999998,00;999998,00;999998,00;;;;;;;;;;;;;;;;;0,0;;;;nan;-0,00158;-0,04244;0,00361983;24,337169;-0,000021;24,259100;24,548514;0,0000;-0,0005;;;0,00;0,00;-0,07;;;;0,0000000;20,95600;0,05000;-0,00600;-0,0002250;;;;;;
MLR EOT mass (g/m²);;31;20,95600;112,47499;0,009000;0,050;99,93;22,1000;0,000;0,00;101,106;0,009;263,177;351,950;356,15;1135,117;;;842,000;891,200;852,700;312,850;;;;;0,00;0,00;0,00;3,00;1,67;0,000;0,000;0,61;0,59;999998,00;999998,00;999998,00;999998,00;999998,00;999998,00;999998,00;999998,00;999998,00;999998,00;999998,00;999998,00;999998,00;999998,00;999998,00;;;;;;;;;;;;;;;;;0,0;;;;nan;0,02210;-0,04097;0,00361983;24,251846;0,000052;24,167184;24,455583;0,0000;0,0013;;;0,00;0,00;-0,07;;;;0,0000000;20,95500;0,05000;0,01300;-0,0002338;;;;;;
MLR time period (s);;32;20,95400;105,20000;0,017000;0,050;99,90;22,1000;0,000;0,00;101,106;0,009;263,177;351,950;356,15;1135,083;;;841,900;891,200;852,700;312,850;;;;;0,00;0,00;0,00;3,00;1,67;0,000;0,000;0,61;0,59;999998,00;999998,00;999998,00;999998,00;999998,00;999998,00;999998,00;999998,00;999998,00;999998,00;999998,00;999998,00;999998,00;999998,00;999998,00;;;;;;;;;;;;;;;;;0,0;;;;nan;0,20370;-0,03842;0,00361983;23,454419;0,000318;23,372540;23,651456;0,0001;0,0075;;;0,00;0,00;-0,01;;;;0,0000000;20,95400;0,05100;0,02300;-0,0002143;;;;;;
Truncate graphs at EOT;;33;20,95600;112,79999;0,013000;0,050;99,87;22,1000;0,000;0,00;101,106;0,009;263,177;351,950;356,15;1135,317;;;842,600;891,200;852,700;312,850;;;;;0,00;0,00;0,00;3,00;1,67;0,000;0,000;0,61;0,59;999998,00;999998,00;999998,00;999998,00;999998,00;999998,00;999998,00;999998,00;999998,00;999998,00;999998,00;999998,00;999998,00;999998,00;999998,00;;;;;;;;;;;;;;;;;0,0;;;;nan;0,10990;-0,03861;0,00361983;24,286859;0,000544;24,202074;24,490890;0,0001;0,0132;;;0,00;0,00;-0,06;;;;0,0000000;20,95500;0,05000;0,01500;-0,0002809;;;;;;
Smooth data?;;34;20,95500;108,47500;0,013000;0,051;99,94;22,1000;0,000;0,00;101,102;0,009;263,177;351,950;356,05;1135,483;;;842,800;891,400;852,800;312,850;;;;;0,00;0,00;0,00;3,00;1,67;0,000;0,000;0,61;0,59;999998,00;999998,00;999998,00;999998,00;999998,00;999998,00;999998,00;999998,00;999998,00;999998,00;999998,00;999998,00;999998,00;999998,00;999998,00;;;;;;;;;;;;;;;;;0,0;;;;nan;0,10470;0,00356;0,00361983;23,816703;-0,000154;23,733559;24,010041;0,0000;-0,0037;;;0,00;0,00;-0,03;;;;0,0000000;20,95500;0,05000;0,01600;-0,0002313;;;;;;
Correct O2 for pressure?;;35;20,95600;109,42500;0,015000;0,050;99,85;22,1000;0,000;0,00;101,106;0,009;263,177;351,850;355,95;1135,483;;;842,800;891,400;852,800;312,950;;;;;0,00;0,00;0,00;3,00;1,67;0,000;0,000;0,61;0,59;999998,00;999998,00;999998,00;999998,00;999998,00;999998,00;999998,00;999998,00;999998,00;999998,00;999998,00;999998,00;999998,00;999998,00;999998,00;;;;;;;;;;;;;;;;;0,0;;;;nan;0,14903;-0,03708;0,00361983;23,924165;0,000740;23,833873;24,111602;0,0002;0,0177;;;0,00;0,00;-0,06;;;;0,0000000;20,95700;0,04900;0,00200;-0,0003011;;;;;;
;;36;20,95400;107,87499;0,010000;0,051;99,89;22,1000;0,000;0,00;101,106;0,009;263,177;351,850;355,95;1135,483;;;842,800;891,400;852,800;312,950;;;;;0,00;0,00;0,00;3,00;1,67;0,000;0,000;0,61;0,59;999998,00;999998,00;999998,00;999998,00;999998,00;999998,00;999998,00;999998,00;999998,00;999998,00;999998,00;999998,00;999998,00;999998,00;999998,00;;;;;;;;;;;;;;;;;0,0;;;;nan;0,02776;0,00448;0,00361983;23,754118;0,000348;23,664467;23,940222;0,0001;0,0083;;;0,00;0,00;0,00;;;;0,0000000;20,95700;0,04900;-0,00200;-0,0001296;;;;;;
Specification: apparatus;;37;20,95400;109,45000;-0,005000;0,051;99,87;22,1000;0,000;0,00;101,106;0,009;263,177;351,850;356,05;1135,350;;;842,400;891,400;852,800;312,950;;;;;0,00;0,00;0,00;3,00;1,67;0,000;0,000;0,61;0,59;999998,00;999998,00;999998,00;999998,00;999998,00;999998,00;999998,00;999998,00;999998,00;999998,00;999998,00;999998,00;999998,00;999998,00;999998,00;;;;;;;;;;;;;;;;;0,43501;;;;nan;-0,32419;0,00439;0,00405484;23,926898;0,000508;23,836595;24,121131;0,0001;0,0122;;;0,00;0,00;0,00;;;;0,0043501;20,95700;0,05000;-0,00300;0,0000604;;;;;;
C-factor (SI units);0,0429;38;20,95500;113,22500;-0,001000;0,051;99,88;22,1000;0,000;0,00;101,110;0,009;263,177;351,850;356,05;1135,517;;;843,000;891,300;852,800;312,950;;;;;0,00;0,00;0,00;3,00;1,67;0,000;0,000;0,61;0,59;999998,00;999998,00;999998,00;999998,00;999998,00;999998,00;999998,00;999998,00;999998,00;999998,00;999998,00;999998,00;999998,00;999998,00;999998,00;;;;;;;;;;;;;;;;;0,0;;;;nan;-0,22590;0,00435;0,00405484;24,336027;0,000466;24,244180;24,533581;0,0001;0,0114;;;0,00;0,00;-0,03;;;;0,0000000;20,95600;0,05000;0,00100;-0,0000490;;;;;;
OD correction factor;1;39;20,95500;114,42500;-0,007000;0,051;99,94;22,1000;0,000;0,00;101,098;0,009;263,177;351,850;356,05;1134,917;;;841,100;891,400;852,800;312,950;;;;;0,00;0,00;0,00;3,00;1,67;0,000;0,000;0,61;0,59;999998,00;999998,00;999998,00;999998,00;999998,00;999998,00;999998,00;999998,00;999998,00;999998,00;999998,00;999998,00;999998,00;999998,00;999998,00;;;;;;;;;;;;;;;;;0,21267999;;;;nan;-0,36534;0,00427;0,00426752;24,464648;-0,000182;24,372316;24,663246;0,0000;-0,0045;;;0,00;0,00;-0,03;;;;0,0021268;20,95600;0,05000;0,00800;0,0000285;;;;;;
Duct diameter (m);0,114;40;20,95200;108,95000;0,001000;0,050;99,91;22,1000;0,000;0,00;101,106;0,009;263,177;351,950;356,05;1134,783;;;840,700;891,400;852,800;312,950;;;;;0,00;0,00;0,00;3,00;1,68;0,000;0,000;0,61;0,59;999998,00;999998,00;999998,00;999998,00;999998,00;999998,00;999998,00;999998,00;999998,00;999998,00;999998,00;999998,00;999998,00;999998,00;999998,00;;;;;;;;;;;;;;;;;0,83981000;;;;nan;-0,16041;-0,03654;0,00510733;23,868791;0,000172;23,785466;24,062552;0,0000;0,0041;;;0,00;0,00;0,06;;;;0,0083981;20,95600;0,04900;0,00000;0,0001177;;;;;;
O2 delay time (s);12;41;20,95400;112,10000;-0,006000;0,050;99,88;22,1000;0,000;0,00;101,106;0,009;263,177;351,750;355,95;1134,983;;;841,300;891,400;852,800;312,950;;;;;0,00;0,00;0,00;3,00;1,68;0,000;0,000;0,61;0,59;999998,00;999998,00;999998,00;999998,00;999998,00;999998,00;999998,00;999998,00;999998,00;999998,00;999998,00;999998,00;999998,00;999998,00;999998,00;;;;;;;;;;;;;;;;;0,6219;;;;nan;-0,32530;-0,03620;0,00572923;24,218266;0,000386;24,120006;24,408007;0,0001;0,0093;;;0,00;0,00;0,00;;;;0,0062190;20,95500;0,04900;0,00900;0,0000854;;;;;;
CO2 delay time (s);10;42;20,95500;115,05000;0,013000;0,050;99,90;22,1000;0,000;0,00;101,106;0,009;263,177;351,550;355,65;1135,417;;;842,300;891,600;852,900;312,950;;;;;0,00;0,00;0,00;3,00;1,68;0,000;0,000;0,61;0,59;999998,00;999998,00;999998,00;999998,00;999998,00;999998,00;999998,00;999998,00;999998,00;999998,00;999998,00;999998,00;999998,00;999998,00;999998,00;;;;;;;;;;;;;;;;;0,0;;;;nan;0,13602;-0,03583;0,00572923;24,541836;0,000183;24,428366;24,713265;0,0000;0,0045;;;0,00;0,00;-0,03;;;;0,0000000;20,95500;0,05100;0,01300;-0,0002144;;;;;;
CO delay time (s);10;43;20,95600;111,87500;0,023000;0,051;99,93;22,1000;0,000;0,00;101,106;0,009;263,177;351,350;355,35;1137,083;;;846,600;892,000;853,200;312,950;;;;;0,00;0,00;0,00;3,00;1,68;0,000;0,000;0,61;0,59;999998,00;999998,00;999998,00;999998,00;999998,00;999998,00;999998,00;999998,00;999998,00;999998,00;999998,00;999998,00;999998,00;999998,00;999998,00;;;;;;;;;;;;;;;;;0,0;;;;nan;0,36901;0,00671;0,00572923;24,207718;-0,000048;24,082084;24,356250;0,0000;-0,0012;;;0,00;0,00;-0,06;;;;0,0000000;20,95600;0,05300;0,02300;-0,0004113;;;;;;
;;44;20,95500;111,70000;0,015000;0,050;99,97;22,1000;0,000;0,00;101,106;0,009;263,177;350,950;354,95;1138,683;;;850,700;892,500;853,400;312,950;;;;;0,00;0,00;0,00;3,00;1,68;0,000;0,000;0,61;0,59;999998,00;999998,00;999998,00;999998,00;999998,00;999998,00;999998,00;999998,00;999998,00;999998,00;999998,00;999998,00;999998,00;999998,00;999998,00;;;;;;;;;;;;;;;;;0,0;;;;nan;0,17035;-0,03470;0,00572923;24,202557;-0,000506;24,049540;24,323648;-0,0001;-0,0122;;;0,00;0,00;-0,03;;;;0,0000000;20,95200;0,05600;0,01500;-0,0002359;;;;;;
Laboratory;;45;20,95400;115,75000;0,016000;0,050;99,94;22,1000;0,000;0,00;101,106;0,009;263,177;350,650;354,55;1140,117;;;854,300;892,900;853,700;312,950;;;;;0,00;0,00;0,00;3,00;1,68;0,000;0,000;0,61;0,59;999998,00;999998,00;999998,00;999998,00;999998,00;999998,00;999998,00;999998,00;999998,00;999998,00;999998,00;999998,00;999998,00;999998,00;999998,00;;;;;;;;;;;;;;;;;0,0;;;;nan;0,19396;-0,03457;0,00572923;24,647953;-0,000211;24,471184;24,743357;0,0000;-0,0052;;;0,00;0,00;0,00;;;;0,0000000;20,94900;0,05800;0,00700;-0,0001885;;;;;;
Laboratory name;FZ Juelich;46;20,95500;113,02500;0,002000;0,049;99,97;22,1000;0,000;0,00;101,106;0,009;263,177;350,250;354,05;1141,550;;;858,000;893,200;854,000;312,950;;;;;0,00;0,00;0,00;3,00;1,68;0,000;0,000;0,61;0,59;999998,00;999998,00;999998,00;999998,00;999998,00;999998,00;999998,00;999998,00;999998,00;999998,00;999998,00;999998,00;999998,00;999998,00;999998,00;;;;;;;;;;;;;;;;;0,0;;;;nan;-0,14806;-0,07503;0,00572923;24,369997;-0,000417;24,167621;24,429825;-0,0001;-0,0101;;;0,00;0,00;-0,03;;;;0,0000000;20,94600;0,06200;-0,00400;-0,0000582;;;;;;
Operator;L;47;20,95500;115,92499;-0,002000;0,049;99,96;22,1000;0,000;0,00;101,108;0,009;263,177;349,850;353,55;1143,117;;;862,100;893,500;854,300;313,050;;;;;0,00;0,00;0,00;3,00;1,68;0,000;0,000;0,61;0,59;999998,00;999998,00;999998,00;999998,00;999998,00;999998,00;999998,00;999998,00;999998,00;999998,00;999998,00;999998,00;999998,00;999998,00;999998,00;;;;;;;;;;;;;;;;;0,0;;;;nan;-0,24415;-0,07444;0,00572923;24,694765;-0,000372;24,461723;24,720429;-0,0001;-0,0091;;;0,00;0,00;-0,03;;;;0,0000000;20,94200;0,06200;0,00100;-0,0000069;;;;;;
Filename;PMMA_DE_6m;48;20,95700;113,85000;-0,003000;0,050;99,88;22,1000;0,000;0,00;101,098;0,009;263,177;349,450;353,05;1143,817;;;863,700;893,800;854,500;313,050;;;;;0,00;0,00;0,00;3,00;1,68;0,000;0,000;0,61;0,59;999998,00;999998,00;999998,00;999998,00;999998,00;999998,00;999998,00;999998,00;999998,00;999998,00;999998,00;999998,00;999998,00;999998,00;999998,00;;;;;;;;;;;;;;;;;0,0;;;;nan;-0,26126;-0,03049;0,00572923;24,486758;0,000451;24,227947;24,477540;0,0001;0,0110;;;0,00;0,00;-0,09;;;;0,0000000;20,94000;0,06200;-0,00500;-0,0001243;;;;;;
Report name;;49;20,95700;106,87500;0,001000;0,050;99,88;22,1000;0,000;0,00;101,106;0,009;263,177;349,150;352,75;1143,817;;;863,400;894,000;854,600;313,050;;;;;0,00;0,00;0,00;3,00;1,68;0,000;0,000;0,61;0,59;999998,00;999998,00;999998,00;999998,00;999998,00;999998,00;999998,00;999998,00;999998,00;999998,00;999998,00;999998,00;999998,00;999998,00;999998,00;;;;;;;;;;;;;;;;;0,0;;;;nan;-0,15463;-0,02896;0,00572923;23,735005;0,000429;23,463978;23,705909;0,0001;0,0101;;;0,00;0,00;-0,08;;;;0,0000000;20,94000;0,06100;0,00600;-0,0001717;;;;;;
;;50;20,95700;109,25000;0,008000;0,050;99,92;22,1000;0,000;0,00;101,108;0,009;263,177;348,950;352,55;1144,817;;;866,300;894,000;854,700;313,050;;;;;0,00;0,00;0,00;3,00;1,68;0,000;0,000;0,61;0,59;999998,00;999998,00;999998,00;999998,00;999998,00;999998,00;999998,00;999998,00;999998,00;999998,00;999998,00;999998,00;999998,00;999998,00;999998,00;;;;;;;;;;;;;;;;;0,0;;;;nan;0,01230;-0,02872;0,00572923;24,004155;0,000078;23,716461;23,961136;0,0000;0,0018;;;0,00;0,00;-0,08;;;;0,0000000;20,94200;0,06000;-0,00400;-0,0002572;;;;;;
Pre-test conditions;;51;20,95600;114,75000;0,000000;0,049;99,90;22,1000;0,000;0,00;101,108;0,009;263,177;348,650;352,15;1145,817;;;869,100;894,100;854,800;313,050;;;;;0,00;0,00;0,00;3,00;1,68;0,000;0,000;0,61;0,59;999998,00;999998,00;999998,00;999998,00;999998,00;999998,00;999998,00;999998,00;999998,00;999998,00;999998,00;999998,00;999998,00;999998,00;999998,00;;;;;;;;;;;;;;;;;0,0;;;;nan;-0,18176;-0,07095;0,00572923;24,611541;0,000196;24,295662;24,539559;0,0000;0,0048;;;0,00;0,00;-0,05;;;;0,0000000;20,94500;0,05900;0,04600;-0,0000812;;;;;;
Ambient temperature (°C);25,6;52;20,95600;113,60000;0,009000;0,049;99,88;22,1000;0,000;0,00;101,098;0,009;263,177;348,350;351,85;1146,417;;;870,800;894,100;854,900;313,050;;;;;0,00;0,00;0,00;3,00;1,68;0,000;0,000;0,61;0,59;999998,00;999998,00;999998,00;999998,00;999998,00;999998,00;999998,00;999998,00;999998,00;999998,00;999998,00;999998,00;999998,00;999998,00;999998,00;;;;;;;;;;;;;;;;;0,0;;;;nan;0,03996;-0,06929;0,00572923;24,498447;0,000428;24,163210;24,405987;0,0001;0,0104;;;0,00;0,00;-0,05;;;;0,0000000;20,94700;0,05800;0,04000;-0,0001937;;;;;;
Barometric pressure (Pa);97928;53;20,95600;109,75000;0,013000;0,051;99,88;22,1000;0,000;0,00;101,106;0,009;263,183;348,150;351,65;1146,817;;;872,100;894,000;854,900;313,050;;;;;0,00;0,00;0,00;3,00;1,68;0,000;0,000;0,61;0,59;999998,00;999998,00;999998,00;999998,00;999998,00;999998,00;999998,00;999998,00;999998,00;999998,00;999998,00;999998,00;999998,00;999998,00;999998,00;;;;;;;;;;;;;;;;;0,0;;;;nan;0,13363;0,01555;0,00572923;24,086648;0,000442;23,743407;23,982102;0,0001;0,0105;;;0,00;0,00;-0,05;;;;0,0000000;20,94800;0,05600;0,01700;-0,0002677;;;;;;
Relative hunidity (%);28,6;54;20,95500;113,17500;0,023000;0,053;99,85;22,1000;0,000;0,00;101,106;0,009;263,183;348,050;351,55;1147,083;;;873,000;893,900;854,900;313,050;;;;;0,00;0,00;0,00;3,00;1,68;0,000;0,000;0,61;0,59;999998,00;999998,00;999998,00;999998,00;999998,00;999998,00;999998,00;999998,00;999998,00;999998,00;999998,00;999998,00;999998,00;999998,00;999998,00;;;;;;;;;;;;;;;;;0,0;;;;nan;0,37470;0,09924;0,00572923;24,463114;0,000721;24,107581;24,350008;0,0002;0,0174;;;0,00;0,00;-0,02;;;;0,0000000;20,95100;0,05500;0,03100;-0,0003581;;;;;;
;;55;20,95500;111,62500;0,015000;0,056;99,86;22,1000;0,000;0,00;101,106;0,009;263,183;348,150;351,55;1147,083;;;873,300;893,700;854,800;313,050;;;;;0,00;0,00;0,00;3,00;1,68;0,000;0,000;0,61;0,59;999998,00;999998,00;999998,00;999998,00;999998,00;999998,00;999998,00;999998,00;999998,00;999998,00;999998,00;999998,00;999998,00;999998,00;999998,00;;;;;;;;;;;;;;;;;0,0;;;;nan;0,17355;0,22154;0,00572923;24,291527;0,000597;23,945367;24,179215;0,0001;0,0143;;;0,00;0,00;-0,02;;;;0,0000000;20,95300;0,05400;0,02200;-0,0002929;;;;;;
Conditioning;;56;20,95600;113,12500;0,007000;0,058;99,84;22,0000;0,000;0,00;101,098;0,009;263,177;348,250;351,65;1146,750;;;872,600;893,400;854,800;313,050;;;;;0,00;0,00;0,00;3,00;1,69;0,000;0,000;0,61;0,59;999998,00;999998,00;999998,00;999998,00;999998,00;999998,00;999998,00;999998,00;999998,00;999998,00;999998,00;999998,00;999998,00;999998,00;999998,00;;;;;;;;;;;;;;;;;0,0;;;;nan;-0,02156;0,30283;0,00572923;24,450684;0,000757;24,109178;24,344559;0,0002;0,0183;;;0,00;0,00;-0,05;;;;0,0000000;20,95300;0,05300;0,01300;-0,0002740;;;;;;
Conditionet ? (Y/N);;57;20,95200;113,32500;-0,004000;0,062;99,86;22,0000;0,000;0,00;101,106;0,009;263,183;348,350;351,85;1146,717;;;873,000;893,100;854,600;313,050;;;;;0,00;0,00;0,00;3,00;1,69;0,000;0,000;0,61;0,59;999998,00;999998,00;999998,00;999998,00;999998,00;999998,00;999998,00;999998,00;999998,00;999998,00;999998,00;999998,00;999998,00;999998,00;999998,00;;;;;;;;;;;;;;;;;0,41334;;;;nan;-0,28712;0,46550;0,00614257;24,468777;0,000567;24,133946;24,376429;0,0001;0,0137;;;0,00;0,00;0,07;;;;0,0041334;20,95100;0,05300;0,01200;0,0000561;;;;;;
Conditioning temperature (°C);;58;20,94900;106,50000;0,001000;0,062;99,83;22,0000;0,000;0,00;101,106;0,009;263,183;348,450;351,95;1146,517;;;873,000;892,700;854,400;313,050;;;;;0,00;0,00;0,00;3,00;1,69;0,000;0,000;0,60;0,59;999998,00;999998,00;999998,00;999998,00;999998,00;999998,00;999998,00;999998,00;999998,00;999998,00;999998,00;999998,00;999998,00;999998,00;999998,00;;;;;;;;;;;;;;;;;1,21105999;;;;nan;-0,15639;0,44356;0,00735363;23,717115;0,000830;23,399286;23,634319;0,0002;0,0195;;;0,00;0,00;0,16;;;;0,0121106;20,95200;0,05200;0,00200;0,0001708;;;;;;
Conditioning RH (%);;59;20,94600;109,57500;-0,005000;0,062;99,80;22,0000;0,000;0,00;101,106;0,009;263,183;348,550;352,05;1146,483;;;873,500;892,300;854,200;313,050;;;;;0,00;0,00;0,00;3,00;1,69;0,000;0,000;0,60;0,59;999998,00;999998,00;999998,00;999998,00;999998,00;999998,00;999998,00;999998,00;999998,00;999998,00;999998,00;999998,00;999998,00;999998,00;999998,00;;;;;;;;;;;;;;;;;3,03723;;;;nan;-0,29864;0,44236;0,01039086;24,053623;0,001122;23,738094;23,976463;0,0002;0,0267;;;0,00;0,00;0,25;;;;0,0303723;20,95200;0,05100;0,00400;0,0004218;;;;;;
;;60;20,94200;112,27500;0,006000;0,061;99,83;22,0000;0,000;0,00;101,106;0,009;263,183;348,650;352,15;1146,317;;;873,600;891,900;854,000;313,050;;;;;0,00;0,00;0,00;3,00;1,69;0,000;0,000;0,60;0,59;999998,00;999998,00;999998,00;999998,00;999998,00;999998,00;999998,00;999998,00;999998,00;999998,00;999998,00;999998,00;999998,00;999998,00;999998,00;;;;;;;;;;;;;;;;;3,90405;0,00000;0,0000;;nan;-0,03304;0,40527;0,01429491;24,344675;0,000825;24,032222;24,273475;0,0002;0,0199;;;0,00;0,00;0,37;;;;0,0390405;20,95300;0,05100;0,00200;0,0005368;;;;;;
Data collected;;61;20,94000;115,30000;-0,004000;0,060;99,77;22,0000;0,000;0,00;101,104;0,009;263,183;348,650;352,15;1145,950;;;873,300;891,300;853,800;313,150;;;;;0,00;0,00;0,00;3,00;1,69;0,000;0,000;0,60;0,59;999998,00;999998,00;999998,00;999998,00;999998,00;999998,00;999998,00;999998,00;999998,00;999998,00;999998,00;999998,00;999998,00;999998,00;999998,00;;;;;;;;;;;;;;;;;5,87968000;0,00000;0,0000;;nan;-0,28150;0,36769;0,02017459;24,670453;0,001407;24,353818;24,598299;0,0003;0,0344;;;0,00;0,00;0,44;;3,327;6,654;0,0587968;20,95300;0,05000;0,01200;0,0007967;;;;;;
CO/CO2 data collected?;Yes;62;20,94000;109,12500;0,046000;0,059;99,79;22,0000;0,000;0,00;101,106;0,009;263,183;348,750;352,25;1143,117;;;866,200;890,400;853,300;313,150;;;;;0,00;0,00;0,00;3,00;1,69;0,000;0,000;0,60;0,59;999998,00;999998,00;999998,00;999998,00;999998,00;999998,00;999998,00;999998,00;999998,00;999998,00;999998,00;999998,00;999998,00;999998,00;999998,00;;;;;;;;;;;;;;;;;1,23901;0,00000;0,0000;;nan;0,93244;0,31583;0,0214136;23,997296;0,001245;23,696096;23,933906;0,0003;0,0296;;;0,01;0,00;0,43;;3,678;6,654;0,0123901;20,95400;0,04900;0,01700;0,0001766;;;;;;
Mass data collected?;Yes;63;20,94200;103,90000;0,040000;0,058;99,81;22,0000;0,010;0,00;101,098;0,009;263,177;348,750;352,35;1140,283;;;859,200;889,400;852,800;313,150;;;;;0,00;0,00;0,00;3,00;1,69;0,000;0,000;0,60;0,59;999998,00;999998,00;999998,00;999998,00;999998,00;999998,00;999998,00;999998,00;999998,00;999998,00;999998,00;999998,00;999998,00;999998,00;999998,00;;;;;;;;;;;;;;;;;0,98729;0,00000;0,0000;;nan;0,76861;0,26736;0,02240089;23,415743;0,001049;23,121842;23,360519;0,0002;0,0243;;;0,01;0,00;0,36;;2,872;4,809;0,0098729;20,95500;0,05000;0,02400;0,0001444;;;;;;
Smoke data collected;Yes;64;20,94500;115,45001;0,017000;0,056;99,75;22,0000;0,050;0,00;101,104;0,009;263,177;348,850;352,35;1137,950;;;853,600;888,500;852,300;313,150;;;;;0,00;0,00;0,00;3,00;1,69;0,000;0,000;0,60;0,59;999998,00;999998,00;999998,00;999998,00;999998,00;999998,00;999998,00;999998,00;999998,00;999998,00;999998,00;999998,00;999998,00;999998,00;999998,00;;;;;;;;;;;;;;;;;2,05368;0,00000;0,0000;;nan;0,23943;0,19575;0,02445457;24,679418;0,001635;24,376643;24,621213;0,0004;0,0400;;;0,00;0,00;0,28;;2,584;4,809;0,0205368;20,95800;0,04900;0,02400;0,0002797;;;;;;
Soot mass data colelcted;;65;20,94700;112,20000;0,031000;0,055;99,82;22,0000;0,050;0,00;101,098;0,009;263,183;348,850;352,35;1136,117;;;849,500;887,600;851,800;313,150;;;;;0,00;0,00;0,00;3,00;1,69;0,000;0,000;0,60;0,59;999998,00;999998,00;999998,00;999998,00;999998,00;999998,00;999998,00;999998,00;999998,00;999998,00;999998,00;999998,00;999998,00;999998,00;999998,00;;;;;;;;;;;;;;;;;0,0;0,00000;0,0000;;nan;0,57847;0,15056;0,02445457;24,329566;0,000946;24,031084;24,272187;0,0002;0,0228;;;0,01;0,00;0,22;;2,300;3,109;0,0000000;20,95700;0,04900;0,00700;-0,0000056;;;;;;
Soot mass ratio (1:x);;66;20,94800;110,35001;0,022000;0,054;99,82;22,0000;0,050;0,00;101,108;0,009;263,183;348,950;352,45;1134,517;;;846,300;886,700;851,100;313,150;;;;;0,00;0,00;0,00;3,00;1,69;0,000;0,000;0,60;0,59;999998,00;999998,00;999998,00;999998,00;999998,00;999998,00;999998,00;999998,00;999998,00;999998,00;999998,00;999998,00;999998,00;999998,00;999998,00;;;;;;;;;;;;;;;;;0,42347;0,00000;0,0000;;nan;0,35532;0,10724;0,02487804;24,124697;0,000955;23,835559;24,074632;0,0002;0,0228;;;0,00;0,00;0,19;;1,956;3,109;0,0042347;20,95600;0,04900;-0,00600;0,0000606;;;;;;
Soot mass (g);;67;20,95100;113,27500;0,013000;0,053;99,78;22,0000;0,040;0,00;101,098;0,009;263,183;348,850;352,45;1133,217;;;843,900;885,900;850,400;313,150;;;;;0,00;0,00;0,00;3,00;1,69;0,000;0,000;0,60;0,59;999998,00;999998,00;999998,00;999998,00;999998,00;999998,00;999998,00;999998,00;999998,00;999998,00;999998,00;999998,00;999998,00;999998,00;999998,00;;;;;;;;;;;;;;;;;0,03583;0,00000;0,0000;;nan;0,13886;0,06605;0,02491387;24,445840;0,001285;24,145931;24,395108;0,0003;0,0311;;;0,00;0,00;0,10;;1,714;2,226;0,0003583;20,95600;0,04900;-0,00900;0,0000060;;;;;;
;;68;20,95300;112,45000;0,012000;0,053;99,81;22,1000;0,040;0,00;101,098;0,009;263,183;348,950;352,45;1132,117;;;842,000;885,100;849,800;313,150;;;;;0,00;0,00;0,00;3,00;1,69;0,000;0,000;0,60;0,59;999998,00;999998,00;999998,00;999998,00;999998,00;999998,00;999998,00;999998,00;999998,00;999998,00;999998,00;999998,00;999998,00;999998,00;999998,00;;;;;;;;;;;;;;;;;0,0;0,00000;0,0000;;nan;0,11385;0,06580;0,02491387;24,353165;0,001005;24,061289;24,302626;0,0002;0,0242;;;0,00;0,00;0,04;;1,502;2,226;0,0000000;20,95800;0,04900;0,00000;-0,0001021;;;;;;
Comments;;69;20,95300;111,55000;0,002000;0,052;99,84;22,1000;0,040;0,00;101,098;0,009;263,183;348,950;352,55;1131,117;;;840,200;884,500;849,200;313,150;;;;;0,00;0,00;0,00;3,00;1,69;0,000;0,000;0,60;0,59;999998,00;999998,00;999998,00;999998,00;999998,00;999998,00;999998,00;999998,00;999998,00;999998,00;999998,00;999998,00;999998,00;999998,00;999998,00;;;;;;;;;;;;;;;;;0,26829000;0,00000;0,0000;;nan;-0,13046;0,02326;0,02518216;24,255514;0,000758;23,964808;24,212045;0,0002;0,0182;;;0,00;0,00;0,04;;1,352;1,770;0,0026829;20,95700;0,04900;0,00300;0,0000372;;;;;;
Pre-test comments;;70;20,95100;114,42500;0,004000;0,051;99,87;22,1000;0,030;0,00;101,096;0,009;263,183;348,950;352,45;1130,350;;;839,000;883,900;848,700;313,150;;;;;0,00;0,00;0,00;3,00;1,69;0,000;0,000;0,60;0,59;999998,00;999998,00;999998,00;999998,00;999998,00;999998,00;999998,00;999998,00;999998,00;999998,00;999998,00;999998,00;999998,00;999998,00;999998,00;;;;;;;;;;;;;;;;;1,06461;0,00000;0,0000;;nan;-0,08274;-0,01927;0,02624677;24,566096;0,000410;24,271668;24,515115;0,0001;0,0100;;;0,00;0,00;0,10;;1,292;1,770;0,0106461;20,95400;0,05600;0,00100;0,0001453;;;;;;
