Repository: FireDynamics/BESKID_ExperimentalData

# Cone Calorimeter Experiments

Experiments have been conducted, with sample in horizontal orientation. Samples were wrapped in aluminium foil. No retainer frame or grid have been used.

Different types of insulation material have been used below the PMMA samples: CaSiO3 and Al2O3. The goal was to an insulation material that has a more reproducible behaviour compared to the common fiber blankets. The CaSiO3 block below the sample was manufactured from the same boards used as backing of the large scale experiments. However, it was found that these boards contain a lot of moisture making the mass loss measurements unreliable.

File: Materials/PMMA/DE_6mm/Cone/20250327_PMMA_DE_6mm_q75_R3.csv (part 1 of 5)
General information;;time (s);O2 (%);DPT (Pa);CO (%);CO2 (%);PD (%);AHU (%);Mass (g);Methane MFM (g/s);APT (kPa);HFM (kW/m²);Cold Trap TC (K);StackTC (K);Smoke TC (K);Cone heater TC (K);Soot MFM (g/s);Soot;TC cone1;TC cone2;TC cone3;TC aux;CH4;CO;CO2;Ethene;H2O;n.u.;n.u.;UOX Bin;n.u.;UOX Hum.;UOX Temp;n.u.;n.u;TX1;TX2;TX3;TX4;TX5;TX6;TX7;TX8;TX9;TX10;TX11;TX12;TX13;TX14;TX15;n.u;n.u.;n.u.;n.u.;L0;L1;n.u.;n.u.;n.u.;n.u.;n.u.;n.u.;n.u.;n.u.;n.u.;n.u.;HRR/a;EHC;SEA;MLR;MLR/a;COY;CO2Y/sh;THR/a;MFR;K;Vstack;Vsmoke;SPR;RSR;TSP;TSR;COP;CO2P;O2C;TOC;ARHE;Mass;HRR;O2/sh;CO2/sh;CO/sh;phi;FU27;FU28;FU29;FU30;FU31
;;;;;;;;;;;;;;;;;;g/min;°C;°C;°C;°C;ppm;ppm;%;ppm;ppm;no;no;;no;%;°C;no;V;no;no;no;no;no;no;no;no;no;no;no;no;no;no;no;no;no;no;no;%;%;no;no;no;no;no;no;no;no;no;no;kW/m²;MJ/kg;m²/kg;g/s;g/(s*m²);[kg/kg];[kg/kg];MJ/m²;g/s;1/m;l/s;l/s;m²/s;(m²/s)/m²;m²;m²;g/s;g/s;g/s;g;kW/m²;g;kW;[%];[%];%;;;;;;
Test;;0;20,95200;107,87499;0,000000;0,050;99,99;20,9000;0,000;0,00;101,086;0,009;263,151;362,350;365,65;1135,350;;;844,500;888,800;853,300;317,150;;;;;0,00;0,00;0,00;3,00;1,91;0,000;0,000;0,57;0,56;999998,00;999998,00;999998,00;999998,00;999998,00;999998,00;999998,00;999998,00;999998,00;999998,00;999998,00;999998,00;999998,00;999998,00;999998,00;;;;;;;;;;;;;;;;;0,0;;;;nan;0,00000;0,00000;0,0;23,407420;0,000000;24,014972;24,233682;0,0000;0,0000;;;0,00;0,00;0,00;;;;0,0000000;20,95200;0,05000;0,01000;0,0000000;;;;;;
Standard used;ISO 5660-1;1;20,95300;104,42501;0,009000;0,050;99,96;20,9000;0,000;0,00;101,086;0,009;263,151;362,450;365,85;1135,317;;;844,400;888,800;853,300;317,150;;;;;0,00;0,00;0,00;3,00;1,92;0,000;0,000;0,57;0,56;999998,00;999998,00;999998,00;999998,00;999998,00;999998,00;999998,00;999998,00;999998,00;999998,00;999998,00;999998,00;999998,00;999998,00;999998,00;;;;;;;;;;;;;;;;;0,0;;;;nan;0,10427;0,00000;0,0;23,026901;0,000141;23,631096;23,852770;0,0000;0,0033;;;0,00;0,00;-0,01;;;;0,0000000;20,95300;0,05000;0,00900;-0,0001441;;;;;;
Date of test;27,03,2025;2;20,95200;105,89999;0,012000;0,050;99,95;20,9000;0,000;0,00;101,094;0,009;263,151;362,550;365,85;1135,617;;;845,300;888,800;853,300;317,150;;;;;0,00;0,00;0,00;3,00;1,92;0,000;0,000;0,57;0,56;999998,00;999998,00;999998,00;999998,00;999998,00;999998,00;999998,00;999998,00;999998,00;999998,00;999998,00;999998,00;999998,00;999998,00;999998,00;;;;;;;;;;;;;;;;;0,0;;;;nan;0,11666;0,00000;0,0;23,185758;0,000137;23,800687;24,017325;0,0000;0,0033;;;0,00;0,00;0,01;;;;0,0000000;20,95300;0,05000;0,00400;-0,0001318;;;;;;
Time of test;13:39;3;20,95200;105,37500;0,000000;0,050;99,97;20,9000;0,000;0,00;101,086;0,009;263,151;362,450;365,85;1135,517;;;845,100;888,800;853,200;317,150;;;;;0,00;0,00;0,00;3,00;1,92;0,000;0,000;0,57;0,56;999998,00;999998,00;999998,00;999998,00;999998,00;999998,00;999998,00;999998,00;999998,00;999998,00;999998,00;999998,00;999998,00;999998,00;999998,00;;;;;;;;;;;;;;;;;0,10441;;;;nan;-0,12221;0,00000;0,00010441;23,131406;-0,000064;23,738343;23,961023;0,0000;-0,0015;;;0,00;0,00;0,01;;;;0,0010441;20,95200;0,05000;-0,00400;0,0000151;;;;;;
Heat flux (kW/m²);75;4;20,95200;105,89999;-0,006000;0,050;99,99;20,9000;0,000;0,00;101,094;0,009;263,151;362,450;365,75;1135,283;;;844,400;888,800;853,200;317,150;;;;;0,00;0,00;0,00;3,00;1,92;0,000;0,000;0,57;0,56;999998,00;999998,00;999998,00;999998,00;999998,00;999998,00;999998,00;999998,00;999998,00;999998,00;999998,00;999998,00;999998,00;999998,00;999998,00;;;;;;;;;;;;;;;;;0,61387;;;;nan;-0,21001;0,00000;0,00071828;23,188957;-0,000144;23,797404;24,014072;0,0000;-0,0034;;;0,00;0,00;0,01;;;;0,0061387;20,95200;0,05000;0,00000;0,0000880;;;;;;
Nominal duct flow rate (l/s);24,0;5;20,95200;109,75000;0,012000;0,050;99,99;20,9000;0,000;0,00;101,094;0,009;263,151;362,350;365,65;1135,250;;;844,400;888,700;853,200;317,150;;;;;0,00;0,00;0,00;3,00;1,92;0,000;0,000;0,57;0,56;999998,00;999998,00;999998,00;999998,00;999998,00;999998,00;999998,00;999998,00;999998,00;999998,00;999998,00;999998,00;999998,00;999998,00;999998,00;;;;;;;;;;;;;;;;;0,0;;;;nan;0,17819;0,00000;0,00071828;23,609970;-0,000128;24,222779;24,443381;0,0000;-0,0031;;;0,00;0,00;0,00;;;;0,0000000;20,95100;0,04900;0,00500;-0,0001419;;;;;;
Sampling interval (s);1;6;20,95300;109,22500;0,009000;0,050;99,98;20,9000;0,000;0,00;101,088;0,009;263,158;362,250;365,55;1135,150;;;844,100;888,700;853,200;317,150;;;;;0,00;0,00;0,00;3,00;1,92;0,000;0,000;0,57;0,56;999998,00;999998,00;999998,00;999998,00;999998,00;999998,00;999998,00;999998,00;999998,00;999998,00;999998,00;999998,00;999998,00;999998,00;999998,00;;;;;;;;;;;;;;;;;0,0;;;;nan;0,09143;0,00000;0,00071828;23,556683;-0,000087;24,161439;24,381543;0,0000;-0,0021;;;0,00;0,00;-0,02;;;;0,0000000;20,95500;0,05000;0,00900;-0,0001571;;;;;;
Separation (mm);25;7;20,95400;107,80000;0,019000;0,049;100,00;20,9000;0,000;0,00;101,086;0,009;263,158;362,250;365,55;1134,950;;;843,600;888,700;853,100;317,250;;;;;0,00;0,00;0,00;3,00;1,92;0,000;0,000;0,57;0,56;999998,00;999998,00;999998,00;999998,00;999998,00;999998,00;999998,00;999998,00;999998,00;999998,00;999998,00;999998,00;999998,00;999998,00;999998,00;;;;;;;;;;;;;;;;;0,0;;;;nan;0,28554;-0,03573;0,00071828;23,402512;-0,000196;24,003310;24,221974;0,0000;-0,0047;;;0,00;0,00;-0,04;;;;0,0000000;20,95400;0,04900;0,01600;-0,0003201;;;;;;
Orientation;Hor;8;20,95400;105,00000;0,018000;0,049;99,99;20,9000;0,000;0,00;101,086;0,009;263,158;362,150;365,45;1135,050;;;843,900;888,700;853,100;317,250;;;;;0,00;0,00;0,00;3,00;1,92;0,000;0,000;0,57;0,56;999998,00;999998,00;999998,00;999998,00;999998,00;999998,00;999998,00;999998,00;999998,00;999998,00;999998,00;999998,00;999998,00;999998,00;999998,00;;;;;;;;;;;;;;;;;0,0;;;;nan;0,22986;-0,03135;0,00071828;23,099772;-0,000137;23,686258;23,902093;0,0000;-0,0033;;;0,00;0,00;-0,04;;;;0,0000000;20,95200;0,04800;0,01700;-0,0002986;;;;;;
Edge frame?;N;9;20,95300;105,55000;0,018000;0,049;100,00;20,9000;0,000;0,00;101,086;0,009;263,158;362,250;365,55;1134,917;;;843,500;888,700;853,100;317,150;;;;;0,00;0,00;0,00;3,00;1,92;0,000;0,000;0,57;0,56;999998,00;999998,00;999998,00;999998,00;999998,00;999998,00;999998,00;999998,00;999998,00;999998,00;999998,00;999998,00;999998,00;999998,00;999998,00;;;;;;;;;;;;;;;;;0,0;;;;nan;0,20739;-0,02828;0,00071828;23,156995;-0,000167;23,751491;23,967860;0,0000;-0,0040;;;0,00;0,00;-0,01;;;;0,0000000;20,95200;0,04800;0,01700;-0,0002372;;;;;;
Grid?;N;10;20,95400;109,20001;0,018000;0,050;99,96;20,9000;0,000;0,00;101,088;0,009;263,158;362,250;365,65;1134,917;;;843,500;888,700;853,100;317,250;;;;;0,00;0,00;0,00;3,00;1,92;0,000;0,000;0,57;0,55;999998,00;999998,00;999998,00;999998,00;999998,00;999998,00;999998,00;999998,00;999998,00;999998,00;999998,00;999998,00;999998,00;999998,00;999998,00;;;;;;;;;;;;;;;;;0,0;;;;nan;0,19177;0,01121;0,00071828;23,553987;0,000212;24,158674;24,385422;0,0000;0,0051;;;0,00;0,00;-0,04;;;;0,0000000;20,95300;0,04900;0,01900;-0,0003027;;;;;;
Non-scrubbed?;;11;20,95300;109,37500;0,010000;0,050;99,99;20,9000;0,000;0,00;101,088;0,009;263,158;362,250;365,65;1134,950;;;843,600;888,700;853,100;317,250;;;;;0,00;0,00;0,00;3,00;1,92;0,000;0,000;0,57;0,55;999998,00;999998,00;999998,00;999998,00;999998,00;999998,00;999998,00;999998,00;999998,00;999998,00;999998,00;999998,00;999998,00;999998,00;999998,00;;;;;;;;;;;;;;;;;0,0;;;;nan;0,00198;0,01028;0,00071828;23,572852;-0,000067;24,178024;24,404954;0,0000;-0,0016;;;0,00;0,00;0,00;;;;0,0000000;20,95400;0,04900;0,01900;-0,0001398;;;;;;
Substrate used? {Y/N};;12;20,95300;108,67500;0,009000;0,050;100,00;20,9000;0,000;0,00;101,086;0,009;263,158;362,250;365,75;1134,883;;;843,400;888,700;853,100;317,250;;;;;0,00;0,00;0,00;3,00;1,92;0,000;0,000;0,57;0,55;999998,00;999998,00;999998,00;999998,00;999998,00;999998,00;999998,00;999998,00;999998,00;999998,00;999998,00;999998,00;999998,00;999998,00;999998,00;;;;;;;;;;;;;;;;;0,0;;;;nan;-0,02001;0,00946;0,00071828;23,497297;-0,000176;24,100529;24,333384;0,0000;-0,0043;;;0,00;0,00;0,00;;;;0,0000000;20,95300;0,04900;0,00800;-0,0001262;;;;;;
Substrate;;13;20,95200;106,27500;0,004000;0,050;99,97;20,9000;0,000;0,00;101,086;0,009;263,151;362,250;365,65;1134,683;;;842,800;888,700;853,100;317,250;;;;;0,00;0,00;0,00;3,00;1,92;0,000;0,000;0,57;0,55;999998,00;999998,00;999998,00;999998,00;999998,00;999998,00;999998,00;999998,00;999998,00;999998,00;999998,00;999998,00;999998,00;999998,00;999998,00;;;;;;;;;;;;;;;;;0,0;;;;nan;-0,12693;0,00869;0,00071828;23,236390;0,000140;23,832924;24,056614;0,0000;0,0034;;;0,00;0,00;0,02;;;;0,0000000;20,95300;0,04900;0,00400;-0,0000059;;;;;;
Additional preparation details;;14;20,95300;108,05001;-0,004000;0,050;99,97;20,9000;0,000;0,00;101,084;0,009;263,158;362,150;365,55;1134,517;;;842,500;888,600;853,000;317,250;;;;;0,00;0,00;0,00;3,00;1,92;0,000;0,000;0,57;0,55;999998,00;999998,00;999998,00;999998,00;999998,00;999998,00;999998,00;999998,00;999998,00;999998,00;999998,00;999998,00;999998,00;999998,00;999998,00;;;;;;;;;;;;;;;;;0,25481000;;;;nan;-0,29554;0,00818;0,00097309;23,432868;0,000081;24,027811;24,253393;0,0000;0,0019;;;0,00;0,00;-0,01;;;;0,0025481;20,95300;0,04900;-0,00200;0,0000360;;;;;;
;;15;20,95300;109,87500;0,000000;0,050;99,98;20,9000;0,000;0,00;101,088;0,009;263,158;362,150;365,55;1134,783;;;843,300;888,600;853,000;317,250;;;;;0,00;0,00;0,00;3,00;1,92;0,000;0,000;0,57;0,55;999998,00;999998,00;999998,00;999998,00;999998,00;999998,00;999998,00;999998,00;999998,00;999998,00;999998,00;999998,00;999998,00;999998,00;999998,00;;;;;;;;;;;;;;;;;0,0;;;;nan;-0,19023;0,00773;0,00097309;23,629934;0,000024;24,229880;24,457359;0,0000;0,0006;;;0,00;0,00;-0,01;;;;0,0000000;20,95300;0,04800;-0,00100;-0,0000137;;;;;;
Specimen;;16;20,95200;105,60000;0,005000;0,049;99,99;20,9000;0,000;0,00;101,088;0,009;263,158;362,150;365,55;1135,283;;;844,800;888,600;853,000;317,250;;;;;0,00;0,00;0,00;3,00;1,92;0,000;0,000;0,57;0,55;999998,00;999998,00;999998,00;999998,00;999998,00;999998,00;999998,00;999998,00;999998,00;999998,00;999998,00;999998,00;999998,00;999998,00;999998,00;;;;;;;;;;;;;;;;;0,0;;;;nan;-0,06582;-0,03091;0,00097309;23,165678;-0,000048;23,753837;23,976847;0,0000;-0,0011;;;0,00;0,00;0,02;;;;0,0000000;20,95300;0,04900;0,01500;-0,0000074;;;;;;
Sample description;;17;20,95200;106,57501;0,009000;0,050;100,01;20,9000;0,000;0,00;101,088;0,009;263,158;362,150;365,55;1135,083;;;844,200;888,600;853,000;317,250;;;;;0,00;0,00;0,00;3,00;1,93;0,000;0,000;0,57;0,56;999998,00;999998,00;999998,00;999998,00;999998,00;999998,00;999998,00;999998,00;999998,00;999998,00;999998,00;999998,00;999998,00;999998,00;999998,00;;;;;;;;;;;;;;;;;0,0;;;;nan;0,02602;0,00902;0,00097309;23,272376;-0,000268;23,863244;24,087282;-0,0001;-0,0064;;;0,00;0,00;0,02;;;;0,0000000;20,95300;0,04900;0,00900;-0,0000731;;;;;;
Material name/ID;PMMA_DE_6m;18;20,95100;109,15000;0,016000;0,049;99,96;20,9000;0,000;0,00;101,084;0,009;263,158;362,050;365,45;1135,017;;;844,000;888,600;853,000;317,250;;;;;0,00;0,00;0,00;3,00;1,93;0,000;0,000;0,57;0,55;999998,00;999998,00;999998,00;999998,00;999998,00;999998,00;999998,00;999998,00;999998,00;999998,00;999998,00;999998,00;999998,00;999998,00;999998,00;;;;;;;;;;;;;;;;;0,0;;;;nan;0,18214;-0,03028;0,00097309;23,555096;0,000187;24,146473;24,373232;0,0000;0,0045;;;0,00;0,00;0,05;;;;0,0000000;20,95500;0,04900;0,01800;-0,0000947;;;;;;
Specimen number;R3;19;20,95500;105,55000;0,017000;0,048;100,00;20,9000;0,000;0,00;101,088;0,009;263,158;362,050;365,55;1135,183;;;844,500;888,600;853,000;317,250;;;;;0,00;0,00;0,00;3,00;1,93;0,000;0,000;0,57;0,56;999998,00;999998,00;999998,00;999998,00;999998,00;999998,00;999998,00;999998,00;999998,00;999998,00;999998,00;999998,00;999998,00;999998,00;999998,00;;;;;;;;;;;;;;;;;0,0;;;;nan;0,19230;-0,06669;0,00097309;23,163390;-0,000204;23,744933;23,974479;0,0000;-0,0049;;;0,00;0,00;-0,07;;;;0,0000000;20,95500;0,04900;0,01600;-0,0003302;;;;;;
E (MJ/kg);13,10;20;20,95400;110,72500;0,017000;0,048;99,96;20,9000;0,000;0,00;101,090;0,009;263,158;362,050;365,45;1134,850;;;843,500;888,600;853,000;317,250;;;;;0,00;0,00;0,00;3,00;1,93;0,000;0,000;0,57;0,56;999998,00;999998,00;999998,00;999998,00;999998,00;999998,00;999998,00;999998,00;999998,00;999998,00;999998,00;999998,00;999998,00;999998,00;999998,00;;;;;;;;;;;;;;;;;0,0;;;;nan;0,18758;-0,06505;0,00097309;23,724434;0,000228;24,320063;24,548452;0,0000;0,0056;;;0,00;0,00;-0,04;;;;0,0000000;20,95400;0,04900;0,01300;-0,0002672;;;;;;
Initial mass (g);69,16;21;20,95200;108,87501;0,019000;0,049;99,99;20,9000;0,000;0,00;101,086;0,009;263,158;361,950;365,45;1134,750;;;843,200;888,600;853,000;317,250;;;;;0,00;0,00;0,00;3,00;1,93;0,000;0,000;0,57;0,56;999998,00;999998,00;999998,00;999998,00;999998,00;999998,00;999998,00;999998,00;999998,00;999998,00;999998,00;999998,00;999998,00;999998,00;999998,00;;;;;;;;;;;;;;;;;0,0;;;;nan;0,22277;-0,02239;0,00097309;23,528655;-0,000097;24,112706;24,345872;0,0000;-0,0024;;;0,00;0,00;0,02;;;;0,0000000;20,95500;0,04900;0,00500;-0,0001870;;;;;;
Thickness (mm);5,82;22;20,95200;109,25000;0,019000;0,049;99,99;20,9000;0,000;0,00;101,090;0,009;263,158;361,850;365,35;1134,783;;;843,300;888,600;853,000;317,250;;;;;0,00;0,00;0,00;3,00;1,93;0,000;0,000;0,57;0,56;999998,00;999998,00;999998,00;999998,00;999998,00;999998,00;999998,00;999998,00;999998,00;999998,00;999998,00;999998,00;999998,00;999998,00;999998,00;;;;;;;;;;;;;;;;;0,0;;;;nan;0,21348;-0,02146;0,00097309;23,572396;-0,000103;24,150859;24,384458;0,0000;-0,0025;;;0,00;0,00;0,02;;;;0,0000000;20,95300;0,04900;-0,00400;-0,0001893;;;;;;
Surface area (cm²);100;23;20,95300;108,80000;0,008000;0,049;100,00;20,9000;0,000;0,00;101,098;0,009;263,158;361,850;365,25;1134,583;;;842,700;888,600;853,000;317,250;;;;;0,00;0,00;0,00;3,00;1,93;0,000;0,000;0,57;0,56;999998,00;999998,00;999998,00;999998,00;999998,00;999998,00;999998,00;999998,00;999998,00;999998,00;999998,00;999998,00;999998,00;999998,00;999998,00;;;;;;;;;;;;;;;;;0,0;;;;nan;-0,04537;-0,02052;0,00097309;23,523799;-0,000125;24,101068;24,327526;0,0000;-0,0030;;;0,00;0,00;-0,01;;;;0,0000000;20,95300;0,04800;0,00200;-0,0001100;;;;;;
Sponsor;;24;20,95400;109,15000;0,004000;0,049;100,00;20,9000;0,000;0,00;101,086;0,009;263,158;361,750;365,25;1134,717;;;843,100;888,600;853,000;317,250;;;;;0,00;0,00;0,00;3,00;1,93;0,000;0,000;0,57;0,56;999998,00;999998,00;999998,00;999998,00;999998,00;999998,00;999998,00;999998,00;999998,00;999998,00;999998,00;999998,00;999998,00;999998,00;999998,00;;;;;;;;;;;;;;;;;0,0;;;;nan;-0,13469;-0,01974;0,00097309;23,564861;-0,000165;24,136467;24,369992;0,0000;-0,0040;;;0,00;0,00;-0,04;;;;0,0000000;20,95200;0,04800;-0,01100;-0,0001170;;;;;;
Manufacturer;;25;20,95300;109,95000;-0,002000;0,049;99,99;20,9000;0,000;0,00;101,086;0,009;263,158;361,750;365,25;1134,683;;;843,000;888,600;853,000;317,250;;;;;0,00;0,00;0,00;3,00;1,93;0,000;0,000;0,57;0,56;999998,00;999998,00;999998,00;999998,00;999998,00;999998,00;999998,00;999998,00;999998,00;999998,00;999998,00;999998,00;999998,00;999998,00;999998,00;;;;;;;;;;;;;;;;;0,13944;;;;nan;-0,26728;-0,01905;0,00111253;23,651062;-0,000088;24,224758;24,459137;0,0000;-0,0021;;;0,00;0,00;-0,01;;;;0,0013944;20,95300;0,04800;-0,00700;0,0000195;;;;;;
Test start time (s);60;26;20,95300;106,85000;-0,001000;0,048;100,01;20,9000;0,000;0,00;101,090;0,009;263,158;361,750;365,15;1135,017;;;844,000;888,600;853,000;317,250;;;;;0,00;0,00;0,00;3,00;1,93;0,000;0,000;0,57;0,56;999998,00;999998,00;999998,00;999998,00;999998,00;999998,00;999998,00;999998,00;999998,00;999998,00;999998,00;999998,00;999998,00;999998,00;999998,00;;;;;;;;;;;;;;;;;0,13509;;;;nan;-0,23114;-0,05725;0,00124761;23,315261;-0,000230;23,880812;24,105262;0,0000;-0,0055;;;0,00;0,00;-0,01;;;;0,0013509;20,95300;0,04900;0,00500;0,0000193;;;;;;
Time to ignition (s);13;27;20,95300;109,37500;0,015000;0,049;100,00;20,9000;0,000;0,00;101,086;0,009;263,158;361,750;365,15;1135,050;;;844,000;888,700;853,000;317,350;;;;;0,00;0,00;0,00;3,00;1,93;0,000;0,000;0,57;0,56;999998,00;999998,00;999998,00;999998,00;999998,00;999998,00;999998,00;999998,00;999998,00;999998,00;999998,00;999998,00;999998,00;999998,00;999998,00;;;;;;;;;;;;;;;;;0,0;;;;nan;0,14072;-0,01617;0,00124761;23,589138;-0,000159;24,161332;24,388419;0,0000;-0,0038;;;0,00;0,00;-0,01;;;;0,0000000;20,95500;0,04800;0,00000;-0,0001957;;;;;;
Time to flameout (s);182;28;20,95300;109,27500;0,009000;0,049;100,01;20,9000;0,000;0,00;101,088;0,009;263,158;361,650;365,05;1134,883;;;843,500;888,700;853,000;317,350;;;;;0,00;0,00;0,00;3,00;1,93;0,000;0,000;0,57;0,56;999998,00;999998,00;999998,00;999998,00;999998,00;999998,00;999998,00;999998,00;999998,00;999998,00;999998,00;999998,00;999998,00;999998,00;999998,00;;;;;;;;;;;;;;;;;0,0;;;;nan;-0,00164;-0,01561;0,00124761;23,581611;-0,000244;24,146946;24,373960;-0,0001;-0,0059;;;0,00;0,00;-0,01;;;;0,0000000;20,95400;0,04900;0,01300;-0,0001196;;;;;;
End of test criteria;Mass less ;29;20,95300;107,82500;0,018000;0,049;100,01;20,9000;0,000;0,00;101,088;0,009;263,158;361,550;365,05;1134,883;;;843,500;888,700;853,000;317,350;;;;;0,00;0,00;0,00;3,00;1,93;0,000;0,000;0,57;0,56;999998,00;999998,00;999998,00;999998,00;999998,00;999998,00;999998,00;999998,00;999998,00;999998,00;999998,00;999998,00;999998,00;999998,00;999998,00;;;;;;;;;;;;;;;;;0,0;;;;nan;0,20352;-0,01499;0,00124761;23,427872;-0,000205;23,982888;24,215055;0,0000;-0,0049;;;0,00;0,00;0,00;;;;0,0000000;20,95400;0,04900;0,01600;-0,0002333;;;;;;
User EOT time (s);230;30;20,95300;103,57500;0,016000;0,049;100,02;20,9000;0,000;0,00;101,086;0,009;263,158;361,650;365,05;1134,850;;;843,400;888,700;853,000;317,350;;;;;0,00;0,00;0,00;3,00;1,93;0,000;0,000;0,57;0,56;999998,00;999998,00;999998,00;999998,00;999998,00;999998,00;999998,00;999998,00;999998,00;999998,00;999998,00;999998,00;999998,00;999998,00;999998,00;;;;;;;;;;;;;;;;;0,0;;;;nan;0,14830;-0,01421;0,00124761;22,958342;-0,000339;23,508735;23,729749;-0,0001;-0,0080;;;0,00;0,00;0,00;;;;0,0000000;20,95400;0,04800;0,01300;-0,0002078;;;;;;
MLR EOT mass (g/m²);;31;20,95500;107,02500;0,013000;0,049;100,00;20,9000;0,000;0,00;101,090;0,009;263,158;361,550;365,05;1135,083;;;844,100;888,700;853,000;317,350;;;;;0,00;0,00;0,00;3,00;1,93;0,000;0,000;0,58;0,56;999998,00;999998,00;999998,00;999998,00;999998,00;999998,00;999998,00;999998,00;999998,00;999998,00;999998,00;999998,00;999998,00;999998,00;999998,00;;;;;;;;;;;;;;;;;0,0;;;;nan;0,07780;-0,01400;0,00124761;23,340799;-0,000092;23,893752;24,125057;0,0000;-0,0022;;;0,00;0,00;-0,06;;;;0,0000000;20,95500;0,04900;0,01100;-0,0002867;;;;;;
MLR time period (s);;32;20,95500;106,70000;0,005000;0,049;100,03;20,9000;0,000;0,00;101,088;0,009;263,158;361,650;365,05;1134,817;;;843,200;888,700;853,100;317,350;;;;;0,00;0,00;0,00;3,00;1,93;0,000;0,000;0,58;0,56;999998,00;999998,00;999998,00;999998,00;999998,00;999998,00;999998,00;999998,00;999998,00;999998,00;999998,00;999998,00;999998,00;999998,00;999998,00;;;;;;;;;;;;;;;;;0,0;;;;nan;-0,10658;-0,01355;0,00124761;23,302111;-0,000366;23,860745;24,085068;-0,0001;-0,0087;;;0,00;0,00;-0,06;;;;0,0000000;20,95200;0,04900;0,00200;-0,0001817;;;;;;
Truncate graphs at EOT;;33;20,95400;106,92500;-0,004000;0,049;100,01;20,8000;0,000;0,00;101,088;0,009;263,158;361,550;365,05;1134,817;;;843,100;888,800;853,100;317,350;;;;;0,00;0,00;0,00;3,00;1,94;0,000;0,000;0,58;0,57;999998,00;999998,00;999998,00;999998,00;999998,00;999998,00;999998,00;999998,00;999998,00;999998,00;999998,00;999998,00;999998,00;999998,00;999998,00;;;;;;;;;;;;;;;;;0,0;;;;nan;-0,30864;-0,01317;0,00124761;23,329893;-0,000220;23,882588;24,113784;0,0000;-0,0053;;;0,00;0,00;-0,03;;;;0,0000000;20,95100;0,04900;-0,00200;-0,0000057;;;;;;
Smooth data?;;34;20,95500;110,40000;0,002000;0,048;100,03;20,8000;0,000;0,00;101,088;0,009;263,158;361,450;364,75;1134,917;;;843,400;888,800;853,100;317,350;;;;;0,00;0,00;0,00;3,00;1,94;0,000;0,000;0,58;0,57;999998,00;999998,00;999998,00;999998,00;999998,00;999998,00;999998,00;999998,00;999998,00;999998,00;999998,00;999998,00;999998,00;999998,00;999998,00;;;;;;;;;;;;;;;;;0,0;;;;nan;-0,16564;-0,05319;0,00124761;23,709245;-0,000403;24,264214;24,485743;-0,0001;-0,0098;;;0,00;0,00;-0,06;;;;0,0000000;20,95100;0,05100;0,00200;-0,0001264;;;;;;
Correct O2 for pressure?;;35;20,95300;109,75000;-0,011000;0,048;100,03;20,8000;0,000;0,00;101,088;0,009;263,158;361,150;364,45;1135,483;;;845,000;888,800;853,200;317,350;;;;;0,00;0,00;0,00;3,00;1,94;0,000;0,000;0,58;0,57;999998,00;999998,00;999998,00;999998,00;999998,00;999998,00;999998,00;999998,00;999998,00;999998,00;999998,00;999998,00;999998,00;999998,00;999998,00;;;;;;;;;;;;;;;;;1,12671;;;;nan;-0,46138;-0,05158;0,00237433;23,649162;-0,000394;24,182636;24,403605;-0,0001;-0,0095;;;0,00;0,00;0,00;;;;0,0112671;20,95100;0,05200;-0,00100;0,0001584;;;;;;
;;36;20,95300;109,42500;-0,007000;0,048;100,01;20,8000;0,000;0,00;101,088;0,009;263,158;360,850;364,05;1135,383;;;844,600;888,800;853,300;317,350;;;;;0,00;0,00;0,00;3,00;1,94;0,000;0,000;0,58;0,57;999998,00;999998,00;999998,00;999998,00;999998,00;999998,00;999998,00;999998,00;999998,00;999998,00;999998,00;999998,00;999998,00;999998,00;999998,00;;;;;;;;;;;;;;;;;0,76186999;;;;nan;-0,35591;-0,05013;0,0031362;23,623934;-0,000195;24,136772;24,350816;0,0000;-0,0047;;;0,00;0,00;0,00;;;;0,0076187;20,95000;0,05200;-0,00700;0,0001073;;;;;;
Specification: apparatus;;37;20,95200;106,77500;0,005000;0,049;100,02;20,8000;0,000;0,00;101,088;0,009;263,158;360,350;363,45;1135,050;;;843,600;888,800;853,300;317,350;;;;;0,00;0,00;0,00;3,00;1,94;0,000;0,000;0,58;0,57;999998,00;999998,00;999998,00;999998,00;999998,00;999998,00;999998,00;999998,00;999998,00;999998,00;999998,00;999998,00;999998,00;999998,00;999998,00;;;;;;;;;;;;;;;;;0,00641;;;;nan;-0,06801;-0,00858;0,00314261;23,352309;-0,000291;23,826191;24,031162;-0,0001;-0,0069;;;0,00;0,00;0,03;;;;0,0000641;20,95000;0,05300;0,00600;0,0000013;;;;;;
C-factor (SI units);0,0429;38;20,95300;112,14999;0,000000;0,048;99,99;20,8000;0,000;0,00;101,088;0,009;263,158;359,950;363,05;1135,017;;;843,400;888,800;853,400;317,350;;;;;0,00;0,00;0,00;3,00;1,94;0,000;0,000;0,58;0,57;999998,00;999998,00;999998,00;999998,00;999998,00;999998,00;999998,00;999998,00;999998,00;999998,00;999998,00;999998,00;999998,00;999998,00;999998,00;;;;;;;;;;;;;;;;;0,11799;;;;nan;-0,18533;-0,04927;0,0032606;23,946157;0,000043;24,404970;24,615153;0,0000;0,0011;;;0,00;0,00;0,00;;;;0,0011799;20,94900;0,05200;-0,00300;0,0000165;;;;;;
OD correction factor;1;39;20,95300;112,35000;0,013000;0,049;100,00;20,8000;0,000;0,00;101,088;0,009;263,158;359,550;362,55;1135,017;;;843,400;888,800;853,400;317,350;;;;;0,00;0,00;0,00;3,00;1,94;0,000;0,000;0,58;0,57;999998,00;999998,00;999998,00;999998,00;999998,00;999998,00;999998,00;999998,00;999998,00;999998,00;999998,00;999998,00;999998,00;999998,00;999998,00;;;;;;;;;;;;;;;;;0,0;;;;nan;0,12485;-0,00732;0,0032606;23,980829;-0,000024;24,413146;24,616844;0,0000;-0,0006;;;0,00;0,00;0,00;;;;0,0000000;20,95200;0,05200;0,01500;-0,0001609;;;;;;
Duct diameter (m);0,114;40;20,95500;109,17500;0,016000;0,049;99,97;20,8000;0,000;0,00;101,088;0,009;263,158;359,150;362,05;1135,183;;;843,800;888,800;853,500;317,350;;;;;0,00;0,00;0,00;3,00;1,94;0,000;0,000;0,58;0,57;999998,00;999998,00;999998,00;999998,00;999998,00;999998,00;999998,00;999998,00;999998,00;999998,00;999998,00;999998,00;999998,00;999998,00;999998,00;;;;;;;;;;;;;;;;;0,0;;;;nan;0,18978;-0,00704;0,0032606;23,652712;0,000254;24,052326;24,246540;0,0001;0,0061;;;0,00;0,00;-0,06;;;;0,0000000;20,95100;0,05200;0,01700;-0,0003168;;;;;;
O2 delay time (s);12;41;20,95400;107,72501;0,013000;0,048;99,98;20,8000;0,000;0,00;101,092;0,009;263,158;358,750;361,55;1135,250;;;844,000;888,800;853,500;317,350;;;;;0,00;0,00;0,00;3,00;1,94;0,000;0,000;0,58;0,57;999998,00;999998,00;999998,00;999998,00;999998,00;999998,00;999998,00;999998,00;999998,00;999998,00;999998,00;999998,00;999998,00;999998,00;999998,00;;;;;;;;;;;;;;;;;0,0;;;;nan;0,11487;-0,04686;0,0032606;23,508212;0,000100;23,878760;24,065131;0,0000;0,0024;;;0,00;0,00;-0,03;;;;0,0000000;20,95000;0,05200;0,01500;-0,0002048;;;;;;
CO2 delay time (s);10;42;20,95400;111,92500;0,011000;0,049;99,96;20,8000;0,000;0,00;101,088;0,009;263,158;358,450;361,15;1135,617;;;844,800;889,000;853,600;317,450;;;;;0,00;0,00;0,00;3,00;1,94;0,000;0,000;0,59;0,57;999998,00;999998,00;999998,00;999998,00;999998,00;999998,00;999998,00;999998,00;999998,00;999998,00;999998,00;999998,00;999998,00;999998,00;999998,00;;;;;;;;;;;;;;;;;0,0;;;;nan;0,06730;-0,00583;0,0032606;23,972126;0,000288;24,329624;24,512885;0,0001;0,0070;;;0,00;0,00;-0,03;;;;0,0000000;20,94800;0,05300;0,00000;-0,0001909;;;;;;
CO delay time (s);10;43;20,95400;109,02499;0,002000;0,049;100,00;20,8000;0,000;0,00;101,092;0,009;263,164;358,150;360,85;1137,117;;;848,700;889,400;853,800;317,350;;;;;0,00;0,00;0,00;3,00;1,94;0,000;0,000;0,59;0,57;999998,00;999998,00;999998,00;999998,00;999998,00;999998,00;999998,00;999998,00;999998,00;999998,00;999998,00;999998,00;999998,00;999998,00;999998,00;;;;;;;;;;;;;;;;;0,0;;;;nan;-0,14449;-0,00563;0,0032606;23,669433;-0,000069;24,002312;24,183259;0,0000;-0,0017;;;0,00;0,00;-0,03;;;;0,0000000;20,94900;0,05300;-0,00100;-0,0000757;;;;;;
;;44;20,95500;107,50000;-0,002000;0,049;100,01;20,8000;0,000;0,00;101,092;0,009;263,164;357,750;360,35;1138,217;;;851,400;889,800;854,000;317,450;;;;;0,00;0,00;0,00;3,00;1,94;0,000;0,000;0,59;0,57;999998,00;999998,00;999998,00;999998,00;999998,00;999998,00;999998,00;999998,00;999998,00;999998,00;999998,00;999998,00;999998,00;999998,00;999998,00;;;;;;;;;;;;;;;;;0,0;;;;nan;-0,23288;-0,00547;0,0032606;23,516447;-0,000146;23,820540;23,993660;0,0000;-0,0035;;;0,00;0,00;-0,05;;;;0,0000000;20,94700;0,05500;-0,01200;-0,0000830;;;;;;
Laboratory;;45;20,95200;106,72499;0,002000;0,051;99,99;20,8000;0,000;0,00;101,092;0,009;263,164;357,350;359,95;1140,083;;;856,400;890,200;854,200;317,450;;;;;0,00;0,00;0,00;3,00;1,94;0,000;0,000;0,59;0,58;999998,00;999998,00;999998,00;999998,00;999998,00;999998,00;999998,00;999998,00;999998,00;999998,00;999998,00;999998,00;999998,00;999998,00;999998,00;;;;;;;;;;;;;;;;;0,147;;;;nan;-0,13483;0,07467;0,00340759;23,444635;-0,000001;23,721247;23,893838;0,0000;0,0000;;;0,00;0,00;0,03;;;;0,0014700;20,94700;0,05700;-0,01600;0,0000211;;;;;;
Laboratory name;FZ Juelich;46;20,95100;111,52500;-0,001000;0,052;100,01;20,8000;0,000;0,00;101,088;0,009;263,158;356,950;359,45;1141,883;;;861,200;890,500;854,500;317,450;;;;;0,00;0,00;0,00;3,00;1,94;0,000;0,000;0,59;0,58;999998,00;999998,00;999998,00;999998,00;999998,00;999998,00;999998,00;999998,00;999998,00;999998,00;999998,00;999998,00;999998,00;999998,00;999998,00;;;;;;;;;;;;;;;;;0,75229;;;;nan;-0,20579;0,11568;0,00415989;23,979478;-0,000128;24,235243;24,404981;0,0000;-0,0031;;;0,00;0,00;0,06;;;;0,0075229;20,94400;0,05800;-0,00300;0,0001048;;;;;;
Operator;L;47;20,95100;108,57500;-0,007000;0,052;99,99;20,8000;0,000;0,00;101,088;0,009;263,164;356,650;359,05;1143,350;;;865,000;890,900;854,700;317,450;;;;;0,00;0,00;0,00;3,00;1,94;0,000;0,000;0,59;0,58;999998,00;999998,00;999998,00;999998,00;999998,00;999998,00;999998,00;999998,00;999998,00;999998,00;999998,00;999998,00;999998,00;999998,00;999998,00;;;;;;;;;;;;;;;;;1,27007;;;;nan;-0,33877;0,11181;0,00542995;23,670155;0,000051;23,902515;24,063362;0,0000;0,0012;;;0,00;0,00;0,06;;;;0,0127007;20,94300;0,05900;0,00800;0,0001789;;;;;;
Filename;PMMA_DE_6m;48;20,95100;111,50001;0,006000;0,053;100,00;20,8000;0,000;0,00;101,084;0,009;263,164;356,350;358,65;1144,317;;;867,500;891,100;854,900;317,450;;;;;0,00;0,00;0,00;3,00;1,94;0,000;0,000;0,59;0,58;999998,00;999998,00;999998,00;999998,00;999998,00;999998,00;999998,00;999998,00;999998,00;999998,00;999998,00;999998,00;999998,00;999998,00;999998,00;;;;;;;;;;;;;;;;;0,0;;;;nan;-0,02906;0,15203;0,00542995;23,996967;-0,000095;24,212152;24,368425;0,0000;-0,0023;;;0,00;0,00;0,06;;;;0,0000000;20,94100;0,06000;0,00900;0,0000001;;;;;;
Report name;;49;20,95000;110,60000;-0,003000;0,052;99,99;20,8000;0,000;0,00;101,092;0,009;263,164;356,050;358,35;1145,183;;;869,700;891,400;855,000;317,450;;;;;0,00;0,00;0,00;3,00;1,95;0,000;0,000;0,59;0,58;999998,00;999998,00;999998,00;999998,00;999998,00;999998,00;999998,00;999998,00;999998,00;999998,00;999998,00;999998,00;999998,00;999998,00;999998,00;;;;;;;;;;;;;;;;;1,31761;;;;nan;-0,24048;0,10758;0,00674757;23,909988;0,000019;24,104083;24,259790;0,0000;0,0005;;;0,00;0,00;0,09;;;;0,0131761;20,94000;0,05900;0,01900;0,0001840;;;;;;
;;50;20,95000;111,20000;0,015000;0,052;99,91;20,8000;0,000;0,00;101,092;0,009;263,164;355,750;357,95;1145,783;;;871,200;891,600;855,100;317,450;;;;;0,00;0,00;0,00;3,00;1,95;0,000;0,000;0,59;0,58;999998,00;999998,00;999998,00;999998,00;999998,00;999998,00;999998,00;999998,00;999998,00;999998,00;999998,00;999998,00;999998,00;999998,00;999998,00;;;;;;;;;;;;;;;;;0,0;;;;nan;0,18920;0,10580;0,00674757;23,984863;0,000827;24,159193;24,308596;0,0002;0,0200;;;0,00;0,00;0,09;;;;0,0000000;20,94300;0,05800;0,02200;-0,0000467;;;;;;
Pre-test conditions;;51;20,94900;109,22500;0,017000;0,052;99,95;20,8000;0,000;0,00;101,088;0,009;263,164;355,450;357,65;1146,483;;;873,100;891,700;855,200;317,450;;;;;0,00;0,00;0,00;3,00;1,95;0,000;0,000;0,59;0,58;999998,00;999998,00;999998,00;999998,00;999998,00;999998,00;999998,00;999998,00;999998,00;999998,00;999998,00;999998,00;999998,00;999998,00;999998,00;;;;;;;;;;;;;;;;;0,0;;;;nan;0,23089;0,10288;0,00674757;23,780943;0,000416;23,933591;24,081723;0,0001;0,0099;;;0,00;0,00;0,11;;;;0,0000000;20,94400;0,05800;0,03300;-0,0000155;;;;;;
Ambient temperature (°C);25,6;52;20,95200;107,52500;0,015000;0,052;99,91;20,8000;0,000;0,00;101,100;0,009;263,164;355,250;357,45;1146,817;;;874,100;891,700;855,200;317,450;;;;;0,00;0,00;0,00;3,00;1,95;0,000;0,000;0,59;0,58;999998,00;999998,00;999998,00;999998,00;999998,00;999998,00;999998,00;999998,00;999998,00;999998,00;999998,00;999998,00;999998,00;999998,00;999998,00;;;;;;;;;;;;;;;;;0,0;;;;nan;0,17825;0,10018;0,00674757;23,601791;0,000759;23,739924;23,886941;0,0002;0,0180;;;0,00;0,00;0,02;;;;0,0000000;20,94500;0,05800;0,01600;-0,0001717;;;;;;
Barometric pressure (Pa);97928;53;20,95100;110,85001;0,000000;0,053;99,97;20,8000;0,000;0,00;101,092;0,009;263,164;355,150;357,25;1147,050;;;874,800;891,700;855,200;317,450;;;;;0,00;0,00;0,00;3,00;1,95;0,000;0,000;0,59;0,58;999998,00;999998,00;999998,00;999998,00;999998,00;999998,00;999998,00;999998,00;999998,00;999998,00;999998,00;999998,00;999998,00;999998,00;999998,00;;;;;;;;;;;;;;;;;0,46358;;;;nan;-0,17721;0,14086;0,00721115;23,967307;0,000233;24,100793;24,243301;0,0000;0,0056;;;0,00;0,00;0,05;;;;0,0046358;20,94600;0,05600;0,00700;0,0000647;;;;;;
Relative hunidity (%);28,6;54;20,95000;106,15000;-0,001000;0,053;99,92;20,8000;0,000;0,00;101,092;0,009;263,164;355,050;357,25;1147,217;;;875,500;891,600;855,100;317,450;;;;;0,00;0,00;0,00;3,00;1,95;0,000;0,000;0,59;0,58;999998,00;999998,00;999998,00;999998,00;999998,00;999998,00;999998,00;999998,00;999998,00;999998,00;999998,00;999998,00;999998,00;999998,00;999998,00;;;;;;;;;;;;;;;;;0,95064999;;;;nan;-0,19344;0,13536;0,0081618;23,457003;0,000700;23,581006;23,727121;0,0001;0,0165;;;0,00;0,00;0,08;;;;0,0095065;20,94700;0,05500;-0,01100;0,0001355;;;;;;
;;55;20,94800;111,45000;-0,012000;0,055;99,97;20,8000;0,000;0,00;101,090;0,009;263,164;355,050;357,15;1147,150;;;875,600;891,400;855,000;317,450;;;;;0,00;0,00;0,00;3,00;1,95;0,000;0,000;0,59;0,58;999998,00;999998,00;999998,00;999998,00;999998,00;999998,00;999998,00;999998,00;999998,00;999998,00;999998,00;999998,00;999998,00;999998,00;999998,00;;;;;;;;;;;;;;;;;2,63912;;;;nan;-0,45582;0,21855;0,01080092;24,035467;0,000127;24,162527;24,305440;0,0000;0,0031;;;0,00;0,00;0,14;;;;0,0263912;20,94800;0,05500;-0,01300;0,0003662;;;;;;
Conditioning;;56;20,94900;109,12500;-0,016000;0,057;99,95;20,8000;0,000;0,00;101,088;0,009;263,164;355,150;357,35;1147,150;;;875,900;891,200;854,900;317,450;;;;;0,00;0,00;0,00;3,00;1,95;0,000;0,000;0,59;0,58;999998,00;999998,00;999998,00;999998,00;999998,00;999998,00;999998,00;999998,00;999998,00;999998,00;999998,00;999998,00;999998,00;999998,00;999998,00;;;;;;;;;;;;;;;;;2,34814;;;;nan;-0,53706;0,29392;0,01314905;23,780091;0,000342;23,912534;24,060661;0,0001;0,0082;;;0,00;0,00;0,11;;;;0,0234814;20,94900;0,05400;-0,00100;0,0003289;;;;;;
Conditionet ? (Y/N);;57;20,94700;109,32500;-0,003000;0,058;99,97;20,8000;0,000;0,00;101,088;0,009;263,164;355,350;357,65;1147,017;;;876,000;890,900;854,700;317,450;;;;;0,00;0,00;0,00;3,00;1,95;0,000;0,000;0,60;0,58;999998,00;999998,00;999998,00;999998,00;999998,00;999998,00;999998,00;999998,00;999998,00;999998,00;999998,00;999998,00;999998,00;999998,00;999998,00;;;;;;;;;;;;;;;;;1,91169999;;;;nan;-0,22240;0,32982;0,01506075;23,795173;0,000132;23,941175;24,096134;0,0000;0,0032;;;0,00;0,00;0,16;;;;0,0191170;20,94800;0,05300;0,01000;0,0002684;;;;;;
Conditioning temperature (°C);;58;20,94700;111,05000;0,008000;0,059;99,97;20,8000;0,000;0,00;101,080;0,009;263,164;355,550;357,85;1146,817;;;875,900;890,600;854,500;317,450;;;;;0,00;0,00;0,00;3,00;1,95;0,000;0,000;0,60;0,58;999998,00;999998,00;999998,00;999998,00;999998,00;999998,00;999998,00;999998,00;999998,00;999998,00;999998,00;999998,00;999998,00;999998,00;999998,00;;;;;;;;;;;;;;;;;0,80418;;;;nan;0,04046;0,36779;0,01586493;23,975421;0,000145;24,136105;24,292238;0,0000;0,0035;;;0,00;0,00;0,16;;;;0,0080418;20,94800;0,05300;0,00900;0,0001129;;;;;;
Conditioning RH (%);;59;20,94400;107,25000;0,009000;0,060;99,95;20,8000;0,000;0,00;101,088;0,009;263,164;355,650;358,05;1146,550;;;875,700;890,200;854,300;317,450;;;;;0,00;0,00;0,00;3,00;1,95;0,000;0,000;0,60;0,58;999998,00;999998,00;999998,00;999998,00;999998,00;999998,00;999998,00;999998,00;999998,00;999998,00;999998,00;999998,00;999998,00;999998,00;999998,00;;;;;;;;;;;;;;;;;1,84252999;;;;nan;0,06239;0,39578;0,01770746;23,558332;0,000327;23,722892;23,882979;0,0001;0,0078;;;0,00;0,00;0,25;;;;0,0184253;20,95100;0,05100;0,01500;0,0002623;;;;;;
;;60;20,94300;110,02501;0,019000;0,059;99,94;20,8000;0,000;0,00;101,090;0,009;263,164;355,750;358,15;1146,250;;;875,500;889,700;854,100;317,450;;;;;0,00;0,00;0,00;3,00;1,95;0,000;0,000;0,60;0,58;999998,00;999998,00;999998,00;999998,00;999998,00;999998,00;999998,00;999998,00;999998,00;999998,00;999998,00;999998,00;999998,00;999998,00;999998,00;;;;;;;;;;;;;;;;;1,47800999;0,00000;0,0000;;nan;0,30314;0,35920;0,01918547;23,857808;0,000413;24,031214;24,193336;0,0001;0,0099;;;0,00;0,00;0,28;;;;0,0147801;20,95100;0,05100;0,01000;0,0002088;;;;;;
Data collected;;61;20,94100;112,67500;0,022000;0,058;99,94;20,8000;0,000;0,00;101,090;0,009;263,164;355,750;358,05;1146,017;;;875,500;889,300;853,800;317,450;;;;;0,00;0,00;0,00;3,00;1,95;0,000;0,000;0,60;0,58;999998,00;999998,00;999998,00;999998,00;999998,00;999998,00;999998,00;999998,00;999998,00;999998,00;999998,00;999998,00;999998,00;999998,00;999998,00;;;;;;;;;;;;;;;;;2,18307000;0,00000;0,0000;;nan;0,37961;0,32140;0,02136855;24,143411;0,000414;24,318893;24,476120;0,0001;0,0101;;;0,00;0,00;0,34;;1,235;2,471;0,0218307;20,95000;0,05100;0,00400;0,0003043;;;;;;
CO/CO2 data collected?;Yes;62;20,94000;106,15000;0,033000;0,058;99,92;20,8000;0,000;0,00;101,090;0,009;263,164;355,850;358,25;1142,983;;;867,900;888,400;853,200;317,450;;;;;0,00;0,00;0,00;3,00;1,95;0,000;0,000;0,60;0,58;999998,00;999998,00;999998,00;999998,00;999998,00;999998,00;999998,00;999998,00;999998,00;999998,00;999998,00;999998,00;999998,00;999998,00;999998,00;;;;;;;;;;;;;;;;;1,55964;0,00000;0,0000;;nan;0,62764;0,31191;0,02292819;23,430621;0,000620;23,607557;23,766776;0,0001;0,0146;;;0,01;0,00;0,36;;1,677;2,471;0,0155964;20,95100;0,05000;-0,00600;0,0002254;;;;;;
Mass data collected?;Yes;63;20,94300;106,32500;0,016000;0,058;99,90;20,8000;-0,020;0,00;101,094;0,009;263,164;356,050;358,55;1139,850;;;860,200;887,400;852,500;317,550;;;;;0,00;0,00;0,00;3,00;1,95;0,000;0,000;0,60;0,58;999998,00;999998,00;999998,00;999998,00;999998,00;999998,00;999998,00;999998,00;999998,00;999998,00;999998,00;999998,00;999998,00;999998,00;999998,00;;;;;;;;;;;;;;;;;1,80904999;0,00000;0,0000;;nan;0,22715;0,31209;0,02473724;23,443340;0,000877;23,633647;23,799591;0,0002;0,0207;;;0,00;0,00;0,27;;1,753;2,330;0,0180905;20,95200;0,05000;0,00600;0,0002595;;;;;;
Smoke data collected;Yes;64;20,94400;105,32500;0,007000;0,056;99,90;20,8000;-0,030;0,00;101,094;0,009;263,164;356,150;358,65;1137,350;;;854,400;886,400;851,800;317,550;;;;;0,00;0,00;0,00;3,00;1,95;0,000;0,000;0,60;0,58;999998,00;999998,00;999998,00;999998,00;999998,00;999998,00;999998,00;999998,00;999998,00;999998,00;999998,00;999998,00;999998,00;999998,00;999998,00;;;;;;;;;;;;;;;;;2,35550999;0,00000;0,0000;;nan;0,01486;0,22920;0,02709275;23,329560;0,000845;23,525549;23,690687;0,0002;0,0199;;;0,00;0,00;0,24;;1,904;2,330;0,0235551;20,95200;0,05000;-0,01800;0,0003383;;;;;;
Soot mass data colelcted;;65;20,94500;108,77500;-0,011000;0,055;99,91;20,8000;-0,040;0,00;101,094;0,009;263,164;356,250;358,75;1135,417;;;850,100;885,500;851,200;317,550;;;;;0,00;0,00;0,00;3,00;1,96;0,000;0,000;0,60;0,59;999998,00;999998,00;999998,00;999998,00;999998,00;999998,00;999998,00;999998,00;999998,00;999998,00;999998,00;999998,00;999998,00;999998,00;999998,00;;;;;;;;;;;;;;;;;3,68024;0,00000;0,0000;;nan;-0,41407;0,19155;0,03077299;23,705243;0,000726;23,911099;24,078897;0,0002;0,0174;;;0,00;0,00;0,22;;2,206;2,640;0,0368024;20,95200;0,04900;-0,00900;0,0005183;;;;;;
Soot mass ratio (1:x);;66;20,94600;108,92500;-0,013000;0,055;99,98;20,8000;-0,040;0,00;101,094;0,009;263,164;356,350;358,85;1133,883;;;847,100;884,600;850,500;317,550;;;;;0,00;0,00;0,00;3,00;1,96;0,000;0,000;0,60;0,59;999998,00;999998,00;999998,00;999998,00;999998,00;999998,00;999998,00;999998,00;999998,00;999998,00;999998,00;999998,00;999998,00;999998,00;999998,00;;;;;;;;;;;;;;;;;3,43479;0,00000;0,0000;;nan;-0,46201;0,19166;0,03420778;23,718253;0,000063;23,930938;24,098828;0,0000;0,0015;;;0,00;0,00;0,19;;2,510;2,640;0,0343479;20,95300;0,05000;-0,00400;0,0004832;;;;;;
Soot mass (g);;67;20,94700;108,30000;-0,001000;0,054;99,94;20,8000;-0,050;0,00;101,090;0,009;263,164;356,450;359,05;1132,683;;;844,900;883,800;849,900;317,550;;;;;0,00;0,00;0,00;3,00;1,96;0,000;0,000;0,60;0,59;999998,00;999998,00;999998,00;999998,00;999998,00;999998,00;999998,00;999998,00;999998,00;999998,00;999998,00;999998,00;999998,00;999998,00;999998,00;;;;;;;;;;;;;;;;;2,00635000;0,00000;0,0000;;nan;-0,17521;0,14984;0,03621413;23,646791;0,000474;23,865531;24,039610;0,0001;0,0113;;;0,00;0,00;0,16;;2,591;2,805;0,0200635;20,95300;0,04900;0,00100;0,0002837;;;;;;
;;68;20,94800;109,15000;0,010000;0,053;99,93;20,8000;-0,050;0,00;101,090;0,009;263,164;356,650;359,25;1131,650;;;843,100;883,000;849,400;317,550;;;;;0,00;0,00;0,00;3,00;1,96;0,000;0,000;0,60;0,59;999998,00;999998,00;999998,00;999998,00;999998,00;999998,00;999998,00;999998,00;999998,00;999998,00;999998,00;999998,00;999998,00;999998,00;999998,00;;;;;;;;;;;;;;;;;0,68034000;0,00000;0,0000;;nan;0,08673;0,10900;0,03689447;23,732749;0,000595;23,965723;24,140435;0,0001;0,0143;;;0,00;0,00;0,13;;2,457;2,805;0,0068034;20,95500;0,04900;0,00700;0,0000967;;;;;;
Comments;;69;20,94900;110,77500;0,009000;0,053;99,92;20,8000;-0,060;0,00;101,090;0,009;263,164;356,750;359,35;1130,750;;;841,600;882,400;848,800;317,550;;;;;0,00;0,00;0,00;3,00;1,96;0,000;0,000;0,60;0,59;999998,00;999998,00;999998,00;999998,00;999998,00;999998,00;999998,00;999998,00;999998,00;999998,00;999998,00;999998,00;999998,00;999998,00;999998,00;;;;;;;;;;;;;;;;;0,34472;0,00000;0,0000;;nan;0,06332;0,10979;0,03723919;23,905409;0,000667;24,146847;24,322829;0,0001;0,0161;;;0,00;0,00;0,10;;2,249;2,478;0,0034472;20,95400;0,05000;0,02300;0,0000490;;;;;;
Pre-test comments;;70;20,94800;110,20000;0,015000;0,051;99,94;20,8000;-0,060;0,00;101,090;0,009;263,164;356,850;359,55;1130,050;;;840,600;881,800;848,300;317,550;;;;;0,00;0,00;0,00;3,00;1,96;0,000;0,000;0,60;0,59;999998,00;999998,00;999998,00;999998,00;999998,00;999998,00;999998,00;999998,00;999998,00;999998,00;999998,00;999998,00;999998,00;999998,00;999998,00;;;;;;;;;;;;;;;;;0,40965;0,00000;0,0000;;nan;0,20702;0,02633;0,03764884;23,839945;0,000465;24,087472;24,269723;0,0001;0,0112;;;0,00;0,00;0,13;;2,066;2,478;0,0040965;20,95100;0,05800;0,01500;0,0000588;;;;;;
