Repository: FireDynamics/BESKID_ExperimentalData

# Cone Calorimeter Experiments

Experiments have been conducted, with sample in horizontal orientation. Samples were wrapped in aluminium foil. No retainer frame or grid have been used.

Different types of insulation material have been used below the PMMA samples: CaSiO3 and Al2O3. The goal was to an insulation material that has a more reproducible behaviour compared to the common fiber blankets. The CaSiO3 block below the sample was manufactured from the same boards used as backing of the large scale experiments. However, it was found that these boards contain a lot of moisture making the mass loss measurements unreliable.

File: Materials/PMMA/DE_6mm/Cone/20250410_PMMA_DE_6mm_q50_R1.csv (part 1 of 7)
General information;;time (s);O2 (%);DPT (Pa);CO (%);CO2 (%);PD (%);AHU (%);Mass (g);Methane MFM (g/s);APT (kPa);HFM (kW/m²);Cold Trap TC (K);StackTC (K);Smoke TC (K);Cone heater TC (K);Soot MFM (g/s);Soot;TC cone1;TC cone2;TC cone3;TC aux;CH4;CO;CO2;Ethene;H2O;n.u.;n.u.;UOX Bin;n.u.;UOX Hum.;UOX Temp;n.u.;n.u;TX1;TX2;TX3;TX4;TX5;TX6;TX7;TX8;TX9;TX10;TX11;TX12;TX13;TX14;TX15;n.u;n.u.;n.u.;n.u.;L0;L1;n.u.;n.u.;n.u.;n.u.;n.u.;n.u.;n.u.;n.u.;n.u.;n.u.;HRR/a;EHC;SEA;MLR;MLR/a;COY;CO2Y/sh;THR/a;MFR;K;Vstack;Vsmoke;SPR;RSR;TSP;TSR;COP;CO2P;O2C;TOC;ARHE;Mass;HRR;O2/sh;CO2/sh;CO/sh;phi;FU27;FU28;FU29;FU30;FU31
;;;;;;;;;;;;;;;;;;g/min;°C;°C;°C;°C;ppm;ppm;%;ppm;ppm;no;no;;no;%;°C;no;V;no;no;no;no;no;no;no;no;no;no;no;no;no;no;no;no;no;no;no;%;%;no;no;no;no;no;no;no;no;no;no;kW/m²;MJ/kg;m²/kg;g/s;g/(s*m²);[kg/kg];[kg/kg];MJ/m²;g/s;1/m;l/s;l/s;m²/s;(m²/s)/m²;m²;m²;g/s;g/s;g/s;g;kW/m²;g;kW;[%];[%];%;;;;;;
Test;;0;20,95500;119,12500;0,013000;0,047;100,00;21,8000;0,000;0,00;101,888;0,000;263,183;334,550;337,95;1018,550;;;736,900;771,700;727,600;310,550;;;;;0,00;0,00;0,00;3,00;1,77;0,000;0,000;0,60;0,63;999998,00;999998,00;999998,00;999998,00;999998,00;999998,00;999998,00;999998,00;999998,00;999998,00;999998,00;999998,00;999998,00;999998,00;999998,00;;;;;;;;;;;;;;;;;0,0;;;;nan;0,00000;0,00000;0,0;25,658981;0,000000;24,305284;24,552297;0,0000;0,0000;;;0,00;0,00;0,00;;;;0,0000000;20,95700;0,04800;0,01700;-0,0001646;;;;;;
Standard used;ISO 5660-1;1;20,95700;119,52500;0,019000;0,047;100,04;21,8000;0,000;0,00;101,884;0,000;263,183;334,550;337,95;1018,583;;;737,000;771,700;727,600;310,550;;;;;0,00;0,00;0,00;3,00;1,77;0,000;0,000;0,60;0,63;999998,00;999998,00;999998,00;999998,00;999998,00;999998,00;999998,00;999998,00;999998,00;999998,00;999998,00;999998,00;999998,00;999998,00;999998,00;;;;;;;;;;;;;;;;;0,0;;;;nan;0,07685;0,00000;0,0;25,702023;-0,000165;24,346056;24,593483;0,0000;-0,0040;;;0,00;0,00;-0,03;;;;0,0000000;20,95700;0,04700;0,01000;-0,0003010;;;;;;
Date of test;10,04,2025;2;20,95700;113,17500;0,013000;0,047;100,05;21,8000;0,000;0,00;101,888;0,000;263,177;334,550;337,95;1018,383;;;736,300;771,700;727,700;310,550;;;;;0,00;0,00;0,00;3,00;1,77;0,000;0,000;0,60;0,63;999998,00;999998,00;999998,00;999998,00;999998,00;999998,00;999998,00;999998,00;999998,00;999998,00;999998,00;999998,00;999998,00;999998,00;999998,00;;;;;;;;;;;;;;;;;0,0;;;;nan;-0,04986;0,00000;0,0;25,009971;-0,000193;23,690515;23,931280;0,0000;-0,0046;;;0,00;0,00;-0,02;;;;0,0000000;20,95700;0,04700;0,01000;-0,0002049;;;;;;
Time of test;12:54;3;20,95700;116,27501;0,013000;0,047;100,06;21,8000;0,000;0,00;101,888;0,000;263,177;334,550;337,95;1018,417;;;736,300;771,800;727,700;310,550;;;;;0,00;0,00;0,00;3,00;1,77;0,000;0,000;0,60;0,63;999998,00;999998,00;999998,00;999998,00;999998,00;999998,00;999998,00;999998,00;999998,00;999998,00;999998,00;999998,00;999998,00;999998,00;999998,00;;;;;;;;;;;;;;;;;0,0;;;;nan;-0,03790;0,00000;0,0;25,350184;-0,000191;24,012779;24,256819;0,0000;-0,0046;;;0,00;0,00;-0,02;;;;0,0000000;20,95600;0,04700;0,01200;-0,0001948;;;;;;
Heat flux (kW/m²);50;4;20,95700;116,17500;0,003000;0,047;100,02;21,8000;0,000;0,00;101,888;0,000;263,177;334,650;338,05;1018,517;;;736,600;771,800;727,700;310,550;;;;;0,00;0,00;0,00;3,00;1,77;0,000;0,000;0,60;0,63;999998,00;999998,00;999998,00;999998,00;999998,00;999998,00;999998,00;999998,00;999998,00;999998,00;999998,00;999998,00;999998,00;999998,00;999998,00;;;;;;;;;;;;;;;;;0,0;;;;nan;-0,23232;0,00000;0,0;25,335494;0,000115;24,006038;24,249936;0,0000;0,0028;;;0,00;0,00;-0,01;;;;0,0000000;20,95600;0,04800;0,00500;-0,0000621;;;;;;
Nominal duct flow rate (l/s);24,0;5;20,95600;118,05000;0,000000;0,047;100,03;21,8000;0,000;0,00;101,888;0,000;263,183;334,750;338,15;1018,717;;;737,100;771,800;727,800;310,550;;;;;0,00;0,00;0,00;3,00;1,77;0,000;0,000;0,60;0,63;999998,00;999998,00;999998,00;999998,00;999998,00;999998,00;999998,00;999998,00;999998,00;999998,00;999998,00;999998,00;999998,00;999998,00;999998,00;;;;;;;;;;;;;;;;;0,23124999;;;;nan;-0,25875;0,00000;0,00023124;25,535311;0,000044;24,202599;24,448421;0,0000;0,0011;;;0,00;0,00;0,02;;;;0,0023125;20,95600;0,04800;-0,00900;0,0000302;;;;;;
Sampling interval (s);1;6;20,95700;114,65000;-0,015000;0,048;100,03;21,8000;0,000;0,00;101,888;0,000;263,183;334,650;338,15;1018,550;;;736,500;771,900;727,800;310,550;;;;;0,00;0,00;0,00;3,00;1,77;0,000;0,000;0,60;0,63;999998,00;999998,00;999998,00;999998,00;999998,00;999998,00;999998,00;999998,00;999998,00;999998,00;999998,00;999998,00;999998,00;999998,00;999998,00;;;;;;;;;;;;;;;;;1,16585;;;;nan;-0,54113;0,03728;0,0013971;25,168659;0,000054;23,847957;24,097375;0,0000;0,0013;;;0,00;0,00;-0,01;;;;0,0116585;20,95700;0,04800;-0,00600;0,0001531;;;;;;
Separation (mm);25;7;20,95700;117,45000;-0,010000;0,047;99,99;21,8000;0,000;0,00;101,888;0,000;263,177;334,750;338,15;1018,517;;;736,300;771,900;727,900;310,550;;;;;0,00;0,00;0,00;3,00;1,77;0,000;0,000;0,60;0,63;999998,00;999998,00;999998,00;999998,00;999998,00;999998,00;999998,00;999998,00;999998,00;999998,00;999998,00;999998,00;999998,00;999998,00;999998,00;;;;;;;;;;;;;;;;;0,81276;;;;nan;-0,36810;-0,00550;0,00220986;25,470336;0,000367;24,141016;24,386212;0,0001;0,0089;;;0,00;0,00;-0,01;;;;0,0081276;20,95800;0,04700;-0,01200;0,0001055;;;;;;
Orientation;Hor;8;20,95700;115,02500;-0,022000;0,046;100,04;21,8000;0,000;0,00;101,888;0,000;263,183;334,750;338,15;1018,683;;;736,800;771,900;727,900;310,550;;;;;0,00;0,00;0,00;3,00;1,77;0,000;0,000;0,60;0,63;999998,00;999998,00;999998,00;999998,00;999998,00;999998,00;999998,00;999998,00;999998,00;999998,00;999998,00;999998,00;999998,00;999998,00;999998,00;;;;;;;;;;;;;;;;;2,06297;;;;nan;-0,59179;-0,04356;0,00427283;25,206021;-0,000164;23,890495;24,133146;0,0000;-0,0039;;;-0,01;0,00;-0,01;;;;0,0206297;20,95700;0,04700;-0,00800;0,0002709;;;;;;
Edge frame?;N;9;20,95700;118,32500;-0,004000;0,047;100,02;21,8000;0,000;0,00;101,888;0,000;263,183;334,750;338,15;1018,683;;;736,800;771,900;727,900;310,650;;;;;0,00;0,00;0,00;3,00;1,78;0,000;0,000;0,60;0,63;999998,00;999998,00;999998,00;999998,00;999998,00;999998,00;999998,00;999998,00;999998,00;999998,00;999998,00;999998,00;999998,00;999998,00;999998,00;;;;;;;;;;;;;;;;;0,25203;;;;nan;-0,12740;0,00000;0,00452486;25,565037;0,000051;24,230773;24,476881;0,0000;0,0012;;;0,00;0,00;-0,01;;;;0,0025203;20,95600;0,04800;-0,00500;0,0000325;;;;;;
Grid?;N;10;20,95800;113,90000;0,001000;0,047;99,99;21,8000;0,000;0,00;101,890;0,000;263,183;334,750;338,25;1018,483;;;736,100;771,900;728,000;310,650;;;;;0,00;0,00;0,00;3,00;1,78;0,000;0,000;0,60;0,63;999998,00;999998,00;999998,00;999998,00;999998,00;999998,00;999998,00;999998,00;999998,00;999998,00;999998,00;999998,00;999998,00;999998,00;999998,00;;;;;;;;;;;;;;;;;0,0;;;;nan;0,00000;0,00000;0,00452486;25,082454;0,000307;23,773377;24,021941;0,0001;0,0073;;;0,00;0,00;-0,04;;;;0,0000000;20,95700;0,04800;0,01000;-0,0000840;;;;;;
Non-scrubbed?;;11;20,95700;114,60000;0,017000;0,048;100,04;21,8000;0,000;0,00;101,888;0,000;263,177;334,750;338,25;1018,283;;;735,500;771,900;728,000;310,650;;;;;0,00;0,00;0,00;3,00;1,78;0,000;0,000;0,60;0,63;999998,00;999998,00;999998,00;999998,00;999998,00;999998,00;999998,00;999998,00;999998,00;999998,00;999998,00;999998,00;999998,00;999998,00;999998,00;;;;;;;;;;;;;;;;;0,0;;;;nan;0,36779;0,03986;0,00452486;25,159411;-0,000168;23,846317;24,095644;0,0000;-0,0040;;;0,00;0,00;-0,01;;;;0,0000000;20,95700;0,04800;-0,00300;-0,0002369;;;;;;
Substrate used? {Y/N};;12;20,95600;116,57500;0,010000;0,047;100,03;21,8000;0,000;0,00;101,888;0,000;263,183;334,750;338,25;1018,117;;;735,000;771,900;728,000;310,650;;;;;0,00;0,00;0,00;3,00;1,78;0,000;0,000;0,60;0,63;999998,00;999998,00;999998,00;999998,00;999998,00;999998,00;999998,00;999998,00;999998,00;999998,00;999998,00;999998,00;999998,00;999998,00;999998,00;;;;;;;;;;;;;;;;;0,0;;;;nan;0,17899;-0,00337;0,00452486;25,375281;-0,000079;24,050922;24,302387;0,0000;-0,0019;;;0,00;0,00;0,02;;;;0,0000000;20,95700;0,04700;0,02000;-0,0000792;;;;;;
Substrate;;13;20,95700;109,40000;0,010000;0,047;100,00;21,8000;0,000;0,00;101,888;0,000;263,177;334,850;338,25;1018,583;;;736,300;771,900;728,100;310,650;;;;;0,00;0,00;0,00;3,00;1,78;0,000;0,000;0,60;0,63;999998,00;999998,00;999998,00;999998,00;999998,00;999998,00;999998,00;999998,00;999998,00;999998,00;999998,00;999998,00;999998,00;999998,00;999998,00;;;;;;;;;;;;;;;;;0,0;;;;nan;0,16098;-0,00303;0,00452486;24,578307;0,000279;23,302502;23,539110;0,0001;0,0065;;;0,00;0,00;-0,01;;;;0,0000000;20,95700;0,04700;0,00600;-0,0001386;;;;;;
Additional preparation details;;14;20,95700;116,85000;0,012000;0,047;100,04;21,8000;0,000;0,00;101,890;0,000;263,183;334,850;338,35;1018,950;;;737,400;771,900;728,100;310,650;;;;;0,00;0,00;0,00;3,00;1,78;0,000;0,000;0,60;0,64;999998,00;999998,00;999998,00;999998,00;999998,00;999998,00;999998,00;999998,00;999998,00;999998,00;999998,00;999998,00;999998,00;999998,00;999998,00;;;;;;;;;;;;;;;;;0,0;;;;nan;0,20254;-0,00293;0,00452486;25,401400;-0,000152;24,082870;24,334594;0,0000;-0,0037;;;0,00;0,00;-0,01;;;;0,0000000;20,95800;0,04700;0,00600;-0,0001632;;;;;;
;;15;20,95700;113,05000;0,005000;0,048;100,04;21,8000;0,000;0,00;101,894;0,000;263,177;334,850;338,35;1019,117;;;737,800;771,900;728,200;310,650;;;;;0,00;0,00;0,00;3,00;1,78;0,000;0,000;0,60;0,64;999998,00;999998,00;999998,00;999998,00;999998,00;999998,00;999998,00;999998,00;999998,00;999998,00;999998,00;999998,00;999998,00;999998,00;999998,00;;;;;;;;;;;;;;;;;0,0;;;;nan;0,02335;0,03778;0,00452486;24,984956;-0,000097;23,688042;23,935640;0,0000;-0,0023;;;0,00;0,00;-0,01;;;;0,0000000;20,95800;0,04700;-0,01500;-0,0000857;;;;;;
Specimen;;16;20,95600;113,05000;-0,009000;0,048;100,04;21,8000;0,000;0,00;101,894;0,000;263,177;334,850;338,35;1019,183;;;738,000;771,900;728,200;310,650;;;;;0,00;0,00;0,00;3,00;1,78;0,000;0,000;0,60;0,64;999998,00;999998,00;999998,00;999998,00;999998,00;999998,00;999998,00;999998,00;999998,00;999998,00;999998,00;999998,00;999998,00;999998,00;999998,00;;;;;;;;;;;;;;;;;1,12747;;;;nan;-0,30615;0,03556;0,00565233;24,984956;-0,000091;23,688042;23,935640;0,0000;-0,0022;;;0,00;0,00;0,02;;;;0,0112747;20,95800;0,04700;-0,00500;0,0001497;;;;;;
Sample description;;17;20,95600;114,05000;-0,006000;0,048;99,99;21,8000;0,000;0,00;101,888;0,000;263,177;334,850;338,35;1018,617;;;736,300;771,900;728,200;310,650;;;;;0,00;0,00;0,00;3,00;1,78;0,000;0,000;0,60;0,64;999998,00;999998,00;999998,00;999998,00;999998,00;999998,00;999998,00;999998,00;999998,00;999998,00;999998,00;999998,00;999998,00;999998,00;999998,00;;;;;;;;;;;;;;;;;0,82973999;;;;nan;-0,21955;0,03373;0,00648207;25,095217;0,000346;23,792579;24,041269;0,0001;0,0082;;;0,00;0,00;0,02;;;;0,0082974;20,95700;0,04800;-0,01700;0,0001097;;;;;;
Material name/ID;PMMA_DE_6m;18;20,95600;118,05000;-0,012000;0,047;100,04;21,8000;0,000;0,00;101,880;0,000;263,177;334,850;338,35;1018,083;;;734,700;771,900;728,200;310,650;;;;;0,00;0,00;0,00;3,00;1,78;0,000;0,000;0,60;0,64;999998,00;999998,00;999998,00;999998,00;999998,00;999998,00;999998,00;999998,00;999998,00;999998,00;999998,00;999998,00;999998,00;999998,00;999998,00;;;;;;;;;;;;;;;;;1,50787999;;;;nan;-0,35626;-0,00929;0,00798995;25,531498;-0,000119;24,206214;24,459228;0,0000;-0,0029;;;0,00;0,00;0,02;;;;0,0150788;20,95500;0,04700;-0,00400;0,0001958;;;;;;
Specimen number;R3;19;20,95700;116,80000;-0,008000;0,047;100,06;21,8000;0,000;0,00;101,888;0,000;263,183;334,850;338,25;1018,250;;;735,200;771,900;728,200;310,650;;;;;0,00;0,00;0,00;3,00;1,78;0,000;0,000;0,60;0,64;999998,00;999998,00;999998,00;999998,00;999998,00;999998,00;999998,00;999998,00;999998,00;999998,00;999998,00;999998,00;999998,00;999998,00;999998,00;;;;;;;;;;;;;;;;;0,65796999;;;;nan;-0,24047;-0,00878;0,00864792;25,395966;-0,000319;24,077717;24,322197;-0,0001;-0,0077;;;0,00;0,00;-0,01;;;;0,0065797;20,95700;0,04800;-0,00900;0,0000857;;;;;;
E (MJ/kg);13,10;20;20,95800;118,52500;-0,005000;0,048;100,02;21,8000;0,000;0,00;101,888;0,000;263,177;334,850;338,35;1018,150;;;735,000;771,800;728,200;310,650;;;;;0,00;0,00;0,00;3,00;1,78;0,000;0,000;0,60;0,64;999998,00;999998,00;999998,00;999998,00;999998,00;999998,00;999998,00;999998,00;999998,00;999998,00;999998,00;999998,00;999998,00;999998,00;999998,00;;;;;;;;;;;;;;;;;0,0;;;;nan;-0,15785;0,03369;0,00864792;25,582812;0,000100;24,254865;24,508387;0,0000;0,0024;;;0,00;0,00;-0,04;;;;0,0000000;20,95800;0,04600;0,00900;-0,0000211;;;;;;
Initial mass (g);67,77;21;20,95700;119,02500;0,010000;0,048;100,05;21,8000;0,000;0,00;101,888;0,000;263,177;334,850;338,35;1017,883;;;734,100;771,900;728,200;310,650;;;;;0,00;0,00;0,00;3,00;1,78;0,000;0,000;0,60;0,64;999998,00;999998,00;999998,00;999998,00;999998,00;999998,00;999998,00;999998,00;999998,00;999998,00;999998,00;999998,00;999998,00;999998,00;999998,00;;;;;;;;;;;;;;;;;0,0;;;;nan;0,21487;0,03222;0,00864792;25,636716;-0,000175;24,305971;24,560027;0,0000;-0,0043;;;0,00;0,00;-0,01;;;;0,0000000;20,95800;0,04700;0,00300;-0,0001495;;;;;;
Thickness (mm);5,74;22;20,95600;115,57500;-0,003000;0,048;100,03;21,8000;0,000;0,00;101,880;0,000;263,177;334,950;338,35;1017,650;;;733,400;771,900;728,200;310,650;;;;;0,00;0,00;0,00;3,00;1,78;0,000;0,000;0,60;0,64;999998,00;999998,00;999998,00;999998,00;999998,00;999998,00;999998,00;999998,00;999998,00;999998,00;999998,00;999998,00;999998,00;999998,00;999998,00;;;;;;;;;;;;;;;;;0,56109999;;;;nan;-0,11055;0,03037;0,00920902;25,258666;-0,000044;23,954696;24,197854;0,0000;-0,0011;;;0,00;0,00;0,02;;;;0,0056110;20,95500;0,04700;-0,00400;0,0000738;;;;;;
Surface area (cm²);100;23;20,95700;116,82500;0,020000;0,047;100,02;21,8000;0,000;0,00;101,888;0,000;263,177;334,950;338,35;1017,783;;;733,800;771,900;728,200;310,650;;;;;0,00;0,00;0,00;3,00;1,78;0,000;0,000;0,60;0,64;999998,00;999998,00;999998,00;999998,00;999998,00;999998,00;999998,00;999998,00;999998,00;999998,00;999998,00;999998,00;999998,00;999998,00;999998,00;;;;;;;;;;;;;;;;;0,0;;;;nan;0,45138;-0,01280;0,00920902;25,394892;0,000092;24,083889;24,328359;0,0000;0,0022;;;0,00;0,00;-0,01;;;;0,0000000;20,95700;0,04700;0,01100;-0,0002646;;;;;;
Sponsor;;24;20,95700;119,15000;0,006000;0,047;100,05;21,8000;0,000;0,00;101,888;0,000;263,177;334,950;338,45;1018,017;;;734,400;771,900;728,300;310,650;;;;;0,00;0,00;0,00;3,00;1,78;0,000;0,000;0,60;0,64;999998,00;999998,00;999998,00;999998,00;999998,00;999998,00;999998,00;999998,00;999998,00;999998,00;999998,00;999998,00;999998,00;999998,00;999998,00;;;;;;;;;;;;;;;;;0,0;;;;nan;0,09407;-0,01241;0,00920902;25,646345;-0,000184;24,322362;24,576514;0,0000;-0,0045;;;0,00;0,00;-0,01;;;;0,0000000;20,95700;0,04700;-0,00700;-0,0000869;;;;;;
Manufacturer;;25;20,95700;112,35000;0,006000;0,047;100,05;21,8000;0,000;0,00;101,888;0,000;263,177;334,950;338,35;1018,350;;;735,400;771,900;728,300;310,650;;;;;0,00;0,00;0,00;3,00;1,79;0,000;0,000;0,60;0,64;999998,00;999998,00;999998,00;999998,00;999998,00;999998,00;999998,00;999998,00;999998,00;999998,00;999998,00;999998,00;999998,00;999998,00;999998,00;;;;;;;;;;;;;;;;;0,0;;;;nan;0,08783;-0,01159;0,00920902;24,903765;-0,000175;23,618117;23,857858;0,0000;-0,0041;;;0,00;0,00;-0,01;;;;0,0000000;20,95700;0,04800;-0,00300;-0,0000865;;;;;;
Test start time (s);60;26;20,95700;113,95000;-0,015000;0,047;100,04;21,8000;0,000;0,00;101,888;0,000;263,177;335,050;338,45;1018,550;;;736,000;771,900;728,300;310,650;;;;;0,00;0,00;0,00;3,00;1,79;0,000;0,000;0,60;0,64;999998,00;999998,00;999998,00;999998,00;999998,00;999998,00;999998,00;999998,00;999998,00;999998,00;999998,00;999998,00;999998,00;999998,00;999998,00;;;;;;;;;;;;;;;;;1,36157;;;;nan;-0,42027;-0,01124;0,01057059;25,076724;-0,000078;23,789247;24,030654;0,0000;-0,0019;;;0,00;0,00;-0,01;;;;0,0136157;20,95600;0,04800;0,00100;0,0001797;;;;;;
Time to ignition (s);27;27;20,95800;115,10000;-0,005000;0,047;100,02;21,8000;0,000;0,00;101,882;0,000;263,177;334,950;338,45;1018,750;;;736,600;771,900;728,300;310,650;;;;;0,00;0,00;0,00;3,00;1,79;0,000;0,000;0,60;0,64;999998,00;999998,00;999998,00;999998,00;999998,00;999998,00;999998,00;999998,00;999998,00;999998,00;999998,00;999998,00;999998,00;999998,00;999998,00;;;;;;;;;;;;;;;;;0,0;;;;nan;-0,16510;-0,01089;0,01057059;25,206707;0,000060;23,905419;24,155215;0,0000;0,0014;;;0,00;0,00;-0,04;;;;0,0000000;20,95500;0,04800;-0,01200;-0,0000047;;;;;;
Time to flameout (s);243;28;20,95800;119,57500;-0,017000;0,048;100,02;21,8000;0,000;0,00;101,890;0,000;263,177;334,950;338,45;1019,117;;;737,600;772,000;728,300;310,650;;;;;0,00;0,00;0,00;3,00;1,79;0,000;0,000;0,61;0,64;999998,00;999998,00;999998,00;999998,00;999998,00;999998,00;999998,00;999998,00;999998,00;999998,00;999998,00;999998,00;999998,00;999998,00;999998,00;;;;;;;;;;;;;;;;;1,06944999;;;;nan;-0,45916;0,03215;0,01164004;25,692045;0,000104;24,365702;24,620307;0,0000;0,0025;;;0,00;0,00;-0,04;;;;0,0106945;20,95700;0,04800;0,00900;0,0001373;;;;;;
End of test criteria;Mass less ;29;20,95800;115,92499;-0,004000;0,047;100,03;21,8000;0,000;0,00;101,890;0,000;263,177;334,850;338,35;1019,183;;;737,800;771,900;728,400;310,650;;;;;0,00;0,00;0,00;3,00;1,79;0,000;0,000;0,61;0,64;999998,00;999998,00;999998,00;999998,00;999998,00;999998,00;999998,00;999998,00;999998,00;999998,00;999998,00;999998,00;999998,00;999998,00;999998,00;;;;;;;;;;;;;;;;;0,0;;;;nan;-0,12020;-0,01166;0,01164004;25,300660;-0,000035;23,987358;24,238084;0,0000;-0,0009;;;0,00;0,00;-0,03;;;;0,0000000;20,95600;0,04800;0,00400;-0,0000124;;;;;;
User EOT time (s);293;30;20,95700;116,87500;-0,009000;0,048;100,04;21,8000;0,000;0,00;101,890;0,000;263,183;334,850;338,35;1019,183;;;737,900;771,900;728,300;310,650;;;;;0,00;0,00;0,00;3,00;1,79;0,000;0,000;0,61;0,64;999998,00;999998,00;999998,00;999998,00;999998,00;999998,00;999998,00;999998,00;999998,00;999998,00;999998,00;999998,00;999998,00;999998,00;999998,00;;;;;;;;;;;;;;;;;0,76105;;;;nan;-0,23932;0,03116;0,01240109;25,404117;-0,000139;24,085446;24,337197;0,0000;-0,0034;;;0,00;0,00;0,00;;;;0,0076105;20,95500;0,04800;0,00600;0,0000991;;;;;;
MLR EOT mass (g/m²);;31;20,95500;116,17500;0,009000;0,046;100,02;21,8000;0,000;0,00;101,890;0,000;263,177;334,850;338,25;1018,917;;;737,100;771,900;728,300;310,650;;;;;0,00;0,00;0,00;3,00;1,79;0,000;0,000;0,61;0,64;999998,00;999998,00;999998,00;999998,00;999998,00;999998,00;999998,00;999998,00;999998,00;999998,00;999998,00;999998,00;999998,00;999998,00;999998,00;;;;;;;;;;;;;;;;;0,09454;;;;nan;0,20906;-0,05472;0,01249563;25,327927;0,000109;24,013210;24,257035;0,0000;0,0026;;;0,00;0,00;0,06;;;;0,0009454;20,95400;0,04900;0,00800;0,0000132;;;;;;
MLR time period (s);;32;20,95700;110,47500;0,003000;0,047;100,04;21,8000;0,000;0,00;101,882;0,000;263,177;334,850;338,25;1018,583;;;736,100;771,900;728,300;310,650;;;;;0,00;0,00;0,00;3,00;1,79;0,000;0,000;0,61;0,64;999998,00;999998,00;999998,00;999998,00;999998,00;999998,00;999998,00;999998,00;999998,00;999998,00;999998,00;999998,00;999998,00;999998,00;999998,00;;;;;;;;;;;;;;;;;0,0;;;;nan;0,05446;-0,01035;0,01249563;24,698769;-0,000064;23,416710;23,654478;0,0000;-0,0015;;;0,00;0,00;0,00;;;;0,0000000;20,95600;0,04900;0,01900;-0,0000441;;;;;;
Truncate graphs at EOT;;33;20,95800;112,60000;-0,004000;0,047;100,02;21,8000;0,000;0,00;101,880;0,000;263,177;334,850;338,25;1018,083;;;734,800;771,800;728,200;310,750;;;;;0,00;0,00;0,00;3,00;1,79;0,000;0,000;0,61;0,64;999998,00;999998,00;999998,00;999998,00;999998,00;999998,00;999998,00;999998,00;999998,00;999998,00;999998,00;999998,00;999998,00;999998,00;999998,00;;;;;;;;;;;;;;;;;0,0;;;;nan;-0,11549;-0,01014;0,01249563;24,935179;0,000045;23,640849;23,880893;0,0000;0,0011;;;0,00;0,00;-0,03;;;;0,0000000;20,95600;0,04900;0,02100;-0,0000139;;;;;;
Smooth data?;;34;20,95800;115,35000;0,011000;0,047;100,01;21,8000;0,000;0,00;101,890;0,000;263,177;334,750;338,25;1017,883;;;734,200;771,800;728,200;310,750;;;;;0,00;0,00;0,00;3,00;1,79;0,000;0,000;0,61;0,64;999998,00;999998,00;999998,00;999998,00;999998,00;999998,00;999998,00;999998,00;999998,00;999998,00;999998,00;999998,00;999998,00;999998,00;999998,00;;;;;;;;;;;;;;;;;0,0;;;;nan;0,25302;-0,00997;0,01249563;25,241605;0,000211;23,924222;24,174363;0,0000;0,0051;;;0,00;0,00;-0,03;;;;0,0000000;20,95400;0,05100;0,01200;-0,0002019;;;;;;
Correct O2 for pressure?;;35;20,95500;118,25001;-0,007000;0,047;99,97;21,8000;0,000;0,00;101,890;0,000;263,177;334,750;338,25;1017,817;;;734,100;771,700;728,200;310,750;;;;;0,00;0,00;0,00;3,00;1,79;0,000;0,000;0,61;0,64;999998,00;999998,00;999998,00;999998,00;999998,00;999998,00;999998,00;999998,00;999998,00;999998,00;999998,00;999998,00;999998,00;999998,00;999998,00;;;;;;;;;;;;;;;;;1,56681;;;;nan;-0,19671;-0,00982;0,01406244;25,556934;0,000569;24,223093;24,476359;0,0001;0,0138;;;0,00;0,00;0,06;;;;0,0156681;20,95300;0,05200;0,00400;0,0002038;;;;;;
;;36;20,95700;114,75000;-0,003000;0,048;100,07;21,8000;0,000;0,00;101,890;0,000;263,177;334,750;338,15;1018,083;;;734,900;771,700;728,200;310,750;;;;;0,00;0,00;0,00;3,00;1,79;0,000;0,000;0,61;0,64;999998,00;999998,00;999998,00;999998,00;999998,00;999998,00;999998,00;999998,00;999998,00;999998,00;999998,00;999998,00;999998,00;999998,00;999998,00;;;;;;;;;;;;;;;;;0,15478;;;;nan;-0,09088;0,03293;0,01421722;25,175871;-0,000406;23,861919;24,104280;-0,0001;-0,0097;;;0,00;0,00;0,00;;;;0,0015478;20,95200;0,05300;-0,01300;0,0000202;;;;;;
Specification: apparatus;;37;20,95700;120,22501;0,001000;0,048;100,03;21,8000;0,000;0,00;101,882;0,000;263,177;334,550;337,95;1018,183;;;735,100;771,700;728,300;310,750;;;;;0,00;0,00;0,00;3,00;1,79;0,000;0,000;0,61;0,64;999998,00;999998,00;999998,00;999998,00;999998,00;999998,00;999998,00;999998,00;999998,00;999998,00;999998,00;999998,00;999998,00;999998,00;999998,00;;;;;;;;;;;;;;;;;0,0;;;;nan;0,00947;0,03283;0,01421722;25,777176;0,000000;24,417244;24,665394;0,0000;0,0000;;;0,00;0,00;0,00;;;;0,0000000;20,95100;0,05400;-0,01800;-0,0000299;;;;;;
C-factor (SI units);0,043;38;20,95700;121,77500;-0,012000;0,048;100,04;21,8000;0,000;0,00;101,882;0,000;263,177;334,250;337,65;1018,250;;;735,300;771,700;728,300;310,750;;;;;0,00;0,00;0,00;3,00;1,79;0,000;0,000;0,61;0,64;999998,00;999998,00;999998,00;999998,00;999998,00;999998,00;999998,00;999998,00;999998,00;999998,00;999998,00;999998,00;999998,00;999998,00;999998,00;;;;;;;;;;;;;;;;;1,05955;;;;nan;-0,31839;0,03220;0,01527677;25,954449;-0,000093;24,563118;24,812975;0,0000;-0,0023;;;0,00;0,00;0,00;;;;0,0105955;20,95000;0,05500;-0,00900;0,0001351;;;;;;
OD correction factor;1;39;20,95600;116,20000;0,009000;0,048;100,01;21,8000;0,000;0,00;101,882;0,000;263,177;334,050;337,35;1018,150;;;735,000;771,700;728,300;310,750;;;;;0,00;0,00;0,00;3,00;1,79;0,000;0,000;0,61;0,64;999998,00;999998,00;999998,00;999998,00;999998,00;999998,00;999998,00;999998,00;999998,00;999998,00;999998,00;999998,00;999998,00;999998,00;999998,00;;;;;;;;;;;;;;;;;0,0;;;;nan;0,21423;0,03068;0,01527677;25,360965;0,000150;23,987088;24,224050;0,0000;0,0036;;;0,00;0,00;0,03;;;;0,0000000;20,95000;0,05500;-0,00200;-0,0000715;;;;;;
Duct diameter (m);0,114;40;20,95500;114,10000;0,004000;0,048;100,03;21,8000;0,000;0,00;101,890;0,000;263,177;333,850;337,15;1018,150;;;734,900;771,700;728,400;310,750;;;;;0,00;0,00;0,00;3,00;1,79;0,000;0,000;0,61;0,64;999998,00;999998,00;999998,00;999998,00;999998,00;999998,00;999998,00;999998,00;999998,00;999998,00;999998,00;999998,00;999998,00;999998,00;999998,00;;;;;;;;;;;;;;;;;0,37216;;;;nan;0,08495;0,02967;0,01564893;25,138281;0,000021;23,762232;23,997114;0,0000;0,0005;;;0,00;0,00;0,06;;;;0,0037216;20,95100;0,05500;0,00700;0,0000497;;;;;;
O2 delay time (s);12;41;20,95700;118,97500;0,006000;0,048;100,00;21,8000;0,000;0,00;101,890;0,000;263,177;333,750;336,95;1018,183;;;735,100;771,600;728,400;310,750;;;;;0,00;0,00;0,00;3,00;1,80;0,000;0,000;0,61;0,64;999998,00;999998,00;999998,00;999998,00;999998,00;999998,00;999998,00;999998,00;999998,00;999998,00;999998,00;999998,00;999998,00;999998,00;999998,00;;;;;;;;;;;;;;;;;0,0;;;;nan;0,13465;0,02958;0,01564893;25,673535;0,000293;24,260917;24,493532;0,0001;0,0071;;;0,00;0,00;-0,01;;;;0,0000000;20,95400;0,05500;0,00400;-0,0000959;;;;;;
CO2 delay time (s);10;42;20,95600;121,12500;0,008000;0,049;99,99;21,8000;0,000;0,00;101,882;0,000;263,177;333,550;336,75;1018,450;;;735,800;771,700;728,400;310,750;;;;;0,00;0,00;0,00;3,00;1,80;0,000;0,000;0,61;0,64;999998,00;999998,00;999998,00;999998,00;999998,00;999998,00;999998,00;999998,00;999998,00;999998,00;999998,00;999998,00;999998,00;999998,00;999998,00;;;;;;;;;;;;;;;;;0,0;;;;nan;0,18319;0,07290;0,01564893;25,912235;0,000329;24,471810;24,706587;0,0001;0,0081;;;0,00;0,00;0,03;;;;0,0000000;20,95000;0,05400;-0,00700;-0,0000741;;;;;;
CO delay time (s);10;43;20,95500;116,35000;0,019000;0,049;100,05;21,8000;0,000;0,00;101,888;0,000;263,177;333,350;336,55;1018,850;;;736,700;771,900;728,500;310,750;;;;;0,00;0,00;0,00;3,00;1,80;0,000;0,000;0,61;0,64;999998,00;999998,00;999998,00;999998,00;999998,00;999998,00;999998,00;999998,00;999998,00;999998,00;999998,00;999998,00;999998,00;999998,00;999998,00;;;;;;;;;;;;;;;;;0,0;;;;nan;0,44772;0,06985;0,01564893;25,403960;-0,000230;23,977403;24,207575;0,0000;-0,0055;;;0,00;0,00;0,06;;;;0,0000000;20,94900;0,05400;-0,00600;-0,0001550;;;;;;
;;44;20,95400;118,85000;0,021000;0,049;100,03;21,8000;0,000;0,00;101,882;0,000;263,177;333,150;336,35;1019,250;;;737,800;771,900;728,600;310,750;;;;;0,00;0,00;0,00;3,00;1,80;0,000;0,000;0,61;0,64;999998,00;999998,00;999998,00;999998,00;999998,00;999998,00;999998,00;999998,00;999998,00;999998,00;999998,00;999998,00;999998,00;999998,00;999998,00;;;;;;;;;;;;;;;;;0,0;;;;nan;0,49264;0,06905;0,01564893;25,683141;-0,000029;24,226363;24,459064;0,0000;-0,0007;;;0,00;0,00;0,09;;;;0,0000000;20,94700;0,05600;-0,00400;-0,0001232;;;;;;
Laboratory;;45;20,95600;116,97500;0,012000;0,051;100,05;21,8000;0,000;0,00;101,882;0,000;263,183;332,950;336,15;1019,917;;;739,600;772,000;728,700;310,750;;;;;0,00;0,00;0,00;3,00;1,80;0,000;0,000;0,61;0,64;999998,00;999998,00;999998,00;999998,00;999998,00;999998,00;999998,00;999998,00;999998,00;999998,00;999998,00;999998,00;999998,00;999998,00;999998,00;;;;;;;;;;;;;;;;;0,0;;;;nan;0,25459;0,15322;0,01564893;25,487397;-0,000230;24,027289;24,258216;0,0000;-0,0055;;;0,00;0,00;0,02;;;;0,0000000;20,94900;0,05700;-0,01300;-0,0001553;;;;;;
Laboratory name;FZ Juelich;46;20,95600;114,92500;0,004000;0,052;100,05;21,8000;0,000;0,00;101,882;0,000;263,183;332,750;335,85;1020,883;;;742,300;772,100;728,800;310,750;;;;;0,00;0,00;0,00;3,00;1,80;0,000;0,000;0,61;0,64;999998,00;999998,00;999998,00;999998,00;999998,00;999998,00;999998,00;999998,00;999998,00;999998,00;999998,00;999998,00;999998,00;999998,00;999998,00;;;;;;;;;;;;;;;;;0,0;;;;nan;0,04984;0,19143;0,01564893;25,270665;-0,000227;23,808663;24,030472;0,0000;-0,0054;;;0,00;0,00;0,02;;;;0,0000000;20,94900;0,05800;-0,00400;-0,0000663;;;;;;
Operator;L;47;20,95400;112,85000;-0,013000;0,053;100,04;21,8000;0,000;0,00;101,882;0,000;263,177;332,450;335,55;1021,517;;;743,900;772,300;728,900;310,750;;;;;0,00;0,00;0,00;3,00;1,80;0,000;0,000;0,61;0,64;999998,00;999998,00;999998,00;999998,00;999998,00;999998,00;999998,00;999998,00;999998,00;999998,00;999998,00;999998,00;999998,00;999998,00;999998,00;;;;;;;;;;;;;;;;;1,92508;;;;nan;-0,36728;0,22822;0,01757401;25,052789;-0,000167;23,582111;23,802008;0,0000;-0,0039;;;0,00;0,00;0,08;;;;0,0192508;20,94800;0,05800;-0,01800;0,0002550;;;;;;
Filename;20250410_P;48;20,95300;118,60000;-0,018000;0,054;100,01;21,8000;0,000;0,00;101,888;0,000;263,177;332,450;335,45;1022,050;;;745,400;772,300;729,000;310,750;;;;;0,00;0,00;0,00;3,00;1,80;0,000;0,000;0,61;0,64;999998,00;999998,00;999998,00;999998,00;999998,00;999998,00;999998,00;999998,00;999998,00;999998,00;999998,00;999998,00;999998,00;999998,00;999998,00;;;;;;;;;;;;;;;;;2,81005;;;;nan;-0,49423;0,27267;0,02038406;25,683112;0,000152;24,175432;24,393589;0,0000;0,0037;;;0,00;0,00;0,11;;;;0,0281005;20,94900;0,05700;0,00400;0,0003632;;;;;;
Report name;;49;20,95200;118,97500;-0,009000;0,055;100,06;21,8000;0,000;0,00;101,882;0,000;263,177;332,350;335,35;1022,050;;;745,300;772,300;729,100;310,750;;;;;0,00;0,00;0,00;3,00;1,80;0,000;0,000;0,61;0,64;999998,00;999998,00;999998,00;999998,00;999998,00;999998,00;999998,00;999998,00;999998,00;999998,00;999998,00;999998,00;999998,00;999998,00;999998,00;;;;;;;;;;;;;;;;;2,27008;;;;nan;-0,25900;0,31125;0,02265414;25,727552;-0,000359;24,209980;24,428514;-0,0001;-0,0087;;;0,00;0,00;0,14;;;;0,0227008;20,94800;0,05700;-0,01000;0,0002934;;;;;;
;;50;20,95100;120,87501;-0,002000;0,055;100,07;21,7000;0,000;0,00;101,882;0,000;263,177;332,150;335,15;1022,550;;;746,800;772,300;729,100;310,750;;;;;0,00;0,00;0,00;3,00;1,80;0,000;0,000;0,61;0,64;999998,00;999998,00;999998,00;999998,00;999998,00;999998,00;999998,00;999998,00;999998,00;999998,00;999998,00;999998,00;999998,00;999998,00;999998,00;;;;;;;;;;;;;;;;;2,02804;;;;nan;-0,07858;0,30767;0,02468218;25,939977;-0,000431;24,395185;24,615523;-0,0001;-0,0105;;;0,00;0,00;0,17;;;;0,0202804;20,94800;0,05500;-0,00600;0,0002605;;;;;;
Pre-test conditions;;51;20,95000;120,15000;0,007000;0,055;100,06;21,7000;0,000;0,00;101,884;0,000;263,183;331,950;334,85;1022,817;;;747,600;772,300;729,100;310,750;;;;;0,00;0,00;0,00;3,00;1,80;0,000;0,000;0,61;0,64;999998,00;999998,00;999998,00;999998,00;999998,00;999998,00;999998,00;999998,00;999998,00;999998,00;999998,00;999998,00;999998,00;999998,00;999998,00;;;;;;;;;;;;;;;;;1,55707;;;;nan;0,15075;0,30094;0,02623925;25,869856;-0,000334;24,314590;24,527008;-0,0001;-0,0081;;;0,00;0,00;0,20;;;;0,0155707;20,94700;0,05300;-0,01300;0,0002012;;;;;;
Ambient temperature (°C);24,3;52;20,95000;117,62500;0,004000;0,055;100,05;21,7000;0,000;0,00;101,882;0,000;263,183;331,750;334,65;1023,317;;;749,100;772,300;729,100;310,750;;;;;0,00;0,00;0,00;3,00;1,80;0,000;0,000;0,61;0,64;999998,00;999998,00;999998,00;999998,00;999998,00;999998,00;999998,00;999998,00;999998,00;999998,00;999998,00;999998,00;999998,00;999998,00;999998,00;;;;;;;;;;;;;;;;;1,79271;;;;nan;0,07127;0,29223;0,02803196;25,604295;-0,000211;24,050495;24,260733;0,0000;-0,0051;;;0,00;0,00;0,19;;;;0,0179271;20,94900;0,05100;-0,01000;0,0002337;;;;;;
Barometric pressure (Pa);101888;53;20,95100;120,69999;-0,007000;0,054;100,06;21,7000;0,000;0,00;101,890;0,000;263,183;331,650;334,55;1023,483;;;749,700;772,200;729,100;310,750;;;;;0,00;0,00;0,00;3,00;1,80;0,000;0,000;0,61;0,64;999998,00;999998,00;999998,00;999998,00;999998,00;999998,00;999998,00;999998,00;999998,00;999998,00;999998,00;999998,00;999998,00;999998,00;999998,00;;;;;;;;;;;;;;;;;2,50142;;;;nan;-0,20829;0,24659;0,03053338;25,940723;-0,000319;24,359162;24,572163;-0,0001;-0,0078;;;0,00;0,00;0,16;;;;0,0250142;20,95100;0,05100;0,01100;0,0003209;;;;;;
Relative hunidity (%);21,8;54;20,95400;118,82500;-0,006000;0,054;100,00;21,7000;0,000;0,00;101,884;0,000;263,183;331,550;334,45;1023,817;;;750,800;772,100;729,100;310,750;;;;;0,00;0,00;0,00;3,00;1,80;0,000;0,000;0,61;0,64;999998,00;999998,00;999998,00;999998,00;999998,00;999998,00;999998,00;999998,00;999998,00;999998,00;999998,00;999998,00;999998,00;999998,00;999998,00;;;;;;;;;;;;;;;;;0,97815;;;;nan;-0,17775;0,24025;0,03151153;25,742330;0,000307;24,165576;24,376947;0,0001;0,0074;;;0,00;0,00;0,06;;;;0,0097815;20,95100;0,05100;-0,00700;0,0001262;;;;;;
;;55;20,95000;120,12500;-0,004000;0,056;100,06;21,7000;0,000;0,00;101,890;0,000;263,177;331,350;334,25;1024,117;;;751,800;772,000;729,100;310,750;;;;;0,00;0,00;0,00;3,00;1,80;0,000;0,000;0,61;0,64;999998,00;999998,00;999998,00;999998,00;999998,00;999998,00;999998,00;999998,00;999998,00;999998,00;999998,00;999998,00;999998,00;999998,00;999998,00;;;;;;;;;;;;;;;;;2,42792;;;;nan;-0,12489;0,32522;0,03393945;25,890573;-0,000283;24,290078;24,502667;-0,0001;-0,0069;;;0,00;0,00;0,19;;;;0,0242792;20,95300;0,05000;-0,00200;0,0003123;;;;;;
Conditioning;;56;20,94900;114,12499;-0,013000;0,057;100,06;21,7000;0,000;0,00;101,884;0,000;263,177;331,250;334,05;1024,383;;;752,800;771,900;729,000;310,750;;;;;0,00;0,00;0,00;3,00;1,80;0,000;0,000;0,61;0,64;999998,00;999998,00;999998,00;999998,00;999998,00;999998,00;999998,00;999998,00;999998,00;999998,00;999998,00;999998,00;999998,00;999998,00;999998,00;;;;;;;;;;;;;;;;;3,55502;;;;nan;-0,34206;0,35434;0,03749447;25,239509;-0,000300;23,672114;23,872211;-0,0001;-0,0071;;;0,00;0,00;0,21;;;;0,0355502;20,95400;0,05000;-0,00600;0,0004684;;;;;;
Conditionet ? (Y/N);;57;20,94700;113,12500;-0,004000;0,058;100,06;21,7000;0,000;0,00;101,882;0,000;263,177;331,150;333,95;1024,350;;;753,000;771,700;728,900;310,750;;;;;0,00;0,00;0,00;3,00;1,81;0,000;0,000;0,61;0,64;999998,00;999998,00;999998,00;999998,00;999998,00;999998,00;999998,00;999998,00;999998,00;999998,00;999998,00;999998,00;999998,00;999998,00;999998,00;;;;;;;;;;;;;;;;;3,437;;;;nan;-0,11316;0,38944;0,04093147;25,132481;-0,000301;23,564617;23,763865;-0,0001;-0,0071;;;0,00;0,00;0,27;;;;0,0343700;20,95400;0,05000;-0,02200;0,0004555;;;;;;
Conditioning temperature (°C);;58;20,94900;114,65000;-0,018000;0,058;100,09;21,7000;0,000;0,00;101,884;0,000;263,177;331,150;333,85;1024,183;;;752,800;771,500;728,800;310,750;;;;;0,00;0,00;0,00;3,00;1,81;0,000;0,000;0,61;0,64;999998,00;999998,00;999998,00;999998,00;999998,00;999998,00;999998,00;999998,00;999998,00;999998,00;999998,00;999998,00;999998,00;999998,00;999998,00;;;;;;;;;;;;;;;;;3,86058999;;;;nan;-0,45908;0,38541;0,04479206;25,301316;-0,000562;23,722920;23,916343;-0,0001;-0,0133;;;0,00;0,00;0,20;;;;0,0386059;20,95600;0,04900;-0,00100;0,0005071;;;;;;
Conditioning RH (%);;59;20,94900;116,17500;0,004000;0,057;100,08;21,7000;0,000;0,00;101,882;0,000;263,177;331,150;333,95;1024,117;;;752,900;771,300;728,700;310,750;;;;;0,00;0,00;0,00;3,00;1,81;0,000;0,000;0,61;0,64;999998,00;999998,00;999998,00;999998,00;999998,00;999998,00;999998,00;999998,00;999998,00;999998,00;999998,00;999998,00;999998,00;999998,00;999998,00;;;;;;;;;;;;;;;;;1,80454999;;;;nan;0,09478;0,33821;0,04659661;25,469031;-0,000468;23,880172;24,082088;-0,0001;-0,0112;;;0,00;0,00;0,20;;;;0,0180455;20,95500;0,04800;-0,00500;0,0002365;;;;;;
;;60;20,94800;115,87500;-0,010000;0,057;100,04;21,7000;0,000;0,00;101,884;0,000;263,177;331,250;334,05;1024,150;;;753,300;771,100;728,600;310,750;;;;;0,00;0,00;0,00;3,00;1,81;0,000;0,000;0,61;0,64;999998,00;999998,00;999998,00;999998,00;999998,00;999998,00;999998,00;999998,00;999998,00;999998,00;999998,00;999998,00;999998,00;999998,00;999998,00;;;;;;;;;;;;;;;;;3,62317;0,00000;0,0000;;nan;-0,26026;0,33772;0,05021978;25,432285;-0,000090;23,852919;24,054544;0,0000;-0,0021;;;0,00;0,00;0,23;;;;0,0362317;20,95500;0,04800;-0,00500;0,0004741;;;;;;
Data collected;;61;20,94900;116,82500;-0,006000;0,055;100,03;21,7000;0,000;0,00;101,882;0,000;263,177;331,350;334,15;1024,017;;;753,200;770,900;728,500;310,750;;;;;0,00;0,00;0,00;3,00;1,81;0,000;0,000;0,61;0,64;999998,00;999998,00;999998,00;999998,00;999998,00;999998,00;999998,00;999998,00;999998,00;999998,00;999998,00;999998,00;999998,00;999998,00;999998,00;;;;;;;;;;;;;;;;;2,97867999;0,00000;0,0000;;nan;-0,15949;0,25080;0,05319845;25,532472;0,000015;23,954114;24,156533;0,0000;0,0004;;;0,00;0,00;0,20;;1,686;3,371;0,0297868;20,95400;0,04700;-0,00300;0,0003884;;;;;;
CO/CO2 data collected?;Yes;62;20,94800;114,50000;-0,013000;0,053;100,07;21,7000;-0,010;0,00;101,882;0,000;263,177;331,350;334,15;1022,483;;;749,300;770,400;728,300;310,750;;;;;0,00;0,00;0,00;3,00;1,81;0,000;0,000;0,61;0,64;999998,00;999998,00;999998,00;999998,00;999998,00;999998,00;999998,00;999998,00;999998,00;999998,00;999998,00;999998,00;999998,00;999998,00;999998,00;;;;;;;;;;;;;;;;;4,27442;0,00000;0,0000;;nan;-0,33426;0,16091;0,05747288;25,277127;-0,000322;23,714554;23,914949;-0,0001;-0,0077;;;0,00;0,00;0,23;;2,895;3,371;0,0427442;20,95600;0,04700;0,00300;0,0005626;;;;;;
Mass data collected?;Yes;63;20,94800;115,45001;-0,010000;0,051;100,02;21,7000;-0,030;0,00;101,892;0,000;263,177;331,450;334,35;1021,017;;;745,500;770,000;728,100;310,850;;;;;0,00;0,00;0,00;3,00;1,81;0,000;0,000;0,61;0,64;999998,00;999998,00;999998,00;999998,00;999998,00;999998,00;999998,00;999998,00;999998,00;999998,00;999998,00;999998,00;999998,00;999998,00;999998,00;;;;;;;;;;;;;;;;;4,19322;0,00000;0,0000;;nan;-0,25970;0,07383;0,0616661;25,377943;0,000121;23,816323;24,024703;0,0000;0,0029;;;0,00;0,00;0,23;;3,527;3,829;0,0419322;20,95600;0,04800;0,01600;0,0005500;;;;;;
Smoke data collected;Yes;64;20,94700;119,70000;0,011000;0,051;100,05;21,7000;-0,020;0,00;101,890;0,000;263,177;331,550;334,45;1019,650;;;742,200;769,500;727,800;310,850;;;;;0,00;0,00;0,00;3,00;1,81;0,000;0,000;0,61;0,64;999998,00;999998,00;999998,00;999998,00;999998,00;999998,00;999998,00;999998,00;999998,00;999998,00;999998,00;999998,00;999998,00;999998,00;999998,00;;;;;;;;;;;;;;;;;2,66379999;0,00000;0,0000;;nan;0,27642;0,07517;0,0643299;25,836936;-0,000196;24,254387;24,466535;0,0000;-0,0048;;;0,00;0,00;0,27;;3,615;3,829;0,0266380;20,95600;0,04800;-0,00200;0,0003446;;;;;;
Soot mass data colelcted;;65;20,94900;117,10001;-0,007000;0,051;100,09;21,7000;-0,020;0,00;101,882;0,000;263,177;331,550;334,35;1018,450;;;739,200;769,100;727,600;310,850;;;;;0,00;0,00;0,00;3,00;1,81;0,000;0,000;0,61;0,64;999998,00;999998,00;999998,00;999998,00;999998,00;999998,00;999998,00;999998,00;999998,00;999998,00;999998,00;999998,00;999998,00;999998,00;999998,00;;;;;;;;;;;;;;;;;3,46686999;0,00000;0,0000;;nan;-0,18510;0,07435;0,06779676;25,554795;-0,000512;23,989528;24,192124;-0,0001;-0,0123;;;0,00;0,00;0,20;;3,586;4,031;0,0346687;20,95700;0,04800;-0,00300;0,0004517;;;;;;
Soot mass ratio (1:x);;66;20,95100;113,27500;-0,002000;0,050;100,08;21,7000;-0,020;0,00;101,892;0,000;263,177;331,650;334,45;1017,617;;;737,400;768,700;727,300;310,850;;;;;0,00;0,00;0,00;3,00;1,81;0,000;0,000;0,61;0,64;999998,00;999998,00;999998,00;999998,00;999998,00;999998,00;999998,00;999998,00;999998,00;999998,00;999998,00;999998,00;999998,00;999998,00;999998,00;;;;;;;;;;;;;;;;;2,11438;0,00000;0,0000;;nan;-0,05678;0,02968;0,06991114;25,130173;-0,000441;23,598030;23,797260;-0,0001;-0,0104;;;0,00;0,00;0,14;;3,515;4,031;0,0211438;20,95600;0,04800;-0,01300;0,0002803;;;;;;
Soot mass (g);;67;20,95100;119,30000;-0,006000;0,050;100,06;21,7000;-0,020;0,00;101,884;0,000;263,177;331,750;334,65;1016,883;;;735,800;768,300;727,100;310,850;;;;;0,00;0,00;0,00;3,00;1,81;0,000;0,000;0,61;0,64;999998,00;999998,00;999998,00;999998,00;999998,00;999998,00;999998,00;999998,00;999998,00;999998,00;999998,00;999998,00;999998,00;999998,00;999998,00;;;;;;;;;;;;;;;;;2,56371;0,00000;0,0000;;nan;-0,16107;0,03045;0,07247485;25,785955;-0,000245;24,221131;24,432860;-0,0001;-0,0059;;;0,00;0,00;0,14;;3,391;3,855;0,0256371;20,95500;0,04700;-0,01500;0,0003309;;;;;;
;;68;20,95300;115,75000;-0,022000;0,050;100,07;21,7000;-0,030;0,00;101,884;0,000;263,177;331,750;334,65;1016,283;;;734,600;768,000;726,800;310,850;;;;;0,00;0,00;0,00;3,00;1,81;0,000;0,000;0,61;0,64;999998,00;999998,00;999998,00;999998,00;999998,00;999998,00;999998,00;999998,00;999998,00;999998,00;999998,00;999998,00;999998,00;999998,00;999998,00;;;;;;;;;;;;;;;;;3,15819000;0,00000;0,0000;;nan;-0,56372;0,03000;0,07563305;25,399401;-0,000329;23,858036;24,066591;-0,0001;-0,0079;;;0,00;0,00;0,08;;3,372;3,855;0,0315819;20,95600;0,04700;-0,01100;0,0004126;;;;;;
Comments;;69;20,95400;112,17500;-0,001000;0,049;100,09;21,7000;-0,030;0,00;101,884;0,000;263,177;331,850;334,75;1015,817;;;733,700;767,700;726,600;310,850;;;;;0,00;0,00;0,00;3,00;1,81;0,000;0,000;0,61;0,64;999998,00;999998,00;999998,00;999998,00;999998,00;999998,00;999998,00;999998,00;999998,00;999998,00;999998,00;999998,00;999998,00;999998,00;999998,00;;;;;;;;;;;;;;;;;0,74449;0,00000;0,0000;;nan;-0,03156;-0,01368;0,07637754;25,000321;-0,000550;23,490253;23,695531;-0,0001;-0,0129;;;0,00;0,00;0,04;;3,242;3,414;0,0074449;20,95600;0,04700;-0,00400;0,0000992;;;;;;
