Repository: FireDynamics/BESKID_ExperimentalData

# Cone Calorimeter Experiments

Experiments have been conducted, with sample in horizontal orientation. Samples were wrapped in aluminium foil. No retainer frame or grid have been used.

Different types of insulation material have been used below the PMMA samples: CaSiO3 and Al2O3. The goal was to an insulation material that has a more reproducible behaviour compared to the common fiber blankets. The CaSiO3 block below the sample was manufactured from the same boards used as backing of the large scale experiments. However, it was found that these boards contain a lot of moisture making the mass loss measurements unreliable.

File: Materials/PMMA/DE_6mm/Cone/20250410_PMMA_DE_6mm_q50_R2.csv (part 1 of 7)
General information;;time (s);O2 (%);DPT (Pa);CO (%);CO2 (%);PD (%);AHU (%);Mass (g);Methane MFM (g/s);APT (kPa);HFM (kW/m²);Cold Trap TC (K);StackTC (K);Smoke TC (K);Cone heater TC (K);Soot MFM (g/s);Soot;TC cone1;TC cone2;TC cone3;TC aux;CH4;CO;CO2;Ethene;H2O;n.u.;n.u.;UOX Bin;n.u.;UOX Hum.;UOX Temp;n.u.;n.u;TX1;TX2;TX3;TX4;TX5;TX6;TX7;TX8;TX9;TX10;TX11;TX12;TX13;TX14;TX15;n.u;n.u.;n.u.;n.u.;L0;L1;n.u.;n.u.;n.u.;n.u.;n.u.;n.u.;n.u.;n.u.;n.u.;n.u.;HRR/a;EHC;SEA;MLR;MLR/a;COY;CO2Y/sh;THR/a;MFR;K;Vstack;Vsmoke;SPR;RSR;TSP;TSR;COP;CO2P;O2C;TOC;ARHE;Mass;HRR;O2/sh;CO2/sh;CO/sh;phi;FU27;FU28;FU29;FU30;FU31
;;;;;;;;;;;;;;;;;;g/min;°C;°C;°C;°C;ppm;ppm;%;ppm;ppm;no;no;;no;%;°C;no;V;no;no;no;no;no;no;no;no;no;no;no;no;no;no;no;no;no;no;no;%;%;no;no;no;no;no;no;no;no;no;no;kW/m²;MJ/kg;m²/kg;g/s;g/(s*m²);[kg/kg];[kg/kg];MJ/m²;g/s;1/m;l/s;l/s;m²/s;(m²/s)/m²;m²;m²;g/s;g/s;g/s;g;kW/m²;g;kW;[%];[%];%;;;;;;
Test;;0;20,95500;118,82500;-0,013000;0,047;100,07;20,5000;0,000;0,00;101,888;0,000;263,177;341,950;345,05;1018,817;;;736,400;770,500;730,100;315,050;;;;;0,00;0,00;0,00;3,00;2,19;0,000;0,000;0,58;0,61;999998,00;999998,00;999998,00;999998,00;999998,00;999998,00;999998,00;999998,00;999998,00;999998,00;999998,00;999998,00;999998,00;999998,00;999998,00;;;;;;;;;;;;;;;;;1,26014999;;;;nan;0,00000;0,00000;0,00126014;25,347846;0,000000;24,541660;24,764146;0,0000;0,0000;;;0,00;0,00;0,00;;;;0,0126015;20,95400;0,04600;0,00300;0,0001645;;;;;;
Standard used;ISO 5660-1;1;20,95500;108,67500;-0,007000;0,047;100,05;20,5000;0,000;0,00;101,884;0,000;263,177;342,050;345,05;1019,183;;;737,300;770,600;730,200;315,050;;;;;0,00;0,00;0,00;3,00;2,19;0,000;0,000;0,58;0,61;999998,00;999998,00;999998,00;999998,00;999998,00;999998,00;999998,00;999998,00;999998,00;999998,00;999998,00;999998,00;999998,00;999998,00;999998,00;;;;;;;;;;;;;;;;;0,64887;;;;nan;0,07246;0,00000;0,00190902;24,237536;0,000083;23,473527;23,679405;0,0000;0,0019;;;0,00;0,00;0,00;;;;0,0064887;20,95400;0,04700;0,00000;0,0000886;;;;;;
Date of test;10,04,2025;2;20,95400;110,17499;-0,012000;0,047;100,07;20,5000;0,000;0,00;101,890;0,000;263,177;342,050;345,05;1019,317;;;737,700;770,600;730,200;315,050;;;;;0,00;0,00;0,00;3,00;2,19;0,000;0,000;0,58;0,61;999998,00;999998,00;999998,00;999998,00;999998,00;999998,00;999998,00;999998,00;999998,00;999998,00;999998,00;999998,00;999998,00;999998,00;999998,00;;;;;;;;;;;;;;;;;1,41469;;;;nan;-0,03243;0,00000;0,00332371;24,404234;-0,000095;23,634969;23,842263;0,0000;-0,0022;;;0,00;0,00;0,02;;;;0,0141469;20,95500;0,04700;-0,00800;0,0001921;;;;;;
Time of test;13:15;3;20,95400;113,90000;-0,001000;0,047;100,06;20,5000;0,000;0,00;101,888;0,000;263,177;342,050;345,05;1019,017;;;736,600;770,700;730,300;315,050;;;;;0,00;0,00;0,00;3,00;2,19;0,000;0,000;0,58;0,61;999998,00;999998,00;999998,00;999998,00;999998,00;999998,00;999998,00;999998,00;999998,00;999998,00;999998,00;999998,00;999998,00;999998,00;999998,00;;;;;;;;;;;;;;;;;0,31973;;;;nan;0,17928;0,00000;0,00364344;24,813357;0,000066;24,031196;24,241965;0,0000;0,0016;;;0,00;0,00;0,02;;;;0,0031973;20,95700;0,04600;-0,00200;0,0000428;;;;;;
Heat flux (kW/m²);50;4;20,95400;117,05000;-0,002000;0,047;100,06;20,5000;0,000;0,00;101,888;0,000;263,177;342,050;345,15;1018,817;;;736,000;770,700;730,300;315,050;;;;;0,00;0,00;0,00;3,00;2,19;0,000;0,000;0,58;0,61;999998,00;999998,00;999998,00;999998,00;999998,00;999998,00;999998,00;999998,00;999998,00;999998,00;999998,00;999998,00;999998,00;999998,00;999998,00;;;;;;;;;;;;;;;;;0,37474;;;;nan;0,12534;0,00000;0,00401818;25,154133;0,000016;24,361231;24,582017;0,0000;0,0004;;;0,00;0,00;0,01;;;;0,0037474;20,95700;0,04600;0,01800;0,0000495;;;;;;
Nominal duct flow rate (l/s);24,0;5;20,95400;116,22500;0,019000;0,047;100,10;20,5000;0,000;0,00;101,890;0,000;263,177;342,150;345,15;1019,017;;;736,600;770,700;730,300;315,050;;;;;0,00;0,00;0,00;3,00;2,19;0,000;0,000;0,58;0,61;999998,00;999998,00;999998,00;999998,00;999998,00;999998,00;999998,00;999998,00;999998,00;999998,00;999998,00;999998,00;999998,00;999998,00;999998,00;;;;;;;;;;;;;;;;;0,0;;;;nan;0,54115;0,00000;0,00401818;25,061667;-0,000282;24,278775;24,491653;-0,0001;-0,0069;;;0,00;0,00;0,01;;;;0,0000000;20,95500;0,04600;0,01700;-0,0002204;;;;;;
Sampling interval (s);1;6;20,95300;114,15000;0,011000;0,047;100,07;20,5000;0,000;0,00;101,890;0,000;263,177;342,150;345,15;1019,283;;;737,300;770,700;730,400;315,050;;;;;0,00;0,00;0,00;3,00;2,20;0,000;0,000;0,58;0,61;999998,00;999998,00;999998,00;999998,00;999998,00;999998,00;999998,00;999998,00;999998,00;999998,00;999998,00;999998,00;999998,00;999998,00;999998,00;;;;;;;;;;;;;;;;;0,0;;;;nan;0,28996;0,00000;0,00401818;24,836944;0,000028;24,061072;24,272041;0,0000;0,0007;;;0,00;0,00;0,04;;;;0,0000000;20,95500;0,04600;0,01400;-0,0000702;;;;;;
Separation (mm);25;7;20,95500;114,62501;0,017000;0,047;100,05;20,5000;0,000;0,00;101,890;0,000;263,177;341,950;345,05;1019,417;;;737,600;770,800;730,400;315,050;;;;;0,00;0,00;0,00;3,00;2,20;0,000;0,000;0,58;0,61;999998,00;999998,00;999998,00;999998,00;999998,00;999998,00;999998,00;999998,00;999998,00;999998,00;999998,00;999998,00;999998,00;999998,00;999998,00;;;;;;;;;;;;;;;;;0,0;;;;nan;0,38457;0,00000;0,00401818;24,895843;0,000172;24,104033;24,322552;0,0000;0,0042;;;0,00;0,00;-0,02;;;;0,0000000;20,95500;0,04700;-0,01000;-0,0002605;;;;;;
Orientation;Hor;8;20,95600;113,55000;0,002000;0,047;100,08;20,5000;0,000;0,00;101,890;0,000;263,177;341,950;344,95;1019,617;;;738,200;770,800;730,400;315,050;;;;;0,00;0,00;0,00;3,00;2,20;0,000;0,000;0,58;0,61;999998,00;999998,00;999998,00;999998,00;999998,00;999998,00;999998,00;999998,00;999998,00;999998,00;999998,00;999998,00;999998,00;999998,00;999998,00;;;;;;;;;;;;;;;;;0,0;;;;nan;0,01098;0,00000;0,00401818;24,778826;-0,000160;23,990738;24,201213;0,0000;-0,0038;;;0,00;0,00;-0,05;;;;0,0000000;20,95600;0,04600;0,00600;-0,0001192;;;;;;
Edge frame?;N;9;20,95500;111,85000;0,010000;0,047;100,06;20,5000;0,000;0,00;101,890;0,000;263,177;342,050;345,05;1019,883;;;739,000;770,800;730,400;315,050;;;;;0,00;0,00;0,00;3,00;2,20;0,000;0,000;0,58;0,61;999998,00;999998,00;999998,00;999998,00;999998,00;999998,00;999998,00;999998,00;999998,00;999998,00;999998,00;999998,00;999998,00;999998,00;999998,00;;;;;;;;;;;;;;;;;0,0;;;;nan;0,18624;0,00000;0,00401818;24,589045;0,000054;23,813955;24,022819;0,0000;0,0013;;;0,00;0,00;-0,02;;;;0,0000000;20,95600;0,04600;-0,00200;-0,0001568;;;;;;
Grid?;N;10;20,95500;115,65000;0,000000;0,047;100,08;20,5000;0,000;0,00;101,888;0,000;263,177;342,050;345,05;1019,850;;;739,000;770,700;730,400;315,050;;;;;0,00;0,00;0,00;3,00;2,20;0,000;0,000;0,58;0,61;999998,00;999998,00;999998,00;999998,00;999998,00;999998,00;999998,00;999998,00;999998,00;999998,00;999998,00;999998,00;999998,00;999998,00;999998,00;;;;;;;;;;;;;;;;;0,0;;;;nan;-0,05437;0,00000;0,00401818;25,003251;-0,000078;24,215105;24,427487;0,0000;-0,0019;;;0,00;0,00;-0,01;;;;0,0000000;20,95500;0,04700;-0,01000;-0,0000274;;;;;;
Non-scrubbed?;;11;20,95500;114,25000;0,003000;0,046;100,07;20,5000;0,000;0,00;101,888;0,000;263,177;342,050;345,15;1019,750;;;738,700;770,700;730,400;315,050;;;;;0,00;0,00;0,00;3,00;2,20;0,000;0,000;0,58;0,61;999998,00;999998,00;999998,00;999998,00;999998,00;999998,00;999998,00;999998,00;999998,00;999998,00;999998,00;999998,00;999998,00;999998,00;999998,00;;;;;;;;;;;;;;;;;0,0;;;;nan;0,01858;-0,03937;0,00401818;24,851451;-0,000064;24,068090;24,286219;0,0000;-0,0015;;;0,00;0,00;-0,01;;;;0,0000000;20,95400;0,04700;-0,01100;-0,0000515;;;;;;
Substrate used? {Y/N};;12;20,95500;115,35000;0,000000;0,047;100,11;20,5000;0,000;0,00;101,890;0,000;263,177;342,050;345,05;1019,583;;;738,200;770,700;730,400;315,050;;;;;0,00;0,00;0,00;3,00;2,20;0,000;0,000;0,58;0,62;999998,00;999998,00;999998,00;999998,00;999998,00;999998,00;999998,00;999998,00;999998,00;999998,00;999998,00;999998,00;999998,00;999998,00;999998,00;;;;;;;;;;;;;;;;;0,0;;;;nan;-0,05169;0,00332;0,00401818;24,970800;-0,000380;24,183677;24,395783;-0,0001;-0,0092;;;0,00;0,00;-0,01;;;;0,0000000;20,95400;0,04600;-0,00200;-0,0000242;;;;;;
Substrate;;13;20,95400;111,82499;-0,008000;0,047;100,09;20,5000;0,000;0,00;101,890;0,000;263,177;342,050;345,15;1019,350;;;737,600;770,600;730,400;315,050;;;;;0,00;0,00;0,00;3,00;2,20;0,000;0,000;0,58;0,62;999998,00;999998,00;999998,00;999998,00;999998,00;999998,00;999998,00;999998,00;999998,00;999998,00;999998,00;999998,00;999998,00;999998,00;999998,00;;;;;;;;;;;;;;;;;1,00012;;;;nan;-0,22927;0,00303;0,0050183;24,586296;-0,000179;23,811292;24,027094;0,0000;-0,0043;;;0,00;0,00;0,02;;;;0,0100012;20,95500;0,04600;0,00800;0,0001349;;;;;;
Additional preparation details;;14;20,95400;115,77501;-0,002000;0,046;100,12;20,5000;0,000;0,00;101,890;0,000;263,177;342,050;345,15;1019,383;;;737,800;770,600;730,300;315,050;;;;;0,00;0,00;0,00;3,00;2,20;0,000;0,000;0,58;0,62;999998,00;999998,00;999998,00;999998,00;999998,00;999998,00;999998,00;999998,00;999998,00;999998,00;999998,00;999998,00;999998,00;999998,00;999998,00;;;;;;;;;;;;;;;;;0,5155;;;;nan;-0,07812;-0,03747;0,0055338;25,016760;-0,000475;24,228188;24,447768;-0,0001;-0,0115;;;0,00;0,00;0,02;;;;0,0051550;20,95700;0,04700;0,01100;0,0000685;;;;;;
;;15;20,95500;117,10001;0,018000;0,046;100,07;20,5000;0,000;0,00;101,890;0,000;263,177;342,050;345,05;1018,983;;;736,700;770,500;730,300;315,050;;;;;0,00;0,00;0,00;3,00;2,20;0,000;0,000;0,59;0,62;999998,00;999998,00;999998,00;999998,00;999998,00;999998,00;999998,00;999998,00;999998,00;999998,00;999998,00;999998,00;999998,00;999998,00;999998,00;;;;;;;;;;;;;;;;;0,0;;;;nan;0,39648;-0,03532;0,0055338;25,159506;0,000040;24,366434;24,580144;0,0000;0,0010;;;0,00;0,00;-0,01;;;;0,0000000;20,95500;0,04700;0,01700;-0,0002440;;;;;;
Specimen;;16;20,95700;114,55000;0,017000;0,046;100,14;20,5000;0,000;0,00;101,890;0,000;263,177;341,950;345,05;1019,050;;;736,900;770,500;730,300;315,050;;;;;0,00;0,00;0,00;3,00;2,20;0,000;0,000;0,59;0,62;999998,00;999998,00;999998,00;999998,00;999998,00;999998,00;999998,00;999998,00;999998,00;999998,00;999998,00;999998,00;999998,00;999998,00;999998,00;;;;;;;;;;;;;;;;;0,0;;;;nan;0,34578;-0,03289;0,0055338;24,887696;-0,000608;24,096146;24,314593;-0,0001;-0,0147;;;0,00;0,00;-0,07;;;;0,0000000;20,95500;0,04700;0,02300;-0,0003441;;;;;;
Sample description;;17;20,95700;111,55000;0,014000;0,046;100,07;20,5000;0,000;0,00;101,892;0,000;263,177;341,950;344,95;1019,250;;;737,600;770,400;730,300;315,050;;;;;0,00;0,00;0,00;3,00;2,20;0,000;0,000;0,59;0,62;999998,00;999998,00;999998,00;999998,00;999998,00;999998,00;999998,00;999998,00;999998,00;999998,00;999998,00;999998,00;999998,00;999998,00;999998,00;;;;;;;;;;;;;;;;;0,0;;;;nan;0,25292;-0,03065;0,0055338;24,559637;0,000098;23,778520;23,987134;0,0000;0,0023;;;0,00;0,00;-0,07;;;;0,0000000;20,95600;0,04700;0,00700;-0,0002990;;;;;;
Material name/ID;PMMA_DE_6m;18;20,95500;113,87500;-0,010000;0,047;100,09;20,5000;0,000;0,00;101,890;0,000;263,177;341,950;345,05;1019,083;;;737,200;770,400;730,200;315,050;;;;;0,00;0,00;0,00;3,00;2,20;0,000;0,000;0,59;0,62;999998,00;999998,00;999998,00;999998,00;999998,00;999998,00;999998,00;999998,00;999998,00;999998,00;999998,00;999998,00;999998,00;999998,00;999998,00;;;;;;;;;;;;;;;;;0,85318;;;;nan;-0,32019;0,01128;0,00638698;24,814261;-0,000061;24,025046;24,242849;0,0000;-0,0015;;;0,00;0,00;0,00;;;;0,0085318;20,95400;0,04700;0,01700;0,0001137;;;;;;
Specimen number;R2;19;20,95500;115,42500;0,006000;0,046;100,07;20,5000;0,000;0,00;101,888;0,000;263,177;342,050;345,05;1018,650;;;736,000;770,300;730,200;315,150;;;;;0,00;0,00;0,00;3,00;2,20;0,000;0,000;0,59;0,62;999998,00;999998,00;999998,00;999998,00;999998,00;999998,00;999998,00;999998,00;999998,00;999998,00;999998,00;999998,00;999998,00;999998,00;999998,00;;;;;;;;;;;;;;;;;0,0;;;;nan;0,07219;-0,03022;0,00638698;24,978916;0,000050;24,191537;24,403712;0,0000;0,0012;;;0,00;0,00;0,00;;;;0,0000000;20,95400;0,04700;0,00300;-0,0000762;;;;;;
E (MJ/kg);13,10;20;20,95500;113,02500;-0,002000;0,046;100,09;20,5000;0,000;0,00;101,886;0,000;263,177;342,050;345,05;1018,583;;;735,800;770,300;730,200;315,050;;;;;0,00;0,00;0,00;3,00;2,20;0,000;0,000;0,59;0,62;999998,00;999998,00;999998,00;999998,00;999998,00;999998,00;999998,00;999998,00;999998,00;999998,00;999998,00;999998,00;999998,00;999998,00;999998,00;;;;;;;;;;;;;;;;;0,18769;;;;nan;-0,11965;-0,02848;0,00657467;24,717863;-0,000109;23,938712;24,148670;0,0000;-0,0026;;;0,00;0,00;0,00;;;;0,0018769;20,95400;0,04600;-0,00100;0,0000251;;;;;;
Initial mass (g);67,95;21;20,95600;110,10000;-0,010000;0,047;100,08;20,5000;0,000;0,00;101,890;0,000;263,177;342,050;345,05;1018,283;;;734,900;770,300;730,200;315,150;;;;;0,00;0,00;0,00;3,00;2,20;0,000;0,000;0,59;0,62;999998,00;999998,00;999998,00;999998,00;999998,00;999998,00;999998,00;999998,00;999998,00;999998,00;999998,00;999998,00;999998,00;999998,00;999998,00;;;;;;;;;;;;;;;;;0,42128;;;;nan;-0,29838;0,01341;0,00699595;24,395927;0,000003;23,626924;23,834147;0,0000;0,0001;;;0,00;0,00;-0,03;;;;0,0042128;20,95500;0,04700;-0,00200;0,0000567;;;;;;
Thickness (mm);5,72;22;20,95600;113,77500;-0,011000;0,047;100,04;20,5000;0,000;0,00;101,890;0,000;263,177;342,050;345,05;1017,917;;;733,900;770,200;730,200;315,150;;;;;0,00;0,00;0,00;3,00;2,20;0,000;0,000;0,59;0,62;999998,00;999998,00;999998,00;999998,00;999998,00;999998,00;999998,00;999998,00;999998,00;999998,00;999998,00;999998,00;999998,00;999998,00;999998,00;;;;;;;;;;;;;;;;;0,54571;;;;nan;-0,31378;0,01304;0,00754166;24,799737;0,000359;24,018005;24,228659;0,0001;0,0086;;;0,00;0,00;-0,03;;;;0,0054571;20,95300;0,04700;-0,00300;0,0000724;;;;;;
Surface area (cm²);100;23;20,95500;113,02500;-0,002000;0,046;100,07;20,5000;0,000;0,00;101,890;0,000;263,177;341,950;345,05;1017,983;;;734,100;770,200;730,200;315,150;;;;;0,00;0,00;0,00;3,00;2,21;0,000;0,000;0,59;0,62;999998,00;999998,00;999998,00;999998,00;999998,00;999998,00;999998,00;999998,00;999998,00;999998,00;999998,00;999998,00;999998,00;999998,00;999998,00;;;;;;;;;;;;;;;;;0,23305;;;;nan;-0,08726;-0,02848;0,00777471;24,721477;0,000069;23,935213;24,152201;0,0000;0,0016;;;0,00;0,00;0,00;;;;0,0023305;20,95400;0,04700;-0,01500;0,0000312;;;;;;
Sponsor;;24;20,95400;112,55000;0,008000;0,046;100,07;20,5000;0,000;0,00;101,890;0,000;263,177;342,050;345,05;1018,350;;;735,200;770,200;730,200;315,150;;;;;0,00;0,00;0,00;3,00;2,21;0,000;0,000;0,59;0,62;999998,00;999998,00;999998,00;999998,00;999998,00;999998,00;999998,00;999998,00;999998,00;999998,00;999998,00;999998,00;999998,00;999998,00;999998,00;;;;;;;;;;;;;;;;;0,0;;;;nan;0,15241;-0,02728;0,00777471;24,665868;0,000086;23,888357;24,097873;0,0000;0,0021;;;0,00;0,00;0,03;;;;0,0000000;20,95500;0,04600;0,00000;-0,0000376;;;;;;
Manufacturer;;25;20,95400;116,15000;0,011000;0,047;100,08;20,5000;0,000;0,00;101,890;0,000;263,177;342,050;345,05;1018,617;;;736,100;770,200;730,100;315,150;;;;;0,00;0,00;0,00;3,00;2,21;0,000;0,000;0,59;0,62;999998,00;999998,00;999998,00;999998,00;999998,00;999998,00;999998,00;999998,00;999998,00;999998,00;999998,00;999998,00;999998,00;999998,00;999998,00;;;;;;;;;;;;;;;;;0,0;;;;nan;0,22091;0,01499;0,00777471;25,057242;-0,000039;24,267394;24,480234;0,0000;-0,0009;;;0,00;0,00;0,03;;;;0,0000000;20,95400;0,04700;0,01100;-0,0000902;;;;;;
Test start time (s);60;26;20,95500;114,17500;0,017000;0,047;100,06;20,5000;0,000;0,00;101,890;0,000;263,177;342,050;345,05;1018,750;;;736,600;770,100;730,100;315,150;;;;;0,00;0,00;0,00;3,00;2,21;0,000;0,000;0,59;0,62;999998,00;999998,00;999998,00;999998,00;999998,00;999998,00;999998,00;999998,00;999998,00;999998,00;999998,00;999998,00;999998,00;999998,00;999998,00;;;;;;;;;;;;;;;;;0,0;;;;nan;0,35396;0,01431;0,00777471;24,843294;0,000167;24,060189;24,271213;0,0000;0,0040;;;0,00;0,00;0,00;;;;0,0000000;20,95600;0,04600;0,01800;-0,0002262;;;;;;
Time to ignition (s);25;27;20,95700;111,42500;0,023000;0,047;100,08;20,5000;0,000;0,00;101,886;0,000;263,177;342,050;345,15;1018,750;;;736,600;770,100;730,100;315,150;;;;;0,00;0,00;0,00;3,00;2,21;0,000;0,000;0,59;0,62;999998,00;999998,00;999998,00;999998,00;999998,00;999998,00;999998,00;999998,00;999998,00;999998,00;999998,00;999998,00;999998,00;999998,00;999998,00;;;;;;;;;;;;;;;;;0,0;;;;nan;0,47869;0,01363;0,00777471;24,542284;0,000008;23,768668;23,984083;0,0000;0,0002;;;0,00;0,00;-0,06;;;;0,0000000;20,95600;0,04600;0,00100;-0,0004183;;;;;;
Time to flameout (s);244;28;20,95500;116,37500;0,007000;0,047;100,10;20,5000;0,000;0,00;101,890;0,000;263,177;342,050;345,15;1018,650;;;736,300;770,100;730,100;315,150;;;;;0,00;0,00;0,00;3,00;2,21;0,000;0,000;0,59;0,62;999998,00;999998,00;999998,00;999998,00;999998,00;999998,00;999998,00;999998,00;999998,00;999998,00;999998,00;999998,00;999998,00;999998,00;999998,00;;;;;;;;;;;;;;;;;0,0;;;;nan;0,08619;0,01345;0,00777471;25,081500;-0,000178;24,290887;24,511035;0,0000;-0,0043;;;0,00;0,00;0,00;;;;0,0000000;20,95400;0,04700;0,01400;-0,0000946;;;;;;
End of test criteria;Mass less ;29;20,95500;114,77499;0,017000;0,047;99,98;20,5000;0,000;0,00;101,890;0,000;263,177;342,050;345,15;1018,817;;;736,900;770,000;730,100;315,150;;;;;0,00;0,00;0,00;3,00;2,21;0,000;0,000;0,59;0,62;999998,00;999998,00;999998,00;999998,00;999998,00;999998,00;999998,00;999998,00;999998,00;999998,00;999998,00;999998,00;999998,00;999998,00;999998,00;;;;;;;;;;;;;;;;;0,0;;;;nan;0,32271;0,01291;0,00777471;24,908484;0,000949;24,123325;24,341954;0,0002;0,0229;;;0,00;0,00;0,00;;;;0,0000000;20,95500;0,04700;0,00200;-0,0002211;;;;;;
User EOT time (s);290;30;20,95600;113,75000;0,003000;0,047;100,04;20,5000;0,000;0,00;101,890;0,000;263,177;342,050;345,15;1018,350;;;735,500;770,000;730,100;315,150;;;;;0,00;0,00;0,00;3,00;2,21;0,000;0,000;0,59;0,62;999998,00;999998,00;999998,00;999998,00;999998,00;999998,00;999998,00;999998,00;999998,00;999998,00;999998,00;999998,00;999998,00;999998,00;999998,00;;;;;;;;;;;;;;;;;0,0;;;;nan;-0,02392;0,01244;0,00777471;24,797012;0,000328;24,015367;24,233018;0,0001;0,0079;;;0,00;0,00;-0,03;;;;0,0000000;20,95400;0,04700;-0,01000;-0,0001020;;;;;;
MLR EOT mass (g/m²);;31;20,95400;113,15001;-0,001000;0,046;100,01;20,5000;0,000;0,00;101,890;0,000;263,177;342,050;345,15;1018,183;;;735,100;770,000;730,000;315,150;;;;;0,00;0,00;0,00;3,00;2,21;0,000;0,000;0,59;0,62;999998,00;999998,00;999998,00;999998,00;999998,00;999998,00;999998,00;999998,00;999998,00;999998,00;999998,00;999998,00;999998,00;999998,00;999998,00;;;;;;;;;;;;;;;;;0,59334;;;;nan;-0,11861;-0,02938;0,00836805;24,731528;0,000570;23,951947;24,169023;0,0001;0,0137;;;0,00;0,00;0,03;;;;0,0059334;20,95500;0,04700;-0,01600;0,0000799;;;;;;
MLR time period (s);;32;20,95400;110,87500;-0,002000;0,047;100,07;20,5000;0,000;0,00;101,890;0,000;263,177;342,050;345,15;1018,217;;;735,200;770,000;730,000;315,150;;;;;0,00;0,00;0,00;3,00;2,21;0,000;0,000;0,59;0,62;999998,00;999998,00;999998,00;999998,00;999998,00;999998,00;999998,00;999998,00;999998,00;999998,00;999998,00;999998,00;999998,00;999998,00;999998,00;;;;;;;;;;;;;;;;;0,57583;;;;nan;-0,13752;0,01282;0,00894388;24,481638;-0,000020;23,709934;23,924817;0,0000;-0,0005;;;0,00;0,00;0,03;;;;0,0057583;20,95400;0,04800;-0,01500;0,0000782;;;;;;
Truncate graphs at EOT;;33;20,95400;112,25000;-0,003000;0,047;100,07;20,5000;0,000;0,00;101,890;0,000;263,177;342,150;345,15;1017,783;;;734,000;769,900;730,000;315,150;;;;;0,00;0,00;0,00;3,00;2,21;0,000;0,000;0,59;0,62;999998,00;999998,00;999998,00;999998,00;999998,00;999998,00;999998,00;999998,00;999998,00;999998,00;999998,00;999998,00;999998,00;999998,00;999998,00;;;;;;;;;;;;;;;;;0,662;;;;nan;-0,15810;0,01252;0,00960588;24,629373;0,000014;23,859985;24,069192;0,0000;0,0003;;;0,00;0,00;0,03;;;;0,0066200;20,95400;0,04700;-0,00500;0,0000893;;;;;;
Smooth data?;;34;20,95500;115,05000;-0,015000;0,047;100,07;20,5000;0,000;0,00;101,890;0,000;263,177;342,050;345,15;1017,783;;;734,000;769,900;730,000;315,150;;;;;0,00;0,00;0,00;3,00;2,21;0,000;0,000;0,59;0,62;999998,00;999998,00;999998,00;999998,00;999998,00;999998,00;999998,00;999998,00;999998,00;999998,00;999998,00;999998,00;999998,00;999998,00;999998,00;;;;;;;;;;;;;;;;;1,36469;;;;nan;-0,44523;0,01231;0,01097057;24,938307;-0,000033;24,152208;24,371099;0,0000;-0,0008;;;0,00;0,00;0,00;;;;0,0136469;20,95300;0,04800;0,02900;0,0001811;;;;;;
Correct O2 for pressure?;;35;20,95300;117,75001;0,000000;0,046;100,06;20,5000;0,000;0,00;101,894;0,000;263,177;341,950;344,95;1017,750;;;733,900;769,900;730,000;315,150;;;;;0,00;0,00;0,00;3,00;2,21;0,000;0,000;0,59;0,62;999998,00;999998,00;999998,00;999998,00;999998,00;999998,00;999998,00;999998,00;999998,00;999998,00;999998,00;999998,00;999998,00;999998,00;999998,00;;;;;;;;;;;;;;;;;0,91755;;;;nan;-0,07125;-0,03028;0,01188812;25,232926;0,000094;24,430396;24,644729;0,0000;0,0023;;;0,00;0,00;0,06;;;;0,0091755;20,95300;0,04900;0,01700;0,0001212;;;;;;
;;36;20,95400;115,00000;0,011000;0,047;100,05;20,5000;0,000;0,00;101,890;0,000;263,177;341,750;344,75;1017,650;;;733,600;769,900;730,000;315,150;;;;;0,00;0,00;0,00;3,00;2,21;0,000;0,000;0,59;0,62;999998,00;999998,00;999998,00;999998,00;999998,00;999998,00;999998,00;999998,00;999998,00;999998,00;999998,00;999998,00;999998,00;999998,00;999998,00;;;;;;;;;;;;;;;;;0,0;;;;nan;0,19753;0,01281;0,01188812;24,943829;0,000158;24,136368;24,348245;0,0000;0,0038;;;0,00;0,00;0,03;;;;0,0000000;20,95100;0,05000;0,02500;-0,0000924;;;;;;
Specification: apparatus;;37;20,95500;117,12500;0,018000;0,046;100,05;20,5000;0,000;0,00;101,890;0,000;263,177;341,550;344,55;1017,850;;;734,200;769,900;730,000;315,150;;;;;0,00;0,00;0,00;3,00;2,21;0,000;0,000;0,59;0,63;999998,00;999998,00;999998,00;999998,00;999998,00;999998,00;999998,00;999998,00;999998,00;999998,00;999998,00;999998,00;999998,00;999998,00;999998,00;;;;;;;;;;;;;;;;;0,0;;;;nan;0,36520;-0,02977;0,01188812;25,180603;0,000247;24,351218;24,565106;0,0001;0,0060;;;0,00;0,00;0,00;;;;0,0000000;20,95000;0,05100;0,01700;-0,0002288;;;;;;
C-factor (SI units);0,043;38;20,95400;114,94999;0,001000;0,046;100,11;20,5000;0,000;0,00;101,890;0,000;263,177;341,450;344,35;1017,983;;;734,500;769,900;730,100;315,150;;;;;0,00;0,00;0,00;3,00;2,21;0,000;0,000;0,59;0,63;999998,00;999998,00;999998,00;999998,00;999998,00;999998,00;999998,00;999998,00;999998,00;999998,00;999998,00;999998,00;999998,00;999998,00;999998,00;;;;;;;;;;;;;;;;;0,33873000;;;;nan;-0,05929;-0,02874;0,01222685;24,949358;-0,000380;24,120525;24,325385;-0,0001;-0,0092;;;0,00;0,00;0,03;;;;0,0033873;20,94700;0,05400;0,02000;0,0000453;;;;;;
OD correction factor;1;39;20,95600;112,02500;0,014000;0,047;100,05;20,5000;0,000;0,00;101,888;0,000;263,177;341,250;344,15;1018,117;;;734,900;769,900;730,100;315,150;;;;;0,00;0,00;0,00;3,00;2,21;0,000;0,000;0,59;0,63;999998,00;999998,00;999998,00;999998,00;999998,00;999998,00;999998,00;999998,00;999998,00;999998,00;999998,00;999998,00;999998,00;999998,00;999998,00;;;;;;;;;;;;;;;;;0,0;;;;nan;0,25413;0,01384;0,01222685;24,637101;0,000162;23,804690;24,006987;0,0000;0,0039;;;0,00;0,00;-0,04;;;;0,0000000;20,94700;0,05500;0,00300;-0,0002508;;;;;;
Duct diameter (m);0,114;40;20,95600;114,67500;0,002000;0,047;100,04;20,5000;0,000;0,00;101,888;0,000;263,177;341,050;343,95;1018,017;;;734,600;769,900;730,100;315,150;;;;;0,00;0,00;0,00;3,00;2,22;0,000;0,000;0,59;0,63;999998,00;999998,00;999998,00;999998,00;999998,00;999998,00;999998,00;999998,00;999998,00;999998,00;999998,00;999998,00;999998,00;999998,00;999998,00;;;;;;;;;;;;;;;;;0,0;;;;nan;-0,04000;0,01366;0,01222685;24,934106;0,000266;24,077541;24,282276;0,0001;0,0064;;;0,00;0,00;-0,03;;;;0,0000000;20,94300;0,05800;0,00500;-0,0000971;;;;;;
O2 delay time (s);12;41;20,95400;116,37500;-0,010000;0,047;100,06;20,5000;0,000;0,00;101,890;0,000;263,177;340,850;343,65;1018,150;;;735,000;769,900;730,100;315,150;;;;;0,00;0,00;0,00;3,00;2,22;0,000;0,000;0,60;0,63;999998,00;999998,00;999998,00;999998,00;999998,00;999998,00;999998,00;999998,00;999998,00;999998,00;999998,00;999998,00;999998,00;999998,00;999998,00;;;;;;;;;;;;;;;;;1,32154;;;;nan;-0,33268;0,01344;0,01354839;25,125612;0,000090;24,248240;24,447433;0,0000;0,0022;;;0,00;0,00;0,03;;;;0,0132154;20,93900;0,06000;-0,00200;0,0001744;;;;;;
CO2 delay time (s);10;42;20,95500;114,42500;-0,016000;0,047;100,00;20,5000;0,000;0,00;101,894;0,000;263,177;340,650;343,45;1018,450;;;735,700;770,000;730,200;315,150;;;;;0,00;0,00;0,00;3,00;2,22;0,000;0,000;0,60;0,63;999998,00;999998,00;999998,00;999998,00;999998,00;999998,00;999998,00;999998,00;999998,00;999998,00;999998,00;999998,00;999998,00;999998,00;999998,00;;;;;;;;;;;;;;;;;1,43318000;;;;nan;-0,46786;0,01302;0,01498157;24,921531;0,000711;24,037172;24,234748;0,0002;0,0171;;;0,00;0,00;0,00;;;;0,0143318;20,93600;0,06200;-0,01500;0,0001902;;;;;;
CO delay time (s);10;43;20,95400;115,45001;-0,015000;0,048;100,00;20,5000;0,000;0,00;101,890;0,000;263,177;340,350;343,15;1019,050;;;737,400;770,000;730,300;315,150;;;;;0,00;0,00;0,00;3,00;2,22;0,000;0,000;0,60;0,63;999998,00;999998,00;999998,00;999998,00;999998,00;999998,00;999998,00;999998,00;999998,00;999998,00;999998,00;999998,00;999998,00;999998,00;999998,00;;;;;;;;;;;;;;;;;1,69703;;;;nan;-0,43509;0,05508;0,01667860;25,043934;0,000679;24,133960;24,332506;0,0001;0,0164;;;0,00;0,00;0,03;;;;0,0169703;20,93500;0,06400;-0,00800;0,0002245;;;;;;
;;44;20,95500;113,90000;-0,005000;0,047;100,01;20,5000;0,000;0,00;101,890;0,000;263,177;340,050;342,85;1020,150;;;740,400;770,200;730,400;315,150;;;;;0,00;0,00;0,00;3,00;2,22;0,000;0,000;0,60;0,63;999998,00;999998,00;999998,00;999998,00;999998,00;999998,00;999998,00;999998,00;999998,00;999998,00;999998,00;999998,00;999998,00;999998,00;999998,00;;;;;;;;;;;;;;;;;0,38054;;;;nan;-0,18023;0,01147;0,01705914;24,886219;0,000572;23,960837;24,158132;0,0001;0,0137;;;0,00;0,00;0,00;;;;0,0038054;20,93300;0,06600;0,00400;0,0000505;;;;;;
Laboratory;;45;20,95400;115,40000;0,029000;0,048;100,03;20,5000;0,000;0,00;101,888;0,000;263,177;339,750;342,35;1020,650;;;741,700;770,300;730,500;315,150;;;;;0,00;0,00;0,00;3,00;2,22;0,000;0,000;0,60;0,63;999998,00;999998,00;999998,00;999998,00;999998,00;999998,00;999998,00;999998,00;999998,00;999998,00;999998,00;999998,00;999998,00;999998,00;999998,00;;;;;;;;;;;;;;;;;0,0;;;;nan;0,65318;0,05366;0,01705914;25,060609;0,000341;24,107455;24,291941;0,0001;0,0082;;;0,01;0,00;0,03;;;;0,0000000;20,93200;0,06600;0,01000;-0,0003330;;;;;;
Laboratory name;FZ Juelich;46;20,95400;114,20000;0,017000;0,049;100,07;20,5000;0,000;0,00;101,890;0,000;263,177;339,450;342,05;1020,950;;;742,500;770,400;730,500;315,150;;;;;0,00;0,00;0,00;3,00;2,22;0,000;0,000;0,60;0,63;999998,00;999998,00;999998,00;999998,00;999998,00;999998,00;999998,00;999998,00;999998,00;999998,00;999998,00;999998,00;999998,00;999998,00;999998,00;;;;;;;;;;;;;;;;;0,0;;;;nan;0,34430;0,09446;0,01705914;24,940985;-0,000027;23,971195;24,154801;0,0000;-0,0006;;;0,00;0,00;0,03;;;;0,0000000;20,93400;0,06400;0,01100;-0,0001942;;;;;;
Operator;L;47;20,95300;114,22500;0,025000;0,050;100,09;20,5000;0,000;0,00;101,888;0,000;263,177;339,250;341,85;1021,617;;;744,300;770,500;730,600;315,150;;;;;0,00;0,00;0,00;3,00;2,22;0,000;0,000;0,60;0,63;999998,00;999998,00;999998,00;999998,00;999998,00;999998,00;999998,00;999998,00;999998,00;999998,00;999998,00;999998,00;999998,00;999998,00;999998,00;;;;;;;;;;;;;;;;;0,0;;;;nan;0,53205;0,13474;0,01705914;24,951066;-0,000228;23,966755;24,150435;0,0000;-0,0055;;;0,00;0,00;0,06;;;;0,0000000;20,93600;0,06300;0,01100;-0,0002492;;;;;;
Filename;20250410_P;48;20,95300;111,55000;0,017000;0,051;100,05;20,5000;0,000;0,00;101,892;0,000;263,177;339,050;341,65;1021,883;;;745,000;770,500;730,700;315,150;;;;;0,00;0,00;0,00;3,00;2,22;0,000;0,000;0,60;0,63;999998,00;999998,00;999998,00;999998,00;999998,00;999998,00;999998,00;999998,00;999998,00;999998,00;999998,00;999998,00;999998,00;999998,00;999998,00;;;;;;;;;;;;;;;;;0,0;;;;nan;0,32257;0,17223;0,01705914;24,664446;0,000181;23,677475;23,859046;0,0000;0,0043;;;0,00;0,00;0,05;;;;0,0000000;20,93600;0,06100;-0,00500;-0,0001616;;;;;;
Report name;;49;20,95100;117,60000;0,020000;0,054;100,06;20,5000;0,000;0,00;101,888;0,000;263,177;338,950;341,45;1022,383;;;746,400;770,600;730,700;315,150;;;;;0,00;0,00;0,00;3,00;2,22;0,000;0,000;0,60;0,63;999998,00;999998,00;999998,00;999998,00;999998,00;999998,00;999998,00;999998,00;999998,00;999998,00;999998,00;999998,00;999998,00;999998,00;999998,00;;;;;;;;;;;;;;;;;0,0;;;;nan;0,39884;0,30202;0,01705914;25,328199;0,000051;24,307496;24,486781;0,0000;0,0012;;;0,00;0,00;0,12;;;;0,0000000;20,93800;0,06100;0,00300;-0,0001196;;;;;;
;;50;20,95000;117,60000;0,003000;0,055;100,06;20,5000;0,000;0,00;101,888;0,000;263,177;338,950;341,45;1022,583;;;747,000;770,600;730,700;315,150;;;;;0,00;0,00;0,00;3,00;2,22;0,000;0,000;0,60;0,63;999998,00;999998,00;999998,00;999998,00;999998,00;999998,00;999998,00;999998,00;999998,00;999998,00;999998,00;999998,00;999998,00;999998,00;999998,00;;;;;;;;;;;;;;;;;1,06114;;;;nan;-0,02970;0,33901;0,01812028;25,328199;0,000050;24,307496;24,486781;0,0000;0,0012;;;0,00;0,00;0,14;;;;0,0106114;20,93800;0,06200;-0,00300;0,0001399;;;;;;
Pre-test conditions;;51;20,94700;112,02500;0,005000;0,058;100,12;20,5000;0,000;0,00;101,890;0,000;263,177;338,750;341,25;1022,917;;;748,000;770,600;730,700;315,150;;;;;0,00;0,00;0,00;3,00;2,22;0,000;0,000;0,60;0,63;999998,00;999998,00;999998,00;999998,00;999998,00;999998,00;999998,00;999998,00;999998,00;999998,00;999998,00;999998,00;999998,00;999998,00;999998,00;;;;;;;;;;;;;;;;;1,86361999;;;;nan;0,01991;0,45034;0,01998390;24,727846;-0,000544;23,717333;23,892369;-0,0001;-0,0129;;;0,00;0,00;0,23;;;;0,0186362;20,93600;0,06100;-0,01600;0,0002515;;;;;;
Ambient temperature (°C);24,2;52;20,94700;115,20000;-0,002000;0,060;100,06;20,5000;0,000;0,00;101,888;0,000;263,177;338,550;340,95;1023,550;;;750,000;770,600;730,600;315,150;;;;;0,00;0,00;0,00;3,00;2,22;0,000;0,000;0,60;0,63;999998,00;999998,00;999998,00;999998,00;999998,00;999998,00;999998,00;999998,00;999998,00;999998,00;999998,00;999998,00;999998,00;999998,00;999998,00;;;;;;;;;;;;;;;;;2,33014999;;;;nan;-0,15188;0,53325;0,02231405;25,083220;0,000040;24,043981;24,214430;0,0000;0,0010;;;0,00;0,00;0,23;;;;0,0233015;20,93700;0,06000;-0,01800;0,0003094;;;;;;
Barometric pressure (Pa);101896;53;20,94300;116,87500;-0,015000;0,062;100,10;20,5000;0,000;0,00;101,890;0,000;263,177;338,350;340,75;1024,050;;;751,600;770,500;730,600;315,150;;;;;0,00;0,00;0,00;3,00;2,22;0,000;0,000;0,60;0,63;999998,00;999998,00;999998,00;999998,00;999998,00;999998,00;999998,00;999998,00;999998,00;999998,00;999998,00;999998,00;999998,00;999998,00;999998,00;;;;;;;;;;;;;;;;;5,17288;;;;nan;-0,47157;0,61306;0,02748693;25,272382;-0,000383;24,210994;24,382729;-0,0001;-0,0093;;;0,00;0,01;0,35;;;;0,0517288;20,94000;0,06000;-0,00600;0,0006808;;;;;;
Relative hunidity (%);20,4;54;20,93900;116,12500;-0,008000;0,064;100,11;20,5000;0,000;0,00;101,888;0,000;263,177;338,250;340,65;1024,383;;;752,700;770,500;730,500;315,150;;;;;0,00;0,00;0,00;3,00;2,22;0,000;0,000;0,60;0,63;999998,00;999998,00;999998,00;999998,00;999998,00;999998,00;999998,00;999998,00;999998,00;999998,00;999998,00;999998,00;999998,00;999998,00;999998,00;;;;;;;;;;;;;;;;;6,02032;;;;nan;-0,28900;0,68556;0,03350725;25,194888;-0,000392;24,129621;24,300829;-0,0001;-0,0095;;;0,00;0,01;0,47;;;;0,0602032;20,94200;0,05900;0,01000;0,0007955;;;;;;
;;55;20,93600;111,80000;0,004000;0,066;100,10;20,5000;0,000;0,00;101,894;0,000;263,177;338,150;340,55;1024,117;;;752,100;770,400;730,400;315,150;;;;;0,00;0,00;0,00;3,00;2,22;0,000;0,000;0,60;0,63;999998,00;999998,00;999998,00;999998,00;999998,00;999998,00;999998,00;999998,00;999998,00;999998,00;999998,00;999998,00;999998,00;999998,00;999998,00;;;;;;;;;;;;;;;;;5,81781000;;;;nan;0,01188;0,74469;0,03932506;24,724906;-0,000343;23,672510;23,840525;-0,0001;-0,0081;;;0,00;0,01;0,54;;;;0,0581781;20,94300;0,05700;0,00900;0,0007844;;;;;;
Conditioning;;56;20,93500;115,40000;0,010000;0,066;100,14;20,5000;0,000;0,00;101,894;0,000;263,177;338,150;340,55;1024,283;;;752,700;770,400;730,300;315,150;;;;;0,00;0,00;0,00;3,00;2,22;0,000;0,000;0,60;0,63;999998,00;999998,00;999998,00;999998,00;999998,00;999998,00;999998,00;999998,00;999998,00;999998,00;999998,00;999998,00;999998,00;999998,00;999998,00;;;;;;;;;;;;;;;;;5,67155;;;;nan;0,15944;0,74331;0,04499661;25,119828;-0,000665;24,050622;24,221320;-0,0001;-0,0160;;;0,00;0,01;0,57;;;;0,0567155;20,94400;0,05600;0,02600;0,0007532;;;;;;
Conditionet ? (Y/N);;57;20,93300;111,87500;0,011000;0,064;100,15;20,5000;0,000;0,00;101,888;0,000;263,177;338,250;340,65;1024,350;;;753,200;770,200;730,200;315,150;;;;;0,00;0,00;0,00;3,00;2,23;0,000;0,000;0,60;0,63;999998,00;999998,00;999998,00;999998,00;999998,00;999998,00;999998,00;999998,00;999998,00;999998,00;999998,00;999998,00;999998,00;999998,00;999998,00;;;;;;;;;;;;;;;;;6,44165;;;;nan;0,17848;0,63515;0,05143826;24,729543;-0,000766;23,683951;23,851997;-0,0002;-0,0181;;;0,00;0,01;0,61;;;;0,0644165;20,94700;0,05600;0,01400;0,0008689;;;;;;
Conditioning temperature (°C);;58;20,93200;116,60001;0,011000;0,063;100,13;20,5000;0,000;0,00;101,890;0,000;263,177;338,350;340,75;1024,417;;;753,700;770,100;730,000;315,150;;;;;0,00;0,00;0,00;3,00;2,23;0,000;0,000;0,60;0,63;999998,00;999998,00;999998,00;999998,00;999998,00;999998,00;999998,00;999998,00;999998,00;999998,00;999998,00;999998,00;999998,00;999998,00;999998,00;;;;;;;;;;;;;;;;;6,98976999;;;;nan;0,17909;0,59445;0,05842803;25,242633;-0,000603;24,182495;24,354027;-0,0001;-0,0146;;;0,00;0,01;0,65;;;;0,0698977;20,94500;0,05500;0,01700;0,0009237;;;;;;
Conditioning RH (%);;59;20,93400;110,92500;-0,005000;0,061;100,13;20,5000;0,000;0,00;101,888;0,000;263,177;338,350;340,75;1024,250;;;753,600;769,900;729,800;315,250;;;;;0,00;0,00;0,00;3,00;2,23;0,000;0,000;0,60;0,63;999998,00;999998,00;999998,00;999998,00;999998,00;999998,00;999998,00;999998,00;999998,00;999998,00;999998,00;999998,00;999998,00;999998,00;999998,00;;;;;;;;;;;;;;;;;7,49828;;;;nan;-0,21430;0,48647;0,06592631;24,620682;-0,000582;23,586665;23,753971;-0,0001;-0,0137;;;0,00;0,00;0,56;;;;0,0749828;20,94800;0,05400;0,01800;0,0010144;;;;;;
;;60;20,93600;114,75000;0,003000;0,061;100,16;20,5000;0,000;0,00;101,890;0,000;263,170;338,450;340,85;1023,950;;;753,100;769,600;729,700;315,250;;;;;0,00;0,00;0,00;3,00;2,23;0,000;0,000;0,60;0,63;999998,00;999998,00;999998,00;999998,00;999998,00;999998,00;999998,00;999998,00;999998,00;999998,00;999998,00;999998,00;999998,00;999998,00;999998,00;;;;;;;;;;;;;;;;;5,95297;0,00000;0,0000;;nan;-0,01830;0,49471;0,07187927;25,037879;-0,000854;23,993429;24,163570;-0,0002;-0,0205;;;0,00;0,00;0,51;;;;0,0595297;20,94800;0,05200;0,00200;0,0007925;;;;;;
Data collected;;61;20,93600;112,57500;-0,003000;0,062;100,17;20,5000;0,000;0,00;101,890;0,000;263,170;338,450;340,85;1024,083;;;753,900;769,400;729,500;315,150;;;;;0,00;0,00;0,00;3,00;2,23;0,000;0,000;0,60;0,63;999998,00;999998,00;999998,00;999998,00;999998,00;999998,00;999998,00;999998,00;999998,00;999998,00;999998,00;999998,00;999998,00;999998,00;999998,00;;;;;;;;;;;;;;;;;6,3707;0,00000;0,0000;;nan;-0,16642;0,53286;0,07824998;24,799457;-0,001016;23,764953;23,933474;-0,0002;-0,0241;;;0,00;0,00;0,50;;3,605;7,210;0,0637070;20,94700;0,05100;-0,00500;0,0008558;;;;;;
CO/CO2 data collected?;Yes;62;20,93800;114,00000;-0,016000;0,061;100,17;20,5000;0,000;0,00;101,890;0,000;263,170;338,550;340,95;1022,450;;;749,600;769,100;729,200;315,250;;;;;0,00;0,00;0,00;3,00;2,23;0,000;0,000;0,60;0,63;999998,00;999998,00;999998,00;999998,00;999998,00;999998,00;999998,00;999998,00;999998,00;999998,00;999998,00;999998,00;999998,00;999998,00;999998,00;;;;;;;;;;;;;;;;;6,83985;0,00000;0,0000;;nan;-0,49074;0,49302;0,08508982;24,952236;-0,000943;23,918424;24,087984;-0,0002;-0,0226;;;0,00;0,00;0,44;;5,540;7,210;0,0683985;20,94800;0,05000;0,00600;0,0009121;;;;;;
Mass data collected?;Yes;63;20,93800;118,32500;-0,018000;0,060;100,15;20,5000;0,020;0,00;101,888;0,000;263,170;338,550;340,95;1020,783;;;745,400;768,600;728,900;315,250;;;;;0,00;0,00;0,00;3,00;2,23;0,000;0,000;0,60;0,64;999998,00;999998,00;999998,00;999998,00;999998,00;999998,00;999998,00;999998,00;999998,00;999998,00;999998,00;999998,00;999998,00;999998,00;999998,00;;;;;;;;;;;;;;;;;7,25902999;0,00000;0,0000;;nan;-0,55064;0,45835;0,09234885;25,421156;-0,000808;24,367916;24,540662;-0,0002;-0,0197;;;0,00;0,00;0,45;;6,353;7,545;0,0725903;20,95100;0,05000;0,00000;0,0009500;;;;;;
Smoke data collected;Yes;64;20,93600;111,87500;-0,006000;0,060;100,17;20,5000;0,070;0,00;101,890;0,000;263,170;338,550;341,05;1019,550;;;742,500;768,200;728,500;315,250;;;;;0,00;0,00;0,00;3,00;2,23;0,000;0,000;0,60;0,64;999998,00;999998,00;999998,00;999998,00;999998,00;999998,00;999998,00;999998,00;999998,00;999998,00;999998,00;999998,00;999998,00;999998,00;999998,00;;;;;;;;;;;;;;;;;6,82081999;0,00000;0,0000;;nan;-0,23979;0,44568;0,09916967;24,718583;-0,000941;23,694452;23,869422;-0,0002;-0,0223;;;0,00;0,00;0,50;;6,756;7,545;0,0682082;20,95000;0,04800;-0,00300;0,0009190;;;;;;
Soot mass data colelcted;;65;20,93700;114,44999;0,010000;0,059;100,15;20,5000;0,070;0,00;101,888;0,000;263,170;338,650;341,15;1018,483;;;740,100;767,700;728,200;315,250;;;;;0,00;0,00;0,00;3,00;2,23;0,000;0,000;0,60;0,64;999998,00;999998,00;999998,00;999998,00;999998,00;999998,00;999998,00;999998,00;999998,00;999998,00;999998,00;999998,00;999998,00;999998,00;999998,00;;;;;;;;;;;;;;;;;5,01158;0,00000;0,0000;;nan;0,15613;0,40751;0,10418125;24,997743;-0,000759;23,969124;24,146070;-0,0002;-0,0182;;;0,00;0,00;0,47;;6,744;7,304;0,0501158;20,95000;0,04900;0,00400;0,0006689;;;;;;
Soot mass ratio (1:x);;66;20,94000;116,15000;0,009000;0,057;100,19;20,5000;0,070;0,00;101,890;0,000;263,170;338,750;341,25;1017,583;;;738,100;767,300;727,900;315,250;;;;;0,00;0,00;0,00;3,00;2,23;0,000;0,000;0,60;0,64;999998,00;999998,00;999998,00;999998,00;999998,00;999998,00;999998,00;999998,00;999998,00;999998,00;999998,00;999998,00;999998,00;999998,00;999998,00;;;;;;;;;;;;;;;;;3,96662;0,00000;0,0000;;nan;0,13216;0,32344;0,10814787;25,178996;-0,001146;24,150047;24,328277;-0,0002;-0,0277;;;0,00;0,00;0,38;;6,467;7,304;0,0396662;20,95200;0,04900;0,00700;0,0005257;;;;;;
Soot mass (g);;67;20,94200;114,10000;0,026000;0,056;100,17;20,5000;0,070;0,00;101,894;0,000;263,170;338,850;341,35;1016,783;;;736,400;766,900;727,600;315,250;;;;;0,00;0,00;0,00;3,00;2,23;0,000;0,000;0,60;0,64;999998,00;999998,00;999998,00;999998,00;999998,00;999998,00;999998,00;999998,00;999998,00;999998,00;999998,00;999998,00;999998,00;999998,00;999998,00;;;;;;;;;;;;;;;;;1,49918;0,00000;0,0000;;nan;0,55374;0,27741;0,10964705;24,952124;-0,000967;23,939511;24,116135;-0,0002;-0,0231;;;0,00;0,00;0,32;;5,985;6,270;0,0149918;20,95300;0,04800;0,00000;0,0002024;;;;;;
;;68;20,94300;112,97499;0,014000;0,056;100,12;20,5000;0,070;0,00;101,890;0,000;263,170;339,050;341,45;1016,017;;;734,900;766,400;727,300;315,250;;;;;0,00;0,00;0,00;3,00;2,23;0,000;0,000;0,60;0,64;999998,00;999998,00;999998,00;999998,00;999998,00;999998,00;999998,00;999998,00;999998,00;999998,00;999998,00;999998,00;999998,00;999998,00;999998,00;;;;;;;;;;;;;;;;;2,18059;0,00000;0,0000;;nan;0,25398;0,27596;0,11182764;24,821484;-0,000505;23,828229;23,996900;-0,0001;-0,0120;;;0,00;0,00;0,28;;5,497;6,270;0,0218059;20,95300;0,04800;0,00200;0,0002939;;;;;;
Comments;;69;20,94400;115,72500;0,017000;0,055;100,14;20,5000;0,060;0,00;101,888;0,000;263,170;339,150;341,65;1015,617;;;734,200;766,100;727,100;315,250;;;;;0,00;0,00;0,00;3,00;2,23;0,000;0,000;0,60;0,64;999998,00;999998,00;999998,00;999998,00;999998,00;999998,00;999998,00;999998,00;999998,00;999998,00;999998,00;999998,00;999998,00;999998,00;999998,00;;;;;;;;;;;;;;;;;1,55863;0,00000;0,0000;;nan;0,33211;0,23585;0,11338627;25,118062;-0,000660;24,120051;24,297849;-0,0001;-0,0159;;;0,00;0,00;0,26;;5,121;5,261;0,0155863;20,95200;0,04800;0,00300;0,0002082;;;;;;
Pre-test comments;;70;20,94700;109,77500;0,018000;0,054;100,14;20,5000;0,060;0,00;101,888;0,000;263,170;339,150;341,75;1015,183;;;733,600;765,700;726,800;315,250;;;;;0,00;0,00;0,00;3,00;2,23;0,000;0,000;0,60;0,64;999998,00;999998,00;999998,00;999998,00;999998,00;999998,00;999998,00;999998,00;999998,00;999998,00;999998,00;999998,00;999998,00;999998,00;999998,00;;;;;;;;;;;;;;;;;0,18709;0,00000;0,0000;;nan;0,34784;0,18743;0,11357336;24,463820;-0,000640;23,491803;23,671897;-0,0001;-0,0150;;;0,00;0,00;0,16;;4,708;5,261;0,0018709;20,95200;0,04800;-0,01000;0,0000270;;;;;;
