Repository: FireDynamics/BESKID_ExperimentalData

# Cone Calorimeter Experiments

Experiments have been conducted, with sample in horizontal orientation. Samples were wrapped in aluminium foil. No retainer frame or grid have been used.

Different types of insulation material have been used below the PMMA samples: CaSiO3 and Al2O3. The goal was to an insulation material that has a more reproducible behaviour compared to the common fiber blankets. The CaSiO3 block below the sample was manufactured from the same boards used as backing of the large scale experiments. However, it was found that these boards contain a lot of moisture making the mass loss measurements unreliable.

File: Materials/PMMA/DE_6mm/Cone/20250327_PMMA_DE_6mm_q75_R1.csv (part 2 of 5)
General information;;time (s);O2 (%);DPT (Pa);CO (%);CO2 (%);PD (%);AHU (%);Mass (g);Methane MFM (g/s);APT (kPa);HFM (kW/m²);Cold Trap TC (K);StackTC (K);Smoke TC (K);Cone heater TC (K);Soot MFM (g/s);Soot;TC cone1;TC cone2;TC cone3;TC aux;CH4;CO;CO2;Ethene;H2O;n.u.;n.u.;UOX Bin;n.u.;UOX Hum.;UOX Temp;n.u.;n.u;TX1;TX2;TX3;TX4;TX5;TX6;TX7;TX8;TX9;TX10;TX11;TX12;TX13;TX14;TX15;n.u;n.u.;n.u.;n.u.;L0;L1;n.u.;n.u.;n.u.;n.u.;n.u.;n.u.;n.u.;n.u.;n.u.;n.u.;HRR/a;EHC;SEA;MLR;MLR/a;COY;CO2Y/sh;THR/a;MFR;K;Vstack;Vsmoke;SPR;RSR;TSP;TSR;COP;CO2P;O2C;TOC;ARHE;Mass;HRR;O2/sh;CO2/sh;CO/sh;phi;FU27;FU28;FU29;FU30;FU31
;;;;;;;;;;;;;;;;;;g/min;°C;°C;°C;°C;ppm;ppm;%;ppm;ppm;no;no;;no;%;°C;no;V;no;no;no;no;no;no;no;no;no;no;no;no;no;no;no;no;no;no;no;%;%;no;no;no;no;no;no;no;no;no;no;kW/m²;MJ/kg;m²/kg;g/s;g/(s*m²);[kg/kg];[kg/kg];MJ/m²;g/s;1/m;l/s;l/s;m²/s;(m²/s)/m²;m²;m²;g/s;g/s;g/s;g;kW/m²;g;kW;[%];[%];%;;;;;;
After test comments;;71;20,95400;119,17500;0,024000;0,051;99,91;24,0000;0,010;0,00;101,126;0,009;263,196;333,550;337,35;1131,550;;;840,600;888,500;846,100;304,750;;;;;0,00;0,00;0,00;3,00;1,40;0,000;0,000;0,62;0,60;999998,00;999998,00;999998,00;999998,00;999998,00;999998,00;999998,00;999998,00;999998,00;999998,00;999998,00;999998,00;999998,00;999998,00;999998,00;;;;;;;;;;;;;;;;;0,0;0,00000;0,0000;;nan;0,40084;0,02084;0,03661257;25,643033;0,000197;24,217573;24,493473;0,0000;0,0048;;;0,00;0,00;-0,02;;1,480;2,008;0,0000000;20,92900;0,10200;0,01900;-0,0003410;;;;;;
;;72;20,95300;111,95000;0,019000;0,051;99,95;24,0000;0,000;0,00;101,124;0,009;263,196;333,650;337,45;1130,950;;;839,700;888,100;845,600;304,750;;;;;0,00;0,00;0,00;3,00;1,41;0,000;0,000;0,62;0,60;999998,00;999998,00;999998,00;999998,00;999998,00;999998,00;999998,00;999998,00;999998,00;999998,00;999998,00;999998,00;999998,00;999998,00;999998,00;;;;;;;;;;;;;;;;;0,0;0,00000;0,0000;;nan;0,26368;0,02019;0,03661257;24,849850;-0,000194;23,475517;23,742884;0,0000;-0,0046;;;0,00;0,00;0,02;;1,356;2,008;0,0000000;20,85600;0,18500;0,00700;-0,0002173;;;;;;
Events;;73;20,95400;115,25000;0,009000;0,051;99,97;24,0000;0,000;0,00;101,126;0,009;263,196;333,650;337,55;1130,383;;;838,900;887,600;845,200;304,850;;;;;0,00;0,00;0,00;3,00;1,41;0,000;0,000;0,62;0,60;999998,00;999998,00;999998,00;999998,00;999998,00;999998,00;999998,00;999998,00;999998,00;999998,00;999998,00;999998,00;999998,00;999998,00;999998,00;;;;;;;;;;;;;;;;;0,0;0,00000;0,0000;;nan;0,01435;0,02049;0,03661257;25,213445;-0,000334;23,819003;24,097421;-0,0001;-0,0080;;;0,00;0,00;-0,02;;1,252;1,699;0,0000000;20,69200;0,38100;0,01700;-0,0001511;;;;;;
Number of events;;74;20,95200;117,45000;0,021000;0,050;99,89;24,0000;-0,020;0,00;101,126;0,009;263,196;333,750;337,65;1130,017;;;838,500;887,200;844,900;304,850;;;;;0,00;0,00;0,00;3,00;1,41;0,000;0,000;0,62;0,60;999998,00;999998,00;999998,00;999998,00;999998,00;999998,00;999998,00;999998,00;999998,00;999998,00;999998,00;999998,00;999998,00;999998,00;999998,00;;;;;;;;;;;;;;;;;0,0;0,00000;0,0000;;nan;0,32115;-0,02363;0,03661257;25,449144;0,000405;24,048872;24,329893;0,0001;0,0098;;;0,00;0,00;0,05;;1,163;1,699;0,0000000;20,48400;0,60300;0,01800;-0,0001696;;;;;;
Event1;;75;20,95300;113,60000;0,007000;0,050;99,92;24,0000;-0,060;0,00;101,122;0,009;263,196;334,150;338,15;1129,917;;;838,800;886,900;844,600;304,750;;;;;0,00;0,00;0,00;3,00;1,41;0,000;0,000;0,62;0,60;999998,00;999998,00;999998,00;999998,00;999998,00;999998,00;999998,00;999998,00;999998,00;999998,00;999998,00;999998,00;999998,00;999998,00;999998,00;;;;;;;;;;;;;;;;;0,0;0,00000;0,0000;;nan;-0,03600;-0,02323;0,03661257;25,013572;0,000163;23,665596;23,948890;0,0000;0,0039;;;0,00;0,00;0,02;;1,085;1,473;0,0000000;20,16000;0,89700;0,00700;-0,0000527;;;;;;
Event2;;76;20,95300;107,52500;-0,001000;0,050;97,88;24,0000;-0,120;0,00;101,126;0,009;263,196;335,050;339,35;1130,250;;;840,300;886,600;844,400;304,750;;;;;0,00;0,00;0,00;3,00;1,41;0,000;0,000;0,62;0,59;999998,00;999998,00;999998,00;999998,00;999998,00;999998,00;999998,00;999998,00;999998,00;999998,00;999998,00;999998,00;999998,00;999998,00;999998,00;;;;;;;;;;;;;;;;;0,35374;0,00000;0,0000;;nan;-0,23025;-0,02257;0,03696631;24,302849;0,020787;23,055104;23,350991;0,0043;0,4819;;;0,00;0,00;0,01;;1,030;1,473;0,0035374;19,83600;1,10700;0,00600;0,0000486;;;;;;
Event3;;77;20,95400;97,97500;-0,014000;0,050;93,87;24,0000;-0,480;0,00;101,126;0,009;263,196;337,250;342,35;1130,683;;;841,800;886,500;844,300;304,750;;;;;0,00;0,00;0,00;3,00;1,41;0,000;0,000;0,62;0,56;999998,00;999998,00;999998,00;999998,00;999998,00;999998,00;999998,00;999998,00;999998,00;999998,00;999998,00;999998,00;999998,00;999998,00;999998,00;;;;;;;;;;;;;;;;;1,06436;0,00000;0,0000;;nan;-0,52109;-0,02148;0,03803067;23,122722;0,062563;22,079599;22,413494;0,0123;1,3921;;;0,00;0,00;-0,02;;1,016;1,370;0,0106436;19,57300;1,31700;0,00700;0,0001528;;;;;;
Event4;;78;20,95400;92,30000;-0,007000;0,050;92,24;24,0000;-0,630;0,00;101,122;0,009;263,196;340,650;347,15;1131,350;;;843,900;886,500;844,200;304,850;;;;;0,00;0,00;0,00;3,00;1,41;0,000;0,000;0,62;0,56;999998,00;999998,00;999998,00;999998,00;999998,00;999998,00;999998,00;999998,00;999998,00;999998,00;999998,00;999998,00;999998,00;999998,00;999998,00;;;;;;;;;;;;;;;;;0,43239999;0,00000;0,0000;;nan;-0,34634;-0,02075;0,03846307;22,330783;0,080093;21,538359;21,949336;0,0154;1,7452;;;0,00;0,00;-0,01;;1,007;1,370;0,0043240;19,36700;1,45800;0,01700;0,0000642;;;;;;
Event5;;79;20,95500;92,05000;0,005000;0,050;91,43;24,0000;-0,820;0,00;101,122;0,009;263,190;345,150;353,25;1131,917;;;845,600;886,500;844,200;304,850;;;;;0,00;0,00;0,00;3,00;1,41;0,000;0,000;0,62;0,55;999998,00;999998,00;999998,00;999998,00;999998,00;999998,00;999998,00;999998,00;999998,00;999998,00;999998,00;999998,00;999998,00;999998,00;999998,00;;;;;;;;;;;;;;;;;0,0;0,00000;0,0000;;nan;-0,07648;-0,02060;0,03846307;22,154669;0,088903;21,650773;22,158874;0,0173;1,9557;;;0,00;0,00;-0,04;;0,967;1,289;0,0000000;19,19000;1,60700;0,01100;-0,0001481;;;;;;
Event6;;80;20,95500;95,80000;0,011000;0,051;88,38;24,0000;-1,270;0,00;101,126;0,009;263,190;350,050;359,95;1132,583;;;847,500;886,500;844,300;304,750;;;;;0,00;0,00;0,00;3,00;1,41;0,000;0,000;0,62;0,53;999998,00;999998,00;999998,00;999998,00;999998,00;999998,00;999998,00;999998,00;999998,00;999998,00;999998,00;999998,00;999998,00;999998,00;999998,00;;;;;;;;;;;;;;;;;0,0;0,00000;0,0000;;nan;0,05794;0,01827;0,03846307;22,442695;0,122838;22,243614;22,872701;0,0246;2,7893;;;0,00;0,00;-0,04;;0,919;1,289;0,0000000;19,03900;1,70700;0,01800;-0,0002368;;;;;;
Event7;;81;20,95600;94,50000;0,020000;0,059;86,94;24,0000;-1,460;0,00;101,122;0,009;263,190;354,850;366,05;1133,283;;;849,500;886,600;844,300;304,850;;;;;0,00;0,00;0,00;3,00;1,41;0,000;0,000;0,62;0,52;999998,00;999998,00;999998,00;999998,00;999998,00;999998,00;999998,00;999998,00;999998,00;999998,00;999998,00;999998,00;999998,00;999998,00;999998,00;;;;;;;;;;;;;;;;;0,0;0,00000;0,0000;;nan;0,25769;0,32707;0,03846307;22,138632;0,139249;22,243128;22,945180;0,0280;3,1719;;;0,00;0,00;-0,07;;0,875;1,167;0,0000000;18,91500;1,81000;0,03800;-0,0005125;;;;;;
Event8;;82;20,95500;94,05000;0,019000;0,102;85,13;24,0000;-1,670;0,00;101,126;0,009;263,190;359,450;372,15;1133,350;;;849,700;886,600;844,300;304,750;;;;;0,00;0,00;0,00;3,00;1,41;0,000;0,000;0,62;0,51;999998,00;999998,00;999998,00;999998,00;999998,00;999998,00;999998,00;999998,00;999998,00;999998,00;999998,00;999998,00;999998,00;999998,00;999998,00;;;;;;;;;;;;;;;;;0,0;0,00000;0,0000;;nan;0,23344;1,97148;0,03846307;21,944084;0,160335;22,333470;23,122551;0,0325;3,6805;;;0,00;0,02;-0,04;;0,835;1,167;0,0000000;18,83200;1,86900;0,03900;-0,0009845;;;;;;
Event9;;83;20,95100;94,70000;0,007000;0,185;85,57;24,1000;-1,880;0,00;101,126;0,009;263,190;364,250;378,65;1133,350;;;849,600;886,600;844,400;304,750;;;;;0,00;0,00;0,00;3,00;1,41;0,000;0,000;0,62;0,52;999998,00;999998,00;999998,00;999998,00;999998,00;999998,00;999998,00;999998,00;999998,00;999998,00;999998,00;999998,00;999998,00;999998,00;999998,00;;;;;;;;;;;;;;;;;0,0;0,00000;0,0000;;nan;-0,03158;5,13665;0,03846307;21,874216;0,155149;22,559649;23,451506;0,0319;3,6121;;;0,00;0,05;0,07;;0,799;1,065;0,0000000;18,76700;1,90500;0,03200;-0,0016437;;;;;;
;;84;20,92900;95,90000;0,017000;0,381;84,79;24,1000;-2,330;0,00;101,122;0,009;263,190;368,950;384,85;1133,317;;;849,600;886,600;844,300;304,750;;;;;0,00;0,00;0,00;3,00;1,41;0,000;0,000;0,62;0,51;999998,00;999998,00;999998,00;999998,00;999998,00;999998,00;999998,00;999998,00;999998,00;999998,00;999998,00;999998,00;999998,00;999998,00;999998,00;;;;;;;;;;;;;;;;;0,0;0,00000;0,0000;;nan;0,18878;12,62738;0,03846307;21,871715;0,164251;22,848128;23,832774;0,0343;3,8862;;;0,00;0,11;0,68;;0,765;1,065;0,0000000;18,72800;1,94100;0,02900;-0,0029321;;;;;;
;;85;20,85600;94,05000;0,018000;0,603;83,79;24,1000;-2,550;0,00;101,134;0,009;263,183;373,750;391,15;1134,017;;;851,700;886,600;844,300;304,750;;;;;0,00;0,00;0,00;3,00;1,41;0,000;0,000;0,62;0,51;999998,00;999998,00;999998,00;999998,00;999998,00;999998,00;999998,00;999998,00;999998,00;999998,00;999998,00;999998,00;999998,00;999998,00;999998,00;;;;;;;;;;;;;;;;;0,0;0,00000;0,0000;;nan;0,20751;20,77887;0,03846307;21,520190;0,176121;22,773384;23,833603;0,0368;4,1671;;;0,00;0,18;2,65;;0,735;0,980;0,0000000;18,66600;2,02200;0,01100;-0,0013431;;;;;;
;;86;20,69200;98,62500;0,007000;0,897;84,50;24,1000;-2,790;0,00;101,134;0,009;263,183;378,350;397,25;1134,583;;;853,300;886,600;844,400;304,750;;;;;0,00;0,00;0,00;3,00;1,42;0,000;0,000;0,62;0,51;999998,00;999998,00;999998,00;999998,00;999998,00;999998,00;999998,00;999998,00;999998,00;999998,00;999998,00;999998,00;999998,00;999998,00;999998,00;;;;;;;;;;;;;;;;;32,87535;0,00000;0,0000;;nan;-0,03165;32,41456;0,07133842;21,903016;0,167695;23,463777;24,635881;0,0362;4,1014;;;0,00;0,29;7,24;;1,422;0,980;0,3287535;18,55900;2,10800;0,00500;0,0050230;;;;;;
;;87;20,48400;101,00000;0,006000;1,107;85,34;24,1000;-3,250;0,00;101,134;0,009;263,183;382,450;402,35;1135,283;;;855,200;886,700;844,500;304,750;;;;;0,00;0,00;0,00;3,00;1,42;0,000;0,000;0,62;0,51;999998,00;999998,00;999998,00;999998,00;999998,00;999998,00;999998,00;999998,00;999998,00;999998,00;999998,00;999998,00;999998,00;999998,00;999998,00;;;;;;;;;;;;;;;;;98,80001;0,00000;0,0000;;nan;-0,05411;40,73241;0,17013843;22,046043;0,157834;23,872923;25,115101;0,0348;3,9353;;;0,00;0,36;13,09;;4,129;5,049;0,9880001;18,44000;2,19900;0,00800;0,0150122;;;;;;
;;88;20,16000;99,35000;0,007000;1,317;81,70;24,1000;-3,510;0,00;101,134;0,009;263,183;385,950;406,75;1135,550;;;855,900;886,800;844,500;304,850;;;;;0,00;0,00;0,00;3,00;1,42;0,000;0,000;0,62;0,49;999998,00;999998,00;999998,00;999998,00;999998,00;999998,00;999998,00;999998,00;999998,00;999998,00;999998,00;999998,00;999998,00;999998,00;999998,00;;;;;;;;;;;;;;;;;207,476169;0,00000;0,0000;;nan;-0,03147;48,22036;0,3776146;21,765854;0,201479;23,785212;25,067069;0,0443;5,0139;;;0,00;0,43;21,84;;10,171;5,049;2,0747617;18,37300;2,24500;0,01800;0,0319871;;;;;;
;;89;19,83600;97,95000;0,017000;1,458;80,92;24,1000;-4,080;0,00;101,126;0,009;263,183;390,250;412,35;1135,717;;;856,100;886,900;844,700;304,850;;;;;0,00;0,00;0,00;3,00;1,42;0,000;0,000;0,62;0,49;999998,00;999998,00;999998,00;999998,00;999998,00;999998,00;999998,00;999998,00;999998,00;999998,00;999998,00;999998,00;999998,00;999998,00;999998,00;;;;;;;;;;;;;;;;;317,33486;0,00000;0,0000;;nan;0,18581;52,93227;0,69494946;21,492555;0,211009;23,748229;25,093100;0,0464;5,2565;;;0,00;0,47;30,38;;20,061;20,940;3,1733486;18,31400;2,29200;0,01300;0,0496385;;;;;;
;;90;19,57300;90,07500;0,011000;1,607;82,26;24,1000;-4,290;0,00;101,126;0,009;263,183;394,450;418,15;1135,950;;;856,600;887,000;844,800;304,950;;;;;0,00;0,00;0,00;3,00;1,42;0,000;0,000;0,62;0,50;999998,00;999998,00;999998,00;999998,00;999998,00;999998,00;999998,00;999998,00;999998,00;999998,00;999998,00;999998,00;999998,00;999998,00;999998,00;;;;;;;;;;;;;;;;;387,66738;0,00000;0,0000;;nan;0,05312;55,85113;1,08261684;20,500453;0,194557;22,895793;24,271456;0,0414;4,6880;;;0,00;0,49;35,81;;32,690;20,940;3,8766738;18,26600;2,33200;0,03800;0,0636669;;;;;;
;;91;19,36700;96,35000;0,018000;1,707;81,04;24,1000;-4,550;0,00;101,134;0,009;263,183;398,850;423,85;1136,417;;;858,000;887,000;844,800;304,950;;;;;0,00;0,00;0,00;3,00;1,42;0,000;0,000;0,62;0,49;999998,00;999998,00;999998,00;999998,00;999998,00;999998,00;999998,00;999998,00;999998,00;999998,00;999998,00;999998,00;999998,00;999998,00;999998,00;;;;;;;;;;;;;;;;;467,18208;0,00000;0,0000;;nan;0,20369;61,15307;1,54979892;21,085231;0,209494;23,811580;25,304095;0,0465;5,2626;;;0,00;0,54;42,34;;47,240;48,230;4,6718208;18,21400;2,38400;0,04300;0,0746840;;;;;;
;;92;19,19000;99,77500;0,038000;1,810;81,36;24,1000;-5,080;0,00;101,126;0,009;263,177;402,550;428,65;1136,383;;;857,800;887,000;844,900;304,850;;;;;0,00;0,00;0,00;3,00;1,42;0,000;0,000;0,62;0,49;999998,00;999998,00;999998,00;999998,00;999998,00;999998,00;999998,00;999998,00;999998,00;999998,00;999998,00;999998,00;999998,00;999998,00;999998,00;;;;;;;;;;;;;;;;;530,26931;0,00001;0,0000;;nan;0,63780;65,81154;2,08006823;21,357885;0,205629;24,343238;25,921572;0,0468;5,2916;;;0,01;0,58;47,69;;63,402;48,230;5,3026931;18,15700;2,41700;0,03900;0,0837677;;;;;;
;;93;19,03900;91,82500;0,039000;1,869;81,56;24,1000;-5,330;0,00;101,126;0,009;263,177;406,250;433,45;1136,150;;;857,200;886,900;844,900;304,950;;;;;0,00;0,00;0,00;3,00;1,42;0,000;0,000;0,62;0,49;999998,00;999998,00;999998,00;999998,00;999998,00;999998,00;999998,00;999998,00;999998,00;999998,00;999998,00;999998,00;999998,00;999998,00;999998,00;;;;;;;;;;;;;;;;;555,81498;0,00001;0,0000;;nan;0,62982;64,96994;2,63588321;20,395815;0,203188;23,460363;25,031124;0,0446;5,0491;;;0,01;0,57;49,45;;80,104;80,391;5,5581498;18,11900;2,43700;0,04000;0,0920236;;;;;;
;;94;18,91500;94,67500;0,032000;1,905;80,37;24,1000;-5,600;0,00;101,126;0,009;263,177;409,850;438,15;1136,217;;;857,400;886,900;844,900;304,950;;;;;0,00;0,00;0,00;3,00;1,42;0,000;0,000;0,62;0,49;999998,00;999998,00;999998,00;999998,00;999998,00;999998,00;999998,00;999998,00;999998,00;999998,00;999998,00;999998,00;999998,00;999998,00;999998,00;;;;;;;;;;;;;;;;;604,17526;0,00001;0,0000;;nan;0,49101;66,99564;3,24005847;20,618757;0,217813;23,926969;25,579118;0,0489;5,5311;;;0,00;0,59;53,24;;97,054;80,391;6,0417526;18,10700;2,44200;0,04500;0,0990199;;;;;;
;;95;18,83200;92,55000;0,029000;1,941;81,70;24,1000;-6,100;0,00;101,128;0,009;263,177;413,550;443,05;1135,750;;;856,300;886,700;844,800;304,950;;;;;0,00;0,00;0,00;3,00;1,42;0,000;0,000;0,62;0,49;999998,00;999998,00;999998,00;999998,00;999998,00;999998,00;999998,00;999998,00;999998,00;999998,00;999998,00;999998,00;999998,00;999998,00;999998,00;;;;;;;;;;;;;;;;;621,53317;0,00001;0,0000;;nan;0,42187;67,23826;3,86159164;20,294647;0,201418;23,763466;25,458599;0,0450;5,0906;;;0,00;0,59;54,55;;114,098;113,867;6,2153317;18,09700;2,46300;0,02000;0,1035398;;;;;;
;;96;18,76700;91,80000;0,011000;2,022;83,42;24,1000;-6,350;0,00;101,126;0,009;263,170;417,250;447,95;1135,650;;;856,100;886,600;844,800;304,950;;;;;0,00;0,00;0,00;3,00;1,42;0,000;0,000;0,62;0,50;999998,00;999998,00;999998,00;999998,00;999998,00;999998,00;999998,00;999998,00;999998,00;999998,00;999998,00;999998,00;999998,00;999998,00;999998,00;;;;;;;;;;;;;;;;;634,61376;0,00001;0,0000;;nan;0,05221;69,53999;4,49620540;20,122431;0,180582;23,772621;25,521739;0,0404;4,5753;;;0,00;0,61;55,75;;130,673;113,867;6,3461376;18,06900;2,49000;0,01900;0,1066566;;;;;;
Auswertung Test;;97;18,72800;89,75000;0,005000;2,108;82,17;24,1000;-6,620;0,00;101,128;0,009;263,170;420,450;452,05;1136,150;;;857,700;886,500;844,800;304,850;;;;;0,00;0,00;0,00;3,00;1,42;0,000;0,000;0,62;0,50;999998,00;999998,00;999998,00;999998,00;999998,00;999998,00;999998,00;999998,00;999998,00;999998,00;999998,00;999998,00;999998,00;999998,00;999998,00;;;;;;;;;;;;;;;;;633,18116;0,00001;0,0000;;nan;-0,06881;71,49833;5,12938656;19,820625;0,195648;23,595652;25,369043;0,0435;4,9274;;;0,00;0,63;55,91;;146,531;146,090;6,3318116;18,03000;2,52100;0,01500;0,1080513;;;;;;
Software;Logger2024;98;18,66600;96,15000;0,008000;2,199;80,77;24,1000;-7,120;0,00;101,128;0,009;263,170;423,150;455,35;1136,317;;;858,200;886,500;844,800;304,950;;;;;0,00;0,00;0,00;3,00;1,42;0,000;0,000;0,62;0,49;999998,00;999998,00;999998,00;999998,00;999998,00;999998,00;999998,00;999998,00;999998,00;999998,00;999998,00;999998,00;999998,00;999998,00;999998,00;;;;;;;;;;;;;;;;;668,7716;0,00001;0,0000;;nan;-0,00896;77,04124;5,79815816;20,449597;0,212868;24,500750;26,365157;0,0492;5,5716;;;0,00;0,68;59,30;;162,063;146,090;6,6877160;18,00000;2,53500;0,02200;0,1106446;;;;;;
Auswertung Test;;99;18,55900;95,40000;0,018000;2,245;81,19;24,1000;-7,390;0,00;101,128;0,009;263,170;425,950;459,05;1136,017;;;857,300;886,500;844,800;304,950;;;;;0,00;0,00;0,00;3,00;1,42;0,000;0,000;0,62;0,49;999998,00;999998,00;999998,00;999998,00;999998,00;999998,00;999998,00;999998,00;999998,00;999998,00;999998,00;999998,00;999998,00;999998,00;999998,00;;;;;;;;;;;;;;;;;697,56074;0,00001;0,0000;;nan;0,19645;78,13793;6,49571890;20,302624;0,207754;24,485617;26,388361;0,0481;5,4425;;;0,00;0,69;61,64;;177,732;177,215;6,9756074;17,98700;2,53400;0,02600;0,1163123;;;;;;
Test start time   [s];60;100;18,44000;94,92500;0,013000;2,292;80,95;24,1000;-7,990;0,00;101,128;0,009;263,170;428,850;462,75;1135,850;;;857,000;886,400;844,700;304,950;;;;;0,00;0,00;0,00;3,00;1,43;0,000;0,000;0,62;0,49;999998,00;999998,00;999998,00;999998,00;999998,00;999998,00;999998,00;999998,00;999998,00;999998,00;999998,00;999998,00;999998,00;999998,00;999998,00;;;;;;;;;;;;;;;;;731,84178;0,00001;0,0000;;nan;0,09324;79,35561;7,22756068;20,183426;0,210684;24,507588;26,444879;0,0489;5,5311;;;0,00;0,70;64,33;;193,510;177,215;7,3184178;17,99500;2,52800;0,04400;0,1228315;;;;;;
Time to ignition  [s];0;101;18,37300;89,97500;0,038000;2,332;81,64;24,1000;-8,210;0,00;101,124;0,009;263,170;431,450;466,15;1136,117;;;857,900;886,300;844,700;305,050;;;;;0,00;0,00;0,00;3,00;1,43;0,000;0,000;0,62;0,49;999998,00;999998,00;999998,00;999998,00;999998,00;999998,00;999998,00;999998,00;999998,00;999998,00;999998,00;999998,00;999998,00;999998,00;999998,00;;;;;;;;;;;;;;;;;728,659299;0,00001;0,0000;;nan;0,58605;78,41166;7,95621998;19,590836;0,202213;23,932261;25,857048;0,0459;5,1907;;;0,01;0,69;64,11;;208,947;207,939;7,2865930;17,99300;2,56200;0,03600;0,1260407;;;;;;
Time to flame out [s];0;102;18,31400;91,65000;0,043000;2,384;81,34;24,0000;-8,500;0,00;101,126;0,009;263,170;434,150;469,45;1136,450;;;859,000;886,200;844,700;305,050;;;;;0,00;0,00;0,00;3,00;1,43;0,000;0,000;0,62;0,49;999998,00;999998,00;999998,00;999998,00;999998,00;999998,00;999998,00;999998,00;999998,00;999998,00;999998,00;999998,00;999998,00;999998,00;999998,00;;;;;;;;;;;;;;;;;749,35036;0,00001;0,0000;;nan;0,68944;80,70105;8,70557034;19,710772;0,205882;24,229458;26,199515;0,0473;5,3549;;;0,01;0,71;65,99;;223,886;207,939;7,4935036;17,94000;2,60700;0,03300;0,1288691;;;;;;
Time end of test  [s];0;103;18,26600;92,77500;0,039000;2,417;81,69;24,0000;-9,020;0,00;101,124;0,009;263,170;436,250;472,25;1136,517;;;859,400;886,100;844,600;305,050;;;;;0,00;0,00;0,00;3,00;1,43;0,000;0,000;0,62;0,49;999998,00;999998,00;999998,00;999998,00;999998,00;999998,00;999998,00;999998,00;999998,00;999998,00;999998,00;999998,00;999998,00;999998,00;999998,00;;;;;;;;;;;;;;;;;766,46385;0,00001;0,0000;;nan;0,61199;82,15424;9,47203419;19,783587;0,201528;24,436599;26,453144;0,0468;5,2924;;;0,01;0,73;67,45;;238,627;237,618;7,6646385;17,87900;2,64700;0,03400;0,1313606;;;;;;
Masses;;104;18,21400;93,10000;0,040000;2,437;81,64;24,0000;-9,300;0,00;101,128;0,009;263,170;438,050;474,25;1136,117;;;858,300;886,000;844,600;305,050;;;;;0,00;0,00;0,00;3,00;1,43;0,000;0,000;0,62;0,49;999998,00;999998,00;999998,00;999998,00;999998,00;999998,00;999998,00;999998,00;999998,00;999998,00;999998,00;999998,00;999998,00;999998,00;999998,00;;;;;;;;;;;;;;;;;782,3972;0,00001;0,0000;;nan;0,63186;82,82968;10,2544313;19,777450;0,202179;24,529813;26,556932;0,0471;5,3303;;;0,01;0,73;68,74;;253,123;237,618;7,8239720;17,84900;2,65900;0,03000;0,1341720;;;;;;
Mass sust.flaming [g];0,00;105;18,15700;89,90000;0,045000;2,442;80,44;24,0000;-9,890;0,00;101,124;0,009;263,170;440,250;477,25;1135,983;;;858,000;885,900;844,600;305,050;;;;;0,00;0,00;0,00;3,00;1,43;0,000;0,000;0,62;0,49;999998,00;999998,00;999998,00;999998,00;999998,00;999998,00;999998,00;999998,00;999998,00;999998,00;999998,00;999998,00;999998,00;999998,00;999998,00;;;;;;;;;;;;;;;;;785,05584;0,00001;0,0000;;nan;0,71755;81,37016;11,0394872;19,385966;0,216947;24,165016;26,195920;0,0499;5,6419;;;0,01;0,72;68,79;;267,208;266,077;7,8505584;17,83600;2,68500;0,01700;0,1373928;;;;;;
Mass remaining    [g];0,00;106;18,11900;90,42500;0,020000;2,463;79,50;24,0000;-10,110;0,00;101,124;0,009;263,170;442,750;480,45;1135,750;;;857,500;885,700;844,600;305,050;;;;;0,00;0,00;0,00;3,00;1,43;0,000;0,000;0,62;0,48;999998,00;999998,00;999998,00;999998,00;999998,00;999998,00;999998,00;999998,00;999998,00;999998,00;999998,00;999998,00;999998,00;999998,00;999998,00;;;;;;;;;;;;;;;;;797,86298;0,00001;0,0001;;nan;0,22702;82,10184;11,8373502;19,387520;0,228783;24,304188;26,373680;0,0529;5,9901;;;0,00;0,73;69,74;;280,871;266,077;7,9786298;17,80400;2,71800;0,01100;0,1396534;;;;;;
Mass loos test    [g];0,00;107;18,10700;84,97500;0,019000;2,490;80,68;24,0000;-10,360;0,00;101,124;0,009;263,177;444,650;482,95;1135,883;;;858,000;885,600;844,600;305,050;;;;;0,00;0,00;0,00;3,00;1,43;0,000;0,000;0,62;0,49;999998,00;999998,00;999998,00;999998,00;999998,00;999998,00;999998,00;999998,00;999998,00;999998,00;999998,00;999998,00;999998,00;999998,00;999998,00;;;;;;;;;;;;;;;;;774,06911;0,00001;0,0000;;nan;0,20064;80,31582;12,6114193;18,753992;0,214030;23,610886;25,644614;0,0481;5,4489;;;0,00;0,71;67,75;;293,821;292,298;7,7406911;17,75300;2,76800;0,00900;0,1400716;;;;;;
Mass loos rate test [g/s];0,00;108;18,09700;92,80000;0,015000;2,521;80,51;24,0000;-10,900;0,00;101,130;0,009;263,177;446,250;484,95;1136,017;;;858,600;885,500;844,500;305,050;;;;;0,00;0,00;0,00;3,00;1,43;0,000;0,000;0,62;0,49;999998,00;999998,00;999998,00;999998,00;999998,00;999998,00;999998,00;999998,00;999998,00;999998,00;999998,00;999998,00;999998,00;999998,00;999998,00;;;;;;;;;;;;;;;;;809,127480;0,00001;0,0001;;nan;0,13008;84,85313;13,4205468;19,563302;0,216132;24,718418;26,862066;0,0509;5,7636;;;0,00;0,75;70,93;;306,364;292,298;8,0912748;17,69800;2,80800;0,01800;0,1403624;;;;;;
Mass loss rate 10/90 [g/s];0,00;109;18,06900;89,62500;0,022000;2,535;80,73;24,0000;-11,150;0,00;101,124;0,009;263,177;448,050;487,25;1137,850;;;864,200;885,400;844,500;305,050;;;;;0,00;0,00;0,00;3,00;1,43;0,000;0,000;0,62;0,49;999998,00;999998,00;999998,00;999998,00;999998,00;999998,00;999998,00;999998,00;999998,00;999998,00;999998,00;999998,00;999998,00;999998,00;999998,00;;;;;;;;;;;;;;;;;801,394439;0,00001;0,0000;;nan;0,26359;83,70039;14,2219412;19,187069;0,213350;24,340830;26,470416;0,0495;5,6065;;;0,00;0,74;70,25;;318,710;316,755;8,0139444;17,64400;2,85000;0,02500;0,1417681;;;;;;
Values;;110;18,03000;84,45000;0,026000;2,534;80,79;24,0000;-11,710;0,00;101,130;0,009;263,177;450,150;490,15;1137,650;;;863,700;885,200;844,600;305,050;;;;;0,00;0,00;0,00;3,00;1,43;0,000;0,000;0,62;0,49;999998,00;999998,00;999998,00;999998,00;999998,00;999998,00;999998,00;999998,00;999998,00;999998,00;999998,00;999998,00;999998,00;999998,00;999998,00;;;;;;;;;;;;;;;;;788,17906;0,00001;0,0000;;nan;0,33057;81,03473;15,0101203;18,581402;0,212653;23,682962;25,787413;0,0481;5,4440;;;0,00;0,72;68,96;;330,326;316,755;7,8817906;17,60100;2,87300;0,03700;0,1440088;;;;;;
THR   [MJ/m²];0,0;111;18,00000;84,15000;0,044000;2,528;80,08;24,0000;-11,980;0,00;101,128;0,009;263,177;452,050;492,65;1137,317;;;862,800;885,100;844,600;305,050;;;;;0,00;0,00;0,00;3,00;1,43;0,000;0,000;0,62;0,48;999998,00;999998,00;999998,00;999998,00;999998,00;999998,00;999998,00;999998,00;999998,00;999998,00;999998,00;999998,00;999998,00;999998,00;999998,00;;;;;;;;;;;;;;;;;793,80246;0,00001;0,0001;;nan;0,66677;80,53317;15,8039227;18,509348;0,221487;23,690698;25,818432;0,0502;5,6770;;;0,01;0,71;69,41;;341,402;339,732;7,9380246;17,58500;2,86900;0,04000;0,1456267;;;;;;
TSP   [m²];0,0;112;17,98700;81,42500;0,036000;2,562;80,36;24,0000;-12,280;0,00;101,130;0,009;263,177;454,250;495,45;1137,150;;;862,500;885,000;844,500;305,050;;;;;0,00;0,00;0,00;3,00;1,43;0,000;0,000;0,62;0,49;999998,00;999998,00;999998,00;999998,00;999998,00;999998,00;999998,00;999998,00;999998,00;999998,00;999998,00;999998,00;999998,00;999998,00;999998,00;;;;;;;;;;;;;;;;;781,46894;0,00001;0,0000;;nan;0,50718;80,11945;16,5853917;18,163047;0,218016;23,360596;25,479377;0,0487;5,5146;;;0,00;0,71;68,41;;351,978;339,732;7,8146894;17,60500;2,85100;0,03600;0,1461040;;;;;;
TSR   [m²/m²];0,0;113;17,99500;84,55000;0,033000;2,607;80,29;24,0000;-12,810;0,00;101,126;0,009;263,177;456,450;498,35;1137,283;;;863,100;884,800;844,500;305,050;;;;;0,00;0,00;0,00;3,00;1,43;0,000;0,000;0,62;0,49;999998,00;999998,00;999998,00;999998,00;999998,00;999998,00;999998,00;999998,00;999998,00;999998,00;999998,00;999998,00;999998,00;999998,00;999998,00;;;;;;;;;;;;;;;;;789,487279;0,00001;0,0001;;nan;0,45951;82,91375;17,3748789;18,463647;0,218856;23,862227;26,052669;0,0500;5,6604;;;0,00;0,73;69,37;;362,110;360,721;7,8948728;17,62000;2,84700;0,03200;0,1451860;;;;;;
TSR   [m²/m² (none flaming phase)];0,0;114;17,99300;85,85000;0,034000;2,647;80,05;24,0000;-13,100;0,00;101,126;0,009;263,177;458,250;500,95;1136,950;;;862,300;884,600;844,500;305,050;;;;;0,00;0,00;0,00;3,00;1,44;0,000;0,000;0,62;0,48;999998,00;999998,00;999998,00;999998,00;999998,00;999998,00;999998,00;999998,00;999998,00;999998,00;999998,00;999998,00;999998,00;999998,00;999998,00;;;;;;;;;;;;;;;;;792,21724;0,00001;0,0001;;nan;0,48098;84,69731;18,1670962;18,568473;0,221840;24,092338;26,337276;0,0513;5,8003;;;0,00;0,75;69,81;;371,979;360,721;7,9221724;17,61700;2,86000;0,03000;0,1448608;;;;;;
TSR   [m²/m² (flaming phase)];0,0;115;17,94000;87,52500;0,030000;2,659;80,51;24,0000;-13,680;0,00;101,130;0,009;263,177;459,650;502,75;1136,517;;;861,100;884,500;844,500;305,050;;;;;0,00;0,00;0,00;3,00;1,44;0,000;0,000;0,62;0,49;999998,00;999998,00;999998,00;999998,00;999998,00;999998,00;999998,00;999998,00;999998,00;999998,00;999998,00;999998,00;999998,00;999998,00;999998,00;;;;;;;;;;;;;;;;;814,991460;0,00001;0,0001;;nan;0,40907;85,78954;18,9820876;18,720167;0,216044;24,363364;26,647844;0,0505;5,7154;;;0,00;0,76;71,65;;381,752;380,619;8,1499146;17,59000;2,89000;0,02300;0,1478631;;;;;;
MARHE [kW / m²];996,8;116;17,87900;88,42500;0,017000;2,685;79,56;24,0000;-13,940;0,00;101,126;0,009;263,177;460,650;504,05;1135,850;;;859,500;884,300;844,300;305,150;;;;;0,00;0,00;0,00;3,00;1,44;0,000;0,000;0,62;0,48;999998,00;999998,00;999998,00;999998,00;999998,00;999998,00;999998,00;999998,00;999998,00;999998,00;999998,00;999998,00;999998,00;999998,00;999998,00;;;;;;;;;;;;;;;;;836,867729;0,00001;0,0001;;nan;0,16315;86,99852;19,8189554;18,795734;0,227940;24,514928;26,824595;0,0536;6,0701;;;0,00;0,77;73,40;;391,626;380,619;8,3686773;17,55900;2,91400;0,02300;0,1512738;;;;;;
Results HRR;;117;17,84900;89,60000;0,011000;2,718;81,40;24,0000;-14,220;0,00;101,126;0,009;263,177;462,050;505,95;1135,650;;;859,200;884,100;844,200;305,150;;;;;0,00;0,00;0,00;3,00;1,44;0,000;0,000;0,62;0,49;999998,00;999998,00;999998,00;999998,00;999998,00;999998,00;999998,00;999998,00;999998,00;999998,00;999998,00;999998,00;999998,00;999998,00;999998,00;;;;;;;;;;;;;;;;;849,10403;0,00001;0,0000;;nan;0,04913;88,54328;20,6680594;18,891516;0,205151;24,714741;27,062922;0,0487;5,5117;;;0,00;0,78;74,50;;401,493;400,304;8,4910403;17,53100;2,92000;0,01600;0,1527300;;;;;;
HRR max [kW/m²];2,7;118;17,83600;86,52500;0,009000;2,768;81,05;24,0000;-14,730;0,00;101,126;0,009;263,177;463,550;507,65;1135,550;;;859,100;883,900;844,200;305,150;;;;;0,00;0,00;0,00;3,00;1,44;0,000;0,000;0,62;0,49;999998,00;999998,00;999998,00;999998,00;999998,00;999998,00;999998,00;999998,00;999998,00;999998,00;999998,00;999998,00;999998,00;999998,00;999998,00;;;;;;;;;;;;;;;;;834,36524;0,00001;0,0000;;nan;0,01064;88,50348;21,5024246;18,534454;0,209387;24,326333;26,640628;0,0489;5,5378;;;0,00;0,78;73,40;;410,995;400,304;8,3436524;17,54200;2,90700;0,03000;0,1529738;;;;;;
Max at [s];279;119;17,80400;86,25000;0,018000;2,808;81,22;24,0000;-15,010;0,00;101,126;0,009;263,177;465,550;509,95;1135,250;;;858,400;883,700;844,200;305,150;;;;;0,00;0,00;0,00;3,00;1,44;0,000;0,000;0,62;0,49;999998,00;999998,00;999998,00;999998,00;999998,00;999998,00;999998,00;999998,00;999998,00;999998,00;999998,00;999998,00;999998,00;999998,00;999998,00;;;;;;;;;;;;;;;;;838,40058;0,00001;0,0000;;nan;0,17903;89,47793;22,3408252;18,465186;0,207320;24,339983;26,661314;0,0485;5,4874;;;0,00;0,79;73,88;;420,073;419,104;8,3840058;17,55900;2,88900;0,02300;0,1543124;;;;;;
HRR 060s [kW/m²];0,0;120;17,75300;80,87500;0,025000;2,850;81,02;24,0000;-15,600;0,00;101,126;0,009;263,177;466,950;511,85;1134,883;;;857,600;883,500;844,100;305,150;;;;;0,00;0,00;0,00;3,00;1,44;0,000;0,000;0,62;0,49;999998,00;999998,00;999998,00;999998,00;999998,00;999998,00;999998,00;999998,00;999998,00;999998,00;999998,00;999998,00;999998,00;999998,00;999998,00;;;;;;;;;;;;;;;;;823,265;0,00001;0,0000;;nan;0,29978;87,83866;23,1640902;17,853742;0,209785;23,604777;25,874516;0,0476;5,3887;;;0,00;0,78;72,60;;428,743;419,104;8,2326500;17,57800;2,88000;0,03500;0,1567561;;;;;;
HRR 120s [kW/m²];0,0;121;17,69800;85,02500;0,037000;2,873;81,76;24,0000;-15,880;0,00;101,126;0,009;263,177;468,250;513,55;1135,283;;;858,900;883,400;844,100;305,150;;;;;0,00;0,00;0,00;3,00;1,44;0,000;0,000;0,62;0,49;999998,00;999998,00;999998,00;999998,00;999998,00;999998,00;999998,00;999998,00;999998,00;999998,00;999998,00;999998,00;999998,00;999998,00;999998,00;;;;;;;;;;;;;;;;;857,882019;0,00001;0,0000;;nan;0,52933;90,68336;24,0219722;18,280653;0,200670;24,236493;26,581208;0,0468;5,2954;;;0,00;0,80;75,61;;437,309;436,834;8,5788202;17,58400;2,88900;0,04500;0,1595803;;;;;;
HRR 180s [kW/m²];0,0;122;17,64400;83,40000;0,040000;2,869;82,26;24,0000;-16,160;0,00;101,128;0,009;263,177;469,150;514,55;1135,450;;;859,500;883,200;844,200;305,150;;;;;0,00;0,00;0,00;3,00;1,44;0,000;0,000;0,62;0,50;999998,00;999998,00;999998,00;999998,00;999998,00;999998,00;999998,00;999998,00;999998,00;999998,00;999998,00;999998,00;999998,00;999998,00;999998,00;;;;;;;;;;;;;;;;;865,272249;0,00001;0,0000;;nan;0,57876;89,60240;24,8872445;18,087746;0,194654;24,026828;26,351922;0,0450;5,0923;;;0,01;0,79;76,06;;445,983;436,834;8,6527225;17,55900;2,93000;0,04100;0,1627246;;;;;;
HRR 240s [kW/m²];0,0;123;17,60100;84,65000;0,036000;2,851;81,34;24,0000;-16,700;0,00;101,128;0,009;263,177;470,050;515,85;1135,750;;;860,500;883,100;844,200;305,150;;;;;0,00;0,00;0,00;3,00;1,44;0,000;0,000;0,62;0,49;999998,00;999998,00;999998,00;999998,00;999998,00;999998,00;999998,00;999998,00;999998,00;999998,00;999998,00;999998,00;999998,00;999998,00;999998,00;;;;;;;;;;;;;;;;;885,225909;0,00001;0,0000;;nan;0,50873;89,61301;25,7724704;18,205338;0,205906;24,229423;26,590252;0,0480;5,4354;;;0,00;0,79;77,55;;454,627;454,280;8,8522591;17,48600;2,99800;0,03200;0,1654479;;;;;;
HRR 300s [kW/m²];0,0;124;17,58500;83,85000;0,032000;2,847;80,99;24,0000;-17,000;0,00;101,128;0,009;263,177;470,850;516,75;1135,650;;;860,400;883,000;844,100;305,150;;;;;0,00;0,00;0,00;3,00;1,44;0,000;0,000;0,62;0,49;999998,00;999998,00;999998,00;999998,00;999998,00;999998,00;999998,00;999998,00;999998,00;999998,00;999998,00;999998,00;999998,00;999998,00;999998,00;;;;;;;;;;;;;;;;;885,568860;0,00001;0,0000;;nan;0,43250;88,98825;26,6580393;18,103708;0,210103;24,135171;26,487947;0,0488;5,5248;;;0,00;0,79;77,49;;463,180;454,280;8,8556886;17,41400;3,04500;0,02300;0,1664582;;;;;;
HRR 360s [kW/m²];0,0;125;17,60500;84,47500;0,030000;2,860;79,69;24,0000;-17,620;0,00;101,128;0,009;263,177;471,850;517,65;1136,117;;;861,800;882,900;844,200;305,150;;;;;0,00;0,00;0,00;3,00;1,44;0,000;0,000;0,62;0,48;999998,00;999998,00;999998,00;999998,00;999998,00;999998,00;999998,00;999998,00;999998,00;999998,00;999998,00;999998,00;999998,00;999998,00;999998,00;;;;;;;;;;;;;;;;;881,244809;0,00001;0,0001;;nan;0,39686;89,64215;27,5392841;18,151788;0,226371;24,250664;26,604549;0,0528;5,9788;;;0,00;0,79;77,24;;471,436;471,059;8,8124481;17,36500;3,09300;0,01900;0,1651848;;;;;;
HRR Test [kW/m²];0,0;126;17,62000;81,52500;0,023000;2,890;80,77;24,0000;-17,850;0,00;101,120;0,009;263,177;473,250;519,45;1136,050;;;861,800;882,700;844,200;305,150;;;;;0,00;0,00;0,00;3,00;1,44;0,000;0,000;0,62;0,49;999998,00;999998,00;999998,00;999998,00;999998,00;999998,00;999998,00;999998,00;999998,00;999998,00;999998,00;999998,00;999998,00;999998,00;999998,00;;;;;;;;;;;;;;;;;858,727739;0,00001;0,0000;;nan;0,26295;88,87712;28,3980118;17,805632;0,212905;23,858783;26,187945;0,0489;5,5351;;;0,00;0,79;75,43;;479,211;471,059;8,5872774;17,32100;3,10700;0,02700;0,1640739;;;;;;
Results EHC;;127;17,61700;81,52500;0,023000;2,914;81,68;24,0000;-18,150;0,00;101,128;0,009;263,177;474,950;521,65;1135,850;;;861,300;882,600;844,200;305,150;;;;;0,00;0,00;0,00;3,00;1,44;0,000;0,000;0,62;0,49;999998,00;999998,00;999998,00;999998,00;999998,00;999998,00;999998,00;999998,00;999998,00;999998,00;999998,00;999998,00;999998,00;999998,00;999998,00;;;;;;;;;;;;;;;;;856,78585;0,00001;0,0000;;nan;0,26250;89,47450;29,2547976;17,773737;0,201616;23,901597;26,251749;0,0464;5,2544;;;0,00;0,79;75,37;;486,547;486,355;8,5678585;17,30900;3,11900;0,02100;0,1639953;;;;;;
EHC max [MJ/kg];0,0;128;17,59000;81,30000;0,016000;2,920;81,35;23,9000;-18,710;0,00;101,128;0,009;263,177;475,850;522,95;1135,483;;;860,300;882,500;844,200;305,150;;;;;0,00;0,00;0,00;3,00;1,45;0,000;0,000;0,62;0,49;999998,00;999998,00;999998,00;999998,00;999998,00;999998,00;999998,00;999998,00;999998,00;999998,00;999998,00;999998,00;999998,00;999998,00;999998,00;;;;;;;;;;;;;;;;;862,86733;0,00001;0,0000;;nan;0,13605;89,45739;30,1176650;17,732401;0,205666;23,891195;26,255964;0,0474;5,3608;;;0,00;0,79;75,80;;493,702;486,355;8,6286733;17,29300;3,13700;0,02900;0,1655707;;;;;;
Max at [s];188;129;17,55900;78,77500;0,030000;2,907;81,19;23,9000;-18,970;0,00;101,120;0,009;263,177;477,450;525,35;1135,517;;;860,600;882,300;844,200;305,150;;;;;0,00;0,00;0,00;3,00;1,45;0,000;0,000;0,62;0,49;999998,00;999998,00;999998,00;999998,00;999998,00;999998,00;999998,00;999998,00;999998,00;999998,00;999998,00;999998,00;999998,00;999998,00;999998,00;;;;;;;;;;;;;;;;;856,914910;0,00001;0,0000;;nan;0,38108;87,51838;30,9745799;17,425592;0,207736;23,556769;25,920093;0,0472;5,3455;;;0,00;0,77;75,19;;500,651;500,366;8,5691491;17,26900;3,14700;0,02500;0,1673556;;;;;;
EHC 060s [MJ/kg];0,0;130;17,53100;83,02500;0,023000;2,889;81,07;23,9000;-19,550;0,00;101,120;0,009;263,177;478,350;526,15;1135,583;;;860,900;882,200;844,200;305,250;;;;;0,00;0,00;0,00;3,00;1,45;0,000;0,000;0,62;0,49;999998,00;999998,00;999998,00;999998,00;999998,00;999998,00;999998,00;999998,00;999998,00;999998,00;999998,00;999998,00;999998,00;999998,00;999998,00;;;;;;;;;;;;;;;;;888,61124;0,00001;0,0000;;nan;0,26400;89,20041;31,8631911;17,872646;0,209224;24,206661;26,625557;0,0489;5,5303;;;0,00;0,79;77,75;;507,609;500,366;8,8861124;17,26800;3,14100;0,03100;0,1692371;;;;;;
EHC 120s [MJ/kg];0,0;131;17,54200;85,27500;0,035000;2,880;80,13;23,9000;-19,830;0,00;101,128;0,009;263,177;479,650;527,85;1135,417;;;860,500;882,100;844,200;305,250;;;;;0,00;0,00;0,00;3,00;1,45;0,000;0,000;0,62;0,48;999998,00;999998,00;999998,00;999998,00;999998,00;999998,00;999998,00;999998,00;999998,00;999998,00;999998,00;999998,00;999998,00;999998,00;999998,00;;;;;;;;;;;;;;;;;895,858909;0,00001;0,0001;;nan;0,48733;89,99725;32,7590500;18,088641;0,220776;24,565785;27,034399;0,0524;5,9253;;;0,00;0,80;78,44;;514,682;514,210;8,9585891;17,27400;3,14500;0,03400;0,1685696;;;;;;
EHC 180s [MJ/kg];0,0;132;17,55900;81,52500;0,045000;2,889;81,22;23,9000;-20,150;0,00;101,132;0,009;263,177;481,250;529,95;1135,517;;;860,900;882,000;844,200;305,250;;;;;0,00;0,00;0,00;3,00;1,45;0,000;0,000;0,62;0,49;999998,00;999998,00;999998,00;999998,00;999998,00;999998,00;999998,00;999998,00;999998,00;999998,00;999998,00;999998,00;999998,00;999998,00;999998,00;;;;;;;;;;;;;;;;;868,44894;0,00001;0,0000;;nan;0,65481;88,13532;33,6274990;17,657017;0,207271;24,059597;26,494302;0,0482;5,4517;;;0,01;0,78;76,20;;521,400;514,210;8,6844894;17,26400;3,15600;0,04000;0,1673870;;;;;;
EHC 240s [MJ/kg];0,0;133;17,57800;81,30000;0,041000;2,930;80,79;23,9000;-20,710;0,00;101,132;0,009;263,177;482,550;531,55;1135,783;;;861,900;881,800;844,200;305,250;;;;;0,00;0,00;0,00;3,00;1,45;0,000;0,000;0,62;0,49;999998,00;999998,00;999998,00;999998,00;999998,00;999998,00;999998,00;999998,00;999998,00;999998,00;999998,00;999998,00;999998,00;999998,00;999998,00;;;;;;;;;;;;;;;;;858,512810;0,00001;0,0000;;nan;0,58162;89,16926;34,4860118;17,608867;0,212654;24,058802;26,501826;0,0494;5,5949;;;0,01;0,79;75,57;;527,644;527,321;8,5851281;17,24400;3,17200;0,04600;0,1658986;;;;;;
EHC 300s [MJ/kg];0,0;134;17,58400;78,32500;0,032000;2,998;81,17;23,9000;-21,020;0,00;101,132;0,009;263,177;483,150;532,35;1135,850;;;862,300;881,700;844,100;305,250;;;;;0,00;0,00;0,00;3,00;1,45;0,000;0,000;0,62;0,49;999998,00;999998,00;999998,00;999998,00;999998,00;999998,00;999998,00;999998,00;999998,00;999998,00;999998,00;999998,00;999998,00;999998,00;999998,00;;;;;;;;;;;;;;;;;837,30951;0,00001;0,0000;;nan;0,41287;89,53615;35,3233213;17,272950;0,207975;23,629186;26,035388;0,0475;5,3754;;;0,00;0,79;74,00;;533,482;527,321;8,3730951;17,22900;3,17800;0,05000;0,1649307;;;;;;
EHC 360s [MJ/kg];0,0;135;17,55900;79,95000;0,023000;3,045;80,80;23,9000;-21,600;0,00;101,120;0,009;263,177;484,450;533,95;1136,217;;;863,600;881,600;844,000;305,250;;;;;0,00;0,00;0,00;3,00;1,45;0,000;0,000;0,62;0,49;999998,00;999998,00;999998,00;999998,00;999998,00;999998,00;999998,00;999998,00;999998,00;999998,00;999998,00;999998,00;999998,00;999998,00;999998,00;;;;;;;;;;;;;;;;;850,10855;0,00001;0,0000;;nan;0,25750;91,78403;36,1734298;17,427779;0,212567;23,905139;26,347711;0,0491;5,5601;;;0,00;0,81;75,22;;539,100;539,041;8,5010855;17,22900;3,17400;0,04000;0,1659814;;;;;;
EHC Test [MJ/kg];0,0;136;17,48600;79,07500;0,019000;3,093;81,26;23,9000;-21,870;0,00;101,124;0,009;263,177;485,450;535,15;1136,150;;;863,400;881,500;844,100;305,250;;;;;0,00;0,00;0,00;3,00;1,45;0,000;0,000;0,62;0,49;999998,00;999998,00;999998,00;999998,00;999998,00;999998,00;999998,00;999998,00;999998,00;999998,00;999998,00;999998,00;999998,00;999998,00;999998,00;;;;;;;;;;;;;;;;;863,42525;0,00001;0,0000;;nan;0,18558;92,65160;37,0368551;17,314288;0,206794;23,798491;26,234962;0,0476;5,3859;;;0,00;0,82;76,34;;544,765;539,041;8,6342525;17,22900;3,18800;0,02900;0,1697521;;;;;;
Results MLR;;137;17,41400;83,75000;0,027000;3,107;81,71;23,9000;-22,180;0,00;101,132;0,009;263,177;486,450;536,45;1136,050;;;863,200;881,400;844,100;305,250;;;;;0,00;0,00;0,00;3,00;1,45;0,000;0,000;0,62;0,49;999998,00;999998,00;999998,00;999998,00;999998,00;999998,00;999998,00;999998,00;999998,00;999998,00;999998,00;999998,00;999998,00;999998,00;999998,00;;;;;;;;;;;;;;;;;907,89355;0,00001;0,0000;;nan;0,33525;95,69537;37,9447487;17,800434;0,201341;24,517099;27,037100;0,0478;5,4042;;;0,00;0,85;80,11;;550,707;550,879;9,0789355;17,19800;3,22900;0,02600;0,1736910;;;;;;
MLR max [g/s];0,0000;138;17,36500;82,62500;0,021000;3,119;79,74;23,9000;-22,710;0,00;101,132;0,009;263,177;487,250;537,45;1136,183;;;863,900;881,200;844,000;305,250;;;;;0,00;0,00;0,00;3,00;1,45;0,000;0,000;0,62;0,48;999998,00;999998,00;999998,00;999998,00;999998,00;999998,00;999998,00;999998,00;999998,00;999998,00;999998,00;999998,00;999998,00;999998,00;999998,00;;;;;;;;;;;;;;;;;915,1496;0,00001;0,0001;;nan;0,22520;95,34833;38,8598982;17,665954;0,225677;24,371891;26,882858;0,0532;6,0228;;;0,00;0,84;80,61;;556,872;550,879;9,1514960;17,14900;3,25600;0,03200;0,1764618;;;;;;
Max at [s];0;139;17,32100;80,12500;0,029000;3,137;79,20;23,9000;-23,030;0,00;101,124;0,009;263,177;487,850;537,95;1136,550;;;865,100;881,100;844,000;305,250;;;;;0,00;0,00;0,00;3,00;1,45;0,000;0,000;0,62;0,48;999998,00;999998,00;999998,00;999998,00;999998,00;999998,00;999998,00;999998,00;999998,00;999998,00;999998,00;999998,00;999998,00;999998,00;999998,00;;;;;;;;;;;;;;;;;912,02644;0,00001;0,0001;;nan;0,36273;94,38898;39,7719247;17,385940;0,232493;24,015119;26,481363;0,0540;6,1121;;;0,00;0,83;80,31;;562,911;563,005;9,1202644;17,12300;3,28400;0,03300;0,1787345;;;;;;
MLR 060s [g/s];0,0000;140;17,30900;75,87500;0,025000;3,147;78,88;23,9000;-23,600;0,00;101,124;0,009;263,177;488,950;539,25;1137,350;;;867,600;881,000;844,000;305,250;;;;;0,00;0,00;0,00;3,00;1,45;0,000;0,000;0,62;0,48;999998,00;999998,00;999998,00;999998,00;999998,00;999998,00;999998,00;999998,00;999998,00;999998,00;999998,00;999998,00;999998,00;999998,00;999998,00;;;;;;;;;;;;;;;;;889,58318;0,00001;0,0001;;nan;0,28402;92,04927;40,6615079;16,899522;0,236615;23,395867;25,802682;0,0536;6,0610;;;0,00;0,81;78,32;;568,618;563,005;8,8958318;17,09500;3,30100;0,04100;0,1793654;;;;;;
