Repository: FireDynamics/BESKID_ExperimentalData

# Cone Calorimeter Experiments

Experiments have been conducted, with sample in horizontal orientation. Samples were wrapped in aluminium foil. No retainer frame or grid have been used.

Different types of insulation material have been used below the PMMA samples: CaSiO3 and Al2O3. The goal was to an insulation material that has a more reproducible behaviour compared to the common fiber blankets. The CaSiO3 block below the sample was manufactured from the same boards used as backing of the large scale experiments. However, it was found that these boards contain a lot of moisture making the mass loss measurements unreliable.

File: Materials/PMMA/DE_6mm/Cone/20250327_PMMA_DE_6mm_q75_R3.csv (part 2 of 5)
General information;;time (s);O2 (%);DPT (Pa);CO (%);CO2 (%);PD (%);AHU (%);Mass (g);Methane MFM (g/s);APT (kPa);HFM (kW/m²);Cold Trap TC (K);StackTC (K);Smoke TC (K);Cone heater TC (K);Soot MFM (g/s);Soot;TC cone1;TC cone2;TC cone3;TC aux;CH4;CO;CO2;Ethene;H2O;n.u.;n.u.;UOX Bin;n.u.;UOX Hum.;UOX Temp;n.u.;n.u;TX1;TX2;TX3;TX4;TX5;TX6;TX7;TX8;TX9;TX10;TX11;TX12;TX13;TX14;TX15;n.u;n.u.;n.u.;n.u.;L0;L1;n.u.;n.u.;n.u.;n.u.;n.u.;n.u.;n.u.;n.u.;n.u.;n.u.;HRR/a;EHC;SEA;MLR;MLR/a;COY;CO2Y/sh;THR/a;MFR;K;Vstack;Vsmoke;SPR;RSR;TSP;TSR;COP;CO2P;O2C;TOC;ARHE;Mass;HRR;O2/sh;CO2/sh;CO/sh;phi;FU27;FU28;FU29;FU30;FU31
;;;;;;;;;;;;;;;;;;g/min;°C;°C;°C;°C;ppm;ppm;%;ppm;ppm;no;no;;no;%;°C;no;V;no;no;no;no;no;no;no;no;no;no;no;no;no;no;no;no;no;no;no;%;%;no;no;no;no;no;no;no;no;no;no;kW/m²;MJ/kg;m²/kg;g/s;g/(s*m²);[kg/kg];[kg/kg];MJ/m²;g/s;1/m;l/s;l/s;m²/s;(m²/s)/m²;m²;m²;g/s;g/s;g/s;g;kW/m²;g;kW;[%];[%];%;;;;;;
After test comments;;71;20,94800;109,80000;0,010000;0,051;99,98;20,8000;-0,060;0,00;101,090;0,009;263,164;356,950;359,65;1129,383;;;839,500;881,300;847,900;317,550;;;;;0,00;0,00;0,00;3,00;1,96;0,000;0,000;0,60;0,59;999998,00;999998,00;999998,00;999998,00;999998,00;999998,00;999998,00;999998,00;999998,00;999998,00;999998,00;999998,00;999998,00;999998,00;999998,00;;;;;;;;;;;;;;;;;0,86219;0,00000;0,0000;;nan;0,08696;0,02628;0,03851102;23,793305;0,000044;24,047084;24,228978;0,0000;0,0011;;;0,00;0,00;0,13;;1,944;2,151;0,0086219;20,93100;0,09900;0,02100;0,0001220;;;;;;
;;72;20,95100;109,70001;0,004000;0,051;99,97;20,8000;-0,070;0,00;101,092;0,009;263,164;357,050;359,75;1128,850;;;838,700;880,900;847,500;317,550;;;;;0,00;0,00;0,00;3,00;1,96;0,000;0,000;0,60;0,59;999998,00;999998,00;999998,00;999998,00;999998,00;999998,00;999998,00;999998,00;999998,00;999998,00;999998,00;999998,00;999998,00;999998,00;999998,00;;;;;;;;;;;;;;;;;0,11724000;0,00000;0,0000;;nan;-0,05661;0,02627;0,03862827;23,779137;0,000133;24,039499;24,221284;0,0000;0,0032;;;0,00;0,00;0,04;;1,828;2,151;0,0011724;20,86600;0,18000;0,01200;0,0000168;;;;;;
Events;;73;20,95100;107,92500;-0,006000;0,050;99,93;20,8000;-0,090;0,00;101,090;0,009;263,164;357,050;359,85;1128,383;;;838,000;880,500;847,200;317,550;;;;;0,00;0,00;0,00;3,00;1,96;0,000;0,000;0,60;0,59;999998,00;999998,00;999998,00;999998,00;999998,00;999998,00;999998,00;999998,00;999998,00;999998,00;999998,00;999998,00;999998,00;999998,00;999998,00;;;;;;;;;;;;;;;;;1,10421;0,00000;0,0000;;nan;-0,29340;-0,01508;0,03973248;23,585974;0,000562;23,844220;24,031207;0,0001;0,0134;;;0,00;0,00;0,04;;1,741;1,991;0,0110421;20,71500;0,36500;0,01800;0,0001561;;;;;;
Number of events;;74;20,95000;108,07500;0,006000;0,050;99,96;20,8000;-0,110;0,00;101,092;0,009;263,164;357,250;360,15;1128,217;;;838,100;880,200;846,900;317,550;;;;;0,00;0,00;0,00;3,00;1,96;0,000;0,000;0,60;0,59;999998,00;999998,00;999998,00;999998,00;999998,00;999998,00;999998,00;999998,00;999998,00;999998,00;999998,00;999998,00;999998,00;999998,00;999998,00;;;;;;;;;;;;;;;;;0,45186999;0,00000;0,0000;;nan;-0,00870;-0,01509;0,04018435;23,595751;0,000209;23,867466;24,061212;0,0000;0,0050;;;0,00;0,00;0,07;;1,679;1,991;0,0045187;20,46700;0,57500;-0,00700;0,0000646;;;;;;
Event1;;75;20,95100;103,95000;-0,018000;0,050;99,44;20,8000;-0,150;0,00;101,090;0,009;263,164;357,950;361,15;1128,250;;;838,600;880,000;846,700;317,550;;;;;0,00;0,00;0,00;3,00;1,96;0,000;0,000;0,60;0,59;999998,00;999998,00;999998,00;999998,00;999998,00;999998,00;999998,00;999998,00;999998,00;999998,00;999998,00;999998,00;999998,00;999998,00;999998,00;;;;;;;;;;;;;;;;;2,13898999;0,00000;0,0000;;nan;-0,56669;-0,01479;0,04232334;23,118431;0,005421;23,430470;23,639934;0,0011;0,1272;;;-0,01;0,00;0,04;;1,665;1,971;0,0213899;20,21700;0,86600;-0,00400;0,0003079;;;;;;
Event2;;76;20,95200;100,07500;-0,009000;0,049;95,93;20,8000;-0,210;0,00;101,096;0,009;263,164;359,550;363,45;1128,650;;;840,100;879,900;846,500;317,550;;;;;0,00;0,00;0,00;3,00;1,96;0,000;0,000;0,60;0,57;999998,00;999998,00;999998,00;999998,00;999998,00;999998,00;999998,00;999998,00;999998,00;999998,00;999998,00;999998,00;999998,00;999998,00;999998,00;;;;;;;;;;;;;;;;;0,9953;0,00000;0,0000;;nan;-0,34993;-0,05396;0,04331864;22,632912;0,041385;23,040930;23,290853;0,0085;0,9569;;;0,00;0,00;0,01;;1,672;1,971;0,0099530;19,89600;1,08300;-0,00400;0,0001463;;;;;;
Event3;;77;20,95200;93,80000;-0,004000;0,050;93,81;20,8000;-0,570;0,00;101,092;0,009;263,164;362,350;367,45;1128,917;;;841,000;879,800;846,500;317,550;;;;;0,00;0,00;0,00;3,00;1,96;0,000;0,000;0,60;0,55;999998,00;999998,00;999998,00;999998,00;999998,00;999998,00;999998,00;999998,00;999998,00;999998,00;999998,00;999998,00;999998,00;999998,00;999998,00;;;;;;;;;;;;;;;;;0,46148999;0,00000;0,0000;;nan;-0,22772;-0,01397;0,04378013;21,827027;0,063753;22,393559;22,708744;0,0127;1,4373;;;0,00;0,00;0,01;;1,622;1,912;0,0046149;19,61500;1,31400;0,00900;0,0000704;;;;;;
Event4;;78;20,95200;87,65000;0,001000;0,049;91,82;20,8000;-0,710;0,00;101,092;0,009;263,164;366,350;373,05;1129,383;;;842,400;879,800;846,500;317,550;;;;;0,00;0,00;0,00;3,00;1,96;0,000;0,000;0,60;0,54;999998,00;999998,00;999998,00;999998,00;999998,00;999998,00;999998,00;999998,00;999998,00;999998,00;999998,00;999998,00;999998,00;999998,00;999998,00;;;;;;;;;;;;;;;;;0,12329999;0,00000;0,0000;;nan;-0,11338;-0,05006;0,04390343;20,983849;0,085211;21,766150;22,164221;0,0166;1,8749;;;0,00;0,00;0,01;;1,550;1,912;0,0012330;19,37800;1,46800;0,01600;0,0000197;;;;;;
Event5;;79;20,95300;88,85000;0,007000;0,049;91,00;20,8000;-0,910;0,00;101,084;0,009;263,164;371,050;379,55;1129,883;;;843,800;879,900;846,500;317,550;;;;;0,00;0,00;0,00;3,00;1,96;0,000;0,000;0,60;0,54;999998,00;999998,00;999998,00;999998,00;999998,00;999998,00;999998,00;999998,00;999998,00;999998,00;999998,00;999998,00;999998,00;999998,00;999998,00;;;;;;;;;;;;;;;;;0,0;0,00000;0,0000;;nan;0,01339;-0,05011;0,04390343;20,992772;0,094172;22,054768;22,559998;0,0186;2,1091;;;0,00;0,00;-0,02;;1,472;1,738;0,0000000;19,18400;1,61600;0,02400;-0,0001166;;;;;;
Event6;;80;20,95300;88,77500;0,023000;0,050;89,38;20,8000;-1,360;0,00;101,092;0,009;263,164;375,550;385,75;1130,350;;;845,100;880,000;846,500;317,550;;;;;0,00;0,00;0,00;3,00;1,96;0,000;0,000;0,60;0,53;999998,00;999998,00;999998,00;999998,00;999998,00;999998,00;999998,00;999998,00;999998,00;999998,00;999998,00;999998,00;999998,00;999998,00;999998,00;;;;;;;;;;;;;;;;;0,0;0,00000;0,0000;;nan;0,34957;-0,01336;0,04390343;20,857812;0,112140;22,178736;22,781114;0,0224;2,5362;;;0,00;0,00;-0,02;;1,399;1,738;0,0000000;19,03200;1,72100;0,02200;-0,0003319;;;;;;
Event7;;81;20,95500;92,10000;0,015000;0,058;89,14;20,8000;-1,530;0,00;101,092;0,009;263,164;380,250;392,35;1130,783;;;846,200;880,100;846,600;317,550;;;;;0,00;0,00;0,00;3,00;1,97;0,000;0,000;0,60;0,53;999998,00;999998,00;999998,00;999998,00;999998,00;999998,00;999998,00;999998,00;999998,00;999998,00;999998,00;999998,00;999998,00;999998,00;999998,00;;;;;;;;;;;;;;;;;0,0;0,00000;0,0000;;nan;0,18374;0,28169;0,04390343;21,113124;0,114760;22,731180;23,454513;0,0236;2,6721;;;0,00;0,00;-0,07;;1,332;1,573;0,0000000;18,89700;1,83300;0,02300;-0,0004527;;;;;;
Event8;;82;20,95400;87,65000;0,021000;0,099;88,29;20,8000;-1,740;0,00;101,090;0,009;263,164;385,050;398,75;1131,250;;;847,400;880,200;846,700;317,650;;;;;0,00;0,00;0,00;3,00;1,97;0,000;0,000;0,60;0,52;999998,00;999998,00;999998,00;999998,00;999998,00;999998,00;999998,00;999998,00;999998,00;999998,00;999998,00;999998,00;999998,00;999998,00;999998,00;;;;;;;;;;;;;;;;;0,0;0,00000;0,0000;;nan;0,30203;1,74050;0,04390343;20,467966;0,124412;22,314753;23,108707;0,0252;2,8542;;;0,00;0,02;-0,05;;1,272;1,573;0,0000000;18,78700;1,90100;0,01300;-0,0009880;;;;;;
Event9;;83;20,95100;89,55000;0,012000;0,180;87,53;20,8000;-2,230;0,00;101,092;0,009;263,164;389,250;404,55;1131,683;;;848,600;880,300;846,700;317,650;;;;;0,00;0,00;0,00;3,00;1,97;0,000;0,000;0,60;0,52;999998,00;999998,00;999998,00;999998,00;999998,00;999998,00;999998,00;999998,00;999998,00;999998,00;999998,00;999998,00;999998,00;999998,00;999998,00;;;;;;;;;;;;;;;;;0,0;0,00000;0,0000;;nan;0,11693;4,66552;0,04390343;20,576702;0,133058;22,677996;23,569385;0,0275;3,1134;;;0,00;0,04;0,03;;1,216;1,436;0,0000000;18,70500;1,96900;0,00800;-0,0017205;;;;;;
;;84;20,93100;88,70000;0,018000;0,365;87,36;20,8000;-2,400;0,00;101,092;0,009;263,164;394,050;410,95;1132,050;;;849,500;880,400;846,800;317,650;;;;;0,00;0,00;0,00;3,00;1,97;0,000;0,000;0,61;0,52;999998,00;999998,00;999998,00;999998,00;999998,00;999998,00;999998,00;999998,00;999998,00;999998,00;999998,00;999998,00;999998,00;999998,00;999998,00;;;;;;;;;;;;;;;;;0,0;0,00000;0,0000;;nan;0,23893;11,20494;0,04390343;20,353703;0,135009;22,708845;23,682781;0,0280;3,1742;;;0,00;0,10;0,55;;1,166;1,436;0,0000000;18,63500;2,01900;0,00200;-0,0029391;;;;;;
;;85;20,86600;89,30000;-0,007000;0,575;87,37;20,8000;-2,620;0,00;101,092;0,009;263,164;398,550;417,15;1132,483;;;850,600;880,600;846,800;317,650;;;;;0,00;0,00;0,00;3,00;1,97;0,000;0,000;0,61;0,52;999998,00;999998,00;999998,00;999998,00;999998,00;999998,00;999998,00;999998,00;999998,00;999998,00;999998,00;999998,00;999998,00;999998,00;999998,00;;;;;;;;;;;;;;;;;0,0;0,00000;0,0000;;nan;-0,27399;18,64676;0,04390343;20,306806;0,134884;22,915255;23,984691;0,0284;3,2117;;;0,00;0,16;2,22;;1,119;1,321;0,0000000;18,56600;2,08200;0,00400;-0,0013516;;;;;;
;;86;20,71500;90,70000;-0,004000;0,866;85,59;20,8000;-2,830;0,00;101,090;0,009;263,164;402,550;422,55;1133,050;;;852,100;880,700;846,900;317,650;;;;;0,00;0,00;0,00;3,00;1,97;0,000;0,000;0,61;0,51;999998,00;999998,00;999998,00;999998,00;999998,00;999998,00;999998,00;999998,00;999998,00;999998,00;999998,00;999998,00;999998,00;999998,00;999998,00;;;;;;;;;;;;;;;;;24,8467999;0,00000;0,0000;;nan;-0,21315;29,07865;0,06875023;20,363434;0,155507;23,209785;24,362923;0,0332;3,7611;;;0,00;0,26;6,11;;1,617;1,321;0,2484680;18,49700;2,13200;0,01300;0,0040821;;;;;;
;;87;20,46700;90,70000;-0,004000;1,083;84,65;20,8000;-3,310;0,00;101,090;0,009;263,164;406,650;428,05;1133,383;;;852,800;880,800;847,100;317,650;;;;;0,00;0,00;0,00;3,00;1,97;0,000;0,000;0,61;0,50;999998,00;999998,00;999998,00;999998,00;999998,00;999998,00;999998,00;999998,00;999998,00;999998,00;999998,00;999998,00;999998,00;999998,00;999998,00;;;;;;;;;;;;;;;;;99,14743;0,00000;0,0000;;nan;-0,21213;36,63923;0,16789766;20,260518;0,166448;23,327682;24,555304;0,0359;4,0576;;;0,00;0,32;12,45;;4,155;5,379;0,9914743;18,42800;2,19500;0,01100;0,0163941;;;;;;
;;88;20,21700;93,72500;0,009000;1,314;83,36;20,8000;-3,560;0,00;101,092;0,009;263,164;410,650;433,05;1133,650;;;853,300;881,000;847,200;317,650;;;;;0,00;0,00;0,00;3,00;1,97;0,000;0,000;0,61;0,49;999998,00;999998,00;999998,00;999998,00;999998,00;999998,00;999998,00;999998,00;999998,00;999998,00;999998,00;999998,00;999998,00;999998,00;999998,00;;;;;;;;;;;;;;;;;174,022959;0,00000;0,0000;;nan;0,05452;45,36571;0,34192062;20,495056;0,181845;23,829844;25,129706;0,0401;4,5366;;;0,00;0,40;19,08;;9,528;5,379;1,7402296;18,36000;2,24800;0,01300;0,0284829;;;;;;
;;89;19,89600;91,00000;0,016000;1,468;85,26;20,8000;-3,810;0,00;101,082;0,009;263,164;414,350;438,15;1133,850;;;853,500;881,100;847,500;317,650;;;;;0,00;0,00;0,00;3,00;1,97;0,000;0,000;0,61;0,51;999998,00;999998,00;999998,00;999998,00;999998,00;999998,00;999998,00;999998,00;999998,00;999998,00;999998,00;999998,00;999998,00;999998,00;999998,00;;;;;;;;;;;;;;;;;274,318889;0,00000;0,0000;;nan;0,19570;49,93709;0,61623950;20,104548;0,159332;23,586415;24,941204;0,0349;3,9451;;;0,00;0,44;26,90;;17,948;19,583;2,7431889;18,30100;2,30600;0,03700;0,0458541;;;;;;
;;90;19,61500;93,62500;0,024000;1,616;84,80;20,8000;-4,290;0,00;101,092;0,009;263,164;418,250;443,45;1133,583;;;852,500;881,200;847,600;317,650;;;;;0,00;0,00;0,00;3,00;1,97;0,000;0,000;0,61;0,50;999998,00;999998,00;999998,00;999998,00;999998,00;999998,00;999998,00;999998,00;999998,00;999998,00;999998,00;999998,00;999998,00;999998,00;999998,00;;;;;;;;;;;;;;;;;366,78094;0,00000;0,0000;;nan;0,36175;55,69284;0,98302044;20,297158;0,164750;24,036513;25,484738;0,0368;4,1682;;;0,00;0,49;34,39;;29,442;19,583;3,6678094;18,24400;2,33300;0,03400;0,0608232;;;;;;
;;91;19,37800;88,82500;0,022000;1,721;85,06;20,8000;-4,550;0,00;101,084;0,009;263,164;422,050;448,55;1133,683;;;852,600;881,300;847,700;317,650;;;;;0,00;0,00;0,00;3,00;1,97;0,000;0,000;0,61;0,50;999998,00;999998,00;999998,00;999998,00;999998,00;999998,00;999998,00;999998,00;999998,00;999998,00;999998,00;999998,00;999998,00;999998,00;999998,00;;;;;;;;;;;;;;;;;430,634199;0,00000;0,0000;;nan;0,31105;57,63692;1,41365465;19,680809;0,161661;23,518364;24,995054;0,0354;4,0114;;;0,00;0,51;39,26;;43,048;44,055;4,3063420;18,21200;2,35500;0,04000;0,0737471;;;;;;
;;92;19,18400;88,27500;0,023000;1,833;84,06;20,8000;-5,130;0,00;101,084;0,009;263,164;425,950;453,55;1133,650;;;852,400;881,400;847,700;317,650;;;;;0,00;0,00;0,00;3,00;1,97;0,000;0,000;0,61;0,50;999998,00;999998,00;999998,00;999998,00;999998,00;999998,00;999998,00;999998,00;999998,00;999998,00;999998,00;999998,00;999998,00;999998,00;999998,00;;;;;;;;;;;;;;;;;485,996489;0,00000;0,0000;;nan;0,32848;61,04272;1,89965114;19,529757;0,173508;23,553516;25,079697;0,0382;4,3200;;;0,00;0,54;43,77;;57,912;44,055;4,8599649;18,19100;2,37100;0,02400;0,0839608;;;;;;
;;93;19,03200;88,27500;0,013000;1,901;84,06;20,8000;-5,330;0,00;101,084;0,009;263,170;425,950;453,55;1133,750;;;852,500;881,500;847,800;317,650;;;;;0,00;0,00;0,00;3,00;1,97;0,000;0,000;0,61;0,50;999998,00;999998,00;999998,00;999998,00;999998,00;999998,00;999998,00;999998,00;999998,00;999998,00;999998,00;999998,00;999998,00;999998,00;999998,00;;;;;;;;;;;;;;;;;533,806359;0,00001;0,0000;;nan;0,13100;63,37125;2,4334575;19,529757;0,173508;23,553516;25,079697;0,0382;4,3200;;;0,00;0,56;47,54;;73,644;74,461;5,3380636;18,16800;2,39500;0,03200;0,0922994;;;;;;
;;94;18,89700;96,30000;0,008000;1,969;84,21;20,8000;-5,580;0,00;101,082;0,009;263,164;429,550;458,25;1134,050;;;853,300;881,500;847,900;317,650;;;;;0,00;0,00;0,00;3,00;1,97;0,000;0,000;0,61;0,50;999998,00;999998,00;999998,00;999998,00;999998,00;999998,00;999998,00;999998,00;999998,00;999998,00;999998,00;999998,00;999998,00;999998,00;999998,00;;;;;;;;;;;;;;;;;598,415379;0,00001;0,0000;;nan;0,03356;68,34726;3,03187288;20,312509;0,171696;24,704585;26,355200;0,0397;4,4923;;;0,00;0,60;52,93;;90,322;74,461;5,9841538;18,13400;2,43900;0,01400;0,0995581;;;;;;
;;95;18,78700;88,25000;0,002000;2,019;83,74;20,8000;-6,080;0,00;101,084;0,009;263,164;432,450;462,35;1134,317;;;853,900;881,600;848,000;317,650;;;;;0,00;0,00;0,00;3,00;1,97;0,000;0,000;0,61;0,50;999998,00;999998,00;999998,00;999998,00;999998,00;999998,00;999998,00;999998,00;999998,00;999998,00;999998,00;999998,00;999998,00;999998,00;999998,00;;;;;;;;;;;;;;;;;604,89759;0,00001;0,0000;;nan;-0,08561;66,91978;3,63677047;19,379684;0,177275;23,729187;25,369845;0,0395;4,4648;;;0,00;0,59;53,21;;107,196;107,026;6,0489759;18,06300;2,51300;0,01700;0,1055457;;;;;;
;;96;18,70500;92,35000;0,004000;2,082;84,60;20,8000;-6,310;0,00;101,092;0,009;263,164;435,550;466,15;1134,217;;;853,400;881,700;848,100;317,650;;;;;0,00;0,00;0,00;3,00;1,97;0,000;0,000;0,61;0,50;999998,00;999998,00;999998,00;999998,00;999998,00;999998,00;999998,00;999998,00;999998,00;999998,00;999998,00;999998,00;999998,00;999998,00;999998,00;;;;;;;;;;;;;;;;;640,23371;0,00001;0,0000;;nan;-0,04730;70,40697;4,27700418;19,754077;0,167105;24,360995;26,072501;0,0382;4,3252;;;0,00;0,62;56,30;;123,790;107,026;6,4023371;17,98400;2,55200;0,01600;0,1096409;;;;;;
Auswertung Test;;97;18,63500;91,30000;0,013000;2,132;82,88;20,8000;-6,570;0,00;101,084;0,009;263,164;438,450;469,95;1134,317;;;853,600;881,700;848,200;317,650;;;;;0,00;0,00;0,00;3,00;1,98;0,000;0,000;0,61;0,49;999998,00;999998,00;999998,00;999998,00;999998,00;999998,00;999998,00;999998,00;999998,00;999998,00;999998,00;999998,00;999998,00;999998,00;999998,00;;;;;;;;;;;;;;;;;654,230399;0,00001;0,0000;;nan;0,13140;71,50228;4,93123458;19,576391;0,187589;24,302614;26,048611;0,0429;4,8510;;;0,00;0,63;57,54;;140,241;139,754;6,5423040;17,95000;2,56900;0,01300;0,1130960;;;;;;
Software;Logger2024;98;18,56600;89,67500;0,011000;2,195;83,22;20,8000;-7,070;0,00;101,092;0,009;263,170;440,950;473,15;1134,450;;;853,800;881,800;848,300;317,650;;;;;0,00;0,00;0,00;3,00;1,98;0,000;0,000;0,61;0,49;999998,00;999998,00;999998,00;999998,00;999998,00;999998,00;999998,00;999998,00;999998,00;999998,00;999998,00;999998,00;999998,00;999998,00;999998,00;;;;;;;;;;;;;;;;;665,593249;0,00001;0,0000;;nan;0,09072;72,81017;5,59682783;19,346318;0,183566;24,153937;25,917758;0,0417;4,7231;;;0,00;0,64;58,57;;156,204;139,754;6,6559325;17,93800;2,58000;0,01500;0,1164692;;;;;;
Auswertung Test;;99;18,49700;81,42500;0,013000;2,248;82,70;20,8000;-7,340;0,00;101,090;0,009;263,164;443,650;477,15;1134,550;;;853,900;881,900;848,400;317,650;;;;;0,00;0,00;0,00;3,00;1,98;0,000;0,000;0,61;0,49;999998,00;999998,00;999998,00;999998,00;999998,00;999998,00;999998,00;999998,00;999998,00;999998,00;999998,00;999998,00;999998,00;999998,00;999998,00;;;;;;;;;;;;;;;;;650,7428;0,00001;0,0000;;nan;0,12340;70,88964;6,24757063;18,378748;0,189833;23,086425;24,829680;0,0413;4,6793;;;0,00;0,63;57,26;;171,298;170,456;6,5074280;17,92200;2,59600;0,02300;0,1199083;;;;;;
Test start time   [s];60;100;18,42800;84,20000;0,037000;2,306;84,37;20,8000;-7,850;0,00;101,092;0,009;263,164;446,750;481,15;1134,483;;;853,500;882,000;848,500;317,650;;;;;0,00;0,00;0,00;3,00;1,98;0,000;0,000;0,61;0,50;999998,00;999998,00;999998,00;999998,00;999998,00;999998,00;999998,00;999998,00;999998,00;999998,00;999998,00;999998,00;999998,00;999998,00;999998,00;;;;;;;;;;;;;;;;;676,471429;0,00001;0,0000;;nan;0,57759;73,74473;6,92404206;18,624347;0,169772;23,558405;25,372415;0,0378;4,2763;;;0,01;0,65;59,66;;185,792;170,456;6,7647143;17,90200;2,60400;0,02400;0,1230475;;;;;;
Time to ignition  [s];0;101;18,36000;86,12500;0,034000;2,333;84,48;20,8000;-8,080;0,00;101,082;0,009;263,164;449,250;484,55;1134,750;;;854,000;882,100;848,700;317,750;;;;;0,00;0,00;0,00;3,00;1,98;0,000;0,000;0,61;0,50;999998,00;999998,00;999998,00;999998,00;999998,00;999998,00;999998,00;999998,00;999998,00;999998,00;999998,00;999998,00;999998,00;999998,00;999998,00;;;;;;;;;;;;;;;;;702,61648;0,00001;0,0000;;nan;0,52555;75,27554;7,62665853;18,783558;0,168479;23,892754;25,770137;0,0381;4,3102;;;0,00;0,67;61,80;;200,294;199,499;7,0261648;17,89200;2,62900;0,03700;0,1267684;;;;;;
Time to flame out [s];0;102;18,30100;84,87500;0,040000;2,355;82,76;20,8000;-8,350;0,00;101,084;0,009;263,170;451,550;487,25;1134,783;;;853,700;882,200;849,000;317,750;;;;;0,00;0,00;0,00;3,00;1,98;0,000;0,000;0,61;0,49;999998,00;999998,00;999998,00;999998,00;999998,00;999998,00;999998,00;999998,00;999998,00;999998,00;999998,00;999998,00;999998,00;999998,00;999998,00;;;;;;;;;;;;;;;;;712,753359;0,00001;0,0000;;nan;0,63345;75,26305;8,3394119;18,599200;0,189039;23,779372;25,659393;0,0425;4,8155;;;0,01;0,67;62,59;;214,594;199,499;7,1275336;17,85600;2,65500;0,01800;0,1299148;;;;;;
Time end of test  [s];0;103;18,24400;88,25000;0,024000;2,371;82,94;20,8000;-8,890;0,00;101,082;0,009;263,170;453,950;490,35;1134,750;;;853,400;882,300;849,100;317,750;;;;;0,00;0,00;0,00;3,00;1,98;0,000;0,000;0,61;0,49;999998,00;999998,00;999998,00;999998,00;999998,00;999998,00;999998,00;999998,00;999998,00;999998,00;999998,00;999998,00;999998,00;999998,00;999998,00;;;;;;;;;;;;;;;;;743,21021;0,00001;0,0000;;nan;0,33779;77,08233;9,08262210;18,915187;0,186884;24,311901;26,261352;0,0431;4,8722;;;0,00;0,68;65,03;;228,764;228,273;7,4321021;17,82800;2,66800;0,02200;0,1332478;;;;;;
Masses;;104;18,21200;89,27500;0,032000;2,395;83,58;20,8000;-9,150;0,00;101,090;0,009;263,170;456,150;493,15;1135,283;;;854,700;882,400;849,300;317,750;;;;;0,00;0,00;0,00;3,00;1,98;0,000;0,000;0,61;0,50;999998,00;999998,00;999998,00;999998,00;999998,00;999998,00;999998,00;999998,00;999998,00;999998,00;999998,00;999998,00;999998,00;999998,00;999998,00;;;;;;;;;;;;;;;;;754,0948;0,00001;0,0000;;nan;0,49274;78,14972;9,83671691;18,978784;0,179235;24,511864;26,500111;0,0417;4,7153;;;0,00;0,69;66,03;;242,821;228,273;7,5409480;17,81700;2,67600;0,00500;0,1347680;;;;;;
Mass sust.flaming [g];0,00;105;18,19100;88,37500;0,014000;2,439;82,68;20,8000;-9,720;0,00;101,082;0,009;263,170;457,850;495,35;1135,317;;;854,600;882,400;849,500;317,750;;;;;0,00;0,00;0,00;3,00;1,98;0,000;0,000;0,61;0,49;999998,00;999998,00;999998,00;999998,00;999998,00;999998,00;999998,00;999998,00;999998,00;999998,00;999998,00;999998,00;999998,00;999998,00;999998,00;;;;;;;;;;;;;;;;;754,066300;0,00001;0,0000;;nan;0,14573;79,07334;10,5907832;18,847789;0,190081;24,433399;26,434606;0,0441;4,9883;;;0,00;0,70;66,08;;256,390;255,783;7,5406630;17,79700;2,71200;0,01900;0,1357113;;;;;;
Mass remaining    [g];0,00;106;18,16800;85,12500;0,017000;2,513;82,64;20,8000;-9,910;0,00;101,082;0,009;263,170;460,050;498,35;1135,750;;;855,600;882,500;849,700;317,750;;;;;0,00;0,00;0,00;3,00;1,98;0,000;0,000;0,61;0,49;999998,00;999998,00;999998,00;999998,00;999998,00;999998,00;999998,00;999998,00;999998,00;999998,00;999998,00;999998,00;999998,00;999998,00;999998,00;;;;;;;;;;;;;;;;;741,00646;0,00001;0,0000;;nan;0,19879;79,82740;11,3317896;18,453695;0,190582;24,037463;26,038626;0,0435;4,9265;;;0,00;0,71;65,25;;269,208;255,783;7,4100646;17,75500;2,76000;0,00800;0,1362163;;;;;;
Mass loos test    [g];0,00;107;18,13400;91,50000;0,016000;2,552;83,33;20,8000;-10,180;0,00;101,082;0,009;263,170;461,850;500,45;1136,150;;;856,600;882,600;849,800;317,750;;;;;0,00;0,00;0,00;3,00;1,98;0,000;0,000;0,61;0,50;999998,00;999998,00;999998,00;999998,00;999998,00;999998,00;999998,00;999998,00;999998,00;999998,00;999998,00;999998,00;999998,00;999998,00;999998,00;;;;;;;;;;;;;;;;;775,48266;0,00001;0,0000;;nan;0,18636;83,91579;12,1072723;19,094899;0,182237;24,970002;27,056919;0,0433;4,8950;;;0,00;0,74;68,34;;281,738;281,730;7,7548266;17,68500;2,83300;0,02300;0,1377893;;;;;;
Mass loos rate test [g/s];0,00;108;18,06300;83,57500;0,013000;2,569;79,61;20,8000;-10,700;0,00;101,082;0,009;263,164;463,650;502,55;1136,783;;;858,200;882,700;850,000;317,750;;;;;0,00;0,00;0,00;3,00;1,98;0,000;0,000;0,61;0,47;999998,00;999998,00;999998,00;999998,00;999998,00;999998,00;999998,00;999998,00;999998,00;999998,00;999998,00;999998,00;999998,00;999998,00;999998,00;;;;;;;;;;;;;;;;;760,82042;0,00001;0,0001;;nan;0,12241;80,59377;12,8680927;18,213791;0,227849;23,910622;25,916711;0,0518;5,8623;;;0,00;0,71;66,84;;293,980;281,730;7,6082042;17,59400;2,90400;0,02600;0,1417820;;;;;;
Mass loss rate 10/90 [g/s];0,00;109;17,98400;85,10000;0,015000;2,580;80,31;20,8000;-10,990;0,00;101,082;0,009;263,164;465,050;504,45;1137,317;;;859,400;882,800;850,300;317,750;;;;;0,00;0,00;0,00;3,00;1,98;0,000;0,000;0,61;0,48;999998,00;999998,00;999998,00;999998,00;999998,00;999998,00;999998,00;999998,00;999998,00;999998,00;999998,00;999998,00;999998,00;999998,00;999998,00;;;;;;;;;;;;;;;;;790,34142;0,00001;0,0001;;nan;0,16054;81,56353;13,6584341;18,351529;0,219183;24,164186;26,211426;0,0504;5,7034;;;0,00;0,72;69,19;;305,893;306,396;7,9034142;17,50500;2,94800;0,03400;0,1462455;;;;;;
Values;;110;17,95000;81,35000;0,023000;2,596;78,75;20,8000;-11,570;0,00;101,082;0,009;263,164;466,950;507,05;1137,717;;;860,200;882,900;850,600;317,750;;;;;0,00;0,00;0,00;3,00;1,98;0,000;0,000;0,61;0,47;999998,00;999998,00;999998,00;999998,00;999998,00;999998,00;999998,00;999998,00;999998,00;999998,00;999998,00;999998,00;999998,00;999998,00;999998,00;;;;;;;;;;;;;;;;;780,09243;0,00001;0,0001;;nan;0,30182;80,09468;14,4385266;17,906095;0,238749;23,673994;25,707031;0,0538;6,0930;;;0,00;0,71;68,29;;317,549;306,396;7,8009243;17,47600;2,95400;0,03400;0,1479669;;;;;;
THR   [MJ/m²];0,0;111;17,93800;86,55000;0,024000;2,604;80,53;20,8000;-11,800;0,00;101,082;0,009;263,170;468,650;509,15;1138,050;;;860,900;883,000;850,800;317,750;;;;;0,00;0,00;0,00;3,00;1,98;0,000;0,000;0,61;0,48;999998,00;999998,00;999998,00;999998,00;999998,00;999998,00;999998,00;999998,00;999998,00;999998,00;999998,00;999998,00;999998,00;999998,00;999998,00;;;;;;;;;;;;;;;;;806,39366;0,00001;0,0001;;nan;0,32946;82,73031;15,2449202;18,435993;0,216374;24,463321;26,577403;0,0504;5,7090;;;0,00;0,73;70,60;;328,925;329,813;8,0639366;17,47000;2,96600;0,04200;0,1485687;;;;;;
TSP   [m²];0,0;112;17,92200;80,45000;0,037000;2,629;80,48;20,8000;-12,080;0,00;101,082;0,009;263,170;470,750;512,25;1138,083;;;860,700;883,000;851,100;317,750;;;;;0,00;0,00;0,00;3,00;1,98;0,000;0,000;0,61;0,48;999998,00;999998,00;999998,00;999998,00;999998,00;999998,00;999998,00;999998,00;999998,00;999998,00;999998,00;999998,00;999998,00;999998,00;999998,00;;;;;;;;;;;;;;;;;778,4082;0,00001;0,0000;;nan;0,55064;80,37149;16,0233284;17,734753;0,216973;23,638273;25,722157;0,0490;5,5405;;;0,00;0,71;68,28;;339,845;329,813;7,7840820;17,45900;2,97900;0,04000;0,1490924;;;;;;
TSR   [m²/m²];0,0;113;17,90200;87,05000;0,018000;2,655;80,58;20,8000;-12,630;0,00;101,090;0,009;263,164;472,850;515,15;1137,850;;;859,800;883,000;851,300;317,750;;;;;0,00;0,00;0,00;3,00;1,99;0,000;0,000;0,61;0,48;999998,00;999998,00;999998,00;999998,00;999998,00;999998,00;999998,00;999998,00;999998,00;999998,00;999998,00;999998,00;999998,00;999998,00;999998,00;;;;;;;;;;;;;;;;;813,72537;0,00001;0,0001;;nan;0,21706;84,26708;16,8370538;18,406872;0,215755;24,643572;26,848125;0,0508;5,7506;;;0,00;0,74;71,34;;350,432;351,962;8,1372537;17,44100;3,00200;0,03900;0,1501811;;;;;;
TSR   [m²/m² (none flaming phase)];0,0;114;17,89200;82,40000;0,022000;2,668;81,04;20,8000;-12,950;0,00;101,094;0,009;263,164;474,050;516,55;1137,750;;;859,500;883,000;851,300;317,750;;;;;0,00;0,00;0,00;3,00;1,99;0,000;0,000;0,61;0,48;999998,00;999998,00;999998,00;999998,00;999998,00;999998,00;999998,00;999998,00;999998,00;999998,00;999998,00;999998,00;999998,00;999998,00;999998,00;;;;;;;;;;;;;;;;;792,761410;0,00001;0,0000;;nan;0,28345;82,29436;17,6298152;17,885819;0,210030;24,006743;26,159019;0,0482;5,4543;;;0,00;0,73;69,55;;360,777;351,962;7,9276141;17,41700;3,01500;0,01700;0,1505810;;;;;;
TSR   [m²/m² (flaming phase)];0,0;115;17,85600;82,35000;0,005000;2,676;80,88;20,8000;-13,500;0,00;101,086;0,009;263,170;475,650;518,85;1137,517;;;858,900;882,900;851,300;317,750;;;;;0,00;0,00;0,00;3,00;1,99;0,000;0,000;0,61;0,48;999998,00;999998,00;999998,00;999998,00;999998,00;999998,00;999998,00;999998,00;999998,00;999998,00;999998,00;999998,00;999998,00;999998,00;999998,00;;;;;;;;;;;;;;;;;802,51525;0,00001;0,0000;;nan;-0,02473;82,38845;18,4323304;17,850293;0,212069;24,039926;26,223306;0,0488;5,5208;;;0,00;0,73;70,24;;370,630;372,421;8,0251525;17,40500;3,01800;0,02400;0,1527701;;;;;;
MARHE [kW / m²];992,4;116;17,82800;83,20000;0,019000;2,712;82,15;20,8000;-13,770;0,00;101,082;0,009;263,170;477,150;520,95;1137,417;;;858,700;882,900;851,200;317,750;;;;;0,00;0,00;0,00;3,00;1,99;0,000;0,000;0,61;0,49;999998,00;999998,00;999998,00;999998,00;999998,00;999998,00;999998,00;999998,00;999998,00;999998,00;999998,00;999998,00;999998,00;999998,00;999998,00;;;;;;;;;;;;;;;;;811,04827;0,00001;0,0000;;nan;0,22945;83,82195;19,2433787;17,913956;0,196534;24,201746;26,423346;0,0456;5,1554;;;0,00;0,74;71,13;;380,317;372,421;8,1104827;17,40500;3,01700;0,02400;0,1538644;;;;;;
Results HRR;;117;17,81700;81,57500;0,008000;2,760;82,31;20,8000;-14,020;0,00;101,090;0,009;263,164;478,950;523,25;1137,283;;;858,400;882,800;851,200;317,750;;;;;0,00;0,00;0,00;3,00;1,99;0,000;0,000;0,61;0,49;999998,00;999998,00;999998,00;999998,00;999998,00;999998,00;999998,00;999998,00;999998,00;999998,00;999998,00;999998,00;999998,00;999998,00;999998,00;;;;;;;;;;;;;;;;;802,84037;0,00001;0,0000;;nan;0,02932;84,34380;20,0462191;17,704788;0,194546;24,009394;26,230119;0,0448;5,0660;;;0,00;0,75;70,55;;389,666;391,228;8,0284037;17,40700;3,01600;0,02500;0,1541096;;;;;;
HRR max [kW/m²];3,6;118;17,79700;81,45000;0,023000;2,833;82,68;20,8000;-14,580;0,00;101,086;0,009;263,170;480,750;525,65;1137,650;;;859,600;882,600;851,300;317,750;;;;;0,00;0,00;0,00;3,00;1,99;0,000;0,000;0,61;0,49;999998,00;999998,00;999998,00;999998,00;999998,00;999998,00;999998,00;999998,00;999998,00;999998,00;999998,00;999998,00;999998,00;999998,00;999998,00;;;;;;;;;;;;;;;;;801,86773;0,00001;0,0000;;nan;0,29783;86,39450;20,8480868;17,658068;0,190100;24,036031;26,280894;0,0438;4,9598;;;0,00;0,76;70,82;;398,604;391,228;8,0186773;17,40200;3,03100;0,02000;0,1543351;;;;;;
Max at [s];259;119;17,75500;83,47500;0,026000;2,904;82,03;20,8000;-14,880;0,00;101,086;0,009;263,164;482,050;527,05;1137,483;;;859,100;882,600;851,300;317,750;;;;;0,00;0,00;0,00;3,00;1,99;0,000;0,000;0,61;0,49;999998,00;999998,00;999998,00;999998,00;999998,00;999998,00;999998,00;999998,00;999998,00;999998,00;999998,00;999998,00;999998,00;999998,00;999998,00;;;;;;;;;;;;;;;;;819,23285;0,00001;0,0000;;nan;0,35543;89,57665;21,6673197;17,852106;0,197908;24,365864;26,640449;0,0462;5,2341;;;0,00;0,79;72,55;;407,396;409,081;8,1923285;17,37200;3,05900;0,04200;0,1559904;;;;;;
HRR 060s [kW/m²];0,0;120;17,68500;82,85000;0,034000;2,948;81,44;20,8000;-15,150;0,00;101,086;0,009;263,164;483,550;529,25;1137,550;;;859,400;882,500;851,300;317,850;;;;;0,00;0,00;0,00;3,00;1,99;0,000;0,000;0,61;0,49;999998,00;999998,00;999998,00;999998,00;999998,00;999998,00;999998,00;999998,00;999998,00;999998,00;999998,00;999998,00;999998,00;999998,00;999998,00;;;;;;;;;;;;;;;;;832,96683;0,00001;0,0000;;nan;0,49764;90,48262;22,5002865;17,757543;0,205143;24,312214;26,609947;0,0479;5,4193;;;0,00;0,80;73,76;;416,188;409,081;8,3296683;17,35100;3,06200;0,03000;0,1595087;;;;;;
HRR 120s [kW/m²];0,0;121;17,59400;83,50000;0,034000;2,954;82,54;20,8000;-15,690;0,00;101,094;0,009;263,170;484,750;530,65;1137,550;;;859,500;882,400;851,300;317,850;;;;;0,00;0,00;0,00;3,00;1,99;0,000;0,000;0,61;0,49;999998,00;999998,00;999998,00;999998,00;999998,00;999998,00;999998,00;999998,00;999998,00;999998,00;999998,00;999998,00;999998,00;999998,00;999998,00;;;;;;;;;;;;;;;;;862,058979;0,00001;0,0000;;nan;0,49900;90,91641;23,3623455;17,804986;0,191781;24,437666;26,751619;0,0450;5,0932;;;0,00;0,80;76,02;;425,089;426,861;8,6205898;17,35700;3,04400;0,04100;0,1647285;;;;;;
HRR 180s [kW/m²];0,0;122;17,50500;81,32500;0,042000;2,966;81,67;20,8000;-16,000;0,00;101,094;0,009;263,170;486,050;532,25;1137,483;;;859,500;882,200;851,300;317,850;;;;;0,00;0,00;0,00;3,00;1,99;0,000;0,000;0,61;0,49;999998,00;999998,00;999998,00;999998,00;999998,00;999998,00;999998,00;999998,00;999998,00;999998,00;999998,00;999998,00;999998,00;999998,00;999998,00;;;;;;;;;;;;;;;;;874,68272;0,00001;0,0000;;nan;0,63421;89,97946;24,2370282;17,548050;0,202297;24,149607;26,445075;0,0469;5,3110;;;0,01;0,80;76,91;;434,084;426,861;8,7468272;17,37500;3,05800;0,02800;0,1696751;;;;;;
HRR 240s [kW/m²];0,0;123;17,47600;77,30000;0,040000;2,979;82,29;20,8000;-16,590;0,00;101,082;0,009;263,170;487,350;534,25;1137,650;;;860,100;882,100;851,300;317,850;;;;;0,00;0,00;0,00;3,00;1,99;0,000;0,000;0,61;0,49;999998,00;999998,00;999998,00;999998,00;999998,00;999998,00;999998,00;999998,00;999998,00;999998,00;999998,00;999998,00;999998,00;999998,00;999998,00;;;;;;;;;;;;;;;;;859,333310;0,00001;0,0000;;nan;0,58287;88,00379;25,0963615;17,085455;0,194816;23,575873;25,844692;0,0442;4,9984;;;0,01;0,78;75,52;;442,769;444,233;8,5933331;17,33400;3,13000;0,03400;0,1712384;;;;;;
HRR 300s [kW/m²];0,0;124;17,47000;80,37500;0,039000;3,002;81,54;20,8000;-16,860;0,00;101,086;0,009;263,170;488,550;535,65;1137,883;;;860,800;882,000;851,400;317,850;;;;;0,00;0,00;0,00;3,00;1,99;0,000;0,000;0,61;0,49;999998,00;999998,00;999998,00;999998,00;999998,00;999998,00;999998,00;999998,00;999998,00;999998,00;999998,00;999998,00;999998,00;999998,00;999998,00;;;;;;;;;;;;;;;;;875,77375;0,00001;0,0000;;nan;0,57599;90,33482;25,9721353;17,400562;0,203920;24,069805;26,390321;0,0472;5,3425;;;0,01;0,80;77,04;;451,192;444,233;8,7577375;17,24100;3,20400;0,00500;0,1713562;;;;;;
HRR 360s [kW/m²];0,0;125;17,45900;84,57500;0,017000;3,015;80,64;20,8000;-17,180;0,00;101,082;0,009;263,170;489,050;535,95;1137,617;;;860,200;881,900;851,300;317,850;;;;;0,00;0,00;0,00;3,00;1,99;0,000;0,000;0,61;0,48;999998,00;999998,00;999998,00;999998,00;999998,00;999998,00;999998,00;999998,00;999998,00;999998,00;999998,00;999998,00;999998,00;999998,00;999998,00;;;;;;;;;;;;;;;;;901,67236;0,00001;0,0001;;nan;0,19243;93,02642;26,8738076;17,840280;0,214987;24,703313;27,072366;0,0511;5,7780;;;0,00;0,82;79,24;;459,724;461,226;9,0167236;17,14500;3,26400;0,01500;0,1720862;;;;;;
HRR Test [kW/m²];0,0;126;17,44100;79,07500;0,024000;3,018;81,92;20,8000;-17,730;0,00;101,086;0,009;263,170;490,050;536,95;1138,283;;;862,400;881,700;851,300;317,850;;;;;0,00;0,00;0,00;3,00;1,99;0,000;0,000;0,61;0,49;999998,00;999998,00;999998,00;999998,00;999998,00;999998,00;999998,00;999998,00;999998,00;999998,00;999998,00;999998,00;999998,00;999998,00;999998,00;;;;;;;;;;;;;;;;;875,62487;0,00001;0,0000;;nan;0,30825;89,95277;27,7494325;17,232834;0,199270;23,910979;26,199368;0,0458;5,1829;;;0,00;0,79;76,94;;467,997;461,226;8,7562487;17,09400;3,27800;0,01900;0,1730230;;;;;;
Results EHC;;127;17,41700;80,17500;0,024000;3,017;81,39;20,8000;-18,030;0,00;101,086;0,009;263,170;491,650;539,15;1138,183;;;862,100;881,600;851,400;317,850;;;;;0,00;0,00;0,00;3,00;1,99;0,000;0,000;0,61;0,48;999998,00;999998,00;999998,00;999998,00;999998,00;999998,00;999998,00;999998,00;999998,00;999998,00;999998,00;999998,00;999998,00;999998,00;999998,00;;;;;;;;;;;;;;;;;887,24054;0,00001;0,0000;;nan;0,30990;90,40465;28,6366730;17,324023;0,205740;24,115988;26,445917;0,0477;5,4015;;;0,00;0,80;77,88;;475,900;477,675;8,8724054;17,09700;3,25200;0,02100;0,1744205;;;;;;
EHC max [MJ/kg];0,0;128;17,40500;77,10000;0,025000;3,016;80,71;20,8000;-18,600;0,00;101,084;0,009;263,170;493,250;541,25;1137,783;;;861,100;881,400;851,400;317,850;;;;;0,00;0,00;0,00;3,00;1,99;0,000;0,000;0,61;0,48;999998,00;999998,00;999998,00;999998,00;999998,00;999998,00;999998,00;999998,00;999998,00;999998,00;999998,00;999998,00;999998,00;999998,00;999998,00;;;;;;;;;;;;;;;;;872,037289;0,00001;0,0000;;nan;0,32064;88,48617;29,5087103;16,960980;0,214130;23,687450;25,992564;0,0488;5,5254;;;0,00;0,78;76,51;;483,542;477,675;8,7203729;17,13100;3,23500;0,02800;0,1751138;;;;;;
Max at [s];176;129;17,40500;81,05000;0,020000;3,031;82,18;20,8000;-18,860;0,00;101,086;0,009;263,164;494,850;543,45;1137,450;;;860,400;881,200;851,300;317,850;;;;;0,00;0,00;0,00;3,00;2,00;0,000;0,000;0,61;0,49;999998,00;999998,00;999998,00;999998,00;999998,00;999998,00;999998,00;999998,00;999998,00;999998,00;999998,00;999998,00;999998,00;999998,00;999998,00;;;;;;;;;;;;;;;;;892,13294;0,00001;0,0000;;nan;0,24016;91,04217;30,4008433;17,361891;0,196062;24,326009;26,715104;0,0459;5,1998;;;0,00;0,80;78,33;;491,002;493,015;8,9213294;17,14300;3,26700;0,04300;0,1750101;;;;;;
EHC 060s [MJ/kg];0,0;130;17,40700;72,82500;0,042000;3,059;81,49;20,8000;-19,160;0,00;101,082;0,009;263,170;496,050;545,05;1137,717;;;861,300;881,100;851,300;317,850;;;;;0,00;0,00;0,00;3,00;2,00;0,000;0,000;0,61;0,48;999998,00;999998,00;999998,00;999998,00;999998,00;999998,00;999998,00;999998,00;999998,00;999998,00;999998,00;999998,00;999998,00;999998,00;999998,00;;;;;;;;;;;;;;;;;841,61531;0,00001;0,0000;;nan;0,59431;87,00873;31,2424586;16,437464;0,204553;23,086630;25,367135;0,0455;5,1513;;;0,01;0,77;74,12;;498,003;493,015;8,4161531;17,09900;3,30500;0,02800;0,1743756;;;;;;
EHC 120s [MJ/kg];0,0;131;17,40200;83,42500;0,030000;3,062;82,55;20,8000;-19,730;0,00;101,086;0,009;263,164;496,950;546,15;1137,317;;;860,300;880,900;851,300;317,850;;;;;0,00;0,00;0,00;3,00;2,00;0,000;0,000;0,61;0,49;999998,00;999998,00;999998,00;999998,00;999998,00;999998,00;999998,00;999998,00;999998,00;999998,00;999998,00;999998,00;999998,00;999998,00;999998,00;;;;;;;;;;;;;;;;;901,913479;0,00001;0,0000;;nan;0,42151;93,13753;32,1443720;17,577174;0,191663;24,732159;27,180739;0,0457;5,1718;;;0,00;0,82;79,37;;504,884;507,724;9,0191348;17,05100;3,32700;0,04800;0,1747580;;;;;;
EHC 180s [MJ/kg];0,0;132;17,37200;79,67500;0,041000;3,044;80,72;20,8000;-20,020;0,00;101,086;0,009;263,170;497,550;546,65;1137,183;;;860,100;880,700;851,300;317,850;;;;;0,00;0,00;0,00;3,00;2,00;0,000;0,000;0,61;0,48;999998,00;999998,00;999998,00;999998,00;999998,00;999998,00;999998,00;999998,00;999998,00;999998,00;999998,00;999998,00;999998,00;999998,00;999998,00;;;;;;;;;;;;;;;;;889,8104;0,00001;0,0000;;nan;0,60331;90,42299;33,0341824;17,167220;0,214031;24,184491;26,571103;0,0499;5,6458;;;0,01;0,80;78,18;;511,954;507,724;8,8981040;17,03200;3,33900;0,03000;0,1765639;;;;;;
EHC 240s [MJ/kg];0,0;133;17,35100;72,82500;0,028000;3,058;81,45;20,8000;-20,660;0,00;101,088;0,009;263,170;499,050;548,55;1136,750;;;859,100;880,500;851,200;317,850;;;;;0,00;0,00;0,00;3,00;2,00;0,000;0,000;0,61;0,48;999998,00;999998,00;999998,00;999998,00;999998,00;999998,00;999998,00;999998,00;999998,00;999998,00;999998,00;999998,00;999998,00;999998,00;999998,00;;;;;;;;;;;;;;;;;855,103850;0,00001;0,0000;;nan;0,35976;86,72737;33,8892863;16,387983;0,204984;23,156336;25,453177;0,0458;5,1797;;;0,00;0,77;75,07;;518,467;521,053;8,5510385;17,01500;3,36000;0,04400;0,1777661;;;;;;
EHC 300s [MJ/kg];0,0;134;17,35700;74,27500;0,034000;3,130;81,93;20,8000;-20,910;0,00;101,088;0,009;263,170;500,350;550,25;1136,683;;;859,200;880,300;851,100;317,850;;;;;0,00;0,00;0,00;3,00;2,00;0,000;0,000;0,61;0,49;999998,00;999998,00;999998,00;999998,00;999998,00;999998,00;999998,00;999998,00;999998,00;999998,00;999998,00;999998,00;999998,00;999998,00;999998,00;;;;;;;;;;;;;;;;;856,954499;0,00001;0,0000;;nan;0,46352;89,57133;34,7462408;16,528813;0,199145;23,416169;25,751468;0,0450;5,0911;;;0,00;0,79;75,59;;524,552;521,053;8,5695450;16,99000;3,37700;0,02000;0,1766124;;;;;;
EHC 360s [MJ/kg];0,0;135;17,37500;80,90000;0,005000;3,204;81,38;20,8000;-21,220;0,00;101,082;0,009;263,170;501,450;551,65;1136,550;;;859,000;880,200;851,000;317,850;;;;;0,00;0,00;0,00;3,00;2,00;0,000;0,000;0,61;0,48;999998,00;999998,00;999998,00;999998,00;999998,00;999998,00;999998,00;999998,00;999998,00;999998,00;999998,00;999998,00;999998,00;999998,00;999998,00;;;;;;;;;;;;;;;;;885,89832;0,00001;0,0000;;nan;-0,02390;95,62596;35,6321391;17,231288;0,205883;24,465024;26,914209;0,0486;5,5010;;;0,00;0,84;78,42;;530,708;533,430;8,8589832;16,96800;3,39100;0,03800;0,1751047;;;;;;
EHC Test [MJ/kg];0,0;136;17,33400;76,70000;0,015000;3,264;81,28;20,8000;-21,810;0,00;101,082;0,009;263,170;502,350;552,95;1136,750;;;859,800;880,000;851,000;317,850;;;;;0,00;0,00;0,00;3,00;2,00;0,000;0,000;0,61;0,48;999998,00;999998,00;999998,00;999998,00;999998,00;999998,00;999998,00;999998,00;999998,00;999998,00;999998,00;999998,00;999998,00;999998,00;999998,00;;;;;;;;;;;;;;;;;869,771590;0,00001;0,0000;;nan;0,14688;94,80082;36,5019107;16,763001;0,207146;23,842865;26,244475;0,0477;5,3970;;;0,00;0,84;77,16;;536,797;533,430;8,6977159;16,95600;3,39700;0,02200;0,1767506;;;;;;
Results MLR;;137;17,24100;77,45000;0,019000;3,278;81,65;20,8000;-22,120;0,00;101,088;0,009;263,170;503,550;554,45;1136,517;;;859,300;879,800;851,000;317,850;;;;;0,00;0,00;0,00;3,00;2,00;0,000;0,000;0,61;0,49;999998,00;999998,00;999998,00;999998,00;999998,00;999998,00;999998,00;999998,00;999998,00;999998,00;999998,00;999998,00;999998,00;999998,00;999998,00;;;;;;;;;;;;;;;;;898,1218;0,00001;0,0000;;nan;0,21573;95,56845;37,4000325;16,824676;0,202544;23,987753;26,412491;0,0469;5,3109;;;0,00;0,84;79,44;;542,818;545,796;8,9812180;16,94800;3,41200;0,02300;0,1819403;;;;;;
MLR max [g/s];0,0000;138;17,14500;78,75000;0,021000;3,252;81,21;20,7000;-22,720;0,00;101,088;0,009;263,170;504,750;555,95;1136,817;;;860,400;879,700;850,900;317,850;;;;;0,00;0,00;0,00;3,00;2,00;0,000;0,000;0,61;0,48;999998,00;999998,00;999998,00;999998,00;999998,00;999998,00;999998,00;999998,00;999998,00;999998,00;999998,00;999998,00;999998,00;999998,00;999998,00;;;;;;;;;;;;;;;;;932,739480;0,00001;0,0000;;nan;0,25168;95,48149;38,3327720;16,945111;0,208040;24,217037;26,673525;0,0487;5,5089;;;0,00;0,84;82,08;;549,141;545,796;9,3273948;16,92500;3,44200;0,02700;0,1877220;;;;;;
Max at [s];0;139;17,09400;75,27500;0,028000;3,235;80,61;20,7000;-22,970;0,00;101,086;0,009;263,170;505,850;557,35;1136,750;;;860,500;879,500;850,800;317,850;;;;;0,00;0,00;0,00;3,00;2,00;0,000;0,000;0,61;0,48;999998,00;999998,00;999998,00;999998,00;999998,00;999998,00;999998,00;999998,00;999998,00;999998,00;999998,00;999998,00;999998,00;999998,00;999998,00;;;;;;;;;;;;;;;;;925,378609;0,00001;0,0000;;nan;0,36340;92,75826;39,2581506;16,549002;0,215446;23,702482;26,115605;0,0494;5,5857;;;0,00;0,82;81,24;;555,499;558,101;9,2537861;16,87900;3,47800;0,03700;0,1907585;;;;;;
MLR 060s [g/s];0,0000;140;17,09700;79,37500;0,043000;3,267;81,26;20,7000;-23,280;0,00;101,084;0,009;263,170;506,650;558,25;1136,483;;;860,000;879,300;850,700;317,950;;;;;0,00;0,00;0,00;3,00;2,00;0,000;0,000;0,61;0,48;999998,00;999998,00;999998,00;999998,00;999998,00;999998,00;999998,00;999998,00;999998,00;999998,00;999998,00;999998,00;999998,00;999998,00;999998,00;;;;;;;;;;;;;;;;;946,31448;0,00001;0,0000;;nan;0,63142;96,13459;40,2044651;16,980291;0,207364;24,358663;26,839483;0,0488;5,5252;;;0,01;0,85;83,30;;561,794;558,101;9,4631448;16,84800;3,49100;0,03600;0,1901081;;;;;;
