Repository: FireDynamics/BESKID_ExperimentalData

# Cone Calorimeter Experiments

Experiments have been conducted, with sample in horizontal orientation. Samples were wrapped in aluminium foil. No retainer frame or grid have been used.

Different types of insulation material have been used below the PMMA samples: CaSiO3 and Al2O3. The goal was to an insulation material that has a more reproducible behaviour compared to the common fiber blankets. The CaSiO3 block below the sample was manufactured from the same boards used as backing of the large scale experiments. However, it was found that these boards contain a lot of moisture making the mass loss measurements unreliable.

File: Materials/PMMA/DE_6mm/Cone/20250410_PMMA_DE_6mm_q50_R1.csv (part 2 of 7)
General information;;time (s);O2 (%);DPT (Pa);CO (%);CO2 (%);PD (%);AHU (%);Mass (g);Methane MFM (g/s);APT (kPa);HFM (kW/m²);Cold Trap TC (K);StackTC (K);Smoke TC (K);Cone heater TC (K);Soot MFM (g/s);Soot;TC cone1;TC cone2;TC cone3;TC aux;CH4;CO;CO2;Ethene;H2O;n.u.;n.u.;UOX Bin;n.u.;UOX Hum.;UOX Temp;n.u.;n.u;TX1;TX2;TX3;TX4;TX5;TX6;TX7;TX8;TX9;TX10;TX11;TX12;TX13;TX14;TX15;n.u;n.u.;n.u.;n.u.;L0;L1;n.u.;n.u.;n.u.;n.u.;n.u.;n.u.;n.u.;n.u.;n.u.;n.u.;HRR/a;EHC;SEA;MLR;MLR/a;COY;CO2Y/sh;THR/a;MFR;K;Vstack;Vsmoke;SPR;RSR;TSP;TSR;COP;CO2P;O2C;TOC;ARHE;Mass;HRR;O2/sh;CO2/sh;CO/sh;phi;FU27;FU28;FU29;FU30;FU31
;;;;;;;;;;;;;;;;;;g/min;°C;°C;°C;°C;ppm;ppm;%;ppm;ppm;no;no;;no;%;°C;no;V;no;no;no;no;no;no;no;no;no;no;no;no;no;no;no;no;no;no;no;%;%;no;no;no;no;no;no;no;no;no;no;kW/m²;MJ/kg;m²/kg;g/s;g/(s*m²);[kg/kg];[kg/kg];MJ/m²;g/s;1/m;l/s;l/s;m²/s;(m²/s)/m²;m²;m²;g/s;g/s;g/s;g;kW/m²;g;kW;[%];[%];%;;;;;;
Pre-test comments;;70;20,95400;118,15000;-0,005000;0,048;100,06;21,7000;-0,030;0,00;101,884;0,000;263,177;331,850;334,75;1015,383;;;732,900;767,400;726,400;310,850;;;;;0,00;0,00;0,00;3,00;1,81;0,000;0,000;0,61;0,64;999998,00;999998,00;999998,00;999998,00;999998,00;999998,00;999998,00;999998,00;999998,00;999998,00;999998,00;999998,00;999998,00;999998,00;999998,00;;;;;;;;;;;;;;;;;1,25376;0,00000;0,0000;;nan;-0,13469;-0,05839;0,0776313;25,657504;-0,000232;24,107740;24,318415;0,0000;-0,0056;;;0,00;0,00;0,04;;3,031;3,414;0,0125376;20,95500;0,04800;0,00100;0,0001625;;;;;;
After test comments;;71;20,95600;120,85000;-0,005000;0,048;100,08;21,7000;-0,030;0,00;101,884;0,000;263,177;331,950;334,85;1015,050;;;732,200;767,200;726,300;310,850;;;;;0,00;0,00;0,00;3,00;1,81;0,000;0,000;0,61;0,64;999998,00;999998,00;999998,00;999998,00;999998,00;999998,00;999998,00;999998,00;999998,00;999998,00;999998,00;999998,00;999998,00;999998,00;999998,00;;;;;;;;;;;;;;;;;0,32804;0,00000;0,0000;;nan;-0,13620;-0,05904;0,07795934;25,945105;-0,000425;24,385316;24,598352;-0,0001;-0,0104;;;0,00;0,00;-0,02;;2,837;2,904;0,0032804;20,95800;0,04700;0,00800;0,0000417;;;;;;
;;72;20,95500;119,22499;-0,003000;0,047;100,06;21,7000;-0,040;0,00;101,892;0,000;263,177;331,950;334,85;1014,717;;;731,700;766,900;726,100;310,850;;;;;0,00;0,00;0,00;3,00;1,81;0,000;0,000;0,61;0,64;999998,00;999998,00;999998,00;999998,00;999998,00;999998,00;999998,00;999998,00;999998,00;999998,00;999998,00;999998,00;999998,00;999998,00;999998,00;;;;;;;;;;;;;;;;;0,69339;0,00000;0,0000;;nan;-0,08391;-0,10318;0,07865272;25,770080;-0,000245;24,220813;24,432412;-0,0001;-0,0059;;;0,00;0,00;0,01;;2,649;2,904;0,0069339;20,95600;0,04700;0,00800;0,0000894;;;;;;
Events;;73;20,95500;117,45000;0,003000;0,047;100,09;21,7000;-0,040;0,00;101,884;0,000;263,177;332,050;334,95;1014,317;;;730,800;766,700;726,000;310,850;;;;;0,00;0,00;0,00;3,00;1,82;0,000;0,000;0,61;0,64;999998,00;999998,00;999998,00;999998,00;999998,00;999998,00;999998,00;999998,00;999998,00;999998,00;999998,00;999998,00;999998,00;999998,00;999998,00;;;;;;;;;;;;;;;;;0,10150999;0,00000;0,0000;;nan;0,06967;-0,10239;0,07875423;25,573680;-0,000581;24,043461;24,253448;-0,0001;-0,0140;;;0,00;0,00;0,01;;2,480;2,494;0,0010151;20,95500;0,04700;0,01600;0,0000135;;;;;;
Number of events;;74;20,95400;115,92499;0,016000;0,048;100,06;21,7000;-0,040;0,00;101,884;0,000;263,183;332,150;335,05;1014,083;;;730,500;766,500;725,800;310,850;;;;;0,00;0,00;0,00;3,00;1,82;0,000;0,000;0,61;0,64;999998,00;999998,00;999998,00;999998,00;999998,00;999998,00;999998,00;999998,00;999998,00;999998,00;999998,00;999998,00;999998,00;999998,00;999998,00;;;;;;;;;;;;;;;;;0,0;0,00000;0,0000;;nan;0,39838;-0,05781;0,07875423;25,403284;-0,000249;23,890454;24,099041;-0,0001;-0,0060;;;0,00;0,00;0,04;;2,307;2,494;0,0000000;20,95600;0,04700;-0,00100;-0,0001034;;;;;;
Event1;;75;20,95600;115,00000;-0,002000;0,048;100,07;21,7000;-0,050;0,00;101,884;0,000;263,177;332,150;335,05;1013,917;;;730,200;766,400;725,700;310,850;;;;;0,00;0,00;0,00;3,00;1,82;0,000;0,000;0,61;0,64;999998,00;999998,00;999998,00;999998,00;999998,00;999998,00;999998,00;999998,00;999998,00;999998,00;999998,00;999998,00;999998,00;999998,00;999998,00;;;;;;;;;;;;;;;;;0,02973;0,00000;0,0000;;nan;-0,05716;-0,05758;0,07878397;25,301732;-0,000400;23,794949;24,002703;-0,0001;-0,0095;;;0,00;0,00;-0,02;;2,154;2,172;0,0002973;20,95600;0,04700;-0,00500;0,0000037;;;;;;
Event2;;76;20,95600;116,42499;-0,003000;0,048;100,08;21,7000;-0,050;0,00;101,884;0,000;263,177;332,250;335,15;1013,883;;;730,300;766,300;725,600;310,850;;;;;0,00;0,00;0,00;3,00;1,82;0,000;0,000;0,61;0,64;999998,00;999998,00;999998,00;999998,00;999998,00;999998,00;999998,00;999998,00;999998,00;999998,00;999998,00;999998,00;999998,00;999998,00;999998,00;;;;;;;;;;;;;;;;;0,12722;0,00000;0,0000;;nan;-0,08288;-0,05792;0,07891118;25,454178;-0,000426;23,945523;24,154529;-0,0001;-0,0102;;;0,00;0,00;-0,02;;2,025;2,172;0,0012722;20,95500;0,04800;-0,00700;0,0000164;;;;;;
Event3;;77;20,95600;113,62499;-0,013000;0,048;100,04;21,7000;-0,050;0,00;101,884;0,000;263,177;332,350;335,25;1013,783;;;730,100;766,200;725,600;310,850;;;;;0,00;0,00;0,00;3,00;1,82;0,000;0,000;0,61;0,64;999998,00;999998,00;999998,00;999998,00;999998,00;999998,00;999998,00;999998,00;999998,00;999998,00;999998,00;999998,00;999998,00;999998,00;999998,00;;;;;;;;;;;;;;;;;1,08672000;0,00000;0,0000;;nan;-0,33247;-0,05721;0,07999790;25,142447;-0,000049;23,659388;23,865833;0,0000;-0,0012;;;0,00;0,00;-0,02;;1,946;1,990;0,0108672;20,95500;0,04800;-0,02400;0,0001430;;;;;;
Event4;;78;20,95700;113,00000;-0,015000;0,047;100,06;21,7000;-0,050;0,00;101,884;0,000;263,177;332,450;335,35;1013,783;;;730,100;766,200;725,600;310,850;;;;;0,00;0,00;0,00;3,00;1,82;0,000;0,000;0,61;0,64;999998,00;999998,00;999998,00;999998,00;999998,00;999998,00;999998,00;999998,00;999998,00;999998,00;999998,00;999998,00;999998,00;999998,00;999998,00;;;;;;;;;;;;;;;;;0,91638;0,00000;0,0000;;nan;-0,38148;-0,10038;0,08091429;25,069433;-0,000294;23,597779;23,803625;-0,0001;-0,0070;;;0,00;0,00;-0,05;;1,901;1,990;0,0091638;20,95500;0,04800;-0,01400;0,0001206;;;;;;
Event5;;79;20,95600;119,70000;-0,011000;0,047;100,06;21,7000;-0,050;0,00;101,884;0,000;263,177;332,550;335,45;1013,717;;;730,100;766,100;725,500;310,850;;;;;0,00;0,00;0,00;3,00;1,82;0,000;0,000;0,61;0,64;999998,00;999998,00;999998,00;999998,00;999998,00;999998,00;999998,00;999998,00;999998,00;999998,00;999998,00;999998,00;999998,00;999998,00;999998,00;;;;;;;;;;;;;;;;;1,01579;0,00000;0,0000;;nan;-0,28971;-0,10329;0,08193007;25,798060;-0,000230;24,290937;24,502766;0,0000;-0,0056;;;0,00;0,00;-0,02;;1,859;1,906;0,0101579;20,95700;0,04800;-0,02400;0,0001303;;;;;;
Event6;;80;20,95500;120,37499;-0,004000;0,047;100,07;21,7000;-0,050;0,00;101,882;0,000;263,177;332,650;335,55;1013,817;;;730,400;766,100;725,500;310,850;;;;;0,00;0,00;0,00;3,00;1,82;0,000;0,000;0,61;0,64;999998,00;999998,00;999998,00;999998,00;999998,00;999998,00;999998,00;999998,00;999998,00;999998,00;999998,00;999998,00;999998,00;999998,00;999998,00;;;;;;;;;;;;;;;;;0,79487;0,00000;0,0000;;nan;-0,11001;-0,10357;0,08272494;25,866808;-0,000368;24,362992;24,575386;-0,0001;-0,0090;;;0,00;0,00;0,01;;1,817;1,906;0,0079487;20,95600;0,04900;-0,00700;0,0001021;;;;;;
Event7;;81;20,95600;115,15000;0,001000;0,048;100,05;21,7000;-0,060;0,00;101,884;0,000;263,177;332,650;335,65;1013,817;;;730,400;766,100;725,500;310,850;;;;;0,00;0,00;0,00;3,00;1,82;0,000;0,000;0,61;0,64;999998,00;999998,00;999998,00;999998,00;999998,00;999998,00;999998,00;999998,00;999998,00;999998,00;999998,00;999998,00;999998,00;999998,00;999998,00;;;;;;;;;;;;;;;;;0,0;0,00000;0,0000;;nan;0,01849;-0,05757;0,08272494;25,299193;-0,000150;23,828377;24,043273;0,0000;-0,0036;;;0,00;0,00;-0,02;;1,752;1,779;0,0000000;20,95400;0,05100;0,00800;-0,0000342;;;;;;
Event8;;82;20,95600;118,12500;0,008000;0,047;100,08;21,7000;-0,070;0,00;101,884;0,000;263,177;332,750;335,65;1013,883;;;730,600;766,100;725,500;310,850;;;;;0,00;0,00;0,00;3,00;1,82;0,000;0,000;0,61;0,64;999998,00;999998,00;999998,00;999998,00;999998,00;999998,00;999998,00;999998,00;999998,00;999998,00;999998,00;999998,00;999998,00;999998,00;999998,00;;;;;;;;;;;;;;;;;0,0;0,00000;0,0000;;nan;0,19748;-0,10258;0,08272494;25,620072;-0,000413;24,137855;24,348222;-0,0001;-0,0100;;;0,00;0,00;-0,02;;1,672;1,779;0,0000000;20,94800;0,06000;0,00400;-0,0001102;;;;;;
Event9;;83;20,95500;115,72500;0,008000;0,047;100,04;21,7000;-0,080;0,00;101,878;0,000;263,177;332,750;335,75;1013,950;;;730,600;766,200;725,600;310,850;;;;;0,00;0,00;0,00;3,00;1,82;0,000;0,000;0,61;0,64;999998,00;999998,00;999998,00;999998,00;999998,00;999998,00;999998,00;999998,00;999998,00;999998,00;999998,00;999998,00;999998,00;999998,00;999998,00;;;;;;;;;;;;;;;;;0,0;0,00000;0,0000;;nan;0,19547;-0,10153;0,08272494;25,358468;-0,000073;23,891386;24,106786;0,0000;-0,0017;;;0,00;0,00;0,01;;1,599;1,625;0,0000000;20,92800;0,09300;0,01000;-0,0000498;;;;;;
;;84;20,95800;111,95000;0,016000;0,047;100,03;21,7000;-0,080;0,00;101,882;0,000;263,183;332,850;335,85;1013,983;;;730,700;766,200;725,600;310,850;;;;;0,00;0,00;0,00;3,00;1,82;0,000;0,000;0,61;0,64;999998,00;999998,00;999998,00;999998,00;999998,00;999998,00;999998,00;999998,00;999998,00;999998,00;999998,00;999998,00;999998,00;999998,00;999998,00;;;;;;;;;;;;;;;;;0,0;0,00000;0,0000;;nan;0,39107;-0,09985;0,08272494;24,937690;0,000036;23,502012;23,713838;0,0000;0,0008;;;0,00;0,00;-0,08;;1,533;1,625;0,0000000;20,87700;0,14400;0,00500;-0,0003323;;;;;;
;;85;20,95600;118,70000;-0,001000;0,047;100,05;21,7000;-0,080;0,00;101,886;0,000;263,183;332,950;335,95;1014,117;;;730,900;766,400;725,600;310,850;;;;;0,00;0,00;0,00;3,00;1,82;0,000;0,000;0,61;0,64;999998,00;999998,00;999998,00;999998,00;999998,00;999998,00;999998,00;999998,00;999998,00;999998,00;999998,00;999998,00;999998,00;999998,00;999998,00;;;;;;;;;;;;;;;;;0,02950000;0,00000;0,0000;;nan;-0,03242;-0,10280;0,08275445;25,674636;-0,000156;24,203802;24,421887;0,0000;-0,0038;;;0,00;0,00;-0,02;;1,472;1,496;0,0002950;20,78400;0,24900;0,01000;0,0000037;;;;;;
;;86;20,95500;119,07501;-0,005000;0,047;100,06;21,7000;-0,090;0,00;101,884;0,000;263,183;333,050;336,05;1014,283;;;731,300;766,400;725,700;310,850;;;;;0,00;0,00;0,00;3,00;1,82;0,000;0,000;0,61;0,64;999998,00;999998,00;999998,00;999998,00;999998,00;999998,00;999998,00;999998,00;999998,00;999998,00;999998,00;999998,00;999998,00;999998,00;999998,00;;;;;;;;;;;;;;;;;0,88836;0,00000;0,0000;;nan;-0,13497;-0,10294;0,08364281;25,711300;-0,000298;24,245645;24,464042;-0,0001;-0,0072;;;0,00;0,00;0,01;;1,436;1,496;0,0088836;20,64900;0,35600;0,00000;0,0001147;;;;;;
;;87;20,95600;112,25000;-0,007000;0,048;100,06;21,7000;-0,120;0,00;101,884;0,000;263,177;333,450;336,55;1014,550;;;731,800;766,600;725,800;310,850;;;;;0,00;0,00;0,00;3,00;1,82;0,000;0,000;0,61;0,64;999998,00;999998,00;999998,00;999998,00;999998,00;999998,00;999998,00;999998,00;999998,00;999998,00;999998,00;999998,00;999998,00;999998,00;999998,00;;;;;;;;;;;;;;;;;0,50618;0,00000;0,0000;;nan;-0,18070;-0,05677;0,08414898;24,948605;-0,000223;23,554683;23,773665;0,0000;-0,0053;;;0,00;0,00;-0,02;;1,412;1,408;0,0050618;20,48700;0,50800;-0,00300;0,0000670;;;;;;
;;88;20,95600;111,55000;-0,024000;0,048;99,59;21,7000;-0,160;0,00;101,884;0,000;263,177;334,150;337,45;1014,850;;;732,400;766,800;725,900;310,850;;;;;0,00;0,00;0,00;3,00;1,82;0,000;0,000;0,61;0,64;999998,00;999998,00;999998,00;999998,00;999998,00;999998,00;999998,00;999998,00;999998,00;999998,00;999998,00;999998,00;999998,00;999998,00;999998,00;;;;;;;;;;;;;;;;;2,11817;0,00000;0,0000;;nan;-0,60092;-0,05653;0,08626716;24,844629;0,004470;23,505757;23,737896;0,0009;0,1053;;;-0,01;0,00;-0,02;;1,414;1,408;0,0211817;20,31700;0,63400;-0,01000;0,0002822;;;;;;
;;89;20,95500;104,24999;-0,014000;0,048;96,77;21,7000;-0,220;0,00;101,884;0,000;263,177;335,450;339,15;1015,317;;;733,500;767,000;726,000;310,850;;;;;0,00;0,00;0,00;3,00;1,83;0,000;0,000;0,61;0,62;999998,00;999998,00;999998,00;999998,00;999998,00;999998,00;999998,00;999998,00;999998,00;999998,00;999998,00;999998,00;999998,00;999998,00;999998,00;;;;;;;;;;;;;;;;;1,56179;0,00000;0,0000;;nan;-0,34086;-0,05455;0,08782895;23,971355;0,033154;22,767778;23,018906;0,0067;0,7576;;;0,00;0,00;0,01;;1,437;1,391;0,0156179;20,14500;0,79000;-0,00700;0,0002160;;;;;;
;;90;20,95500;101,07500;-0,024000;0,048;96,05;21,7000;-0,310;0,00;101,886;0,000;263,177;337,350;341,55;1015,917;;;735,000;767,200;726,100;310,850;;;;;0,00;0,00;0,00;3,00;1,83;0,000;0,000;0,61;0,62;999998,00;999998,00;999998,00;999998,00;999998,00;999998,00;999998,00;999998,00;999998,00;999998,00;999998,00;999998,00;999998,00;999998,00;999998,00;;;;;;;;;;;;;;;;;2,43282;0,00000;0,0000;;nan;-0,56925;-0,05356;0,09026177;23,536938;0,040640;22,481793;22,761692;0,0081;0,9183;;;-0,01;0,00;0,01;;1,465;1,391;0,0243282;20,01600;0,90300;0,00900;0,0003425;;;;;;
;;91;20,95500;104,80000;-0,007000;0,049;94,90;21,7000;-0,600;0,00;101,884;0,000;263,183;339,650;344,45;1016,517;;;736,400;767,400;726,300;310,850;;;;;0,00;0,00;0,00;3,00;1,83;0,000;0,000;0,61;0,61;999998,00;999998,00;999998,00;999998,00;999998,00;999998,00;999998,00;999998,00;999998,00;999998,00;999998,00;999998,00;999998,00;999998,00;999998,00;;;;;;;;;;;;;;;;;0,82650999;0,00000;0,0000;;nan;-0,17298;-0,01307;0,09108828;23,885443;0,052725;22,970221;23,294841;0,0108;1,2193;;;0,00;0,00;0,01;;1,477;1,389;0,0082651;19,86900;1,03100;0,01300;0,0001147;;;;;;
;;92;20,95700;103,45001;0,008000;0,051;94,02;21,7000;-0,730;0,00;101,882;0,000;263,177;342,450;347,95;1017,217;;;738,200;767,600;726,400;310,850;;;;;0,00;0,00;0,00;3,00;1,83;0,000;0,000;0,61;0,61;999998,00;999998,00;999998,00;999998,00;999998,00;999998,00;999998,00;999998,00;999998,00;999998,00;999998,00;999998,00;999998,00;999998,00;999998,00;;;;;;;;;;;;;;;;;0,0;0,00000;0,0000;;nan;0,18214;0,06875;0,09108828;23,633885;0,062033;22,915671;23,283713;0,0127;1,4339;;;0,00;0,00;-0,05;;1,445;1,389;0,0000000;19,73800;1,11900;0,01600;-0,0002212;;;;;;
;;93;20,95600;98,05000;0,004000;0,060;93,09;21,7000;-0,850;0,00;101,884;0,000;263,177;345,450;351,95;1017,783;;;739,400;767,900;726,600;310,950;;;;;0,00;0,00;0,00;3,00;1,83;0,000;0,000;0,61;0,60;999998,00;999998,00;999998,00;999998,00;999998,00;999998,00;999998,00;999998,00;999998,00;999998,00;999998,00;999998,00;999998,00;999998,00;999998,00;;;;;;;;;;;;;;;;;0,0;0,00000;0,0000;;nan;0,08523;0,42289;0,09108828;22,908658;0,071916;22,407072;22,828685;0,0144;1,6298;;;0,00;0,00;-0,02;;1,402;1,333;0,0000000;19,63600;1,19900;0,01800;-0,0002242;;;;;;
;;94;20,95400;98,02500;0,010000;0,093;91,87;21,7000;-0,990;0,00;101,886;0,000;263,183;348,650;355,95;1018,083;;;739,900;768,100;726,800;310,950;;;;;0,00;0,00;0,00;3,00;1,83;0,000;0,000;0,61;0,59;999998,00;999998,00;999998,00;999998,00;999998,00;999998,00;999998,00;999998,00;999998,00;999998,00;999998,00;999998,00;999998,00;999998,00;999998,00;;;;;;;;;;;;;;;;;0,0;0,00000;0,0000;;nan;0,22114;1,72091;0,09108828;22,800378;0,085163;22,507745;22,979010;0,0172;1,9428;;;0,00;0,02;0,04;;1,360;1,333;0,0000000;19,56500;1,24400;0,00300;-0,0005975;;;;;;
;;95;20,94800;103,22500;0,005000;0,144;91,97;21,7000;-1,350;0,00;101,886;0,000;263,177;351,750;359,95;1018,383;;;740,300;768,400;727,000;310,950;;;;;0,00;0,00;0,00;3,00;1,83;0,000;0,000;0,61;0,59;999998,00;999998,00;999998,00;999998,00;999998,00;999998,00;999998,00;999998,00;999998,00;999998,00;999998,00;999998,00;999998,00;999998,00;999998,00;;;;;;;;;;;;;;;;;0,0;0,00000;0,0000;;nan;0,10986;3,81063;0,09108828;23,293988;0,084072;23,199478;23,740305;0,0175;1,9814;;;0,00;0,03;0,21;;1,321;1,257;0,0000000;19,51400;1,28500;0,01600;-0,0008180;;;;;;
;;96;20,92800;99,75000;0,010000;0,249;91,81;21,7000;-1,510;0,00;101,884;0,000;263,183;355,250;364,45;1018,783;;;741,200;768,600;727,100;310,950;;;;;0,00;0,00;0,00;3,00;1,83;0,000;0,000;0,61;0,59;999998,00;999998,00;999998,00;999998,00;999998,00;999998,00;999998,00;999998,00;999998,00;999998,00;999998,00;999998,00;999998,00;999998,00;999998,00;;;;;;;;;;;;;;;;;0,0;0,00000;0,0000;;nan;0,22097;7,86059;0,09108828;22,785463;0,085738;22,918818;23,512353;0,0177;2,0013;;;0,00;0,07;0,78;;1,285;1,257;0,0000000;19,47700;1,31200;-0,00100;-0,0010043;;;;;;
Auswertung Test;;97;20,87700;103,25000;0,000000;0,356;91,51;21,7000;-1,670;0,00;101,884;0,000;263,183;358,550;368,55;1019,217;;;742,000;768,900;727,300;310,950;;;;;0,00;0,00;0,00;3,00;1,83;0,000;0,000;0,61;0,59;999998,00;999998,00;999998,00;999998,00;999998,00;999998,00;999998,00;999998,00;999998,00;999998,00;999998,00;999998,00;999998,00;999998,00;999998,00;;;;;;;;;;;;;;;;;5,89649;0,00000;0,0000;;nan;-0,00613;12,22541;0,09698477;23,074835;0,089091;23,425486;24,078826;0,0188;2,1297;;;0,00;0,11;2,26;;1,340;1,369;0,0589649;19,44900;1,35100;-0,00800;0,0008519;;;;;;
Software;Logger2024;98;20,78400;99,22500;-0,003000;0,508;91,25;21,7000;-2,060;0,00;101,884;0,000;263,177;361,550;372,45;1019,450;;;742,400;769,100;727,400;310,950;;;;;0,00;0,00;0,00;3,00;1,83;0,000;0,000;0,61;0,59;999998,00;999998,00;999998,00;999998,00;999998,00;999998,00;999998,00;999998,00;999998,00;999998,00;999998,00;999998,00;999998,00;999998,00;999998,00;;;;;;;;;;;;;;;;;31,03899;0,00000;0,0000;;nan;-0,07331;17,84936;0,12802376;22,526558;0,091894;23,060221;23,755440;0,0191;2,1672;;;0,00;0,16;4,82;;1,855;1,369;0,3103899;19,39900;1,38900;-0,01700;0,0045951;;;;;;
Auswertung Test;;99;20,64900;102,52500;-0,010000;0,634;90,60;21,7000;-2,200;0,00;101,884;0,000;263,177;364,650;376,25;1019,983;;;743,600;769,300;727,600;310,950;;;;;0,00;0,00;0,00;3,00;1,83;0,000;0,000;0,61;0,58;999998,00;999998,00;999998,00;999998,00;999998,00;999998,00;999998,00;999998,00;999998,00;999998,00;999998,00;999998,00;999998,00;999998,00;999998,00;;;;;;;;;;;;;;;;;76,9431899;0,00000;0,0000;;nan;-0,23320;23,02832;0,20496695;22,800545;0,099027;23,540828;24,289692;0,0211;2,3879;;;0,00;0,20;8,72;;3,374;3,703;0,7694319;19,34500;1,43600;-0,01500;0,0112616;;;;;;
Test start time   [s];60;100;20,48700;104,52500;-0,007000;0,790;90,44;21,7000;-2,370;0,00;101,884;0,000;263,177;367,550;379,85;1020,417;;;744,600;769,500;727,700;310,950;;;;;0,00;0,00;0,00;3,00;1,83;0,000;0,000;0,61;0,58;999998,00;999998,00;999998,00;999998,00;999998,00;999998,00;999998,00;999998,00;999998,00;999998,00;999998,00;999998,00;999998,00;999998,00;999998,00;;;;;;;;;;;;;;;;;130,8289;0,00000;0,0000;;nan;-0,16600;29,33809;0,33579584;22,930859;0,100832;23,863659;24,662252;0,0218;2,4687;;;0,00;0,26;13,41;;6,229;3,703;1,3082890;19,29900;1,46700;0,00900;0,0190560;;;;;;
Time to ignition  [s];0;101;20,31700;102,55000;0,009000;0,903;89,97;21,7000;-2,530;0,00;101,884;0,000;263,177;370,350;383,35;1020,917;;;745,800;769,700;727,800;310,950;;;;;0,00;0,00;0,00;3,00;1,83;0,000;0,000;0,61;0,58;999998,00;999998,00;999998,00;999998,00;999998,00;999998,00;999998,00;999998,00;999998,00;999998,00;999998,00;999998,00;999998,00;999998,00;999998,00;;;;;;;;;;;;;;;;;187,48906;0,00000;0,0000;;nan;0,19685;33,36487;0,52328491;22,627163;0,106061;23,726994;24,559858;0,0228;2,5860;;;0,00;0,29;18,04;;10,470;10,821;1,8748906;19,26200;1,49600;0,00900;0,0277022;;;;;;
Time to flame out [s];0;102;20,14500;99,95000;0,013000;1,031;88,73;21,7000;-2,930;0,00;101,880;0,000;263,177;373,250;387,05;1021,317;;;746,600;769,900;728,000;310,950;;;;;0,00;0,00;0,00;3,00;1,83;0,000;0,000;0,61;0,57;999998,00;999998,00;999998,00;999998,00;999998,00;999998,00;999998,00;999998,00;999998,00;999998,00;999998,00;999998,00;999998,00;999998,00;999998,00;;;;;;;;;;;;;;;;;242,196189;0,00000;0,0000;;nan;0,28224;37,72912;0,76548109;22,251533;0,119857;23,515814;24,385254;0,0256;2,9015;;;0,00;0,33;22,52;;16,010;10,821;2,4219619;19,23600;1,51200;0,02100;0,0364228;;;;;;
Time end of test  [s];0;103;20,01600;99,14999;0,016000;1,119;89,69;21,7000;-3,100;0,00;101,886;0,000;263,177;376,250;390,75;1021,483;;;746,900;770,000;728,100;310,950;;;;;0,00;0,00;0,00;3,00;1,83;0,000;0,000;0,61;0,58;999998,00;999998,00;999998,00;999998,00;999998,00;999998,00;999998,00;999998,00;999998,00;999998,00;999998,00;999998,00;999998,00;999998,00;999998,00;;;;;;;;;;;;;;;;;283,81012;0,00000;0,0000;;nan;0,34593;40,78123;1,04929122;22,073772;0,109140;23,515452;24,421695;0,0234;2,6461;;;0,00;0,36;25,89;;22,560;22,722;2,8381012;19,21600;1,53100;0,03100;0,0430545;;;;;;
Masses;;104;19,86900;100,20000;0,018000;1,199;89,00;21,7000;-3,260;0,00;101,886;0,000;263,177;379,050;394,15;1021,950;;;748,100;770,100;728,200;310,950;;;;;0,00;0,00;0,00;3,00;1,83;0,000;0,000;0,61;0,57;999998,00;999998,00;999998,00;999998,00;999998,00;999998,00;999998,00;999998,00;999998,00;999998,00;999998,00;999998,00;999998,00;999998,00;999998,00;;;;;;;;;;;;;;;;;335,545060;0,00000;0,0000;;nan;0,39050;43,89809;1,38483628;22,108235;0,116910;23,727438;24,672654;0,0253;2,8636;;;0,00;0,39;29,99;;30,013;22,722;3,3554506;19,19400;1,54800;0,01200;0,0508649;;;;;;
Mass sust.flaming [g];0,00;105;19,73800;98,97500;0,003000;1,244;86,80;21,7000;-3,690;0,00;101,886;0,000;263,177;381,650;397,45;1021,917;;;747,900;770,200;728,200;310,950;;;;;0,00;0,00;0,00;3,00;1,84;0,000;0,000;0,61;0,56;999998,00;999998,00;999998,00;999998,00;999998,00;999998,00;999998,00;999998,00;999998,00;999998,00;999998,00;999998,00;999998,00;999998,00;999998,00;;;;;;;;;;;;;;;;;380,8261;0,00000;0,0000;;nan;0,05961;45,18042;1,76566238;21,897703;0,141889;23,662689;24,642306;0,0307;3,4711;;;0,00;0,40;33,28;;38,354;38,428;3,8082610;19,17000;1,56800;0,01700;0,0583279;;;;;;
Mass remaining    [g];0,00;106;19,63600;99,40000;0,016000;1,285;90,24;21,7000;-3,840;0,00;101,886;0,000;263,177;384,150;400,65;1021,883;;;747,700;770,200;728,300;310,950;;;;;0,00;0,00;0,00;3,00;1,84;0,000;0,000;0,61;0,58;999998,00;999998,00;999998,00;999998,00;999998,00;999998,00;999998,00;999998,00;999998,00;999998,00;999998,00;999998,00;999998,00;999998,00;999998,00;;;;;;;;;;;;;;;;;415,601899;0,00000;0,0000;;nan;0,34275;46,67706;2,18126427;21,873145;0,103035;23,790980;24,812850;0,0224;2,5380;;;0,00;0,41;36,03;;47,317;38,428;4,1560190;19,15500;1,58000;0,00000;0,0637630;;;;;;
Mass loos test    [g];0,00;107;19,56500;100,57500;-0,001000;1,312;88,10;21,7000;-4,020;0,00;101,884;0,000;263,177;386,350;403,55;1021,983;;;748,000;770,200;728,300;310,950;;;;;0,00;0,00;0,00;3,00;1,84;0,000;0,000;0,61;0,56;999998,00;999998,00;999998,00;999998,00;999998,00;999998,00;999998,00;999998,00;999998,00;999998,00;999998,00;999998,00;999998,00;999998,00;999998,00;;;;;;;;;;;;;;;;;443,51259;0,00000;0,0000;;nan;-0,02768;47,83989;2,62477687;21,939313;0,127027;23,999611;25,068055;0,0279;3,1612;;;0,00;0,42;38,08;;56,654;56,642;4,4351259;19,14200;1,59500;0,00400;0,0678674;;;;;;
Mass loos rate test [g/s];0,00;108;19,51400;101,60000;-0,008000;1,351;88,20;21,7000;-4,200;0,00;101,882;0,000;263,177;388,850;406,55;1021,883;;;747,700;770,200;728,300;310,950;;;;;0,00;0,00;0,00;3,00;1,84;0,000;0,000;0,61;0,56;999998,00;999998,00;999998,00;999998,00;999998,00;999998,00;999998,00;999998,00;999998,00;999998,00;999998,00;999998,00;999998,00;999998,00;999998,00;;;;;;;;;;;;;;;;;461,577030;0,00000;0,0000;;nan;-0,18096;49,40714;3,08635389;21,979826;0,125909;24,199513;25,301046;0,0279;3,1625;;;0,00;0,44;39,55;;66,144;56,642;4,6157703;19,12200;1,60900;0,00700;0,0705204;;;;;;
Mass loss rate 10/90 [g/s];0,00;109;19,47700;100,97501;-0,017000;1,389;89,36;21,7000;-4,610;0,00;101,884;0,000;263,177;391,050;409,55;1021,917;;;747,800;770,200;728,300;310,950;;;;;0,00;0,00;0,00;3,00;1,84;0,000;0,000;0,61;0,57;999998,00;999998,00;999998,00;999998,00;999998,00;999998,00;999998,00;999998,00;999998,00;999998,00;999998,00;999998,00;999998,00;999998,00;999998,00;;;;;;;;;;;;;;;;;470,850110;0,00000;0,0000;;nan;-0,37573;50,54860;3,55720400;21,850393;0,112850;24,193116;25,337657;0,0251;2,8386;;;0,00;0,45;40,33;;75,562;75,449;4,7085011;19,10500;1,62000;-0,00400;0,0723765;;;;;;
Values;;110;19,44900;98,42500;-0,015000;1,436;88,79;21,7000;-4,800;0,00;101,880;0,000;263,177;393,150;412,25;1022,050;;;748,300;770,100;728,300;310,950;;;;;0,00;0,00;0,00;3,00;1,84;0,000;0,000;0,61;0,57;999998,00;999998,00;999998,00;999998,00;999998,00;999998,00;999998,00;999998,00;999998,00;999998,00;999998,00;999998,00;999998,00;999998,00;999998,00;;;;;;;;;;;;;;;;;470,53657;0,00000;0,0000;;nan;-0,32710;51,51766;4,02774058;21,515034;0,119183;23,949728;25,113253;0,0263;2,9714;;;0,00;0,46;40,46;;84,705;75,449;4,7053657;19,09700;1,62500;0,00700;0,0734642;;;;;;
THR   [MJ/m²];0,0;111;19,39900;102,65000;0,009000;1,467;88,50;21,7000;-4,980;0,00;101,884;0,000;263,177;395,150;414,75;1022,150;;;748,700;770,000;728,300;310,950;;;;;0,00;0,00;0,00;3,00;1,84;0,000;0,000;0,61;0,57;999998,00;999998,00;999998,00;999998,00;999998,00;999998,00;999998,00;999998,00;999998,00;999998,00;999998,00;999998,00;999998,00;999998,00;999998,00;;;;;;;;;;;;;;;;;494,338600;0,00000;0,0000;;nan;0,19061;53,65039;4,52207917;21,916285;0,122481;24,520493;25,736745;0,0277;3,1294;;;0,00;0,47;42,58;;93,750;93,909;4,9433860;19,08900;1,63800;0,01800;0,0757878;;;;;;
TSP   [m²];0,0;112;19,34500;94,10000;0,009000;1,496;87,79;21,7000;-5,400;0,00;101,880;0,000;263,177;397,250;417,45;1021,950;;;748,300;769,900;728,200;310,950;;;;;0,00;0,00;0,00;3,00;1,84;0,000;0,000;0,61;0,56;999998,00;999998,00;999998,00;999998,00;999998,00;999998,00;999998,00;999998,00;999998,00;999998,00;999998,00;999998,00;999998,00;999998,00;999998,00;;;;;;;;;;;;;;;;;489,742389;0,00000;0,0000;;nan;0,18201;52,27822;5,01182157;20,928173;0,130542;23,539405;24,736375;0,0283;3,2057;;;0,00;0,46;42,07;;102,655;93,909;4,8974239;19,07000;1,65900;0,01500;0,0786516;;;;;;
TSR   [m²/m²];0,0;113;19,29900;104,45000;0,021000;1,512;88,25;21,7000;-5,560;0,00;101,880;0,000;263,177;399,050;419,65;1021,917;;;748,300;769,800;728,200;310,950;;;;;0,00;0,00;0,00;3,00;1,84;0,000;0,000;0,61;0,56;999998,00;999998,00;999998,00;999998,00;999998,00;999998,00;999998,00;999998,00;999998,00;999998,00;999998,00;999998,00;999998,00;999998,00;999998,00;;;;;;;;;;;;;;;;;530,377;0,00001;0,0000;;nan;0,45420;55,56057;5,54219857;21,999308;0,125337;24,856308;26,139455;0,0287;3,2525;;;0,00;0,49;45,48;;111,610;112,246;5,3037700;19,04000;1,68200;0,02500;0,0810514;;;;;;
TSR   [m²/m² (none flaming phase)];0,0;114;19,26200;99,05000;0,031000;1,531;88,46;21,7000;-5,740;0,00;101,886;0,000;263,177;401,050;422,15;1021,983;;;748,600;769,700;728,200;310,950;;;;;0,00;0,00;0,00;3,00;1,84;0,000;0,000;0,61;0,56;999998,00;999998,00;999998,00;999998,00;999998,00;999998,00;999998,00;999998,00;999998,00;999998,00;999998,00;999998,00;999998,00;999998,00;999998,00;;;;;;;;;;;;;;;;;526,87646;0,00001;0,0000;;nan;0,65399;54,67006;6,06907503;21,369602;0,122985;24,265835;25,542506;0,0276;3,1186;;;0,01;0,48;45,17;;120,622;112,246;5,2687646;19,02100;1,68900;0,01200;0,0829059;;;;;;
TSR   [m²/m² (flaming phase)];0,0;115;19,23600;99,50001;0,012000;1,548;86,93;21,7000;-5,930;0,00;101,884;0,000;263,177;402,650;424,25;1021,817;;;748,300;769,500;728,200;310,950;;;;;0,00;0,00;0,00;3,00;1,84;0,000;0,000;0,61;0,55;999998,00;999998,00;999998,00;999998,00;999998,00;999998,00;999998,00;999998,00;999998,00;999998,00;999998,00;999998,00;999998,00;999998,00;999998,00;;;;;;;;;;;;;;;;;536,87242;0,00001;0,0000;;nan;0,24974;55,31153;6,60594744;21,375494;0,140397;24,369360;25,676645;0,0316;3,5788;;;0,00;0,49;45,87;;129,373;130,125;5,3687242;19,01200;1,69900;0,01800;0,0844676;;;;;;
MARHE [kW / m²];728,0;116;19,21600;92,47500;0,017000;1,568;87,80;21,7000;-6,350;0,00;101,884;0,000;263,177;404,550;426,65;1021,883;;;748,700;769,400;728,100;310,950;;;;;0,00;0,00;0,00;3,00;1,84;0,000;0,000;0,60;0,56;999998,00;999998,00;999998,00;999998,00;999998,00;999998,00;999998,00;999998,00;999998,00;999998,00;999998,00;999998,00;999998,00;999998,00;999998,00;;;;;;;;;;;;;;;;;521,77122;0,00001;0,0000;;nan;0,34255;53,90664;7,12771866;20,558647;0,130504;23,548703;24,835136;0,0284;3,2176;;;0,00;0,48;44,63;;137,761;130,125;5,2177122;18,99600;1,71300;0,01200;0,0853617;;;;;;
Results HRR;;117;19,19400;92,47500;0,000000;1,580;87,80;21,7000;-6,540;0,00;101,884;0,000;263,177;404,550;426,65;1021,650;;;748,300;769,200;728,000;311,050;;;;;0,00;0,00;0,00;3,00;1,84;0,000;0,000;0,60;0,56;999998,00;999998,00;999998,00;999998,00;999998,00;999998,00;999998,00;999998,00;999998,00;999998,00;999998,00;999998,00;999998,00;999998,00;999998,00;;;;;;;;;;;;;;;;;530,0091;0,00001;0,0000;;nan;-0,00546;54,33259;7,65772776;20,558647;0,130504;23,548703;24,835136;0,0284;3,2176;;;0,00;0,48;45,20;;145,785;146,742;5,3000910;18,98400;1,72300;0,00700;0,0867202;;;;;;
HRR max [kW/m²];1,3;118;19,17000;97,82500;0,004000;1,595;86,98;21,7000;-6,740;0,00;101,884;0,000;263,177;406,250;428,85;1021,183;;;747,100;769,000;728,000;310,950;;;;;0,00;0,00;0,00;3,00;1,84;0,000;0,000;0,60;0,55;999998,00;999998,00;999998,00;999998,00;999998,00;999998,00;999998,00;999998,00;999998,00;999998,00;999998,00;999998,00;999998,00;999998,00;999998,00;;;;;;;;;;;;;;;;;551,43664;0,00001;0,0000;;nan;0,07844;56,31051;8,20916441;21,100692;0,139868;24,271150;25,621372;0,0314;3,5576;;;0,00;0,50;47,02;;153,823;146,742;5,5143664;18,97400;1,72700;-0,00300;0,0879197;;;;;;
Max at [s];427;119;19,15500;97,75000;0,007000;1,609;87,47;21,7000;-7,130;0,00;101,886;0,000;263,177;407,850;430,75;1021,050;;;746,900;768,900;727,900;311,050;;;;;0,00;0,00;0,00;3,00;1,84;0,000;0,000;0,60;0,56;999998,00;999998,00;999998,00;999998,00;999998,00;999998,00;999998,00;999998,00;999998,00;999998,00;999998,00;999998,00;999998,00;999998,00;999998,00;;;;;;;;;;;;;;;;;554,42326;0,00001;0,0000;;nan;0,14114;56,68631;8,76358767;21,051188;0,134268;24,309574;25,674510;0,0302;3,4223;;;0,00;0,50;47,30;;161,822;162,570;5,5442326;18,97400;1,72500;-0,01400;0,0886104;;;;;;
HRR 060s [kW/m²];0,0;120;19,14200;92,92500;-0,004000;1,620;87,97;21,7000;-7,320;0,00;101,884;0,000;263,177;409,350;432,65;1020,850;;;746,600;768,700;727,800;311,050;;;;;0,00;0,00;0,00;3,00;1,85;0,000;0,000;0,60;0,56;999998,00;999998,00;999998,00;999998,00;999998,00;999998,00;999998,00;999998,00;999998,00;999998,00;999998,00;999998,00;999998,00;999998,00;999998,00;;;;;;;;;;;;;;;;;544,214009;0,00001;0,0000;;nan;-0,08704;55,55641;9,30780167;20,487423;0,128569;23,745559;25,097145;0,0283;3,2033;;;0,00;0,49;46,37;;169,486;162,570;5,4421401;18,97700;1,72000;-0,01000;0,0893784;;;;;;
HRR 120s [kW/m²];0,0;121;19,12200;96,30000;0,007000;1,625;88,38;21,7000;-7,510;0,00;101,886;0,000;263,177;411,050;434,75;1020,583;;;746,100;768,500;727,700;311,050;;;;;0,00;0,00;0,00;3,00;1,85;0,000;0,000;0,60;0,56;999998,00;999998,00;999998,00;999998,00;999998,00;999998,00;999998,00;999998,00;999998,00;999998,00;999998,00;999998,00;999998,00;999998,00;999998,00;;;;;;;;;;;;;;;;;558,967330;0,00001;0,0000;;nan;0,13953;56,61790;9,86676900;20,812980;0,123889;24,223070;25,619706;0,0278;3,1510;;;0,00;0,50;47,62;;176,941;177,896;5,5896733;18,98200;1,72000;0,01000;0,0903757;;;;;;
HRR 180s [kW/m²];0,0;122;19,10500;98,10000;0,018000;1,638;88,34;21,7000;-7,920;0,00;101,886;0,005;263,177;412,450;436,45;1020,650;;;746,500;768,300;727,700;311,050;;;;;0,00;0,00;0,00;3,00;1,85;0,000;0,000;0,60;0,56;999998,00;999998,00;999998,00;999998,00;999998,00;999998,00;999998,00;999998,00;999998,00;999998,00;999998,00;999998,00;999998,00;999998,00;999998,00;;;;;;;;;;;;;;;;;567,69927;0,00001;0,0000;;nan;0,37027;57,51737;10,4344682;20,970911;0,124323;24,490006;25,915051;0,0283;3,1985;;;0,00;0,51;48,43;;184,370;177,896;5,6769927;18,97800;1,72800;0,01000;0,0911041;;;;;;
HRR 240s [kW/m²];0,0;123;19,09700;90,77500;0,015000;1,659;88,62;21,7000;-8,090;0,00;101,886;0,005;263,177;413,850;438,35;1020,783;;;747,100;768,200;727,600;311,050;;;;;0,00;0,00;0,00;3,00;1,85;0,000;0,000;0,60;0,56;999998,00;999998,00;999998,00;999998,00;999998,00;999998,00;999998,00;999998,00;999998,00;999998,00;999998,00;999998,00;999998,00;999998,00;999998,00;;;;;;;;;;;;;;;;;546,74669;0,00001;0,0000;;nan;0,29542;55,96391;10,9812149;20,138638;0,121133;23,597899;24,994899;0,0266;3,0057;;;0,00;0,49;46,71;;191,454;192,112;5,4674669;18,96300;1,74800;0,02600;0,0913700;;;;;;
HRR 300s [kW/m²];0,0;124;19,08900;95,32500;0,025000;1,682;88,47;21,7000;-8,290;0,00;101,892;0,005;263,177;415,050;439,75;1020,583;;;746,700;768,000;727,600;311,050;;;;;0,00;0,00;0,00;3,00;1,85;0,000;0,000;0,60;0,56;999998,00;999998,00;999998,00;999998,00;999998,00;999998,00;999998,00;999998,00;999998,00;999998,00;999998,00;999998,00;999998,00;999998,00;999998,00;;;;;;;;;;;;;;;;;560,03578;0,00001;0,0000;;nan;0,50746;58,08395;11,5412507;20,607326;0,122863;24,217111;25,658294;0,0277;3,1296;;;0,00;0,51;48,00;;198,248;192,112;5,6003578;18,93200;1,77300;0,00900;0,0914640;;;;;;
HRR 360s [kW/m²];0,0;125;19,07000;98,37500;0,012000;1,689;86,69;21,7000;-8,720;0,00;101,884;0,005;263,177;416,150;441,05;1020,550;;;746,900;767,800;727,500;311,050;;;;;0,00;0,00;0,00;3,00;1,85;0,000;0,000;0,60;0,55;999998,00;999998,00;999998,00;999998,00;999998,00;999998,00;999998,00;999998,00;999998,00;999998,00;999998,00;999998,00;999998,00;999998,00;999998,00;;;;;;;;;;;;;;;;;575,5046;0,00001;0,0000;;nan;0,24423;59,17984;12,1167553;20,906719;0,143131;24,634063;26,108022;0,0328;3,7098;;;0,00;0,52;49,19;;205,084;205,740;5,7550460;18,89700;1,80000;0,03500;0,0926547;;;;;;
HRR Test [kW/m²];0,0;126;19,04000;94,85000;0,018000;1,699;87,82;21,7000;-8,870;0,00;101,882;0,005;263,177;417,150;442,45;1020,583;;;747,300;767,600;727,400;311,050;;;;;0,00;0,00;0,00;3,00;1,85;0,000;0,000;0,60;0,56;999998,00;999998,00;999998,00;999998,00;999998,00;999998,00;999998,00;999998,00;999998,00;999998,00;999998,00;999998,00;999998,00;999998,00;999998,00;;;;;;;;;;;;;;;;;573,9944;0,00001;0,0000;;nan;0,36201;58,39351;12,6907497;20,504114;0,130180;24,217735;25,686532;0,0293;3,3196;;;0,00;0,52;49,01;;211,832;205,740;5,7399440;18,88000;1,80500;0,02000;0,0942421;;;;;;
Results EHC;;127;19,02100;94,65000;0,012000;1,713;86,96;21,7000;-9,100;0,00;101,882;0,005;263,177;418,050;443,95;1020,417;;;747,100;767,400;727,300;311,050;;;;;0,00;0,00;0,00;3,00;1,85;0,000;0,000;0,60;0,55;999998,00;999998,00;999998,00;999998,00;999998,00;999998,00;999998,00;999998,00;999998,00;999998,00;999998,00;999998,00;999998,00;999998,00;999998,00;;;;;;;;;;;;;;;;;578,969229;0,00001;0,0000;;nan;0,23901;58,76288;13,2697189;20,460425;0,140073;24,218272;25,718698;0,0316;3,5764;;;0,00;0,52;49,39;;218,408;219,100;5,7896923;18,87700;1,81100;0,01500;0,0952716;;;;;;
EHC max [MJ/kg];0,0;128;19,01200;91,70000;0,007000;1,723;87,11;21,7000;-9,290;0,00;101,882;0,005;263,177;419,250;445,35;1020,217;;;746,900;767,100;727,200;311,050;;;;;0,00;0,00;0,00;3,00;1,85;0,000;0,000;0,60;0,55;999998,00;999998,00;999998,00;999998,00;999998,00;999998,00;999998,00;999998,00;999998,00;999998,00;999998,00;999998,00;999998,00;999998,00;999998,00;;;;;;;;;;;;;;;;;571,86311;0,00001;0,0000;;nan;0,13481;58,10356;13,8415820;20,110209;0,138314;23,872062;25,358193;0,0308;3,4820;;;0,00;0,51;48,77;;224,773;219,100;5,7186311;18,87000;1,82000;0,01000;0,0957453;;;;;;
Max at [s];234;129;18,99600;88,20000;-0,003000;1,727;86,91;21,7000;-9,710;0,00;101,886;0,005;263,177;420,550;447,05;1020,083;;;746,800;766,900;727,100;311,050;;;;;0,00;0,00;0,00;3,00;1,85;0,000;0,000;0,60;0,55;999998,00;999998,00;999998,00;999998,00;999998,00;999998,00;999998,00;999998,00;999998,00;999998,00;999998,00;999998,00;999998,00;999998,00;999998,00;;;;;;;;;;;;;;;;;565,83866;0,00001;0,0000;;nan;-0,06404;57,03100;14,4074207;19,692186;0,140640;23,448326;24,925869;0,0308;3,4802;;;0,00;0,50;48,15;;230,846;231,526;5,6583866;18,85700;1,82900;0,01000;0,0967570;;;;;;
EHC 060s [MJ/kg];0,0;130;18,98400;90,60000;-0,014000;1,725;87,03;21,7000;-9,900;0,00;101,884;0,005;263,177;421,850;448,85;1019,717;;;746,100;766,600;727,000;311,050;;;;;0,00;0,00;0,00;3,00;1,85;0,000;0,000;0,60;0,55;999998,00;999998,00;999998,00;999998,00;999998,00;999998,00;999998,00;999998,00;999998,00;999998,00;999998,00;999998,00;999998,00;999998,00;999998,00;;;;;;;;;;;;;;;;;577,61603;0,00001;0,0000;;nan;-0,28304;57,64297;14,9850367;19,927533;0,139312;23,801912;25,325325;0,0309;3,5025;;;0,00;0,51;49,02;;236,791;231,526;5,7761603;18,85000;1,83600;0,01300;0,0976122;;;;;;
EHC 120s [MJ/kg];0,0;131;18,97400;90,07500;-0,010000;1,720;86,74;21,7000;-10,100;0,00;101,884;0,005;263,177;422,750;449,95;1019,650;;;746,300;766,400;726,800;311,050;;;;;0,00;0,00;0,00;3,00;1,85;0,000;0,000;0,60;0,55;999998,00;999998,00;999998,00;999998,00;999998,00;999998,00;999998,00;999998,00;999998,00;999998,00;999998,00;999998,00;999998,00;999998,00;999998,00;;;;;;;;;;;;;;;;;578,82738;0,00001;0,0000;;nan;-0,20287;57,24269;15,5638641;19,848550;0,142572;23,758153;25,286768;0,0316;3,5790;;;0,00;0,51;49,08;;242,673;243,250;5,7882738;18,84000;1,84600;0,00700;0,0982126;;;;;;
EHC 180s [MJ/kg];0,0;132;18,97400;94,12500;0,010000;1,720;86,86;21,7000;-10,530;0,00;101,886;0,005;263,177;423,750;451,15;1019,550;;;746,300;766,200;726,700;311,050;;;;;0,00;0,00;0,00;3,00;1,85;0,000;0,000;0,60;0,55;999998,00;999998,00;999998,00;999998,00;999998,00;999998,00;999998,00;999998,00;999998,00;999998,00;999998,00;999998,00;999998,00;999998,00;999998,00;;;;;;;;;;;;;;;;;589,633499;0,00001;0,0000;;nan;0,19637;58,44580;16,1534976;20,265909;0,141189;24,315101;25,887334;0,0321;3,6285;;;0,00;0,52;50,11;;248,486;243,250;5,8963350;18,82400;1,86200;0,02300;0,0979851;;;;;;
EHC 240s [MJ/kg];0,0;133;18,97700;91,95000;0,010000;1,728;86,24;21,7000;-10,720;0,00;101,884;0,005;263,177;424,650;452,35;1019,517;;;746,500;766,000;726,600;311,050;;;;;0,00;0,00;0,00;3,00;1,85;0,000;0,000;0,60;0,54;999998,00;999998,00;999998,00;999998,00;999998,00;999998,00;999998,00;999998,00;999998,00;999998,00;999998,00;999998,00;999998,00;999998,00;999998,00;;;;;;;;;;;;;;;;;580,58843;0,00001;0,0000;;nan;0,19388;57,98111;16,7340860;20,009155;0,148417;24,058035;25,627345;0,0334;3,7759;;;0,00;0,51;49,40;;254,153;254,560;5,8058843;18,80500;1,87600;0,02100;0,0977173;;;;;;
EHC 300s [MJ/kg];0,0;134;18,98200;92,97500;0,026000;1,748;85,16;21,7000;-10,930;0,00;101,894;0,000;263,177;425,650;453,45;1019,183;;;745,800;765,800;726,500;311,050;;;;;0,00;0,00;0,00;3,00;1,85;0,000;0,000;0,60;0,54;999998,00;999998,00;999998,00;999998,00;999998,00;999998,00;999998,00;999998,00;999998,00;999998,00;999998,00;999998,00;999998,00;999998,00;999998,00;;;;;;;;;;;;;;;;;578,95829;0,00001;0,0000;;nan;0,51484;58,92818;17,3130443;20,096722;0,160978;24,220223;25,802092;0,0364;4,1235;;;0,00;0,52;49,49;;259,585;254,560;5,7895829;18,79300;1,87700;0,03200;0,0970127;;;;;;
EHC 360s [MJ/kg];0,0;135;18,97800;86,20000;0,009000;1,773;85,43;21,7000;-11,360;0,00;101,886;0,000;263,177;426,350;454,35;1018,850;;;745,100;765,600;726,400;311,050;;;;;0,00;0,00;0,00;3,00;1,85;0,000;0,000;0,60;0,54;999998,00;999998,00;999998,00;999998,00;999998,00;999998,00;999998,00;999998,00;999998,00;999998,00;999998,00;999998,00;999998,00;999998,00;999998,00;;;;;;;;;;;;;;;;;557,83826;0,00001;0,0000;;nan;0,16810;57,52793;17,8708826;19,334767;0,157814;23,340249;24,873091;0,0344;3,8969;;;0,00;0,51;47,71;;264,701;264,951;5,5783826;18,80200;1,86700;0,03000;0,0971574;;;;;;
EHC Test [MJ/kg];0,0;136;18,96300;92,72500;0,035000;1,800;86,50;21,7000;-11,530;0,00;101,886;0,005;263,177;427,450;455,65;1018,683;;;744,800;765,500;726,300;311,050;;;;;0,00;0,00;0,00;3,00;1,86;0,000;0,000;0,60;0,55;999998,00;999998,00;999998,00;999998,00;999998,00;999998,00;999998,00;999998,00;999998,00;999998,00;999998,00;999998,00;999998,00;999998,00;999998,00;;;;;;;;;;;;;;;;;579,46103;0,00001;0,0000;;nan;0,69249;60,52152;18,4503436;20,027384;0,145408;24,238727;25,837820;0,0330;3,7298;;;0,01;0,53;49,79;;269,686;264,951;5,7946103;18,81700;1,85500;0,01600;0,0974381;;;;;;
Results MLR;;137;18,93200;92,22500;0,020000;1,805;87,20;21,7000;-11,720;0,00;101,884;0,005;263,177;428,350;456,95;1018,550;;;744,700;765,300;726,200;311,050;;;;;0,00;0,00;0,00;3,00;1,86;0,000;0,000;0,60;0,55;999998,00;999998,00;999998,00;999998,00;999998,00;999998,00;999998,00;999998,00;999998,00;999998,00;999998,00;999998,00;999998,00;999998,00;999998,00;;;;;;;;;;;;;;;;;588,68222;0,00001;0,0000;;nan;0,39195;60,46629;19,0390258;19,952320;0,137278;24,198723;25,814419;0,0311;3,5180;;;0,00;0,53;50,38;;274,768;274,920;5,8868222;18,82600;1,85300;0,01500;0,0993798;;;;;;
MLR max [g/s];0,0000;138;18,89700;89,57500;0,015000;1,811;86,31;21,7000;-12,190;0,00;101,886;0,005;263,177;429,450;458,35;1018,350;;;744,400;765,100;726,100;311,050;;;;;0,00;0,00;0,00;3,00;1,86;0,000;0,000;0,60;0,54;999998,00;999998,00;999998,00;999998,00;999998,00;999998,00;999998,00;999998,00;999998,00;999998,00;999998,00;999998,00;999998,00;999998,00;999998,00;;;;;;;;;;;;;;;;;591,2515;0,00001;0,0000;;nan;0,28803;59,71763;19,6302773;19,638375;0,147532;23,879126;25,486081;0,0330;3,7328;;;0,00;0,53;50,44;;279,806;274,920;5,9125150;18,81600;1,86400;-0,00400;0,1014304;;;;;;
Max at [s];0;139;18,88000;96,55000;0,010000;1,820;87,56;21,7000;-12,360;0,00;101,886;0,005;263,177;430,350;459,35;1018,217;;;744,300;764,900;726,000;311,050;;;;;0,00;0,00;0,00;3,00;1,86;0,000;0,000;0,60;0,55;999998,00;999998,00;999998,00;999998,00;999998,00;999998,00;999998,00;999998,00;999998,00;999998,00;999998,00;999998,00;999998,00;999998,00;999998,00;;;;;;;;;;;;;;;;;618,91557;0,00001;0,0000;;nan;0,19734;62,25016;20,2491929;20,367311;0,133241;24,817370;26,489739;0,0310;3,5039;;;0,00;0,55;52,75;;284,932;285,260;6,1891557;18,79300;1,88800;0,00700;0,1023859;;;;;;
