Repository: FireDynamics/BESKID_ExperimentalData

# Cone Calorimeter Experiments

Experiments have been conducted, with sample in horizontal orientation. Samples were wrapped in aluminium foil. No retainer frame or grid have been used.

Different types of insulation material have been used below the PMMA samples: CaSiO3 and Al2O3. The goal was to an insulation material that has a more reproducible behaviour compared to the common fiber blankets. The CaSiO3 block below the sample was manufactured from the same boards used as backing of the large scale experiments. However, it was found that these boards contain a lot of moisture making the mass loss measurements unreliable.

File: Materials/PMMA/DE_6mm/Cone/20250410_PMMA_DE_6mm_q50_R2.csv (part 2 of 7)
General information;;time (s);O2 (%);DPT (Pa);CO (%);CO2 (%);PD (%);AHU (%);Mass (g);Methane MFM (g/s);APT (kPa);HFM (kW/m²);Cold Trap TC (K);StackTC (K);Smoke TC (K);Cone heater TC (K);Soot MFM (g/s);Soot;TC cone1;TC cone2;TC cone3;TC aux;CH4;CO;CO2;Ethene;H2O;n.u.;n.u.;UOX Bin;n.u.;UOX Hum.;UOX Temp;n.u.;n.u;TX1;TX2;TX3;TX4;TX5;TX6;TX7;TX8;TX9;TX10;TX11;TX12;TX13;TX14;TX15;n.u;n.u.;n.u.;n.u.;L0;L1;n.u.;n.u.;n.u.;n.u.;n.u.;n.u.;n.u.;n.u.;n.u.;n.u.;HRR/a;EHC;SEA;MLR;MLR/a;COY;CO2Y/sh;THR/a;MFR;K;Vstack;Vsmoke;SPR;RSR;TSP;TSR;COP;CO2P;O2C;TOC;ARHE;Mass;HRR;O2/sh;CO2/sh;CO/sh;phi;FU27;FU28;FU29;FU30;FU31
;;;;;;;;;;;;;;;;;;g/min;°C;°C;°C;°C;ppm;ppm;%;ppm;ppm;no;no;;no;%;°C;no;V;no;no;no;no;no;no;no;no;no;no;no;no;no;no;no;no;no;no;no;%;%;no;no;no;no;no;no;no;no;no;no;kW/m²;MJ/kg;m²/kg;g/s;g/(s*m²);[kg/kg];[kg/kg];MJ/m²;g/s;1/m;l/s;l/s;m²/s;(m²/s)/m²;m²;m²;g/s;g/s;g/s;g;kW/m²;g;kW;[%];[%];%;;;;;;
After test comments;;71;20,94500;112,77500;0,002000;0,052;100,14;20,5000;0,070;0,00;101,890;0,000;263,170;339,250;341,75;1014,783;;;732,800;765,500;726,600;315,250;;;;;0,00;0,00;0,00;3,00;2,23;0,000;0,000;0,60;0,64;999998,00;999998,00;999998,00;999998,00;999998,00;999998,00;999998,00;999998,00;999998,00;999998,00;999998,00;999998,00;999998,00;999998,00;999998,00;;;;;;;;;;;;;;;;;2,79359999;0,00000;0,0000;;nan;-0,04283;0,10425;0,11636696;24,792193;-0,000715;23,814149;23,989640;-0,0002;-0,0170;;;0,00;0,00;0,22;;4,433;4,752;0,0279360;20,95300;0,04800;-0,00100;0,0003756;;;;;;
;;72;20,94800;116,15000;-0,005000;0,051;100,12;20,5000;0,060;0,00;101,890;0,000;263,170;339,250;341,75;1014,483;;;732,400;765,200;726,400;315,250;;;;;0,00;0,00;0,00;3,00;2,23;0,000;0,000;0,60;0,64;999998,00;999998,00;999998,00;999998,00;999998,00;999998,00;999998,00;999998,00;999998,00;999998,00;999998,00;999998,00;999998,00;999998,00;999998,00;;;;;;;;;;;;;;;;;2,23626;0,00000;0,0000;;nan;-0,21900;0,06232;0,11860322;25,160435;-0,000478;24,167864;24,345962;-0,0001;-0,0116;;;0,00;0,00;0,13;;4,301;4,752;0,0223626;20,95500;0,04800;-0,00800;0,0002957;;;;;;
Events;;73;20,94800;113,50000;0,006000;0,050;100,17;20,5000;0,050;0,00;101,892;0,000;263,170;339,350;341,85;1014,217;;;731,900;765,000;726,300;315,250;;;;;0,00;0,00;0,00;3,00;2,23;0,000;0,000;0,60;0,64;999998,00;999998,00;999998,00;999998,00;999998,00;999998,00;999998,00;999998,00;999998,00;999998,00;999998,00;999998,00;999998,00;999998,00;999998,00;;;;;;;;;;;;;;;;;1,25877;0,00000;0,0000;;nan;0,05618;0,01862;0,11986199;24,868092;-0,000933;23,894095;24,070124;-0,0002;-0,0223;;;0,00;0,00;0,13;;4,122;4,374;0,0125877;20,95400;0,04700;-0,00700;0,0001692;;;;;;
Number of events;;74;20,94700;113,17500;0,000000;0,050;100,15;20,5000;0,050;0,00;101,888;0,000;263,170;339,450;341,95;1014,050;;;731,700;764,800;726,200;315,250;;;;;0,00;0,00;0,00;3,00;2,24;0,000;0,000;0,61;0,64;999998,00;999998,00;999998,00;999998,00;999998,00;999998,00;999998,00;999998,00;999998,00;999998,00;999998,00;999998,00;999998,00;999998,00;999998,00;;;;;;;;;;;;;;;;;2,27634;0,00000;0,0000;;nan;-0,09238;0,01859;0,12213833;24,828804;-0,000743;23,863376;24,039127;-0,0002;-0,0177;;;0,00;0,00;0,16;;3,971;4,374;0,0227634;20,95400;0,04700;-0,00600;0,0003055;;;;;;
Event1;;75;20,94800;115,82500;-0,003000;0,048;100,18;20,5000;0,040;0,00;101,888;0,000;263,170;339,450;342,05;1013,817;;;731,400;764,600;726,000;315,250;;;;;0,00;0,00;0,00;3,00;2,24;0,000;0,000;0,61;0,64;999998,00;999998,00;999998,00;999998,00;999998,00;999998,00;999998,00;999998,00;999998,00;999998,00;999998,00;999998,00;999998,00;999998,00;999998,00;;;;;;;;;;;;;;;;;2,32656;0,00000;0,0000;;nan;-0,16856;-0,06800;0,12446489;25,117806;-0,001040;24,141141;24,326049;-0,0002;-0,0251;;;0,00;0,00;0,13;;3,880;4,061;0,0232656;20,95400;0,04700;0,00600;0,0003084;;;;;;
Event2;;76;20,95100;115,07500;0,004000;0,049;100,13;20,5000;0,040;0,00;101,890;0,000;263,170;339,550;342,15;1013,683;;;731,200;764,500;725,900;315,250;;;;;0,00;0,00;0,00;3,00;2,24;0,000;0,000;0,61;0,64;999998,00;999998,00;999998,00;999998,00;999998,00;999998,00;999998,00;999998,00;999998,00;999998,00;999998,00;999998,00;999998,00;999998,00;999998,00;;;;;;;;;;;;;;;;;0,19264;0,00000;0,0000;;nan;0,00665;-0,02451;0,12465753;25,032664;-0,000599;24,066397;24,250678;-0,0001;-0,0144;;;0,00;0,00;0,04;;3,726;4,061;0,0019264;20,95400;0,04700;0,02200;0,0000260;;;;;;
Event3;;77;20,95000;114,25000;0,007000;0,049;100,14;20,5000;0,030;0,00;101,888;0,000;263,170;339,650;342,25;1013,617;;;731,100;764,400;725,900;315,250;;;;;0,00;0,00;0,00;3,00;2,24;0,000;0,000;0,61;0,64;999998,00;999998,00;999998,00;999998,00;999998,00;999998,00;999998,00;999998,00;999998,00;999998,00;999998,00;999998,00;999998,00;999998,00;999998,00;;;;;;;;;;;;;;;;;0,35775999;0,00000;0,0000;;nan;0,08119;-0,02442;0,12501529;24,939098;-0,000706;23,983504;24,167096;-0,0001;-0,0169;;;0,00;0,00;0,07;;3,525;3,762;0,0035776;20,95500;0,04700;0,01800;0,0000484;;;;;;
Event4;;78;20,95000;112,65001;0,000000;0,048;100,15;20,5000;0,030;0,00;101,884;0,000;263,170;339,750;342,35;1013,483;;;730,800;764,300;725,900;315,250;;;;;0,00;0,00;0,00;3,00;2,24;0,000;0,000;0,61;0,64;999998,00;999998,00;999998,00;999998,00;999998,00;999998,00;999998,00;999998,00;999998,00;999998,00;999998,00;999998,00;999998,00;999998,00;999998,00;;;;;;;;;;;;;;;;;1,1121;0,00000;0,0000;;nan;-0,09213;-0,06703;0,12612739;24,760211;-0,000767;23,818481;24,000757;-0,0002;-0,0183;;;0,00;0,00;0,07;;3,376;3,762;0,0111210;20,95500;0,04700;0,01100;0,0001497;;;;;;
Event5;;79;20,95200;113,00000;0,002000;0,048;100,16;20,5000;0,030;0,00;101,884;0,000;263,170;339,850;342,45;1013,583;;;731,200;764,300;725,800;315,250;;;;;0,00;0,00;0,00;3,00;2,24;0,000;0,000;0,61;0,64;999998,00;999998,00;999998,00;999998,00;999998,00;999998,00;999998,00;999998,00;999998,00;999998,00;999998,00;999998,00;999998,00;999998,00;999998,00;;;;;;;;;;;;;;;;;0,02531000;0,00000;0,0000;;nan;-0,04283;-0,06713;0,12615270;24,794996;-0,000830;23,858965;24,041496;-0,0002;-0,0198;;;0,00;0,00;0,00;;3,232;3,389;0,0002531;20,95400;0,04700;0,01500;0,0000036;;;;;;
Event6;;80;20,95300;113,92500;0,003000;0,048;100,15;20,5000;0,030;0,00;101,888;0,000;263,170;339,850;342,45;1013,517;;;731,000;764,300;725,800;315,250;;;;;0,00;0,00;0,00;3,00;2,24;0,000;0,000;0,61;0,64;999998,00;999998,00;999998,00;999998,00;999998,00;999998,00;999998,00;999998,00;999998,00;999998,00;999998,00;999998,00;999998,00;999998,00;999998,00;;;;;;;;;;;;;;;;;0,0;0,00000;0,0000;;nan;-0,01820;-0,06740;0,12615270;24,896273;-0,000815;23,956418;24,139695;-0,0002;-0,0195;;;0,00;0,00;-0,03;;3,071;3,389;0,0000000;20,95400;0,04800;-0,00200;-0,0000695;;;;;;
Event7;;81;20,95300;113,75000;-0,010000;0,048;100,16;20,5000;0,030;0,00;101,888;0,000;263,170;339,950;342,55;1013,483;;;730,900;764,300;725,800;315,250;;;;;0,00;0,00;0,00;3,00;2,24;0,000;0,000;0,61;0,64;999998,00;999998,00;999998,00;999998,00;999998,00;999998,00;999998,00;999998,00;999998,00;999998,00;999998,00;999998,00;999998,00;999998,00;999998,00;;;;;;;;;;;;;;;;;0,71614;0,00000;0,0000;;nan;-0,34044;-0,06734;0,12686884;24,873484;-0,000894;23,941533;24,124642;-0,0002;-0,0214;;;0,00;0,00;-0,03;;2,944;3,106;0,0071614;20,95100;0,05400;-0,02000;0,0000951;;;;;;
Event8;;82;20,95200;115,02500;-0,001000;0,048;100,16;20,5000;0,030;0,00;101,888;0,000;263,170;340,050;342,65;1013,617;;;731,100;764,400;725,900;315,250;;;;;0,00;0,00;0,00;3,00;2,24;0,000;0,000;0,61;0,64;999998,00;999998,00;999998,00;999998,00;999998,00;999998,00;999998,00;999998,00;999998,00;999998,00;999998,00;999998,00;999998,00;999998,00;999998,00;;;;;;;;;;;;;;;;;0,31248;0,00000;0,0000;;nan;-0,11798;-0,06771;0,12718132;25,008819;-0,000896;24,078878;24,262983;-0,0002;-0,0216;;;0,00;0,00;0,00;;2,837;3,106;0,0031248;20,93600;0,08100;-0,01700;0,0000415;;;;;;
Event9;;83;20,95200;119,40001;-0,008000;0,048;100,18;20,5000;0,030;0,00;101,888;0,000;263,170;340,050;342,65;1013,617;;;731,100;764,400;725,900;315,250;;;;;0,00;0,00;0,00;3,00;2,24;0,000;0,000;0,61;0,64;999998,00;999998,00;999998,00;999998,00;999998,00;999998,00;999998,00;999998,00;999998,00;999998,00;999998,00;999998,00;999998,00;999998,00;999998,00;;;;;;;;;;;;;;;;;1,00044999;0,00000;0,0000;;nan;-0,29796;-0,06898;0,12818177;25,479989;-0,001055;24,532527;24,720101;-0,0002;-0,0259;;;0,00;0,00;0,00;;2,746;2,921;0,0100045;20,89600;0,12500;-0,00400;0,0001301;;;;;;
;;84;20,95300;116,42499;-0,007000;0,047;100,15;20,5000;0,030;0,00;101,888;0,000;263,170;340,050;342,65;1013,850;;;731,800;764,400;725,900;315,250;;;;;0,00;0,00;0,00;3,00;2,24;0,000;0,000;0,61;0,64;999998,00;999998,00;999998,00;999998,00;999998,00;999998,00;999998,00;999998,00;999998,00;999998,00;999998,00;999998,00;999998,00;999998,00;999998,00;;;;;;;;;;;;;;;;;0,53133;0,00000;0,0000;;nan;-0,26915;-0,11160;0,12871310;25,160553;-0,000809;24,224969;24,410191;-0,0002;-0,0196;;;0,00;0,00;-0,03;;2,668;2,921;0,0053133;20,82100;0,21400;-0,00100;0,0000698;;;;;;
;;85;20,95500;113,65000;-0,006000;0,047;100,10;20,5000;0,010;0,00;101,888;0,000;263,170;340,050;342,75;1014,017;;;732,100;764,500;726,000;315,250;;;;;0,00;0,00;0,00;3,00;2,24;0,000;0,000;0,61;0,64;999998,00;999998,00;999998,00;999998,00;999998,00;999998,00;999998,00;999998,00;999998,00;999998,00;999998,00;999998,00;999998,00;999998,00;999998,00;;;;;;;;;;;;;;;;;0,0;0,00000;0,0000;;nan;-0,24114;-0,11026;0,12871310;24,858894;-0,000278;23,934527;24,124567;-0,0001;-0,0067;;;0,00;0,00;-0,09;;2,573;2,732;0,0000000;20,70800;0,31700;0,00800;-0,0000637;;;;;;
;;86;20,95400;111,72500;0,006000;0,047;100,14;20,5000;-0,020;0,00;101,892;0,000;263,170;340,250;342,95;1014,283;;;732,600;764,700;726,100;315,250;;;;;0,00;0,00;0,00;3,00;2,24;0,000;0,000;0,61;0,64;999998,00;999998,00;999998,00;999998,00;999998,00;999998,00;999998,00;999998,00;999998,00;999998,00;999998,00;999998,00;999998,00;999998,00;999998,00;;;;;;;;;;;;;;;;;0,0;0,00000;0,0000;;nan;0,05566;-0,10929;0,12871310;24,640220;-0,000642;23,737937;23,926306;-0,0001;-0,0153;;;0,00;0,00;-0,06;;2,474;2,732;0,0000000;20,54900;0,47300;0,00900;-0,0001552;;;;;;
;;87;20,95400;110,60000;0,022000;0,047;99,98;20,5000;-0,060;0,00;101,894;0,000;263,170;340,750;343,55;1014,750;;;733,700;764,800;726,300;315,250;;;;;0,00;0,00;0,00;3,00;2,24;0,000;0,000;0,61;0,64;999998,00;999998,00;999998,00;999998,00;999998,00;999998,00;999998,00;999998,00;999998,00;999998,00;999998,00;999998,00;999998,00;999998,00;999998,00;;;;;;;;;;;;;;;;;0,0;0,00000;0,0000;;nan;0,44598;-0,10866;0,12871310;24,497857;0,000933;23,635469;23,829686;0,0002;0,0221;;;0,00;0,00;-0,06;;2,382;2,530;0,0000000;20,37000;0,60600;0,00300;-0,0003578;;;;;;
;;88;20,95400;106,97500;0,018000;0,047;98,20;20,5000;-0,110;0,00;101,888;0,000;263,170;341,750;344,75;1015,183;;;734,700;765,000;726,400;315,250;;;;;0,00;0,00;0,00;3,00;2,24;0,000;0,000;0,61;0,63;999998,00;999998,00;999998,00;999998,00;999998,00;999998,00;999998,00;999998,00;999998,00;999998,00;999998,00;999998,00;999998,00;999998,00;999998,00;;;;;;;;;;;;;;;;;0,0;0,00000;0,0000;;nan;0,34206;-0,10670;0,12871310;24,057769;0,018857;23,278990;23,483341;0,0039;0,4396;;;0,00;0,00;-0,06;;2,297;2,530;0,0000000;20,18900;0,76400;0,01400;-0,0003071;;;;;;
;;89;20,95400;104,87500;0,011000;0,047;96,73;20,5000;-0,200;0,00;101,888;0,000;263,170;343,150;346,65;1015,683;;;735,800;765,200;726,600;315,250;;;;;0,00;0,00;0,00;3,00;2,24;0,000;0,000;0,61;0,62;999998,00;999998,00;999998,00;999998,00;999998,00;999998,00;999998,00;999998,00;999998,00;999998,00;999998,00;999998,00;999998,00;999998,00;999998,00;;;;;;;;;;;;;;;;;0,0;0,00000;0,0000;;nan;0,17215;-0,10543;0,12871310;23,771820;0,034010;23,096528;23,332104;0,0070;0,7878;;;0,00;0,00;-0,05;;2,218;2,355;0,0000000;20,05600;0,87700;0,01900;-0,0002185;;;;;;
;;90;20,95500;99,25000;0,015000;0,047;95,43;20,5000;-0,510;0,00;101,892;0,000;263,170;345,450;349,35;1016,217;;;737,000;765,500;726,700;315,250;;;;;0,00;0,00;0,00;3,00;2,24;0,000;0,000;0,61;0,61;999998,00;999998,00;999998,00;999998,00;999998,00;999998,00;999998,00;999998,00;999998,00;999998,00;999998,00;999998,00;999998,00;999998,00;999998,00;;;;;;;;;;;;;;;;;0,0;0,00000;0,0000;;nan;0,25878;-0,10222;0,12871310;23,048417;0,047520;22,543772;22,798282;0,0095;1,0755;;;0,00;0,00;-0,08;;2,144;2,355;0,0000000;19,91200;0,99500;0,00000;-0,0003296;;;;;;
;;91;20,95500;95,50000;-0,002000;0,048;94,46;20,5000;-0,600;0,00;101,888;0,000;263,170;348,050;352,65;1016,750;;;738,200;765,700;726,900;315,250;;;;;0,00;0,00;0,00;3,00;2,24;0,000;0,000;0,61;0,60;999998,00;999998,00;999998,00;999998,00;999998,00;999998,00;999998,00;999998,00;999998,00;999998,00;999998,00;999998,00;999998,00;999998,00;999998,00;;;;;;;;;;;;;;;;;0,0;0,00000;0,0000;;nan;-0,12869;-0,06097;0,12871310;22,524197;0,057729;22,196844;22,490208;0,0114;1,2889;;;0,00;0,00;-0,08;;2,075;2,203;0,0000000;19,79500;1,07300;0,00400;-0,0001270;;;;;;
;;92;20,95400;98,32500;-0,020000;0,054;93,65;20,5000;-0,730;0,00;101,892;0,000;263,170;350,950;356,45;1017,250;;;739,200;766,000;727,100;315,250;;;;;0,00;0,00;0,00;3,00;2,25;0,000;0,000;0,61;0,60;999998,00;999998,00;999998,00;999998,00;999998,00;999998,00;999998,00;999998,00;999998,00;999998,00;999998,00;999998,00;999998,00;999998,00;999998,00;;;;;;;;;;;;;;;;;0,59452;0,00000;0,0000;;nan;-0,53826;0,17434;0,12930762;22,760291;0,066370;22,616392;22,970831;0,0134;1,5135;;;0,00;0,00;-0,05;;2,021;2,203;0,0059452;19,69900;1,15600;0,00500;0,0000853;;;;;;
;;93;20,95400;96,17500;-0,017000;0,081;93,01;20,5000;-0,870;0,00;101,892;0,000;263,170;354,050;360,35;1017,683;;;740,000;766,300;727,300;315,250;;;;;0,00;0,00;0,00;3,00;2,25;0,000;0,000;0,61;0,60;999998,00;999998,00;999998,00;999998,00;999998,00;999998,00;999998,00;999998,00;999998,00;999998,00;999998,00;999998,00;999998,00;999998,00;999998,00;;;;;;;;;;;;;;;;;0,0;0,00000;0,0000;;nan;-0,46299;1,21710;0,12930762;22,411311;0,073165;22,466330;22,866097;0,0147;1,6609;;;0,00;0,01;-0,05;;1,970;2,070;0,0000000;19,61300;1,21300;0,01300;-0,0002945;;;;;;
;;94;20,95100;96,95000;-0,004000;0,125;92,37;20,5000;-1,220;0,00;101,888;0,000;263,170;357,250;364,45;1018,083;;;740,800;766,600;727,400;315,250;;;;;0,00;0,00;0,00;3,00;2,25;0,000;0,000;0,61;0,59;999998,00;999998,00;999998,00;999998,00;999998,00;999998,00;999998,00;999998,00;999998,00;999998,00;999998,00;999998,00;999998,00;999998,00;999998,00;;;;;;;;;;;;;;;;;0,0;0,00000;0,0000;;nan;-0,17260;2,91922;0,12930762;22,400424;0,080039;22,658374;23,115031;0,0162;1,8367;;;0,00;0,03;0,03;;1,912;2,070;0,0000000;19,53900;1,28100;0,01100;-0,0008355;;;;;;
;;95;20,93600;99,37500;-0,001000;0,214;91,42;20,5000;-1,380;0,00;101,888;0,000;263,170;360,450;368,55;1018,583;;;741,900;766,800;727,600;315,250;;;;;0,00;0,00;0,00;3,00;2,25;0,000;0,000;0,61;0,59;999998,00;999998,00;999998,00;999998,00;999998,00;999998,00;999998,00;999998,00;999998,00;999998,00;999998,00;999998,00;999998,00;999998,00;999998,00;;;;;;;;;;;;;;;;;0,0;0,00000;0,0000;;nan;-0,10647;6,41357;0,12930762;22,577950;0,090436;23,042512;23,560321;0,0187;2,1153;;;0,00;0,06;0,46;;1,857;1,952;0,0000000;19,46600;1,32900;0,01900;-0,0010956;;;;;;
;;96;20,89600;99,00001;0,008000;0,317;91,33;20,5000;-1,530;0,00;101,888;0,000;263,170;363,650;372,45;1019,017;;;742,800;767,000;727,800;315,250;;;;;0,00;0,00;0,00;3,00;2,25;0,000;0,000;0,61;0,58;999998,00;999998,00;999998,00;999998,00;999998,00;999998,00;999998,00;999998,00;999998,00;999998,00;999998,00;999998,00;999998,00;999998,00;999998,00;;;;;;;;;;;;;;;;;0,0;0,00000;0,0000;;nan;0,09537;10,36491;0,12930762;22,435940;0,091387;23,100859;23,659879;0,0190;2,1465;;;0,00;0,09;1,57;;1,805;1,952;0,0000000;19,40700;1,37300;0,02800;-0,0000961;;;;;;
Auswertung Test;;97;20,82100;98,77500;0,009000;0,473;90,52;20,5000;-1,700;0,00;101,888;0,000;263,170;366,650;376,35;1019,517;;;743,800;767,300;728,000;315,250;;;;;0,00;0,00;0,00;3,00;2,25;0,000;0,000;0,61;0,58;999998,00;999998,00;999998,00;999998,00;999998,00;999998,00;999998,00;999998,00;999998,00;999998,00;999998,00;999998,00;999998,00;999998,00;999998,00;;;;;;;;;;;;;;;;;16,4356;0,00000;0,0000;;nan;0,11710;16,32441;0,14574322;22,318558;0,100310;23,169576;23,782544;0,0209;2,3683;;;0,00;0,14;3,66;;2,008;2,349;0,1643560;19,36600;1,40300;0,01700;0,0024551;;;;;;
Software;Logger2024;98;20,70800;103,05000;0,003000;0,606;90,24;20,5000;-2,050;0,00;101,888;0,000;263,170;369,750;380,25;1019,783;;;744,200;767,500;728,200;315,350;;;;;0,00;0,00;0,00;3,00;2,25;0,000;0,000;0,61;0,58;999998,00;999998,00;999998,00;999998,00;999998,00;999998,00;999998,00;999998,00;999998,00;999998,00;999998,00;999998,00;999998,00;999998,00;999998,00;;;;;;;;;;;;;;;;;52,3650199;0,00000;0,0000;;nan;-0,01658;21,81820;0,19810824;22,700653;0,103410;23,765492;24,440374;0,0222;2,5091;;;0,00;0,19;6,92;;2,980;2,349;0,5236502;19,33300;1,43400;0,00900;0,0076924;;;;;;
Auswertung Test;;99;20,54900;99,77500;0,014000;0,764;90,09;20,5000;-2,220;0,00;101,884;0,000;263,170;372,850;384,25;1020,117;;;744,700;767,800;728,400;315,350;;;;;0,00;0,00;0,00;3,00;2,25;0,000;0,000;0,61;0,58;999998,00;999998,00;999998,00;999998,00;999998,00;999998,00;999998,00;999998,00;999998,00;999998,00;999998,00;999998,00;999998,00;999998,00;999998,00;;;;;;;;;;;;;;;;;101,215079;0,00000;0,0000;;nan;0,22749;27,44873;0,29932332;22,243967;0,105132;23,482626;24,200614;0,0223;2,5258;;;0,00;0,24;11,20;;5,132;5,642;1,0121508;19,30300;1,45400;0,01700;0,0151864;;;;;;
Test start time   [s];60;100;20,37000;102,62501;0,019000;0,877;91,28;20,5000;-2,380;0,00;101,884;0,000;263,170;375,950;388,05;1020,650;;;746,000;768,000;728,500;315,350;;;;;0,00;0,00;0,00;3,00;2,25;0,000;0,000;0,61;0,58;999998,00;999998,00;999998,00;999998,00;999998,00;999998,00;999998,00;999998,00;999998,00;999998,00;999998,00;999998,00;999998,00;999998,00;999998,00;;;;;;;;;;;;;;;;;164,90478;0,00000;0,0000;;nan;0,34164;32,10655;0,46422810;22,466220;0,092008;23,914448;24,684138;0,0199;2,2547;;;0,00;0,28;16,33;;8,768;5,642;1,6490478;19,27500;1,48000;0,00100;0,0245213;;;;;;
Time to ignition  [s];0;101;20,18900;101,57500;0,000000;0,995;89,06;20,5000;-2,780;0,00;101,884;0,000;263,170;378,650;391,35;1021,017;;;746,800;768,100;728,700;315,350;;;;;0,00;0,00;0,00;3,00;2,25;0,000;0,000;0,61;0,57;999998,00;999998,00;999998,00;999998,00;999998,00;999998,00;999998,00;999998,00;999998,00;999998,00;999998,00;999998,00;999998,00;999998,00;999998,00;;;;;;;;;;;;;;;;;227,74711;0,00000;0,0000;;nan;-0,08282;36,36548;0,69197521;22,271162;0,116597;23,877075;24,677917;0,0252;2,8565;;;0,00;0,32;21,22;;13,973;14,448;2,2774711;19,24800;1,49800;-0,00200;0,0341949;;;;;;
Time to flame out [s];0;102;20,05600;99,70000;0,004000;1,073;88,90;20,5000;-2,920;0,00;101,888;0,000;263,170;381,450;395,05;1021,117;;;746,700;768,300;728,900;315,350;;;;;0,00;0,00;0,00;3,00;2,25;0,000;0,000;0,61;0,57;999998,00;999998,00;999998,00;999998,00;999998,00;999998,00;999998,00;999998,00;999998,00;999998,00;999998,00;999998,00;999998,00;999998,00;999998,00;;;;;;;;;;;;;;;;;270,51307;0,00000;0,0000;;nan;0,00584;38,85578;0,96248829;21,983520;0,118324;23,742974;24,589493;0,0255;2,8884;;;0,00;0,34;24,60;;20,354;14,448;2,7051307;19,22600;1,52500;-0,00300;0,0411778;;;;;;
Time end of test  [s];0;103;19,91200;100,37500;0,005000;1,156;90,05;20,5000;-3,090;0,00;101,888;0,000;263,170;383,950;398,05;1021,317;;;747,100;768,300;729,100;315,350;;;;;0,00;0,00;0,00;3,00;2,25;0,000;0,000;0,61;0,58;999998,00;999998,00;999998,00;999998,00;999998,00;999998,00;999998,00;999998,00;999998,00;999998,00;999998,00;999998,00;999998,00;999998,00;999998,00;;;;;;;;;;;;;;;;;320,27186;0,00000;0,0000;;nan;0,02774;42,01019;1,28276015;21,985882;0,105570;23,901153;24,778887;0,0229;2,5969;;;0,00;0,37;28,55;;27,655;28,199;3,2027186;19,19200;1,55200;-0,00500;0,0487858;;;;;;
Masses;;104;19,79500;96,17500;0,013000;1,213;90,02;20,5000;-3,280;0,00;101,884;0,000;263,170;386,550;401,35;1021,583;;;747,700;768,400;729,200;315,350;;;;;0,00;0,00;0,00;3,00;2,25;0,000;0,000;0,61;0,58;999998,00;999998,00;999998,00;999998,00;999998,00;999998,00;999998,00;999998,00;999998,00;999998,00;999998,00;999998,00;999998,00;999998,00;999998,00;;;;;;;;;;;;;;;;;351,993979;0,00000;0,0000;;nan;0,19795;43,09326;1,63475413;21,448490;0,105909;23,474841;24,373632;0,0226;2,5627;;;0,00;0,38;30,98;;35,672;28,199;3,5199398;19,15700;1,57700;-0,00800;0,0549975;;;;;;
Mass sust.flaming [g];0,00;105;19,69900;97,37500;0,011000;1,281;87,76;20,5000;-3,680;0,00;101,884;0,000;263,170;389,150;404,55;1021,983;;;748,600;768,500;729,400;315,350;;;;;0,00;0,00;0,00;3,00;2,25;0,000;0,000;0,61;0,56;999998,00;999998,00;999998,00;999998,00;999998,00;999998,00;999998,00;999998,00;999998,00;999998,00;999998,00;999998,00;999998,00;999998,00;999998,00;;;;;;;;;;;;;;;;;384,50888;0,00000;0,0000;;nan;0,15566;45,74061;2,01926301;21,509666;0,131294;23,700143;24,638039;0,0284;3,2114;;;0,00;0,40;33,65;;44,141;44,671;3,8450888;19,13300;1,59100;0,01400;0,0599376;;;;;;
Mass remaining    [g];0,00;106;19,61300;99,45000;0,019000;1,329;88,07;20,5000;-3,880;0,00;101,884;0,000;263,170;391,450;407,45;1022,050;;;748,700;768,500;729,500;315,350;;;;;0,00;0,00;0,00;3,00;2,25;0,000;0,000;0,61;0,56;999998,00;999998,00;999998,00;999998,00;999998,00;999998,00;999998,00;999998,00;999998,00;999998,00;999998,00;999998,00;999998,00;999998,00;999998,00;;;;;;;;;;;;;;;;;416,0684;0,00000;0,0000;;nan;0,32952;47,88456;2,43533141;21,673682;0,127791;24,022006;25,003873;0,0280;3,1721;;;0,00;0,42;36,23;;53,030;44,671;4,1606840;19,11400;1,61000;-0,00100;0,0643969;;;;;;
Mass loos test    [g];0,00;107;19,53900;98,47500;0,028000;1,373;88,37;20,5000;-4,060;0,00;101,888;0,000;263,170;393,750;410,45;1022,217;;;749,100;768,400;729,700;315,350;;;;;0,00;0,00;0,00;3,00;2,25;0,000;0,000;0,61;0,57;999998,00;999998,00;999998,00;999998,00;999998,00;999998,00;999998,00;999998,00;999998,00;999998,00;999998,00;999998,00;999998,00;999998,00;999998,00;;;;;;;;;;;;;;;;;436,852619;0,00000;0,0000;;nan;0,51967;49,14235;2,87218403;21,504095;0,124388;23,974083;24,990889;0,0273;3,0860;;;0,00;0,43;37,93;;62,170;62,548;4,3685262;19,09600;1,62500;0,00600;0,0681745;;;;;;
Mass loos rate test [g/s];0,00;108;19,46600;100,72500;0,017000;1,403;86,70;20,5000;-4,500;0,00;101,884;0,000;263,170;396,050;413,35;1022,350;;;749,400;768,400;729,800;315,350;;;;;0,00;0,00;0,00;3,00;2,25;0,000;0,000;0,61;0,56;999998,00;999998,00;999998,00;999998,00;999998,00;999998,00;999998,00;999998,00;999998,00;999998,00;999998,00;999998,00;999998,00;999998,00;999998,00;;;;;;;;;;;;;;;;;466,92778;0,00000;0,0000;;nan;0,28649;50,67802;3,33911181;21,685133;0,143460;24,317133;25,379338;0,0319;3,6145;;;0,00;0,45;40,23;;71,530;62,548;4,6692778;19,07300;1,64700;0,01200;0,0722896;;;;;;
Mass loss rate 10/90 [g/s];0,00;109;19,40700;98,65000;0,009000;1,434;87,12;20,5000;-4,670;0,00;101,884;0,000;263,170;398,150;415,95;1022,483;;;749,800;768,400;729,800;315,350;;;;;0,00;0,00;0,00;3,00;2,26;0,000;0,000;0,61;0,56;999998,00;999998,00;999998,00;999998,00;999998,00;999998,00;999998,00;999998,00;999998,00;999998,00;999998,00;999998,00;999998,00;999998,00;999998,00;;;;;;;;;;;;;;;;;481,32401;0,00000;0,0000;;nan;0,11225;51,16534;3,82043582;21,403936;0,138610;24,129073;25,207806;0,0306;3,4687;;;0,00;0,45;41,28;;81,020;81,202;4,8132401;19,05200;1,65800;0,01400;0,0755221;;;;;;
Values;;110;19,36600;95,30000;0,017000;1,454;88,86;20,5000;-4,860;0,00;101,884;0,000;263,170;400,350;418,55;1022,283;;;749,400;768,300;729,700;315,350;;;;;0,00;0,00;0,00;3,00;2,26;0,000;0,000;0,61;0,57;999998,00;999998,00;999998,00;999998,00;999998,00;999998,00;999998,00;999998,00;999998,00;999998,00;999998,00;999998,00;999998,00;999998,00;999998,00;;;;;;;;;;;;;;;;;484,81601;0,00000;0,0000;;nan;0,27715;50,87400;4,30525183;20,979493;0,118826;23,781273;24,862374;0,0259;2,9329;;;0,00;0,45;41,54;;90,334;81,202;4,8481601;19,04300;1,66500;0,00900;0,0776267;;;;;;
THR   [MJ/m²];0,0;111;19,33300;95,40000;0,001000;1,480;88,78;20,5000;-5,050;0,00;101,888;0,000;263,170;402,350;421,15;1022,017;;;748,700;768,200;729,700;315,350;;;;;0,00;0,00;0,00;3,00;2,26;0,000;0,000;0,61;0,57;999998,00;999998,00;999998,00;999998,00;999998,00;999998,00;999998,00;999998,00;999998,00;999998,00;999998,00;999998,00;999998,00;999998,00;999998,00;;;;;;;;;;;;;;;;;495,24114;0,00000;0,0000;;nan;-0,05699;51,71277;4,80049297;20,938262;0,119715;23,853104;24,967653;0,0262;2,9673;;;0,00;0,46;42,32;;99,437;99,688;4,9524114;19,03200;1,67900;0,01500;0,0794658;;;;;;
TSP   [m²];0,0;112;19,30300;95,17500;-0,002000;1,498;88,04;20,5000;-5,430;0,00;101,884;0,000;263,170;404,150;423,35;1021,950;;;748,500;768,100;729,800;315,350;;;;;0,00;0,00;0,00;3,00;2,26;0,000;0,000;0,61;0,56;999998,00;999998,00;999998,00;999998,00;999998,00;999998,00;999998,00;999998,00;999998,00;999998,00;999998,00;999998,00;999998,00;999998,00;999998,00;;;;;;;;;;;;;;;;;503,424639;0,00001;0,0000;;nan;-0,11913;52,18408;5,30391761;20,866933;0,128120;23,878193;25,012577;0,0281;3,1814;;;0,00;0,46;42,95;;108,392;99,688;5,0342464;19,01100;1,70100;0,00000;0,0810684;;;;;;
TSR   [m²/m²];0,0;113;19,27500;96,67500;-0,003000;1,525;87,58;20,5000;-5,610;0,00;101,884;0,000;263,170;406,050;425,85;1022,183;;;749,300;768,000;729,800;315,350;;;;;0,00;0,00;0,00;3,00;2,26;0,000;0,000;0,61;0,56;999998,00;999998,00;999998,00;999998,00;999998,00;999998,00;999998,00;999998,00;999998,00;999998,00;999998,00;999998,00;999998,00;999998,00;999998,00;;;;;;;;;;;;;;;;;514,58325;0,00001;0,0000;;nan;-0,14067;53,44741;5,81850086;20,981464;0,133331;24,122126;25,298380;0,0296;3,3486;;;0,00;0,47;43,92;;117,216;117,490;5,1458325;18,99000;1,71300;0,01000;0,0824245;;;;;;
TSR   [m²/m² (none flaming phase)];0,0;114;19,24800;100,35000;-0,005000;1,552;87,72;20,5000;-5,800;0,00;101,884;0,000;263,170;407,450;427,55;1021,983;;;748,800;767,900;729,800;315,350;;;;;0,00;0,00;0,00;3,00;2,26;0,000;0,000;0,61;0,56;999998,00;999998,00;999998,00;999998,00;999998,00;999998,00;999998,00;999998,00;999998,00;999998,00;999998,00;999998,00;999998,00;999998,00;999998,00;;;;;;;;;;;;;;;;;531,60818;0,00001;0,0000;;nan;-0,18557;55,35412;6,35010904;21,339782;0,131687;24,618670;25,833138;0,0298;3,3772;;;0,00;0,49;45,39;;126,009;117,490;5,3160818;18,97500;1,72300;0,01300;0,0837329;;;;;;
TSR   [m²/m² (flaming phase)];0,0;115;19,22600;90,02500;-0,008000;1,577;88,90;20,5000;-6,210;0,00;101,884;0,000;263,170;409,350;430,05;1021,717;;;748,300;767,700;729,700;315,350;;;;;0,00;0,00;0,00;3,00;2,26;0,000;0,000;0,61;0,57;999998,00;999998,00;999998,00;999998,00;999998,00;999998,00;999998,00;999998,00;999998,00;999998,00;999998,00;999998,00;999998,00;999998,00;999998,00;;;;;;;;;;;;;;;;;508,57662;0,00001;0,0000;;nan;-0,23558;53,17655;6,85868566;20,165204;0,118393;23,372097;24,553977;0,0255;2,8859;;;0,00;0,47;43,44;;134,419;134,271;5,0857662;18,96300;1,73100;0,02800;0,0847802;;;;;;
MARHE [kW / m²];736,6;116;19,19200;98,62500;0,014000;1,591;86,52;20,5000;-6,390;0,00;101,888;0,000;263,170;411,150;432,35;1021,817;;;748,700;767,600;729,700;315,350;;;;;0,00;0,00;0,00;3,00;2,26;0,000;0,000;0,61;0,56;999998,00;999998,00;999998,00;999998,00;999998,00;999998,00;999998,00;999998,00;999998,00;999998,00;999998,00;999998,00;999998,00;999998,00;999998,00;;;;;;;;;;;;;;;;;541,04178;0,00001;0,0000;;nan;0,21528;56,04453;7,39972744;21,060167;0,145461;24,516720;25,780868;0,0329;3,7229;;;0,00;0,50;46,26;;142,625;134,271;5,4104178;18,95000;1,74700;0,02600;0,0863757;;;;;;
Results HRR;;117;19,15700;96,57500;-0,001000;1,610;87,48;20,5000;-6,600;0,00;101,884;0,000;263,170;412,850;434,55;1022,083;;;749,800;767,400;729,600;315,350;;;;;0,00;0,00;0,00;3,00;2,26;0,000;0,000;0,61;0,56;999998,00;999998,00;999998,00;999998,00;999998,00;999998,00;999998,00;999998,00;999998,00;999998,00;999998,00;999998,00;999998,00;999998,00;999998,00;;;;;;;;;;;;;;;;;546,692070;0,00001;0,0000;;nan;-0,09801;56,02585;7,94641951;20,797191;0,134458;24,310687;25,588492;0,0302;3,4156;;;0,00;0,50;46,59;;150,922;150,512;5,4669207;18,93400;1,75300;0,02100;0,0883986;;;;;;
HRR max [kW/m²];0,8;118;19,13300;95,15000;0,006000;1,625;87,00;20,5000;-7,030;0,00;101,888;0,000;263,170;414,350;436,45;1022,017;;;749,800;767,200;729,600;315,350;;;;;0,00;0,00;0,00;3,00;2,26;0,000;0,000;0,61;0,56;999998,00;999998,00;999998,00;999998,00;999998,00;999998,00;999998,00;999998,00;999998,00;999998,00;999998,00;999998,00;999998,00;999998,00;999998,00;;;;;;;;;;;;;;;;;548,729219;0,00001;0,0000;;nan;0,04650;56,04292;8,49514873;20,605786;0,139953;24,174460;25,463843;0,0313;3,5379;;;0,00;0,50;46,78;;159,007;150,512;5,4872922;18,93000;1,75500;0,01300;0,0895637;;;;;;
Max at [s];384;119;19,11400;92,00000;0,012000;1,647;87,20;20,5000;-7,200;0,00;101,884;0,000;263,170;415,850;438,35;1021,883;;;749,800;767,000;729,400;315,350;;;;;0,00;0,00;0,00;3,00;2,26;0,000;0,000;0,61;0,56;999998,00;999998,00;999998,00;999998,00;999998,00;999998,00;999998,00;999998,00;999998,00;999998,00;999998,00;999998,00;999998,00;999998,00;999998,00;;;;;;;;;;;;;;;;;543,36302;0,00001;0,0000;;nan;0,16646;55,77523;9,03851175;20,225256;0,137727;23,813926;25,102403;0,0303;3,4322;;;0,00;0,49;46,40;;166,786;166,319;5,4336302;18,92900;1,75900;0,02000;0,0903644;;;;;;
HRR 060s [kW/m²];0,0;120;19,09600;93,65000;0,014000;1,658;87,62;20,5000;-7,390;0,00;101,884;0,000;263,170;417,450;440,35;1021,750;;;749,600;766,800;729,400;315,350;;;;;0,00;0,00;0,00;3,00;2,26;0,000;0,000;0,61;0,56;999998,00;999998,00;999998,00;999998,00;999998,00;999998,00;999998,00;999998,00;999998,00;999998,00;999998,00;999998,00;999998,00;999998,00;999998,00;;;;;;;;;;;;;;;;;552,64294;0,00001;0,0000;;nan;0,20818;56,55104;9,59115469;20,366674;0,132838;24,072703;25,393255;0,0296;3,3487;;;0,00;0,50;47,18;;174,343;166,319;5,5264294;18,92000;1,77000;0,00500;0,0912784;;;;;;
HRR 120s [kW/m²];0,0;121;19,07300;94,40000;0,009000;1,665;87,02;20,5000;-7,810;0,00;101,884;0,000;263,170;418,950;442,25;1021,550;;;749,300;766,600;729,300;315,350;;;;;0,00;0,00;0,00;3,00;2,26;0,000;0,000;0,61;0,56;999998,00;999998,00;999998,00;999998,00;999998,00;999998,00;999998,00;999998,00;999998,00;999998,00;999998,00;999998,00;999998,00;999998,00;999998,00;;;;;;;;;;;;;;;;;561,88244;0,00001;0,0000;;nan;0,10702;56,92106;10,1530371;20,411426;0,139703;24,212287;25,558859;0,0313;3,5447;;;0,00;0,50;47,87;;181,824;181,372;5,6188244;18,90900;1,77400;0,00300;0,0926134;;;;;;
HRR 180s [kW/m²];0,0;122;19,05200;97,02500;0,015000;1,679;86,20;20,5000;-7,990;0,00;101,884;0,000;263,170;420,050;443,65;1021,183;;;748,600;766,300;729,200;315,350;;;;;0,00;0,00;0,00;3,00;2,26;0,000;0,000;0,61;0,55;999998,00;999998,00;999998,00;999998,00;999998,00;999998,00;999998,00;999998,00;999998,00;999998,00;999998,00;999998,00;999998,00;999998,00;999998,00;;;;;;;;;;;;;;;;;575,03837;0,00001;0,0000;;nan;0,23181;58,13023;10,7280755;20,666160;0,149170;24,578821;25,959752;0,0340;3,8443;;;0,00;0,51;49,01;;189,267;181,372;5,7503837;18,90400;1,77800;-0,00200;0,0936239;;;;;;
HRR 240s [kW/m²];0,0;123;19,04300;93,90000;0,000000;1,701;87,23;20,5000;-8,160;0,00;101,884;0,000;263,170;421,250;445,15;1021,150;;;748,800;766,100;729,100;315,350;;;;;0,00;0,00;0,00;3,00;2,26;0,000;0,000;0,61;0,56;999998,00;999998,00;999998,00;999998,00;999998,00;999998,00;999998,00;999998,00;999998,00;999998,00;999998,00;999998,00;999998,00;999998,00;999998,00;;;;;;;;;;;;;;;;;567,59825;0,00001;0,0000;;nan;-0,07546;57,87523;11,2956737;20,301648;0,137362;24,214276;25,588094;0,0308;3,4894;;;0,00;0,51;48,37;;196,526;195,904;5,6759825;18,89500;1,78900;-0,00100;0,0940749;;;;;;
HRR 300s [kW/m²];0,0;124;19,03200;92,15000;0,010000;1,713;87,05;20,5000;-8,600;0,00;101,884;0,000;263,170;422,450;446,75;1021,083;;;748,900;765,800;729,100;315,350;;;;;0,00;0,00;0,00;3,00;2,26;0,000;0,000;0,61;0,56;999998,00;999998,00;999998,00;999998,00;999998,00;999998,00;999998,00;999998,00;999998,00;999998,00;999998,00;999998,00;999998,00;999998,00;999998,00;;;;;;;;;;;;;;;;;563,82988;0,00001;0,0000;;nan;0,12529;57,66717;11,8595036;20,082995;0,139449;24,021718;25,403485;0,0311;3,5168;;;0,00;0,51;48,12;;203,459;195,904;5,6382988;18,88300;1,80500;-0,01100;0,0944726;;;;;;
HRR 360s [kW/m²];0,0;125;19,01100;93,35000;0,013000;1,723;88,28;20,5000;-8,770;0,00;101,884;0,000;263,170;423,550;448,05;1020,750;;;748,200;765,600;729,000;315,350;;;;;0,00;0,00;0,00;3,00;2,26;0,000;0,000;0,61;0,57;999998,00;999998,00;999998,00;999998,00;999998,00;999998,00;999998,00;999998,00;999998,00;999998,00;999998,00;999998,00;999998,00;999998,00;999998,00;;;;;;;;;;;;;;;;;573,22715;0,00001;0,0000;;nan;0,18623;58,31388;12,4327307;20,187069;0,125392;24,209076;25,609436;0,0282;3,1879;;;0,00;0,52;48,90;;210,228;209,739;5,7322715;18,86700;1,81300;0,00100;0,0955630;;;;;;
HRR Test [kW/m²];0,0;126;18,99000;93,92500;0,028000;1,731;86,97;20,5000;-8,960;0,00;101,886;0,000;263,170;424,550;449,25;1020,483;;;747,800;765,400;728,800;315,350;;;;;0,00;0,00;0,00;3,00;2,27;0,000;0,000;0,61;0,56;999998,00;999998,00;999998,00;999998,00;999998,00;999998,00;999998,00;999998,00;999998,00;999998,00;999998,00;999998,00;999998,00;999998,00;999998,00;;;;;;;;;;;;;;;;;580,11292;0,00001;0,0000;;nan;0,48860;58,70301;13,0128437;20,225284;0,140335;24,312171;25,726636;0,0317;3,5842;;;0,00;0,52;49,52;;216,931;209,739;5,8011292;18,85600;1,82200;0,01300;0,0965393;;;;;;
Results EHC;;127;18,97500;90,80000;0,026000;1,747;85,91;20,5000;-9,160;0,00;101,892;0,000;263,170;425,650;450,65;1020,483;;;748,200;765,100;728,700;315,450;;;;;0,00;0,00;0,00;3,00;2,27;0,000;0,000;0,61;0,55;999998,00;999998,00;999998,00;999998,00;999998,00;999998,00;999998,00;999998,00;999998,00;999998,00;999998,00;999998,00;999998,00;999998,00;999998,00;;;;;;;;;;;;;;;;;573,87923;0,00001;0,0000;;nan;0,44024;58,19143;13,5867229;19,860266;0,152578;23,935250;25,341056;0,0339;3,8384;;;0,00;0,51;49,00;;223,440;222,855;5,7387923;18,84300;1,83000;0,01900;0,0972643;;;;;;
EHC max [MJ/kg];0,0;128;18,96300;90,27500;0,021000;1,753;85,15;20,5000;-9,580;0,00;101,888;0,000;263,170;426,550;451,85;1020,283;;;748,000;764,900;728,500;315,450;;;;;0,00;0,00;0,00;3,00;2,27;0,000;0,000;0,61;0,55;999998,00;999998,00;999998,00;999998,00;999998,00;999998,00;999998,00;999998,00;999998,00;999998,00;999998,00;999998,00;999998,00;999998,00;999998,00;;;;;;;;;;;;;;;;;575,66565;0,00001;0,0000;;nan;0,34003;58,16605;14,1623885;19,781865;0,161494;23,891171;25,308231;0,0359;4,0575;;;0,00;0,51;49,10;;229,720;222,855;5,7566565;18,83600;1,82900;0,02300;0,0979604;;;;;;
Max at [s];219;129;18,95000;92,25000;0,013000;1,755;85,32;20,5000;-9,780;0,00;101,888;0,000;263,170;427,550;453,15;1020,050;;;747,600;764,700;728,400;315,350;;;;;0,00;0,00;0,00;3,00;2,27;0,000;0,000;0,61;0,55;999998,00;999998,00;999998,00;999998,00;999998,00;999998,00;999998,00;999998,00;999998,00;999998,00;999998,00;999998,00;999998,00;999998,00;999998,00;;;;;;;;;;;;;;;;;586,152039;0,00001;0,0000;;nan;0,18425;58,79842;14,7485406;19,973685;0,159494;24,179391;25,627158;0,0359;4,0577;;;0,00;0,52;49,90;;235,919;235,422;5,8615204;18,83700;1,83300;0,02200;0,0987948;;;;;;
EHC 060s [MJ/kg];0,0;130;18,93400;91,42500;0,020000;1,759;86,45;20,5000;-9,980;0,00;101,884;0,000;263,170;428,450;454,05;1019,983;;;747,800;764,400;728,300;315,450;;;;;0,00;0,00;0,00;3,00;2,27;0,000;0,000;0,61;0,56;999998,00;999998,00;999998,00;999998,00;999998,00;999998,00;999998,00;999998,00;999998,00;999998,00;999998,00;999998,00;999998,00;999998,00;999998,00;;;;;;;;;;;;;;;;;587,68313;0,00001;0,0000;;nan;0,32165;58,61014;15,3362237;19,863275;0,146313;24,096351;25,536114;0,0328;3,7092;;;0,00;0,52;50,02;;242,037;235,422;5,8768313;18,82500;1,86200;0,01100;0,0996125;;;;;;
EHC 120s [MJ/kg];0,0;131;18,93000;89,67500;0,005000;1,770;86,26;20,5000;-10,380;0,00;101,884;0,000;263,170;429,550;455,45;1019,850;;;747,800;764,200;728,100;315,450;;;;;0,00;0,00;0,00;3,00;2,27;0,000;0,000;0,61;0,55;999998,00;999998,00;999998,00;999998,00;999998,00;999998,00;999998,00;999998,00;999998,00;999998,00;999998,00;999998,00;999998,00;999998,00;999998,00;;;;;;;;;;;;;;;;;582,91617;0,00001;0,0000;;nan;0,02477;58,34453;15,9191399;19,647047;0,148473;23,895234;25,336013;0,0330;3,7344;;;0,00;0,52;49,58;;247,958;247,425;5,8291617;18,78400;1,89400;0,01100;0,0998936;;;;;;
EHC 180s [MJ/kg];0,0;132;18,92900;93,22500;0,003000;1,774;87,01;20,5000;-10,570;0,00;101,884;0,000;263,170;430,450;456,45;1019,717;;;747,800;763,900;728,000;315,350;;;;;0,00;0,00;0,00;3,00;2,27;0,000;0,000;0,61;0,56;999998,00;999998,00;999998,00;999998,00;999998,00;999998,00;999998,00;999998,00;999998,00;999998,00;999998,00;999998,00;999998,00;999998,00;999998,00;;;;;;;;;;;;;;;;;593,934509;0,00001;0,0000;;nan;-0,01461;59,56366;16,5130744;20,011208;0,139880;24,389129;25,862278;0,0317;3,5914;;;0,00;0,53;50,52;;253,763;247,425;5,9393451;18,74900;1,91100;0,00200;0,0999298;;;;;;
EHC 240s [MJ/kg];0,0;133;18,92000;94,07500;-0,002000;1,778;85,62;20,5000;-10,780;0,00;101,884;0,000;263,170;431,150;457,35;1019,350;;;747,100;763,600;727,900;315,450;;;;;0,00;0,00;0,00;3,00;2,27;0,000;0,000;0,61;0,55;999998,00;999998,00;999998,00;999998,00;999998,00;999998,00;999998,00;999998,00;999998,00;999998,00;999998,00;999998,00;999998,00;999998,00;999998,00;;;;;;;;;;;;;;;;;599,3501;0,00001;0,0000;;nan;-0,11464;59,92425;17,1124245;20,085903;0,155949;24,519976;26,009998;0,0356;4,0268;;;0,00;0,53;50,93;;259,537;258,975;5,9935010;18,74400;1,89900;0,01100;0,1004711;;;;;;
EHC 300s [MJ/kg];0,0;134;18,90900;85,47500;-0,001000;1,789;86,39;20,5000;-11,160;0,00;101,884;0,000;263,170;432,250;458,75;1019,017;;;746,400;763,400;727,800;315,450;;;;;0,00;0,00;0,00;3,00;2,27;0,000;0,000;0,61;0,55;999998,00;999998,00;999998,00;999998,00;999998,00;999998,00;999998,00;999998,00;999998,00;999998,00;999998,00;999998,00;999998,00;999998,00;999998,00;;;;;;;;;;;;;;;;;573,44568;0,00001;0,0000;;nan;-0,09010;57,40931;17,6858702;19,121436;0,147026;23,402152;24,836870;0,0320;3,6252;;;0,00;0,51;48,75;;264,998;258,975;5,7344568;18,76800;1,87800;0,01100;0,1009828;;;;;;
EHC 360s [MJ/kg];0,0;135;18,90400;83,57500;-0,011000;1,805;87,36;20,5000;-11,360;0,00;101,884;0,000;263,170;433,650;460,65;1018,783;;;746,200;763,100;727,600;315,450;;;;;0,00;0,00;0,00;3,00;2,27;0,000;0,000;0,61;0,56;999998,00;999998,00;999998,00;999998,00;999998,00;999998,00;999998,00;999998,00;999998,00;999998,00;999998,00;999998,00;999998,00;999998,00;999998,00;;;;;;;;;;;;;;;;;567,3809;0,00001;0,0000;;nan;-0,27685;57,19645;18,2532511;18,877173;0,135822;23,178034;24,621149;0,0293;3,3198;;;0,00;0,51;48,24;;270,072;269,675;5,6738090;18,78600;1,87700;0,01400;0,1012092;;;;;;
EHC Test [MJ/kg];0,0;136;18,89500;90,05000;0,001000;1,813;87,40;20,5000;-11,570;0,00;101,888;0,000;263,170;434,650;461,95;1018,517;;;745,700;762,900;727,500;315,450;;;;;0,00;0,00;0,00;3,00;2,27;0,000;0,000;0,61;0,56;999998,00;999998,00;999998,00;999998,00;999998,00;999998,00;999998,00;999998,00;999998,00;999998,00;999998,00;999998,00;999998,00;999998,00;999998,00;;;;;;;;;;;;;;;;;590,01027;0,00001;0,0000;;nan;-0,05325;59,57211;18,8432613;19,572237;0,135380;24,086873;25,599749;0,0304;3,4406;;;0,00;0,53;50,24;;275,136;269,675;5,9001027;18,78000;1,89200;0,01700;0,1015125;;;;;;
Results MLR;;137;18,88300;96,95000;0,013000;1,822;87,72;20,5000;-12,020;0,00;101,884;0,000;263,170;435,450;462,85;1018,450;;;745,800;762,700;727,400;315,450;;;;;0,00;0,00;0,00;3,00;2,27;0,000;0,000;0,61;0,56;999998,00;999998,00;999998,00;999998,00;999998,00;999998,00;999998,00;999998,00;999998,00;999998,00;999998,00;999998,00;999998,00;999998,00;999998,00;;;;;;;;;;;;;;;;;614,422849;0,00001;0,0000;;nan;0,18715;62,07027;19,4576842;20,289587;0,131750;25,015649;26,589719;0,0307;3,4778;;;0,00;0,55;52,38;;280,414;280,041;6,1442285;18,75700;1,90800;0,02400;0,1019811;;;;;;
MLR max [g/s];0,0000;138;18,86700;90,00000;0,019000;1,830;85,70;20,5000;-12,210;0,00;101,884;0,000;263,170;435,950;463,45;1018,217;;;745,400;762,500;727,300;315,450;;;;;0,00;0,00;0,00;3,00;2,27;0,000;0,000;0,61;0,55;999998,00;999998,00;999998,00;999998,00;999998,00;999998,00;999998,00;999998,00;999998,00;999998,00;999998,00;999998,00;999998,00;999998,00;999998,00;;;;;;;;;;;;;;;;;596,14524;0,00001;0,0000;;nan;0,29691;60,03931;20,0538294;19,537607;0,155057;24,116170;25,637433;0,0349;3,9464;;;0,00;0,53;50,83;;285,601;280,041;5,9614524;18,74000;1,91100;0,01900;0,1027647;;;;;;
Max at [s];0;139;18,85600;86,42500;0,023000;1,829;86,85;20,5000;-12,420;0,00;101,882;0,000;263,170;436,650;464,25;1018,250;;;745,700;762,300;727,300;315,450;;;;;0,00;0,00;0,00;3,00;2,27;0,000;0,000;0,61;0,56;999998,00;999998,00;999998,00;999998,00;999998,00;999998,00;999998,00;999998,00;999998,00;999998,00;999998,00;999998,00;999998,00;999998,00;999998,00;;;;;;;;;;;;;;;;;587,16264;0,00001;0,0000;;nan;0,36688;58,75423;20,6409921;19,130284;0,141669;23,651307;25,146272;0,0312;3,5366;;;0,00;0,52;50,03;;290,462;290,165;5,8716264;18,74100;1,91000;0,01500;0,1033783;;;;;;
MLR 060s [g/s];0,0000;140;18,84300;90,05000;0,022000;1,833;85,21;20,5000;-12,860;0,00;101,882;0,000;263,170;437,250;465,05;1018,217;;;745,800;762,200;727,200;315,450;;;;;0,00;0,00;0,00;3,00;2,27;0,000;0,000;0,61;0,55;999998,00;999998,00;999998,00;999998,00;999998,00;999998,00;999998,00;999998,00;999998,00;999998,00;999998,00;999998,00;999998,00;999998,00;999998,00;;;;;;;;;;;;;;;;;603,12953;0,00001;0,0000;;nan;0,35482;60,06697;21,2441216;19,513959;0,160760;24,158808;25,694804;0,0362;4,1008;;;0,00;0,53;51,35;;295,251;290,165;6,0312953;18,74200;1,91200;0,01300;0,1041094;;;;;;
