Repository: FireDynamics/BESKID_ExperimentalData

# Cone Calorimeter Experiments

Experiments have been conducted, with sample in horizontal orientation. Samples were wrapped in aluminium foil. No retainer frame or grid have been used.

Different types of insulation material have been used below the PMMA samples: CaSiO3 and Al2O3. The goal was to an insulation material that has a more reproducible behaviour compared to the common fiber blankets. The CaSiO3 block below the sample was manufactured from the same boards used as backing of the large scale experiments. However, it was found that these boards contain a lot of moisture making the mass loss measurements unreliable.

File: Materials/PMMA/DE_6mm/Cone/20250410_PMMA_DE_6mm_q50_R3.csv (part 2 of 7)
General information;;time (s);O2 (%);DPT (Pa);CO (%);CO2 (%);PD (%);AHU (%);Mass (g);Methane MFM (g/s);APT (kPa);HFM (kW/m²);Cold Trap TC (K);StackTC (K);Smoke TC (K);Cone heater TC (K);Soot MFM (g/s);Soot;TC cone1;TC cone2;TC cone3;TC aux;CH4;CO;CO2;Ethene;H2O;n.u.;n.u.;UOX Bin;n.u.;UOX Hum.;UOX Temp;n.u.;n.u;TX1;TX2;TX3;TX4;TX5;TX6;TX7;TX8;TX9;TX10;TX11;TX12;TX13;TX14;TX15;n.u;n.u.;n.u.;n.u.;L0;L1;n.u.;n.u.;n.u.;n.u.;n.u.;n.u.;n.u.;n.u.;n.u.;n.u.;HRR/a;EHC;SEA;MLR;MLR/a;COY;CO2Y/sh;THR/a;MFR;K;Vstack;Vsmoke;SPR;RSR;TSP;TSR;COP;CO2P;O2C;TOC;ARHE;Mass;HRR;O2/sh;CO2/sh;CO/sh;phi;FU27;FU28;FU29;FU30;FU31
;;;;;;;;;;;;;;;;;;g/min;°C;°C;°C;°C;ppm;ppm;%;ppm;ppm;no;no;;no;%;°C;no;V;no;no;no;no;no;no;no;no;no;no;no;no;no;no;no;no;no;no;no;%;%;no;no;no;no;no;no;no;no;no;no;kW/m²;MJ/kg;m²/kg;g/s;g/(s*m²);[kg/kg];[kg/kg];MJ/m²;g/s;1/m;l/s;l/s;m²/s;(m²/s)/m²;m²;m²;g/s;g/s;g/s;g;kW/m²;g;kW;[%];[%];%;;;;;;
Pre-test comments;;70;20,94400;114,40000;0,006000;0,052;100,20;19,6000;-0,030;0,00;101,866;0,000;263,170;341,750;344,05;1016,083;;;734,600;767,000;727,200;317,850;;;;;0,00;0,00;0,00;3,00;2,59;0,000;0,000;0,59;0,62;999998,00;999998,00;999998,00;999998,00;999998,00;999998,00;999998,00;999998,00;999998,00;999998,00;999998,00;999998,00;999998,00;999998,00;999998,00;;;;;;;;;;;;;;;;;2,46882;0,00000;0,0000;;nan;0,16448;0,14547;0,08928266;24,878673;-0,001456;24,073320;24,235336;-0,0003;-0,0350;;;0,00;0,00;0,23;;4,441;4,409;0,0246882;20,95300;0,04800;0,01100;0,0003311;;;;;;
After test comments;;71;20,94600;115,12501;0,010000;0,051;100,14;19,6000;-0,030;0,00;101,858;0,000;263,170;341,850;344,05;1015,817;;;734,100;766,800;727,100;317,850;;;;;0,00;0,00;0,00;3,00;2,59;0,000;0,000;0,59;0,62;999998,00;999998,00;999998,00;999998,00;999998,00;999998,00;999998,00;999998,00;999998,00;999998,00;999998,00;999998,00;999998,00;999998,00;999998,00;;;;;;;;;;;;;;;;;1,28471999;0,00000;0,0000;;nan;0,26446;0,10278;0,09056738;24,953731;-0,000896;24,153015;24,308454;-0,0002;-0,0216;;;0,00;0,00;0,17;;4,230;4,129;0,0128472;20,95200;0,04800;0,00600;0,0001724;;;;;;
;;72;20,94700;112,02500;0,019000;0,051;100,18;19,6000;-0,020;0,00;101,866;0,000;263,170;341,950;344,15;1015,583;;;733,700;766,600;727,000;317,850;;;;;0,00;0,00;0,00;3,00;2,59;0,000;0,000;0,59;0,63;999998,00;999998,00;999998,00;999998,00;999998,00;999998,00;999998,00;999998,00;999998,00;999998,00;999998,00;999998,00;999998,00;999998,00;999998,00;;;;;;;;;;;;;;;;;0,0;0,00000;0,0000;;nan;0,48161;0,10137;0,09056738;24,611871;-0,001215;23,829093;23,982402;-0,0003;-0,0289;;;0,00;0,00;0,14;;3,938;4,129;0,0000000;20,95100;0,04700;0,00400;-0,0000020;;;;;;
Events;;73;20,94700;114,92500;0,007000;0,050;100,18;19,6000;-0,010;0,00;101,866;0,000;263,170;342,050;344,25;1015,383;;;733,300;766,500;726,900;317,850;;;;;0,00;0,00;0,00;3,00;2,59;0,000;0,000;0,59;0,63;999998,00;999998,00;999998,00;999998,00;999998,00;999998,00;999998,00;999998,00;999998,00;999998,00;999998,00;999998,00;999998,00;999998,00;999998,00;;;;;;;;;;;;;;;;;1,21212;0,00000;0,0000;;nan;0,18963;0,05959;0,09177950;24,924755;-0,001216;24,139083;24,294341;-0,0003;-0,0293;;;0,00;0,00;0,14;;3,688;3,711;0,0121212;20,95300;0,04700;-0,00200;0,0001626;;;;;;
Number of events;;74;20,94800;115,02500;-0,004000;0,050;100,18;19,6000;-0,010;0,00;101,866;0,000;263,177;342,150;344,45;1015,083;;;732,700;766,300;726,800;317,850;;;;;0,00;0,00;0,00;3,00;2,59;0,000;0,000;0,59;0,63;999998,00;999998,00;999998,00;999998,00;999998,00;999998,00;999998,00;999998,00;999998,00;999998,00;999998,00;999998,00;999998,00;999998,00;999998,00;;;;;;;;;;;;;;;;;1,80942;0,00000;0,0000;;nan;-0,08366;0,05960;0,09358892;24,931953;-0,001233;24,153113;24,315476;-0,0003;-0,0298;;;0,00;0,00;0,11;;3,547;3,711;0,0180942;20,95400;0,04700;-0,00500;0,0002414;;;;;;
Event1;;75;20,95000;111,15000;-0,017000;0,049;100,13;19,6000;0,000;0,00;101,858;0,000;263,177;342,250;344,45;1014,917;;;732,500;766,100;726,700;317,850;;;;;0,00;0,00;0,00;3,00;2,59;0,000;0,000;0,59;0,63;999998,00;999998,00;999998,00;999998,00;999998,00;999998,00;999998,00;999998,00;999998,00;999998,00;999998,00;999998,00;999998,00;999998,00;999998,00;;;;;;;;;;;;;;;;;2,20137;0,00000;0,0000;;nan;-0,39973;0,01623;0,09579029;24,504816;-0,000771;23,746258;23,898900;-0,0002;-0,0183;;;0,00;0,00;0,04;;3,462;3,474;0,0220137;20,95300;0,04700;0,00100;0,0002978;;;;;;
Event2;;76;20,94800;111,22500;-0,010000;0,048;100,14;19,6000;-0,010;0,00;101,866;0,000;263,170;342,350;344,55;1014,950;;;732,700;766,100;726,600;317,850;;;;;0,00;0,00;0,00;3,00;2,59;0,000;0,000;0,60;0,63;999998,00;999998,00;999998,00;999998,00;999998,00;999998,00;999998,00;999998,00;999998,00;999998,00;999998,00;999998,00;999998,00;999998,00;999998,00;;;;;;;;;;;;;;;;;2,52719;0,00000;0,0000;;nan;-0,22881;-0,02612;0,09831748;24,509503;-0,000868;23,757739;23,910410;-0,0002;-0,0206;;;0,00;0,00;0,11;;3,413;3,474;0,0252719;20,95400;0,04600;-0,00800;0,0003427;;;;;;
Event3;;77;20,95000;108,77500;-0,007000;0,049;100,16;19,6000;-0,010;0,00;101,866;0,000;263,177;342,350;344,65;1014,850;;;732,500;766,000;726,600;317,850;;;;;0,00;0,00;0,00;3,00;2,59;0,000;0,000;0,60;0,63;999998,00;999998,00;999998,00;999998,00;999998,00;999998,00;999998,00;999998,00;999998,00;999998,00;999998,00;999998,00;999998,00;999998,00;999998,00;;;;;;;;;;;;;;;;;1,25063;0,00000;0,0000;;nan;-0,15380;0,01606;0,09956811;24,238059;-0,001075;23,494621;23,652464;-0,0002;-0,0252;;;0,00;0,00;0,04;;3,338;3,295;0,0125063;20,95300;0,04700;-0,00900;0,0001713;;;;;;
Event4;;78;20,95000;116,74999;0,004000;0,048;100,17;19,6000;-0,020;0,00;101,864;0,000;263,177;342,350;344,65;1014,750;;;732,200;766,000;726,600;317,850;;;;;0,00;0,00;0,00;3,00;2,59;0,000;0,000;0,60;0,63;999998,00;999998,00;999998,00;999998,00;999998,00;999998,00;999998,00;999998,00;999998,00;999998,00;999998,00;999998,00;999998,00;999998,00;999998,00;;;;;;;;;;;;;;;;;0,33462000;0,00000;0,0000;;nan;0,11596;-0,02676;0,09990273;25,110868;-0,001158;24,340659;24,504186;-0,0002;-0,0282;;;0,00;0,00;0,05;;3,202;3,295;0,0033462;20,95400;0,04700;0,00300;0,0000447;;;;;;
Event5;;79;20,95200;111,47500;0,009000;0,048;100,11;19,6000;-0,030;0,00;101,866;0,000;263,177;342,450;344,75;1014,717;;;732,200;765,900;726,600;317,850;;;;;0,00;0,00;0,00;3,00;2,60;0,000;0,000;0,60;0,63;999998,00;999998,00;999998,00;999998,00;999998,00;999998,00;999998,00;999998,00;999998,00;999998,00;999998,00;999998,00;999998,00;999998,00;999998,00;;;;;;;;;;;;;;;;;0,0;0,00000;0,0000;;nan;0,23555;-0,02615;0,09990273;24,533449;-0,000567;23,787897;23,947663;-0,0001;-0,0135;;;0,00;0,00;-0,02;;3,043;3,023;0,0000000;20,95200;0,04700;0,00100;-0,0001393;;;;;;
Event6;;80;20,95200;117,12500;0,015000;0,048;100,11;19,6000;-0,040;0,00;101,858;0,000;263,177;342,450;344,75;1014,783;;;732,500;765,900;726,500;317,850;;;;;0,00;0,00;0,00;3,00;2,60;0,000;0,000;0,60;0,63;999998,00;999998,00;999998,00;999998,00;999998,00;999998,00;999998,00;999998,00;999998,00;999998,00;999998,00;999998,00;999998,00;999998,00;999998,00;;;;;;;;;;;;;;;;;0,0;0,00000;0,0000;;nan;0,39183;-0,02680;0,09990273;25,147492;-0,000555;24,383280;24,547045;-0,0001;-0,0135;;;0,00;0,00;-0,02;;2,891;3,023;0,0000000;20,95000;0,05200;0,01800;-0,0002153;;;;;;
Event7;;81;20,95100;111,45000;0,011000;0,048;100,13;19,6000;-0,040;0,00;101,856;0,000;263,177;342,550;344,85;1014,783;;;732,500;765,900;726,500;317,850;;;;;0,00;0,00;0,00;3,00;2,60;0,000;0,000;0,60;0,63;999998,00;999998,00;999998,00;999998,00;999998,00;999998,00;999998,00;999998,00;999998,00;999998,00;999998,00;999998,00;999998,00;999998,00;999998,00;;;;;;;;;;;;;;;;;0,0;0,00000;0,0000;;nan;0,28438;-0,02614;0,09990273;24,527117;-0,000812;23,788702;23,948427;-0,0002;-0,0193;;;0,00;0,00;0,01;;2,754;2,735;0,0000000;20,94000;0,06700;0,00200;-0,0001043;;;;;;
Event8;;82;20,95200;112,45000;0,006000;0,048;100,10;19,6000;-0,050;0,00;101,866;0,000;263,177;342,550;344,95;1014,883;;;732,700;765,900;726,600;317,850;;;;;0,00;0,00;0,00;3,00;2,60;0,000;0,000;0,60;0,63;999998,00;999998,00;999998,00;999998,00;999998,00;999998,00;999998,00;999998,00;999998,00;999998,00;999998,00;999998,00;999998,00;999998,00;999998,00;;;;;;;;;;;;;;;;;0,0;0,00000;0,0000;;nan;0,16288;-0,02626;0,09990273;24,636907;-0,000418;23,895187;24,062604;-0,0001;-0,0100;;;0,00;0,00;-0,02;;2,628;2,735;0,0000000;20,91800;0,10800;0,00500;-0,0001014;;;;;;
Event9;;83;20,95300;112,82501;0,004000;0,047;100,07;19,6000;-0,050;0,00;101,866;0,000;263,177;342,650;344,95;1014,983;;;732,900;766,000;726,600;317,850;;;;;0,00;0,00;0,00;3,00;2,60;0,000;0,000;0,60;0,63;999998,00;999998,00;999998,00;999998,00;999998,00;999998,00;999998,00;999998,00;999998,00;999998,00;999998,00;999998,00;999998,00;999998,00;999998,00;;;;;;;;;;;;;;;;;0,0;0,00000;0,0000;;nan;0,11394;-0,06894;0,09990273;24,674353;-0,000139;23,938491;24,099176;0,0000;-0,0033;;;0,00;0,00;-0,05;;2,514;2,497;0,0000000;20,86100;0,16900;0,00000;-0,0001238;;;;;;
;;84;20,95200;115,35000;-0,002000;0,047;100,11;19,6000;-0,060;0,00;101,858;0,000;263,177;342,750;345,15;1015,117;;;733,200;766,000;726,700;317,850;;;;;0,00;0,00;0,00;3,00;2,60;0,000;0,000;0,60;0,63;999998,00;999998,00;999998,00;999998,00;999998,00;999998,00;999998,00;999998,00;999998,00;999998,00;999998,00;999998,00;999998,00;999998,00;999998,00;;;;;;;;;;;;;;;;;0,09537999;0,00000;0,0000;;nan;-0,03398;-0,06969;0,09999811;24,945288;-0,000556;24,208410;24,377921;-0,0001;-0,0134;;;0,00;0,00;-0,02;;2,412;2,497;0,0009538;20,76200;0,28500;0,00200;0,0000126;;;;;;
;;85;20,95100;113,80001;-0,005000;0,047;100,09;19,6000;-0,080;0,00;101,866;0,000;263,177;342,950;345,45;1015,083;;;733,000;766,100;726,700;317,850;;;;;0,00;0,00;0,00;3,00;2,60;0,000;0,000;0,60;0,63;999998,00;999998,00;999998,00;999998,00;999998,00;999998,00;999998,00;999998,00;999998,00;999998,00;999998,00;999998,00;999998,00;999998,00;999998,00;;;;;;;;;;;;;;;;;0,82788;0,00000;0,0000;;nan;-0,10780;-0,06920;0,10082599;24,769897;-0,000389;24,052226;24,227559;-0,0001;-0,0094;;;0,00;0,00;0,01;;2,336;2,335;0,0082788;20,61700;0,40300;-0,02400;0,0001109;;;;;;
;;86;20,95300;111,52500;0,001000;0,047;100,10;19,6000;-0,110;0,00;101,866;0,000;263,177;343,450;345,95;1015,350;;;733,600;766,200;726,800;317,850;;;;;0,00;0,00;0,00;3,00;2,60;0,000;0,000;0,60;0,63;999998,00;999998,00;999998,00;999998,00;999998,00;999998,00;999998,00;999998,00;999998,00;999998,00;999998,00;999998,00;999998,00;999998,00;999998,00;;;;;;;;;;;;;;;;;0,0;0,00000;0,0000;;nan;0,03989;-0,06846;0,10082599;24,503201;-0,000493;23,827946;24,001392;-0,0001;-0,0117;;;0,00;0,00;-0,05;;2,264;2,335;0,0000000;20,44700;0,56200;-0,02100;-0,0000858;;;;;;
;;87;20,95400;100,52500;-0,008000;0,046;98,24;19,6000;-0,160;0,00;101,866;0,000;263,183;344,450;347,25;1015,750;;;734,600;766,300;726,900;317,850;;;;;0,00;0,00;0,00;3,00;2,60;0,000;0,000;0,60;0,62;999998,00;999998,00;999998,00;999998,00;999998,00;999998,00;999998,00;999998,00;999998,00;999998,00;999998,00;999998,00;999998,00;999998,00;999998,00;;;;;;;;;;;;;;;;;0,0;0,00000;0,0000;;nan;-0,17055;-0,10504;0,10082599;23,229636;0,018312;22,655251;22,839412;0,0037;0,4152;;;0,00;0,00;-0,07;;2,180;2,197;0,0000000;20,26500;0,69800;-0,00600;-0,0000196;;;;;;
;;88;20,95300;102,05000;-0,009000;0,047;96,28;19,6000;-0,230;0,00;101,866;0,000;263,183;346,050;349,25;1016,283;;;735,900;766,500;727,000;317,850;;;;;0,00;0,00;0,00;3,00;2,60;0,000;0,000;0,60;0,61;999998,00;999998,00;999998,00;999998,00;999998,00;999998,00;999998,00;999998,00;999998,00;999998,00;999998,00;999998,00;999998,00;999998,00;999998,00;;;;;;;;;;;;;;;;;0,29126;0,00000;0,0000;;nan;-0,19471;-0,06524;0,10111725;23,351003;0,038413;22,879401;23,090972;0,0078;0,8806;;;0,00;0,00;-0,05;;2,108;2,197;0,0029126;20,08200;0,86100;0,00500;0,0000408;;;;;;
;;89;20,95400;98,97500;0,003000;0,047;95,64;19,6000;-0,540;0,00;101,858;0,000;263,183;348,250;351,95;1016,950;;;737,600;766,700;727,100;317,850;;;;;0,00;0,00;0,00;3,00;2,60;0,000;0,000;0,60;0,61;999998,00;999998,00;999998,00;999998,00;999998,00;999998,00;999998,00;999998,00;999998,00;999998,00;999998,00;999998,00;999998,00;999998,00;999998,00;;;;;;;;;;;;;;;;;0,0;0,00000;0,0000;;nan;0,08300;-0,06404;0,10111725;22,923749;0,045069;22,603570;22,843723;0,0090;1,0221;;;0,00;0,00;-0,07;;2,041;2,045;0,0000000;19,91500;0,97800;0,01500;-0,0001715;;;;;;
;;90;20,95300;102,32500;0,001000;0,047;94,35;19,6000;-0,630;0,00;101,858;0,000;263,183;350,750;355,15;1017,550;;;739,100;766,900;727,200;317,850;;;;;0,00;0,00;0,00;3,00;2,60;0,000;0,000;0,60;0,60;999998,00;999998,00;999998,00;999998,00;999998,00;999998,00;999998,00;999998,00;999998,00;999998,00;999998,00;999998,00;999998,00;999998,00;999998,00;;;;;;;;;;;;;;;;;0,0;0,00000;0,0000;;nan;0,03780;-0,06488;0,10111725;23,225255;0,058673;23,065265;23,354608;0,0120;1,3604;;;0,00;0,00;-0,04;;1,973;2,045;0,0000000;19,77000;1,10000;0,01100;-0,0000858;;;;;;
;;91;20,95400;95,77500;0,018000;0,052;92,54;19,6000;-0,760;0,00;101,864;0,000;263,177;353,550;358,75;1018,117;;;740,400;767,200;727,300;317,850;;;;;0,00;0,00;0,00;3,00;2,60;0,000;0,000;0,60;0,59;999998,00;999998,00;999998,00;999998,00;999998,00;999998,00;999998,00;999998,00;999998,00;999998,00;999998,00;999998,00;999998,00;999998,00;999998,00;;;;;;;;;;;;;;;;;0,0;0,00000;0,0000;;nan;0,41556;0,13084;0,10111725;22,380466;0,078085;22,403725;22,733238;0,0156;1,7622;;;0,00;0,00;-0,07;;1,910;1,913;0,0000000;19,67600;1,18000;0,01600;-0,0004248;;;;;;
;;92;20,95200;99,80000;0,002000;0,067;93,02;19,6000;-0,910;0,00;101,864;0,000;263,177;356,850;362,85;1018,683;;;741,800;767,400;727,400;317,850;;;;;0,00;0,00;0,00;3,00;2,60;0,000;0,000;0,60;0,59;999998,00;999998,00;999998,00;999998,00;999998,00;999998,00;999998,00;999998,00;999998,00;999998,00;999998,00;999998,00;999998,00;999998,00;999998,00;;;;;;;;;;;;;;;;;0,0;0,00000;0,0000;;nan;0,05967;0,72228;0,10111725;22,740021;0,072887;22,976128;23,362443;0,0149;1,6905;;;0,00;0,01;-0,02;;1,850;1,913;0,0000000;19,57600;1,24400;0,01600;-0,0002913;;;;;;
;;93;20,95000;97,65000;0,005000;0,108;91,46;19,6000;-1,270;0,00;101,864;0,000;263,177;360,150;367,15;1019,050;;;742,700;767,500;727,500;317,850;;;;;0,00;0,00;0,00;3,00;2,60;0,000;0,000;0,60;0,58;999998,00;999998,00;999998,00;999998,00;999998,00;999998,00;999998,00;999998,00;999998,00;999998,00;999998,00;999998,00;999998,00;999998,00;999998,00;;;;;;;;;;;;;;;;;0,0;0,00000;0,0000;;nan;0,12568;2,29719;0,10111725;22,390453;0,089821;22,832137;23,275910;0,0183;2,0755;;;0,00;0,02;0,04;;1,794;1,797;0,0000000;19,50000;1,30600;0,03000;-0,0007280;;;;;;
;;94;20,94000;97,15000;0,000000;0,169;92,00;19,6000;-1,390;0,00;101,864;0,000;263,177;363,650;371,55;1019,483;;;743,600;767,700;727,700;317,850;;;;;0,00;0,00;0,00;3,00;2,60;0,000;0,000;0,60;0,58;999998,00;999998,00;999998,00;999998,00;999998,00;999998,00;999998,00;999998,00;999998,00;999998,00;999998,00;999998,00;999998,00;999998,00;999998,00;;;;;;;;;;;;;;;;;0,0;0,00000;0,0000;;nan;0,01402;4,62236;0,10111725;22,225322;0,083880;22,884000;23,381136;0,0172;1,9470;;;0,00;0,04;0,32;;1,741;1,797;0,0000000;19,44200;1,34700;0,00200;-0,0008336;;;;;;
;;95;20,91800;98,32500;0,002000;0,285;91,43;19,6000;-1,540;0,00;101,856;0,000;263,177;366,850;375,65;1019,917;;;744,500;767,900;727,900;317,850;;;;;0,00;0,00;0,00;3,00;2,60;0,000;0,000;0,60;0,58;999998,00;999998,00;999998,00;999998,00;999998,00;999998,00;999998,00;999998,00;999998,00;999998,00;999998,00;999998,00;999998,00;999998,00;999998,00;;;;;;;;;;;;;;;;;0,0;0,00000;0,0000;;nan;0,05841;9,09081;0,10111725;22,261590;0,090082;23,123042;23,677718;0,0187;2,1175;;;0,00;0,08;0,93;;1,691;1,695;0,0000000;19,39000;1,39500;0,00900;-0,0010001;;;;;;
;;96;20,86100;99,07500;-0,024000;0,403;91,32;19,6000;-1,710;0,00;101,864;0,000;263,177;370,250;379,95;1020,117;;;744,800;768,100;728,000;317,850;;;;;0,00;0,00;0,00;3,00;2,60;0,000;0,000;0,60;0,58;999998,00;999998,00;999998,00;999998,00;999998,00;999998,00;999998,00;999998,00;999998,00;999998,00;999998,00;999998,00;999998,00;999998,00;999998,00;;;;;;;;;;;;;;;;;8,5849;0,00000;0,0000;;nan;-0,51781;13,61714;0,10970215;22,243492;0,091314;23,318376;23,929283;0,0192;2,1692;;;0,00;0,12;2,51;;1,779;1,695;0,0858490;19,33700;1,43400;-0,00700;0,0012839;;;;;;
Auswertung Test;;97;20,76200;101,67500;-0,021000;0,562;91,24;19,6000;-2,070;0,00;101,864;0,000;263,170;373,350;383,85;1020,317;;;745,300;768,200;728,000;317,850;;;;;0,00;0,00;0,00;3,00;2,61;0,000;0,000;0,61;0,58;999998,00;999998,00;999998,00;999998,00;999998,00;999998,00;999998,00;999998,00;999998,00;999998,00;999998,00;999998,00;999998,00;999998,00;999998,00;;;;;;;;;;;;;;;;;35,20568;0,00000;0,0000;;nan;-0,45530;19,89993;0,14490783;22,439722;0,092237;23,721049;24,388174;0,0197;2,2332;;;0,00;0,18;5,31;;2,401;2,680;0,3520568;19,28600;1,47800;0,00200;0,0052278;;;;;;
Software;Logger2024;98;20,61700;103,20000;-0,006000;0,698;90,52;19,6000;-2,240;0,00;101,858;0,000;263,170;376,450;387,55;1020,783;;;746,400;768,400;728,100;317,850;;;;;0,00;0,00;0,00;3,00;2,61;0,000;0,000;0,61;0,58;999998,00;999998,00;999998,00;999998,00;999998,00;999998,00;999998,00;999998,00;999998,00;999998,00;999998,00;999998,00;999998,00;999998,00;999998,00;;;;;;;;;;;;;;;;;81,67114;0,00000;0,0000;;nan;-0,12036;25,25409;0,22657897;22,514103;0,100176;23,997291;24,704875;0,0217;2,4569;;;0,00;0,22;9,40;;4,078;2,680;0,8167114;19,24100;1,50700;-0,00100;0,0120999;;;;;;
Auswertung Test;;99;20,44700;97,45000;0,005000;0,861;89,13;19,6000;-2,410;0,00;101,864;0,000;263,170;379,450;391,35;1020,983;;;746,800;768,500;728,200;317,850;;;;;0,00;0,00;0,00;3,00;2,61;0,000;0,000;0,61;0,57;999998,00;999998,00;999998,00;999998,00;999998,00;999998,00;999998,00;999998,00;999998,00;999998,00;999998,00;999998,00;999998,00;999998,00;999998,00;;;;;;;;;;;;;;;;;131,82044;0,00000;0,0000;;nan;0,12228;30,57754;0,35839941;21,791248;0,115640;23,411914;24,146139;0,0245;2,7720;;;0,00;0,27;13,73;;7,071;7,389;1,3182044;19,21100;1,53400;0,01100;0,0201959;;;;;;
Test start time   [s];60;100;20,26500;98,80000;0,015000;0,978;88,57;19,6000;-2,830;0,00;101,864;0,000;263,170;382,550;395,45;1021,083;;;747,000;768,500;728,300;317,850;;;;;0,00;0,00;0,00;3,00;2,61;0,000;0,000;0,61;0,56;999998,00;999998,00;999998,00;999998,00;999998,00;999998,00;999998,00;999998,00;999998,00;999998,00;999998,00;999998,00;999998,00;999998,00;999998,00;;;;;;;;;;;;;;;;;193,52115;0,00000;0,0000;;nan;0,34030;35,07839;0,55192056;21,852585;0,121890;23,669620;24,467786;0,0262;2,9608;;;0,00;0,31;18,73;;11,497;7,389;1,9352115;19,18300;1,54700;0,00600;0,0295955;;;;;;
Time to ignition  [s];0;101;20,08200;97,07500;0,011000;1,100;89,55;19,6000;-2,970;0,00;101,864;0,000;263,170;385,350;399,05;1021,183;;;747,200;768,600;728,300;317,850;;;;;0,00;0,00;0,00;3,00;2,61;0,000;0,000;0,61;0,57;999998,00;999998,00;999998,00;999998,00;999998,00;999998,00;999998,00;999998,00;999998,00;999998,00;999998,00;999998,00;999998,00;999998,00;999998,00;;;;;;;;;;;;;;;;;252,59217;0,00000;0,0000;;nan;0,25009;39,19066;0,80451274;21,582139;0,110855;23,547788;24,384961;0,0237;2,6836;;;0,00;0,35;23,43;;17,374;17,640;2,5259217;19,16900;1,55700;0,01700;0,0391517;;;;;;
Time to flame out [s];0;102;19,91500;98,25000;0,016000;1,180;89,85;19,6000;-3,150;0,00;101,864;0,000;263,170;388,250;402,75;1021,383;;;747,700;768,600;728,400;317,850;;;;;0,00;0,00;0,00;3,00;2,61;0,000;0,000;0,61;0,57;999998,00;999998,00;999998,00;999998,00;999998,00;999998,00;999998,00;999998,00;999998,00;999998,00;999998,00;999998,00;999998,00;999998,00;999998,00;;;;;;;;;;;;;;;;;310,94399;0,00000;0,0000;;nan;0,35837;42,26693;1,11545672;21,631120;0,107525;23,778844;24,666915;0,0233;2,6331;;;0,00;0,37;27,99;;24,553;17,640;3,1094399;19,16000;1,57000;0,01000;0,0481325;;;;;;
Time end of test  [s];0;103;19,77000;97,62500;0,016000;1,244;89,09;19,6000;-3,360;0,00;101,864;0,000;263,170;391,050;406,25;1021,617;;;748,400;768,600;728,400;317,850;;;;;0,00;0,00;0,00;3,00;2,61;0,000;0,000;0,61;0,57;999998,00;999998,00;999998,00;999998,00;999998,00;999998,00;999998,00;999998,00;999998,00;999998,00;999998,00;999998,00;999998,00;999998,00;999998,00;;;;;;;;;;;;;;;;;359,23521;0,00000;0,0000;;nan;0,35594;44,35452;1,47469194;21,484875;0,116107;23,788409;24,713057;0,0252;2,8485;;;0,00;0,39;31,69;;32,801;32,922;3,5923521;19,13900;1,58500;0,01900;0,0560322;;;;;;
Masses;;104;19,67600;95,52500;0,030000;1,306;88,45;19,6000;-3,750;0,00;101,864;0,000;263,170;393,650;409,35;1021,650;;;748,500;768,600;728,400;317,850;;;;;0,00;0,00;0,00;3,00;2,61;0,000;0,000;0,61;0,57;999998,00;999998,00;999998,00;999998,00;999998,00;999998,00;999998,00;999998,00;999998,00;999998,00;999998,00;999998,00;999998,00;999998,00;999998,00;;;;;;;;;;;;;;;;;383,70302;0,00000;0,0000;;nan;0,64627;45,99654;1,85839495;21,182239;0,123324;23,609260;24,550872;0,0266;3,0058;;;0,01;0,41;33,73;;41,610;32,922;3,8370302;19,12400;1,59300;0,00400;0,0607346;;;;;;
Mass sust.flaming [g];0,00;105;19,57600;95,52500;0,002000;1,347;88,45;19,6000;-3,930;0,00;101,864;0,000;263,170;393,650;409,35;1021,617;;;748,500;768,500;728,400;317,850;;;;;0,00;0,00;0,00;3,00;2,61;0,000;0,000;0,61;0,57;999998,00;999998,00;999998,00;999998,00;999998,00;999998,00;999998,00;999998,00;999998,00;999998,00;999998,00;999998,00;999998,00;999998,00;999998,00;;;;;;;;;;;;;;;;;420,119509;0,00000;0,0000;;nan;0,05556;47,49637;2,27851446;21,182239;0,123324;23,609260;24,550872;0,0266;3,0058;;;0,00;0,42;36,37;;50,793;51,060;4,2011951;19,11500;1,60000;0,00200;0,0665364;;;;;;
Mass remaining    [g];0,00;106;19,50000;94,82500;0,009000;1,395;88,92;19,6000;-4,090;0,00;101,856;0,000;263,170;396,050;412,25;1021,650;;;748,600;768,500;728,400;317,850;;;;;0,00;0,00;0,00;3,00;2,61;0,000;0,000;0,61;0,57;999998,00;999998,00;999998,00;999998,00;999998,00;999998,00;999998,00;999998,00;999998,00;999998,00;999998,00;999998,00;999998,00;999998,00;999998,00;;;;;;;;;;;;;;;;;441,40286;0,00000;0,0000;;nan;0,20187;48,92129;2,71991733;21,040442;0,117930;23,594195;24,559290;0,0254;2,8753;;;0,00;0,43;38,13;;60,287;51,060;4,4140286;19,10700;1,61600;0,00400;0,0704072;;;;;;
Mass loos test    [g];0,00;107;19,44200;95,40000;-0,007000;1,434;88,30;19,6000;-4,480;0,00;101,862;0,000;263,170;398,450;415,35;1021,450;;;748,200;768,400;728,300;317,850;;;;;0,00;0,00;0,00;3,00;2,61;0,000;0,000;0,61;0,56;999998,00;999998,00;999998,00;999998,00;999998,00;999998,00;999998,00;999998,00;999998,00;999998,00;999998,00;999998,00;999998,00;999998,00;999998,00;;;;;;;;;;;;;;;;;461,16419;0,00000;0,0000;;nan;-0,13341;50,33709;3,18108151;21,040484;0,124942;23,737218;24,744017;0,0271;3,0692;;;0,00;0,44;39,65;;69,871;70,108;4,6116419;19,08100;1,64600;0,00600;0,0735821;;;;;;
Mass loos rate test [g/s];0,00;108;19,39000;98,80000;0,002000;1,478;88,67;19,6000;-4,660;0,00;101,862;0,000;263,170;400,750;418,35;1021,317;;;747,900;768,300;728,300;317,850;;;;;0,00;0,00;0,00;3,00;2,61;0,000;0,000;0,61;0,57;999998,00;999998,00;999998,00;999998,00;999998,00;999998,00;999998,00;999998,00;999998,00;999998,00;999998,00;999998,00;999998,00;999998,00;999998,00;;;;;;;;;;;;;;;;;483,51607;0,00000;0,0000;;nan;0,05599;52,69992;3,66459759;21,350603;0,120816;24,226125;25,290080;0,0268;3,0333;;;0,00;0,47;41,62;;79,552;70,108;4,8351607;19,05000;1,66500;-0,00700;0,0760483;;;;;;
Mass loss rate 10/90 [g/s];0,00;109;19,33700;97,05000;-0,001000;1,507;88,02;19,6000;-4,840;0,00;101,856;0,000;263,170;402,750;420,85;1021,250;;;748,000;768,100;728,200;317,850;;;;;0,00;0,00;0,00;3,00;2,61;0,000;0,000;0,61;0,56;999998,00;999998,00;999998,00;999998,00;999998,00;999998,00;999998,00;999998,00;999998,00;999998,00;999998,00;999998,00;999998,00;999998,00;999998,00;;;;;;;;;;;;;;;;;495,7288;0,00000;0,0000;;nan;-0,00771;53,15717;4,16032639;21,108066;0,128094;24,070453;25,152204;0,0283;3,1985;;;0,00;0,47;42,54;;89,237;89,347;4,9572880;19,02200;1,69200;0,01700;0,0788881;;;;;;
Values;;110;19,28600;101,32500;0,011000;1,534;88,09;19,6000;-5,250;0,00;101,864;0,000;263,170;404,550;423,05;1021,217;;;748,000;768,000;728,200;317,850;;;;;0,00;0,00;0,00;3,00;2,61;0,000;0,000;0,61;0,56;999998,00;999998,00;999998,00;999998,00;999998,00;999998,00;999998,00;999998,00;999998,00;999998,00;999998,00;999998,00;999998,00;999998,00;999998,00;;;;;;;;;;;;;;;;;521,7112;0,00001;0,0000;;nan;0,24931;55,19667;4,68203759;21,519921;0,127305;24,649785;25,777016;0,0288;3,2577;;;0,00;0,49;44,74;;98,967;89,347;5,2171120;18,99100;1,71300;0,00700;0,0814567;;;;;;
THR   [MJ/m²];0,0;111;19,24100;97,22500;0,006000;1,547;89,17;19,6000;-5,420;0,00;101,866;0,000;263,170;406,550;425,55;1020,717;;;746,600;767,900;728,200;317,850;;;;;0,00;0,00;0,00;3,00;2,61;0,000;0,000;0,61;0,57;999998,00;999998,00;999998,00;999998,00;999998,00;999998,00;999998,00;999998,00;999998,00;999998,00;999998,00;999998,00;999998,00;999998,00;999998,00;;;;;;;;;;;;;;;;;525,74285;0,00001;0,0000;;nan;0,13891;54,40614;5,20778044;21,028120;0,115194;24,205534;25,336773;0,0256;2,8975;;;0,00;0,48;44,90;;108,649;108,511;5,2574285;18,97100;1,72000;0,02500;0,0840280;;;;;;
TSP   [m²];0,0;112;19,21100;95,40000;0,017000;1,557;88,32;19,6000;-5,610;0,00;101,864;0,000;263,170;408,450;428,15;1020,383;;;745,700;767,800;728,200;317,850;;;;;0,00;0,00;0,00;3,00;2,61;0,000;0,000;0,61;0,57;999998,00;999998,00;999998,00;999998,00;999998,00;999998,00;999998,00;999998,00;999998,00;999998,00;999998,00;999998,00;999998,00;999998,00;999998,00;;;;;;;;;;;;;;;;;528,95559;0,00001;0,0000;;nan;0,36491;54,12527;5,73673603;20,781323;0,124758;24,033242;25,192392;0,0276;3,1202;;;0,00;0,48;45,15;;118,037;108,511;5,2895559;18,96900;1,71700;0,00600;0,0855601;;;;;;
TSR   [m²/m²];0,0;113;19,18300;95,52500;0,010000;1,570;86,57;19,6000;-6,050;0,00;101,862;0,000;263,170;410,250;430,35;1020,550;;;746,500;767,600;728,100;317,850;;;;;0,00;0,00;0,00;3,00;2,61;0,000;0,000;0,61;0,55;999998,00;999998,00;999998,00;999998,00;999998,00;999998,00;999998,00;999998,00;999998,00;999998,00;999998,00;999998,00;999998,00;999998,00;999998,00;;;;;;;;;;;;;;;;;537,84656;0,00001;0,0000;;nan;0,21971;54,50654;6,27458259;20,749263;0,144760;24,101915;25,282776;0,0321;3,6334;;;0,00;0,48;45,80;;127,199;127,127;5,3784656;18,97700;1,70900;0,02100;0,0871464;;;;;;
TSR   [m²/m² (none flaming phase)];0,0;114;19,16900;97,02500;0,019000;1,585;87,98;19,6000;-6,220;0,00;101,864;0,000;263,170;412,150;432,85;1020,683;;;747,000;767,500;728,100;317,850;;;;;0,00;0,00;0,00;3,00;2,61;0,000;0,000;0,61;0,56;999998,00;999998,00;999998,00;999998,00;999998,00;999998,00;999998,00;999998,00;999998,00;999998,00;999998,00;999998,00;999998,00;999998,00;999998,00;;;;;;;;;;;;;;;;;544,18592;0,00001;0,0000;;nan;0,40789;55,34529;6,81876851;20,863282;0,128559;24,346593;25,569387;0,0288;3,2633;;;0,00;0,49;46,42;;136,183;127,127;5,4418592;18,97900;1,71600;0,01500;0,0876975;;;;;;
TSR   [m²/m² (flaming phase)];0,0;115;19,16000;93,75000;0,004000;1,593;88,13;19,6000;-6,420;0,00;101,862;0,000;263,170;414,050;435,25;1020,917;;;747,800;767,400;728,100;317,850;;;;;0,00;0,00;0,00;3,00;2,62;0,000;0,000;0,61;0,57;999998,00;999998,00;999998,00;999998,00;999998,00;999998,00;999998,00;999998,00;999998,00;999998,00;999998,00;999998,00;999998,00;999998,00;999998,00;;;;;;;;;;;;;;;;;537,394830;0,00001;0,0000;;nan;0,09440;54,55982;7,35616334;20,461040;0,126911;23,987266;25,215452;0,0281;3,1769;;;0,00;0,48;45,75;;144,834;144,630;5,3739483;18,96700;1,73800;0,02100;0,0883099;;;;;;
MARHE [kW / m²];746,7;116;19,13900;95,85000;0,002000;1,600;85,65;19,6000;-6,620;0,00;101,864;0,000;263,170;415,550;436,95;1020,950;;;748,200;767,200;728,000;317,850;;;;;0,00;0,00;0,00;3,00;2,62;0,000;0,000;0,61;0,55;999998,00;999998,00;999998,00;999998,00;999998,00;999998,00;999998,00;999998,00;999998,00;999998,00;999998,00;999998,00;999998,00;999998,00;999998,00;;;;;;;;;;;;;;;;;549,59865;0,00001;0,0000;;nan;0,05415;55,31670;7,90576199;20,651561;0,155412;24,298330;25,549646;0,0348;3,9419;;;0,00;0,49;46,72;;153,232;144,630;5,4959865;18,94000;1,75700;0,00900;0,0894930;;;;;;
Results HRR;;117;19,12400;94,27500;0,004000;1,616;86,29;19,6000;-7,000;0,00;101,862;0,000;263,170;416,950;438,65;1021,117;;;748,800;767,100;728,000;317,850;;;;;0,00;0,00;0,00;3,00;2,62;0,000;0,000;0,61;0,55;999998,00;999998,00;999998,00;999998,00;999998,00;999998,00;999998,00;999998,00;999998,00;999998,00;999998,00;999998,00;999998,00;999998,00;999998,00;;;;;;;;;;;;;;;;;548,23839;0,00001;0,0000;;nan;0,09433;55,33226;8,45400038;20,446771;0,147942;24,138429;25,394703;0,0330;3,7297;;;0,00;0,49;46,64;;161,442;161,110;5,4823839;18,91400;1,77800;0,01500;0,0901722;;;;;;
HRR max [kW/m²];1,3;118;19,11500;93,07500;0,006000;1,646;85,96;19,6000;-7,210;0,00;101,864;0,000;263,170;417,950;440,05;1020,917;;;748,400;766,900;728,000;317,850;;;;;0,00;0,00;0,00;3,00;2,62;0,000;0,000;0,61;0,55;999998,00;999998,00;999998,00;999998,00;999998,00;999998,00;999998,00;999998,00;999998,00;999998,00;999998,00;999998,00;999998,00;999998,00;999998,00;;;;;;;;;;;;;;;;;545,06634;0,00001;0,0000;;nan;0,13403;55,96360;8,99906671;20,291905;0,151818;24,013055;25,282796;0,0337;3,8106;;;0,00;0,49;46,51;;169,325;161,110;5,4506634;18,89000;1,79200;0,00700;0,0903363;;;;;;
Max at [s];425;119;19,10700;92,40000;-0,007000;1,665;86,34;19,6000;-7,400;0,00;101,864;0,000;263,170;419,250;441,65;1020,683;;;748,000;766,700;727,900;317,850;;;;;0,00;0,00;0,00;3,00;2,62;0,000;0,000;0,61;0,55;999998,00;999998,00;999998,00;999998,00;999998,00;999998,00;999998,00;999998,00;999998,00;999998,00;999998,00;999998,00;999998,00;999998,00;999998,00;;;;;;;;;;;;;;;;;544,650419;0,00001;0,0000;;nan;-0,12797;56,33529;9,54371713;20,186820;0,147429;23,963004;25,243316;0,0326;3,6946;;;0,00;0,50;46,47;;176,907;176,612;5,4465042;18,87400;1,80300;0,01000;0,0907400;;;;;;
HRR 060s [kW/m²];0,0;120;19,08100;93,72500;0,017000;1,692;86,19;19,6000;-7,810;0,00;101,864;0,000;263,170;421,050;443,75;1020,783;;;748,500;766,500;727,900;317,850;;;;;0,00;0,00;0,00;3,00;2,62;0,000;0,000;0,61;0,55;999998,00;999998,00;999998,00;999998,00;999998,00;999998,00;999998,00;999998,00;999998,00;999998,00;999998,00;999998,00;999998,00;999998,00;999998,00;;;;;;;;;;;;;;;;;553,03562;0,00001;0,0000;;nan;0,35620;57,56115;10,0967527;20,287538;0,149208;24,185957;25,489892;0,0334;3,7757;;;0,00;0,51;47,36;;184,311;176,612;5,5303562;18,87200;1,80100;0,00100;0,0916907;;;;;;
HRR 120s [kW/m²];0,0;121;19,05000;94,65000;0,007000;1,713;85,48;19,6000;-7,990;0,00;101,866;0,000;263,164;422,250;445,35;1020,917;;;749,200;766,300;727,800;317,850;;;;;0,00;0,00;0,00;3,00;2,62;0,000;0,000;0,61;0,55;999998,00;999998,00;999998,00;999998,00;999998,00;999998,00;999998,00;999998,00;999998,00;999998,00;999998,00;999998,00;999998,00;999998,00;999998,00;;;;;;;;;;;;;;;;;565,19008;0,00001;0,0000;;nan;0,15473;58,49964;10,6619428;20,358413;0,157461;24,339624;25,671170;0,0355;4,0129;;;0,00;0,52;48,31;;191,663;191,413;5,6519008;18,87600;1,79500;0,02900;0,0933953;;;;;;
HRR 180s [kW/m²];0,0;122;19,02200;92,90000;0,025000;1,720;86,90;19,6000;-8,190;0,00;101,862;0,000;263,170;423,750;447,15;1020,617;;;748,600;766,100;727,700;317,850;;;;;0,00;0,00;0,00;3,00;2,62;0,000;0,000;0,61;0,56;999998,00;999998,00;999998,00;999998,00;999998,00;999998,00;999998,00;999998,00;999998,00;999998,00;999998,00;999998,00;999998,00;999998,00;999998,00;;;;;;;;;;;;;;;;;567,03919;0,00001;0,0000;;nan;0,51386;58,09617;11,2289820;20,133601;0,140897;24,156357;25,490301;0,0315;3,5655;;;0,00;0,51;48,48;;198,905;191,413;5,6703919;18,87700;1,80400;0,01700;0,0947621;;;;;;
HRR 240s [kW/m²];0,0;123;18,99100;86,37500;0,006000;1,717;86,27;19,6000;-8,640;0,00;101,866;0,000;263,170;425,050;448,85;1020,683;;;749,000;765,900;727,700;317,850;;;;;0,00;0,00;0,00;3,00;2,62;0,000;0,000;0,61;0,55;999998,00;999998,00;999998,00;999998,00;999998,00;999998,00;999998,00;999998,00;999998,00;999998,00;999998,00;999998,00;999998,00;999998,00;999998,00;;;;;;;;;;;;;;;;;557,79486;0,00001;0,0000;;nan;0,12802;55,83194;11,7867768;19,383959;0,148258;23,328283;24,634513;0,0320;3,6258;;;0,00;0,49;47,43;;205,851;205,510;5,5779486;18,85800;1,82800;0,01800;0,0968415;;;;;;
HRR 300s [kW/m²];0,0;124;18,97100;96,50000;0,021000;1,709;86,02;19,6000;-8,810;0,00;101,862;0,000;263,170;426,250;450,45;1020,550;;;748,800;765,700;727,700;317,850;;;;;0,00;0,00;0,00;3,00;2,62;0,000;0,000;0,61;0,55;999998,00;999998,00;999998,00;999998,00;999998,00;999998,00;999998,00;999998,00;999998,00;999998,00;999998,00;999998,00;999998,00;999998,00;999998,00;;;;;;;;;;;;;;;;;595,35733;0,00001;0,0000;;nan;0,44068;58,64723;12,3821342;20,459731;0,151155;24,692473;26,094368;0,0346;3,9157;;;0,00;0,52;50,57;;212,830;205,510;5,9535733;18,83400;1,83700;0,00200;0,0979406;;;;;;
HRR 360s [kW/m²];0,0;125;18,96900;96,10000;0,015000;1,716;86,84;19,6000;-9,020;0,00;101,862;0,000;263,170;427,250;451,55;1020,483;;;748,900;765,500;727,600;317,850;;;;;0,00;0,00;0,00;3,00;2,62;0,000;0,000;0,61;0,56;999998,00;999998,00;999998,00;999998,00;999998,00;999998,00;999998,00;999998,00;999998,00;999998,00;999998,00;999998,00;999998,00;999998,00;999998,00;;;;;;;;;;;;;;;;;594,06812;0,00001;0,0000;;nan;0,31742;58,70299;12,9762023;20,393375;0,141656;24,670131;26,073253;0,0324;3,6667;;;0,00;0,52;50,46;;219,911;219,242;5,9406812;18,82700;1,83900;0,00700;0,0980470;;;;;;
HRR Test [kW/m²];0,0;126;18,97700;94,95000;0,021000;1,738;84,85;19,6000;-9,460;0,00;101,866;0,000;263,170;428,050;452,65;1020,383;;;748,900;765,300;727,500;317,850;;;;;0,00;0,00;0,00;3,00;2,62;0,000;0,000;0,61;0,54;999998,00;999998,00;999998,00;999998,00;999998,00;999998,00;999998,00;999998,00;999998,00;999998,00;999998,00;999998,00;999998,00;999998,00;999998,00;;;;;;;;;;;;;;;;;585,24105;0,00001;0,0000;;nan;0,43620;59,06484;13,5614433;20,252036;0,164871;24,545024;25,955625;0,0375;4,2483;;;0,00;0,52;49,90;;226,690;219,242;5,8524105;18,82600;1,84400;0,00300;0,0972568;;;;;;
Results EHC;;127;18,97900;90,25000;0,009000;1,757;86,53;19,6000;-9,640;0,00;101,866;0,000;263,170;429,150;454,05;1020,250;;;748,800;765,100;727,400;317,950;;;;;0,00;0,00;0,00;3,00;2,62;0,000;0,000;0,61;0,56;999998,00;999998,00;999998,00;999998,00;999998,00;999998,00;999998,00;999998,00;999998,00;999998,00;999998,00;999998,00;999998,00;999998,00;999998,00;;;;;;;;;;;;;;;;;568,70038;0,00001;0,0000;;nan;0,18913;58,15680;14,1301437;19,719119;0,145273;23,960556;25,350787;0,0323;3,6561;;;0,00;0,51;48,54;;233,052;232,338;5,6870038;18,81000;1,86800;0,00300;0,0970592;;;;;;
EHC max [MJ/kg];0,0;128;18,96700;90,40000;0,015000;1,778;86,18;19,6000;-9,810;0,00;101,866;0,000;263,170;430,150;455,45;1020,183;;;748,900;764,900;727,300;317,850;;;;;0,00;0,00;0,00;3,00;2,62;0,000;0,000;0,61;0,55;999998,00;999998,00;999998,00;999998,00;999998,00;999998,00;999998,00;999998,00;999998,00;999998,00;999998,00;999998,00;999998,00;999998,00;999998,00;;;;;;;;;;;;;;;;;570,827560;0,00001;0,0000;;nan;0,30682;58,85145;14,7009713;19,712545;0,149293;24,008382;25,420476;0,0333;3,7676;;;0,00;0,52;48,82;;239,108;232,338;5,7082756;18,78800;1,89200;0,00500;0,0974593;;;;;;
Max at [s];219;129;18,94000;92,27500;0,007000;1,792;85,32;19,6000;-10,010;0,00;101,866;0,000;263,170;430,750;456,25;1019,950;;;748,500;764,700;727,200;317,850;;;;;0,00;0,00;0,00;3,00;2,62;0,000;0,000;0,61;0,55;999998,00;999998,00;999998,00;999998,00;999998,00;999998,00;999998,00;999998,00;999998,00;999998,00;999998,00;999998,00;999998,00;999998,00;999998,00;;;;;;;;;;;;;;;;;585,23617;0,00001;0,0000;;nan;0,15125;59,89787;15,2862075;19,902051;0,159332;24,272997;25,709935;0,0359;4,0667;;;0,00;0,53;49,96;;245,123;244,530;5,8523617;18,75400;1,91100;0,01000;0,0989828;;;;;;
EHC 060s [MJ/kg];0,0;130;18,91400;92,30000;0,010000;1,803;84,99;19,6000;-10,440;0,00;101,866;0,000;263,170;431,550;457,15;1019,750;;;748,100;764,500;727,200;317,950;;;;;0,00;0,00;0,00;3,00;2,62;0,000;0,000;0,61;0,54;999998,00;999998,00;999998,00;999998,00;999998,00;999998,00;999998,00;999998,00;999998,00;999998,00;999998,00;999998,00;999998,00;999998,00;999998,00;;;;;;;;;;;;;;;;;592,798560;0,00001;0,0000;;nan;0,21053;60,22767;15,8790060;19,886289;0,163182;24,298818;25,740249;0,0368;4,1699;;;0,00;0,53;50,57;;251,145;244,530;5,9279856;18,73500;1,91600;0,01700;0,1003559;;;;;;
EHC 120s [MJ/kg];0,0;131;18,89000;89,57500;0,001000;1,801;85,66;19,6000;-10,630;0,00;101,866;0,000;263,177;432,350;458,25;1019,850;;;748,500;764,500;727,100;317,850;;;;;0,00;0,00;0,00;3,00;2,62;0,000;0,000;0,61;0,55;999998,00;999998,00;999998,00;999998,00;999998,00;999998,00;999998,00;999998,00;999998,00;999998,00;999998,00;999998,00;999998,00;999998,00;999998,00;;;;;;;;;;;;;;;;;592,29365;0,00001;0,0000;;nan;0,03183;59,20899;16,4712997;19,572402;0,155313;23,959616;25,394922;0,0346;3,9156;;;0,00;0,52;50,35;;257,053;256,412;5,9229365;18,73400;1,91600;0,01700;0,1018940;;;;;;
EHC 180s [MJ/kg];0,0;132;18,87400;88,77500;0,029000;1,795;83,81;19,6000;-10,830;0,00;101,866;0,000;263,177;433,350;459,55;1019,850;;;748,900;764,200;727,000;317,950;;;;;0,00;0,00;0,00;3,00;2,62;0,000;0,000;0,61;0,54;999998,00;999998,00;999998,00;999998,00;999998,00;999998,00;999998,00;999998,00;999998,00;999998,00;999998,00;999998,00;999998,00;999998,00;999998,00;;;;;;;;;;;;;;;;;592,91017;0,00001;0,0000;;nan;0,57418;58,67381;17,0642098;19,462311;0,177153;23,879953;25,323716;0,0394;4,4536;;;0,01;0,52;50,46;;262,797;256,412;5,9291017;18,72900;1,93700;0,03100;0,1025868;;;;;;
EHC 240s [MJ/kg];0,0;133;18,87200;90,87500;0,017000;1,804;85,48;19,6000;-11,250;0,00;101,866;0,000;263,177;434,150;460,65;1019,717;;;748,800;764,000;726,900;317,950;;;;;0,00;0,00;0,00;3,00;2,63;0,000;0,000;0,61;0,55;999998,00;999998,00;999998,00;999998,00;999998,00;999998,00;999998,00;999998,00;999998,00;999998,00;999998,00;999998,00;999998,00;999998,00;999998,00;;;;;;;;;;;;;;;;;600,211569;0,00001;0,0000;;nan;0,34536;59,61419;17,6644214;19,673008;0,157407;24,183037;25,659141;0,0354;4,0097;;;0,00;0,53;51,05;;268,446;267,875;6,0021157;18,69300;1,96800;0,01900;0,1027385;;;;;;
EHC 300s [MJ/kg];0,0;134;18,87600;90,37500;0,018000;1,828;85,72;19,6000;-11,450;0,00;101,866;0,000;263,177;435,150;461,85;1019,517;;;748,600;763,700;726,800;317,950;;;;;0,00;0,00;0,00;3,00;2,63;0,000;0,000;0,61;0,55;999998,00;999998,00;999998,00;999998,00;999998,00;999998,00;999998,00;999998,00;999998,00;999998,00;999998,00;999998,00;999998,00;999998,00;999998,00;;;;;;;;;;;;;;;;;594,88429;0,00001;0,0000;;nan;0,36352;60,19298;18,2593057;19,596256;0,154602;24,144175;25,625617;0,0348;3,9330;;;0,00;0,53;50,76;;273,957;267,875;5,9488429;18,65700;1,98800;0,02600;0,1022200;;;;;;
EHC 360s [MJ/kg];0,0;135;18,87700;90,85000;0,002000;1,837;85,61;19,6000;-11,660;0,00;101,866;0,000;263,177;436,050;462,95;1019,450;;;748,800;763,500;726,600;317,950;;;;;0,00;0,00;0,00;3,00;2,63;0,000;0,000;0,61;0,55;999998,00;999998,00;999998,00;999998,00;999998,00;999998,00;999998,00;999998,00;999998,00;999998,00;999998,00;999998,00;999998,00;999998,00;999998,00;;;;;;;;;;;;;;;;;595,95524;0,00001;0,0000;;nan;0,05146;60,59311;18,8552609;19,627400;0,155905;24,232562;25,727474;0,0352;3,9820;;;0,00;0,54;50,81;;279,289;278,781;5,9595524;18,64800;1,99000;0,01000;0,1022404;;;;;;
EHC Test [MJ/kg];0,0;136;18,85800;89,20000;0,007000;1,839;84,86;19,6000;-12,110;0,00;101,866;0,000;263,177;436,850;463,95;1018,683;;;746,900;763,200;726,500;317,950;;;;;0,00;0,00;0,00;3,00;2,63;0,000;0,000;0,61;0,54;999998,00;999998,00;999998,00;999998,00;999998,00;999998,00;999998,00;999998,00;999998,00;999998,00;999998,00;999998,00;999998,00;999998,00;999998,00;;;;;;;;;;;;;;;;;595,90834;0,00001;0,0000;;nan;0,14766;60,05201;19,4511693;19,430533;0,164719;24,033517;25,524437;0,0369;4,1739;;;0,00;0,53;50,76;;284,488;278,781;5,9590834;18,65000;1,98000;0,00400;0,1032797;;;;;;
Results MLR;;137;18,83400;87,20000;0,003000;1,844;86,63;19,6000;-12,320;0,00;101,866;0,000;263,183;438,050;465,55;1017,950;;;745,100;763,000;726,300;317,950;;;;;0,00;0,00;0,00;3,00;2,63;0,000;0,000;0,61;0,55;999998,00;999998,00;999998,00;999998,00;999998,00;999998,00;999998,00;999998,00;999998,00;999998,00;999998,00;999998,00;999998,00;999998,00;999998,00;;;;;;;;;;;;;;;;;596,278539;0,00001;0,0000;;nan;0,06939;59,45850;20,0474478;19,185135;0,144039;23,795170;25,288989;0,0320;3,6162;;;0,00;0,53;50,69;;289,555;289,063;5,9627854;18,66500;1,96800;0,00700;0,1046806;;;;;;
MLR max [g/s];0,0000;138;18,82700;86,95000;0,003000;1,868;87,46;19,6000;-12,520;0,00;101,866;0,000;263,183;439,550;467,45;1017,550;;;744,300;762,800;726,100;317,950;;;;;0,00;0,00;0,00;3,00;2,63;0,000;0,000;0,61;0,56;999998,00;999998,00;999998,00;999998,00;999998,00;999998,00;999998,00;999998,00;999998,00;999998,00;999998,00;999998,00;999998,00;999998,00;999998,00;;;;;;;;;;;;;;;;;595,19772;0,00001;0,0000;;nan;0,06918;60,06335;20,6426455;19,124898;0,134525;23,801683;25,312472;0,0299;3,3805;;;0,00;0,53;50,70;;294,486;289,063;5,9519772;18,68100;1,96000;0,00400;0,1048215;;;;;;
Max at [s];0;139;18,82600;85,60000;0,005000;1,892;86,66;19,6000;-12,910;0,00;101,862;0,000;263,183;440,250;468,45;1017,317;;;743,900;762,600;726,000;317,950;;;;;0,00;0,00;0,00;3,00;2,63;0,000;0,000;0,61;0,55;999998,00;999998,00;999998,00;999998,00;999998,00;999998,00;999998,00;999998,00;999998,00;999998,00;999998,00;999998,00;999998,00;999998,00;999998,00;;;;;;;;;;;;;;;;;588,78134;0,00001;0,0000;;nan;0,10633;60,33294;21,2314269;18,960756;0,143671;23,634983;25,148910;0,0317;3,5870;;;0,00;0,53;50,29;;299,239;298,722;5,8878134;18,68300;1,97100;0,00800;0,1045868;;;;;;
