Repository: FireDynamics/BESKID_ExperimentalData

# Cone Calorimeter Experiments

Experiments have been conducted, with sample in horizontal orientation. Samples were wrapped in aluminium foil. No retainer frame or grid have been used.

Different types of insulation material have been used below the PMMA samples: CaSiO3 and Al2O3. The goal was to an insulation material that has a more reproducible behaviour compared to the common fiber blankets. The CaSiO3 block below the sample was manufactured from the same boards used as backing of the large scale experiments. However, it was found that these boards contain a lot of moisture making the mass loss measurements unreliable.

File: Materials/PMMA/DE_6mm/Cone/20250410_PMMA_DE_6mm_q50_R1.csv (part 3 of 7)
General information;;time (s);O2 (%);DPT (Pa);CO (%);CO2 (%);PD (%);AHU (%);Mass (g);Methane MFM (g/s);APT (kPa);HFM (kW/m²);Cold Trap TC (K);StackTC (K);Smoke TC (K);Cone heater TC (K);Soot MFM (g/s);Soot;TC cone1;TC cone2;TC cone3;TC aux;CH4;CO;CO2;Ethene;H2O;n.u.;n.u.;UOX Bin;n.u.;UOX Hum.;UOX Temp;n.u.;n.u;TX1;TX2;TX3;TX4;TX5;TX6;TX7;TX8;TX9;TX10;TX11;TX12;TX13;TX14;TX15;n.u;n.u.;n.u.;n.u.;L0;L1;n.u.;n.u.;n.u.;n.u.;n.u.;n.u.;n.u.;n.u.;n.u.;n.u.;HRR/a;EHC;SEA;MLR;MLR/a;COY;CO2Y/sh;THR/a;MFR;K;Vstack;Vsmoke;SPR;RSR;TSP;TSR;COP;CO2P;O2C;TOC;ARHE;Mass;HRR;O2/sh;CO2/sh;CO/sh;phi;FU27;FU28;FU29;FU30;FU31
;;;;;;;;;;;;;;;;;;g/min;°C;°C;°C;°C;ppm;ppm;%;ppm;ppm;no;no;;no;%;°C;no;V;no;no;no;no;no;no;no;no;no;no;no;no;no;no;no;no;no;no;no;%;%;no;no;no;no;no;no;no;no;no;no;kW/m²;MJ/kg;m²/kg;g/s;g/(s*m²);[kg/kg];[kg/kg];MJ/m²;g/s;1/m;l/s;l/s;m²/s;(m²/s)/m²;m²;m²;g/s;g/s;g/s;g;kW/m²;g;kW;[%];[%];%;;;;;;
MLR 060s [g/s];0,0000;140;18,87700;90,05000;0,010000;1,829;86,01;21,7000;-12,570;0,00;101,886;0,005;263,177;431,050;460,15;1018,383;;;745,000;764,800;725,900;311,050;;;;;0,00;0,00;0,00;3,00;1,86;0,000;0,000;0,60;0,54;999998,00;999998,00;999998,00;999998,00;999998,00;999998,00;999998,00;999998,00;999998,00;999998,00;999998,00;999998,00;999998,00;999998,00;999998,00;;;;;;;;;;;;;;;;;597,66473;0,00001;0,0000;;nan;0,19043;60,37435;20,8468576;19,653798;0,151070;23,986915;25,606262;0,0339;3,8403;;;0,00;0,53;50,97;;289,976;285,260;5,9766473;18,76800;1,90700;0,00600;0,1024606;;;;;;
MLR 120s [g/s];0,0000;141;18,87000;92,55000;0,013000;1,836;86,40;21,7000;-12,780;0,00;101,882;0,005;263,177;431,650;460,95;1018,317;;;745,100;764,600;725,800;311,050;;;;;0,00;0,00;0,00;3,00;1,86;0,000;0,000;0,60;0,54;999998,00;999998,00;999998,00;999998,00;999998,00;999998,00;999998,00;999998,00;999998,00;999998,00;999998,00;999998,00;999998,00;999998,00;999998,00;;;;;;;;;;;;;;;;;607,22881;0,00001;0,0000;;nan;0,25238;61,40434;21,4540864;19,910896;0,146485;24,334522;25,986327;0,0334;3,7790;;;0,00;0,54;51,81;;294,813;295,348;6,0722881;18,74900;1,92300;0,01200;0,1027595;;;;;;
MLR 180s [g/s];0,0000;142;18,85700;95,30000;0,007000;1,846;85,21;21,7000;-13,200;0,00;101,884;0,005;263,177;432,050;461,45;1018,083;;;744,600;764,500;725,700;311,050;;;;;0,00;0,00;0,00;3,00;1,86;0,000;0,000;0,60;0,54;999998,00;999998,00;999998,00;999998,00;999998,00;999998,00;999998,00;999998,00;999998,00;999998,00;999998,00;999998,00;999998,00;999998,00;999998,00;;;;;;;;;;;;;;;;;620,170509;0,00001;0,0000;;nan;0,13536;62,62944;22,0742570;20,195188;0,160373;24,704847;26,385956;0,0371;4,2009;;;0,00;0,55;52,88;;299,688;295,348;6,2017051;18,74000;1,93000;0,01600;0,1034794;;;;;;
MLR 240s [g/s];0,0000;143;18,85000;89,75000;0,023000;1,862;87,38;21,7000;-13,390;0,00;101,886;0,000;263,177;432,850;462,55;1017,917;;;744,400;764,300;725,600;311,050;;;;;0,00;0,00;0,00;3,00;1,86;0,000;0,000;0,60;0,55;999998,00;999998,00;999998,00;999998,00;999998,00;999998,00;999998,00;999998,00;999998,00;999998,00;999998,00;999998,00;999998,00;999998,00;999998,00;;;;;;;;;;;;;;;;;601,56507;0,00001;0,0000;;nan;0,44310;61,26246;22,6758220;19,580194;0,135230;23,996874;25,643419;0,0304;3,4426;;;0,00;0,54;51,44;;304,407;304,714;6,0156507;18,73100;1,93800;0,02200;0,1035296;;;;;;
MLR 300s [g/s];0,0000;144;18,84000;91,47500;0,021000;1,876;87,88;21,7000;-13,600;0,00;101,886;0,000;263,177;433,750;463,55;1017,583;;;743,600;764,200;725,500;311,150;;;;;0,00;0,00;0,00;3,00;1,86;0,000;0,000;0,60;0,55;999998,00;999998,00;999998,00;999998,00;999998,00;999998,00;999998,00;999998,00;999998,00;999998,00;999998,00;999998,00;999998,00;999998,00;999998,00;;;;;;;;;;;;;;;;;609,31503;0,00001;0,0000;;nan;0,40755;62,26092;23,2851371;19,746945;0,129567;24,251560;25,917719;0,0295;3,3337;;;0,00;0,55;52,12;;308,940;304,714;6,0931503;18,71900;1,94700;0,02300;0,1039825;;;;;;
MLR 360s [g/s];0,0000;145;18,82400;90,05000;0,032000;1,877;87,68;21,7000;-14,020;0,00;101,884;0,000;263,177;434,650;464,55;1017,350;;;743,100;764,100;725,400;311,150;;;;;0,00;0,00;0,00;3,00;1,86;0,000;0,000;0,59;0,55;999998,00;999998,00;999998,00;999998,00;999998,00;999998,00;999998,00;999998,00;999998,00;999998,00;999998,00;999998,00;999998,00;999998,00;999998,00;;;;;;;;;;;;;;;;;608,54982;0,00001;0,0000;;nan;0,61826;61,74340;23,8936869;19,572237;0,131850;24,086873;25,743832;0,0298;3,3697;;;0,01;0,55;52,05;;313,413;313,656;6,0854982;18,70600;1,95600;0,01900;0,1047887;;;;;;
MLR Test [g/s];0,0000;146;18,80500;91,50000;0,030000;1,867;87,71;21,7000;-14,220;0,00;101,886;0,005;263,177;435,350;465,45;1017,083;;;742,500;764,000;725,300;311,150;;;;;0,00;0,00;0,00;3,00;1,86;0,000;0,000;0,59;0,55;999998,00;999998,00;999998,00;999998,00;999998,00;999998,00;999998,00;999998,00;999998,00;999998,00;999998,00;999998,00;999998,00;999998,00;999998,00;;;;;;;;;;;;;;;;;620,18711;0,00001;0,0000;;nan;0,58346;61,84780;24,5138740;19,713318;0,131425;24,299568;25,979635;0,0300;3,3896;;;0,01;0,55;52,89;;317,854;313,656;6,2018711;18,69500;1,96500;0,02100;0,1060419;;;;;;
Results SEA;;147;18,79300;88,90000;0,016000;1,855;86,94;21,7000;-14,430;0,00;101,886;0,005;263,177;436,050;466,25;1017,017;;;742,600;763,800;725,200;311,150;;;;;0,00;0,00;0,00;3,00;1,86;0,000;0,000;0,59;0,54;999998,00;999998,00;999998,00;999998,00;999998,00;999998,00;999998,00;999998,00;999998,00;999998,00;999998,00;999998,00;999998,00;999998,00;999998,00;;;;;;;;;;;;;;;;;616,515240;0,00001;0,0000;;nan;0,30407;60,51131;25,1303892;19,415617;0,140291;23,971088;25,631281;0,0315;3,5698;;;0,00;0,53;52,39;;322,244;322,382;6,1651524;18,69300;1,96000;0,00700;0,1070402;;;;;;
SEA max [m²/kg];0,0;148;18,80200;87,40000;0,015000;1,853;87,33;21,7000;-14,860;0,00;101,886;0,000;263,177;436,950;467,25;1016,817;;;742,200;763,700;725,100;311,150;;;;;0,00;0,00;0,00;3,00;1,86;0,000;0,000;0,59;0,55;999998,00;999998,00;999998,00;999998,00;999998,00;999998,00;999998,00;999998,00;999998,00;999998,00;999998,00;999998,00;999998,00;999998,00;999998,00;;;;;;;;;;;;;;;;;607,86858;0,00001;0,0000;;nan;0,28204;59,86999;25,7382578;19,231285;0,135852;23,792513;25,442389;0,0303;3,4313;;;0,00;0,53;51,67;;326,455;322,382;6,0786858;18,70300;1,95500;0,01100;0,1065450;;;;;;
Max at [s];283;149;18,81700;88,90000;-0,004000;1,864;87,83;21,7000;-15,040;0,00;101,886;0,000;263,177;437,750;468,25;1016,717;;;742,100;763,600;725,000;311,150;;;;;0,00;0,00;0,00;3,00;1,86;0,000;0,000;0,59;0,55;999998,00;999998,00;999998,00;999998,00;999998,00;999998,00;999998,00;999998,00;999998,00;999998,00;999998,00;999998,00;999998,00;999998,00;999998,00;;;;;;;;;;;;;;;;;608,01017;0,00001;0,0000;;nan;-0,08230;60,69383;26,3462680;19,377880;0,130150;24,017770;25,691196;0,0293;3,3195;;;0,00;0,54;51,70;;330,518;330,708;6,0801017;18,69800;1,96700;0,01800;0,1057533;;;;;;
SEA 060s [m²/kg];0,0;150;18,82600;88,50000;0,007000;1,888;89,13;21,7000;-15,250;0,00;101,886;0,000;263,177;438,550;469,35;1016,717;;;742,200;763,500;725,000;311,150;;;;;0,00;0,00;0,00;3,00;1,86;0,000;0,000;0,59;0,56;999998,00;999998,00;999998,00;999998,00;999998,00;999998,00;999998,00;999998,00;999998,00;999998,00;999998,00;999998,00;999998,00;999998,00;999998,00;;;;;;;;;;;;;;;;;600,84249;0,00001;0,0000;;nan;0,12947;61,30155;26,9471105;19,316593;0,115421;23,985563;25,670104;0,0260;2,9414;;;0,00;0,54;51,32;;334,446;330,708;6,0084249;18,68100;1,98600;0,01300;0,1048291;;;;;;
SEA 120s [m²/kg];0,0;151;18,81600;90,10000;0,006000;1,907;87,89;21,7000;-15,690;0,00;101,890;0,000;263,177;439,650;470,45;1016,583;;;742,000;763,400;724,900;311,150;;;;;0,00;0,00;0,00;3,00;1,86;0,000;0,000;0,59;0,55;999998,00;999998,00;999998,00;999998,00;999998,00;999998,00;999998,00;999998,00;999998,00;999998,00;999998,00;999998,00;999998,00;999998,00;999998,00;;;;;;;;;;;;;;;;;607,691750;0,00001;0,0000;;nan;0,11109;62,41365;27,5548022;19,466027;0,129461;24,231743;25,929316;0,0294;3,3325;;;0,00;0,55;51,96;;338,286;338,559;6,0769175;18,65700;2,00600;0,00300;0,1052143;;;;;;
SEA 180s [m²/kg];0,0;152;18,79300;93,50000;0,012000;1,923;88,18;21,7000;-15,890;0,00;101,882;0,000;263,177;440,250;471,15;1016,517;;;742,000;763,300;724,800;311,150;;;;;0,00;0,00;0,00;3,00;1,87;0,000;0,000;0,59;0,55;999998,00;999998,00;999998,00;999998,00;999998,00;999998,00;999998,00;999998,00;999998,00;999998,00;999998,00;999998,00;999998,00;999998,00;999998,00;;;;;;;;;;;;;;;;;625,051989;0,00001;0,0000;;nan;0,23144;64,08394;28,1798542;19,816391;0,126105;24,701550;26,435288;0,0292;3,3095;;;0,00;0,57;53,47;;342,191;338,559;6,2505199;18,63200;2,02600;-0,00400;0,1063193;;;;;;
SEA 240s [m²/kg];0,0;153;18,76800;88,80000;0,016000;1,930;87,36;21,7000;-16,090;0,00;101,886;0,000;263,177;440,850;471,85;1016,550;;;742,100;763,300;724,800;311,150;;;;;0,00;0,00;0,00;3,00;1,87;0,000;0,000;0,59;0,55;999998,00;999998,00;999998,00;999998,00;999998,00;999998,00;999998,00;999998,00;999998,00;999998,00;999998,00;999998,00;999998,00;999998,00;999998,00;;;;;;;;;;;;;;;;;616,34584;0,00001;0,0000;;nan;0,30223;62,64284;28,7962000;19,298765;0,135459;24,089103;25,783018;0,0306;3,4672;;;0,00;0,55;52,67;;346,065;346,174;6,1634584;18,61700;2,03100;0,02900;0,1076657;;;;;;
SEA 300s [m²/kg];0,0;154;18,74900;91,62500;0,022000;1,938;86,68;21,7000;-16,560;0,00;101,886;0,000;263,177;441,650;472,85;1016,517;;;742,200;763,200;724,700;311,150;;;;;0,00;0,00;0,00;3,00;1,87;0,000;0,000;0,59;0,54;999998,00;999998,00;999998,00;999998,00;999998,00;999998,00;999998,00;999998,00;999998,00;999998,00;999998,00;999998,00;999998,00;999998,00;999998,00;;;;;;;;;;;;;;;;;631,014799;0,00001;0,0000;;nan;0,42369;63,84379;29,4272148;19,585575;0,143263;24,491469;26,221648;0,0330;3,7294;;;0,00;0,56;53,92;;349,892;346,174;6,3101480;18,61500;2,03300;0,02700;0,1086253;;;;;;
SEA 360s [m²/kg];0,0;155;18,74000;86,40000;0,023000;1,947;88,41;21,7000;-16,750;0,00;101,882;0,000;263,177;442,350;473,85;1016,550;;;742,400;763,100;724,700;311,150;;;;;0,00;0,00;0,00;3,00;1,87;0,000;0,000;0,59;0,55;999998,00;999998,00;999998,00;999998,00;999998,00;999998,00;999998,00;999998,00;999998,00;999998,00;999998,00;999998,00;999998,00;999998,00;999998,00;;;;;;;;;;;;;;;;;614,59503;0,00001;0,0000;;nan;0,43002;62,24238;30,0418099;19,003882;0,123560;23,801735;25,496670;0,0276;3,1275;;;0,00;0,55;52,53;;353,629;353,550;6,1459503;18,61100;2,04400;0,03000;0,1090420;;;;;;
SEA Test [m²/kg];0,0;156;18,73100;83,07500;0,019000;1,956;88,04;21,7000;-16,940;0,00;101,886;0,000;263,177;443,150;474,95;1016,417;;;742,000;763,100;724,700;311,150;;;;;0,00;0,00;0,00;3,00;1,87;0,000;0,000;0,59;0,55;999998,00;999998,00;999998,00;999998,00;999998,00;999998,00;999998,00;999998,00;999998,00;999998,00;999998,00;999998,00;999998,00;999998,00;999998,00;;;;;;;;;;;;;;;;;604,69182;0,00001;0,0000;;nan;0,34716;61,26657;30,6465017;18,617795;0,127713;23,360346;25,036661;0,0280;3,1743;;;0,00;0,54;51,67;;357,132;353,550;6,0469182;18,59200;2,06900;0,01300;0,1095148;;;;;;
Results SPR;;157;18,71900;88,50000;0,021000;1,965;87,99;21,7000;-17,410;0,00;101,886;0,000;263,177;443,850;475,85;1016,383;;;742,000;763,000;724,700;311,150;;;;;0,00;0,00;0,00;3,00;1,87;0,000;0,000;0,59;0,55;999998,00;999998,00;999998,00;999998,00;999998,00;999998,00;999998,00;999998,00;999998,00;999998,00;999998,00;999998,00;999998,00;999998,00;999998,00;;;;;;;;;;;;;;;;;626,90496;0,00001;0,0000;;nan;0,39625;63,48333;31,2734067;19,200917;0,128250;24,130064;25,869755;0,0291;3,2938;;;0,00;0,56;53,58;;360,635;360,746;6,2690496;18,55100;2,10700;0,01800;0,1100965;;;;;;
SPR max [m²/s];0,000;158;18,70600;87,10000;0,007000;1,960;87,84;21,7000;-17,570;0,00;101,882;0,000;263,177;444,550;476,75;1016,417;;;742,000;763,000;724,800;311,150;;;;;0,00;0,00;0,00;3,00;1,87;0,000;0,000;0,59;0,55;999998,00;999998,00;999998,00;999998,00;999998,00;999998,00;999998,00;999998,00;999998,00;999998,00;999998,00;999998,00;999998,00;999998,00;999998,00;;;;;;;;;;;;;;;;;626,893309;0,00001;0,0000;;nan;0,12756;62,76496;31,9003000;19,033437;0,129995;23,957313;25,692609;0,0293;3,3157;;;0,00;0,55;53,42;;364,195;360,746;6,2689331;18,51500;2,12200;0,00700;0,1110732;;;;;;
Max at [s];487;159;18,69500;87,35000;0,011000;1,955;88,54;21,7000;-17,810;0,00;101,886;0,000;263,177;445,250;477,55;1016,417;;;742,000;763,000;724,800;311,150;;;;;0,00;0,00;0,00;3,00;1,87;0,000;0,000;0,59;0,55;999998,00;999998,00;999998,00;999998,00;999998,00;999998,00;999998,00;999998,00;999998,00;999998,00;999998,00;999998,00;999998,00;999998,00;999998,00;;;;;;;;;;;;;;;;;630,96476;0,00001;0,0000;;nan;0,20347;62,64084;32,5312647;19,045744;0,122051;24,010552;25,752361;0,0276;3,1203;;;0,00;0,55;53,71;;367,706;367,837;6,3096476;18,50800;2,12000;0,00100;0,1117303;;;;;;
SPR 060s [m²/s];0,000;160;18,69300;89,97500;0,018000;1,967;87,25;21,7000;-18,250;0,00;101,890;0,000;263,177;446,050;478,55;1016,517;;;742,300;763,000;724,800;311,150;;;;;0,00;0,00;0,00;3,00;1,87;0,000;0,000;0,59;0,54;999998,00;999998,00;999998,00;999998,00;999998,00;999998,00;999998,00;999998,00;999998,00;999998,00;999998,00;999998,00;999998,00;999998,00;999998,00;;;;;;;;;;;;;;;;;639,25785;0,00001;0,0000;;nan;0,34088;63,91759;33,1705226;19,312461;0,136678;24,390540;26,167679;0,0314;3,5506;;;0,00;0,56;54,51;;371,216;367,837;6,3925785;18,51300;2,12000;0,00400;0,1116350;;;;;;
SPR 120s [m²/s];0,000;161;18,70300;83,12500;0,013000;1,986;87,43;21,7000;-18,420;0,00;101,886;0,000;263,177;447,250;480,05;1016,717;;;742,900;763,000;724,800;311,150;;;;;0,00;0,00;0,00;3,00;1,87;0,000;0,000;0,59;0,54;999998,00;999998,00;999998,00;999998,00;999998,00;999998,00;999998,00;999998,00;999998,00;999998,00;999998,00;999998,00;999998,00;999998,00;999998,00;;;;;;;;;;;;;;;;;609,57575;0,00001;0,0000;;nan;0,23495;61,96110;33,7800983;18,537839;0,134643;23,475223;25,196827;0,0298;3,3680;;;0,00;0,55;52,09;;374,538;374,454;6,0957575;18,50900;2,13200;-0,00500;0,1108908;;;;;;
SPR 180s [m²/s];0,000;162;18,69800;84,62500;0,003000;2,006;87,03;21,7000;-18,640;0,00;101,886;0,000;263,177;448,150;481,25;1016,683;;;742,700;763,000;724,900;311,150;;;;;0,00;0,00;0,00;3,00;1,87;0,000;0,000;0,59;0,54;999998,00;999998,00;999998,00;999998,00;999998,00;999998,00;999998,00;999998,00;999998,00;999998,00;999998,00;999998,00;999998,00;999998,00;999998,00;;;;;;;;;;;;;;;;;615,43278;0,00001;0,0000;;nan;0,05083;63,09929;34,3955311;18,685559;0,139302;23,709902;25,461097;0,0311;3,5211;;;0,00;0,56;52,63;;377,662;374,454;6,1543278;18,48700;2,15300;0,00000;0,1110724;;;;;;
SPR 240s [m²/s];0,000;163;18,68100;88,05000;-0,004000;2,026;87,45;21,7000;-19,110;0,00;101,886;0,000;263,177;448,950;482,05;1016,850;;;743,200;763,000;724,900;311,150;;;;;0,00;0,00;0,00;3,00;1,87;0,000;0,000;0,59;0,54;999998,00;999998,00;999998,00;999998,00;999998,00;999998,00;999998,00;999998,00;999998,00;999998,00;999998,00;999998,00;999998,00;999998,00;999998,00;;;;;;;;;;;;;;;;;631,96796;0,00001;0,0000;;nan;-0,08087;64,96310;35,0274991;19,042947;0,134419;24,206522;25,991210;0,0306;3,4684;;;0,00;0,57;54,04;;380,848;380,825;6,3196796;18,45400;2,18100;0,01200;0,1119254;;;;;;
SPR 300s [m²/s];0,000;164;18,65700;85,90000;0,029000;2,031;87,08;21,7000;-19,310;0,00;101,886;0,000;263,177;449,650;482,65;1017,050;;;743,600;763,100;725,000;311,150;;;;;0,00;0,00;0,00;3,00;1,87;0,000;0,000;0,59;0,54;999998,00;999998,00;999998,00;999998,00;999998,00;999998,00;999998,00;999998,00;999998,00;999998,00;999998,00;999998,00;999998,00;999998,00;999998,00;;;;;;;;;;;;;;;;;629,12381;0,00001;0,0000;;nan;0,53749;64,27701;35,6566229;18,794369;0,138697;23,927791;25,683862;0,0312;3,5364;;;0,00;0,57;53,89;;384,048;380,825;6,2912381;18,42500;2,20300;0,01000;0,1129097;;;;;;
SPR 360s [m²/s];0,000;165;18,63200;85,55000;0,027000;2,033;87,71;21,7000;-19,530;0,00;101,886;0,000;263,177;450,250;483,55;1017,017;;;743,500;763,100;725,000;311,150;;;;;0,00;0,00;0,00;3,00;1,87;0,000;0,000;0,59;0,54;999998,00;999998,00;999998,00;999998,00;999998,00;999998,00;999998,00;999998,00;999998,00;999998,00;999998,00;999998,00;999998,00;999998,00;999998,00;;;;;;;;;;;;;;;;;635,48379;0,00001;0,0000;;nan;0,49872;64,16748;36,2921067;18,743539;0,131485;23,894920;25,662162;0,0296;3,3497;;;0,00;0,57;54,33;;387,205;387,232;6,3548379;18,41200;2,20600;0,02000;0,1143777;;;;;;
SPR Test [m²/s];0,000;166;18,61700;85,80000;0,030000;2,044;87,61;21,7000;-20,000;0,00;101,882;0,000;263,177;451,250;484,65;1017,250;;;744,000;763,200;725,100;311,150;;;;;0,00;0,00;0,00;3,00;1,87;0,000;0,000;0,59;0,54;999998,00;999998,00;999998,00;999998,00;999998,00;999998,00;999998,00;999998,00;999998,00;999998,00;999998,00;999998,00;999998,00;999998,00;999998,00;;;;;;;;;;;;;;;;;639,68146;0,00001;0,0000;;nan;0,55488;64,54540;36,9317881;18,750096;0,132653;23,956369;25,729538;0,0299;3,3883;;;0,00;0,57;54,70;;390,360;387,232;6,3968146;18,40600;2,21800;0,02700;0,1151018;;;;;;
Results COY;;167;18,61500;91,15000;0,013000;2,069;87,11;21,7000;-20,190;0,00;101,890;0,000;263,177;451,950;485,55;1017,350;;;744,200;763,300;725,100;311,150;;;;;0,00;0,00;0,00;3,00;1,87;0,000;0,000;0,59;0,54;999998,00;999998,00;999998,00;999998,00;999998,00;999998,00;999998,00;999998,00;999998,00;999998,00;999998,00;999998,00;999998,00;999998,00;999998,00;;;;;;;;;;;;;;;;;658,97988;0,00001;0,0000;;nan;0,24473;67,30852;37,5907680;19,310859;0,138387;24,711111;26,548245;0,0322;3,6473;;;0,00;0,59;56,38;;393,580;393,686;6,5897988;18,38900;2,23300;0,01100;0,1151299;;;;;;
COY max [kg/kg];0,0000;168;18,61100;84,20000;0,018000;2,107;86,50;21,7000;-20,420;0,00;101,886;0,000;263,177;452,950;486,95;1017,583;;;744,800;763,300;725,200;311,150;;;;;0,00;0,00;0,00;3,00;1,88;0,000;0,000;0,59;0,54;999998,00;999998,00;999998,00;999998,00;999998,00;999998,00;999998,00;999998,00;999998,00;999998,00;999998,00;999998,00;999998,00;999998,00;999998,00;;;;;;;;;;;;;;;;;631,32592;0,00001;0,0000;;nan;0,32722;65,83533;38,2220939;18,539558;0,145375;23,776608;25,561363;0,0326;3,6890;;;0,00;0,58;54,22;;396,696;393,686;6,3132592;18,36300;2,25900;0,01100;0,1148848;;;;;;
Max at [s];487;169;18,59200;87,22500;0,007000;2,122;87,40;21,7000;-20,900;0,00;101,882;0,000;263,177;453,450;487,35;1017,717;;;745,100;763,400;725,200;311,150;;;;;0,00;0,00;0,00;3,00;1,88;0,000;0,000;0,59;0,54;999998,00;999998,00;999998,00;999998,00;999998,00;999998,00;999998,00;999998,00;999998,00;999998,00;999998,00;999998,00;999998,00;999998,00;999998,00;;;;;;;;;;;;;;;;;648,1319;0,00001;0,0000;;nan;0,12639;67,45857;38,8702258;18,859242;0,135034;24,213297;26,023486;0,0308;3,4886;;;0,00;0,60;55,61;;399,699;400,034;6,4813190;18,33800;2,27100;0,00900;0,1159557;;;;;;
COY 060s [kg/kg];0,0000;170;18,55100;84,65000;0,001000;2,120;87,61;21,7000;-21,110;0,00;101,886;0,000;263,177;454,150;488,25;1017,883;;;745,500;763,400;725,300;311,150;;;;;0,00;0,00;0,00;3,00;1,88;0,000;0,000;0,59;0,54;999998,00;999998,00;999998,00;999998,00;999998,00;999998,00;999998,00;999998,00;999998,00;999998,00;999998,00;999998,00;999998,00;999998,00;999998,00;;;;;;;;;;;;;;;;;651,55986;0,00001;0,0000;;nan;0,01355;66,33967;39,5217857;18,564458;0,132634;23,871619;25,664028;0,0299;3,3792;;;0,00;0,59;55,69;;402,751;400,034;6,5155986;18,33400;2,27100;0,00000;0,1184501;;;;;;
COY 120s [kg/kg];0,0000;171;18,51500;86,15000;0,004000;2,120;86,37;21,7000;-21,300;0,00;101,890;0,000;263,177;454,950;489,25;1017,983;;;745,700;763,500;725,300;311,150;;;;;0,00;0,00;0,00;3,00;1,88;0,000;0,000;0,59;0,53;999998,00;999998,00;999998,00;999998,00;999998,00;999998,00;999998,00;999998,00;999998,00;999998,00;999998,00;999998,00;999998,00;999998,00;999998,00;;;;;;;;;;;;;;;;;668,097199;0,00001;0,0000;;nan;0,06953;66,86555;40,1898829;18,711744;0,146894;24,103394;25,920619;0,0334;3,7800;;;0,00;0,59;56,97;;405,850;406,246;6,6809720;18,33500;2,27100;0,00800;0,1205267;;;;;;
COY 180s [kg/kg];0,0000;172;18,50800;86,95000;-0,005000;2,132;87,42;21,7000;-21,810;0,00;101,886;0,000;263,177;455,750;490,25;1017,917;;;745,300;763,600;725,400;311,150;;;;;0,00;0,00;0,00;3,00;1,88;0,000;0,000;0,59;0,54;999998,00;999998,00;999998,00;999998,00;999998,00;999998,00;999998,00;999998,00;999998,00;999998,00;999998,00;999998,00;999998,00;999998,00;999998,00;;;;;;;;;;;;;;;;;672,67726;0,00001;0,0000;;nan;-0,09845;67,50482;40,8625601;18,781917;0,134832;24,236331;26,071006;0,0308;3,4897;;;0,00;0,60;57,35;;409,001;406,246;6,7267726;18,32800;2,28300;0,01900;0,1209035;;;;;;
COY 240s [kg/kg];0,0000;173;18,51300;86,97500;0,000000;2,153;87,66;21,7000;-21,990;0,00;101,886;0,000;263,177;456,750;491,55;1017,917;;;745,200;763,600;725,500;311,150;;;;;0,00;0,00;0,00;3,00;1,88;0,000;0,000;0,59;0,54;999998,00;999998,00;999998,00;999998,00;999998,00;999998,00;999998,00;999998,00;999998,00;999998,00;999998,00;999998,00;999998,00;999998,00;999998,00;;;;;;;;;;;;;;;;;668,845030;0,00001;0,0000;;nan;-0,00498;68,12001;41,5314052;18,764042;0,131992;24,266393;26,115260;0,0302;3,4220;;;0,00;0,60;57,17;;412,099;412,446;6,6884503;18,30900;2,31000;0,02300;0,1203224;;;;;;
COY 300s [kg/kg];0,0000;174;18,50900;78,35000;0,012000;2,181;87,84;21,7000;-22,220;0,00;101,886;0,000;263,177;457,250;492,25;1018,017;;;745,500;763,600;725,500;311,250;;;;;0,00;0,00;0,00;3,00;1,88;0,000;0,000;0,59;0,54;999998,00;999998,00;999998,00;999998,00;999998,00;999998,00;999998,00;999998,00;999998,00;999998,00;999998,00;999998,00;999998,00;999998,00;999998,00;;;;;;;;;;;;;;;;;633,37389;0,00001;0,0000;;nan;0,20786;65,47865;42,1647791;17,799635;0,129967;23,044383;24,808305;0,0283;3,2009;;;0,00;0,58;54,32;;414,948;412,446;6,3337389;18,27800;2,33000;0,02800;0,1201132;;;;;;
COY 360s [kg/kg];0,0000;175;18,48700;81,07500;0,010000;2,203;86,15;21,7000;-22,710;0,00;101,890;0,000;263,177;457,750;492,95;1018,183;;;745,800;763,700;725,600;311,250;;;;;0,00;0,00;0,00;3,00;1,88;0,000;0,000;0,59;0,53;999998,00;999998,00;999998,00;999998,00;999998,00;999998,00;999998,00;999998,00;999998,00;999998,00;999998,00;999998,00;999998,00;999998,00;999998,00;;;;;;;;;;;;;;;;;649,596839;0,00001;0,0000;;nan;0,17530;67,25794;42,8143759;18,096632;0,149450;23,454511;25,258113;0,0331;3,7474;;;0,00;0,59;55,73;;417,653;418,248;6,4959684;18,25700;2,34400;0,01800;0,1211812;;;;;;
COY Test [kg/kg];0,0000;176;18,45400;84,62500;0,020000;2,206;86,33;21,7000;-22,900;0,00;101,890;0,000;263,177;458,450;493,95;1018,450;;;746,500;763,700;725,700;311,250;;;;;0,00;0,00;0,00;3,00;1,88;0,000;0,000;0,58;0,53;999998,00;999998,00;999998,00;999998,00;999998,00;999998,00;999998,00;999998,00;999998,00;999998,00;999998,00;999998,00;999998,00;999998,00;999998,00;;;;;;;;;;;;;;;;;672,82523;0,00001;0,0000;;nan;0,36283;68,75738;43,4872011;18,474462;0,147340;23,980821;25,837772;0,0334;3,7793;;;0,00;0,61;57,65;;420,503;418,248;6,7282523;18,23800;2,36500;0,02000;0,1229711;;;;;;
Results CO2Y;;177;18,42500;85,17500;0,027000;2,218;86,39;21,7000;-23,140;0,00;101,888;0,000;263,177;459,250;494,75;1018,383;;;746,300;763,700;725,700;311,250;;;;;0,00;0,00;0,00;3,00;1,88;0,000;0,000;0,58;0,53;999998,00;999998,00;999998,00;999998,00;999998,00;999998,00;999998,00;999998,00;999998,00;999998,00;999998,00;999998,00;999998,00;999998,00;999998,00;;;;;;;;;;;;;;;;;682,47557;0,00001;0,0000;;nan;0,49269;69,30347;44,1696767;18,518250;0,146658;24,079606;25,940959;0,0334;3,7769;;;0,00;0,61;58,46;;423,464;423,983;6,8247557;18,20100;2,40100;0,02300;0,1244597;;;;;;
CO2Y max [kg/kg];0,0000;178;18,41200;88,10000;0,011000;2,233;87,18;21,7000;-23,610;0,00;101,890;0,000;263,177;460,150;495,95;1018,383;;;746,200;763,800;725,700;311,250;;;;;0,00;0,00;0,00;3,00;1,88;0,000;0,000;0,58;0,54;999998,00;999998,00;999998,00;999998,00;999998,00;999998,00;999998,00;999998,00;999998,00;999998,00;999998,00;999998,00;999998,00;999998,00;999998,00;;;;;;;;;;;;;;;;;697,66968;0,00001;0,0000;;nan;0,20098;70,90092;44,8673464;18,815107;0,137498;24,513560;26,420733;0,0319;3,6065;;;0,00;0,63;59,70;;426,494;423,983;6,9766968;18,16900;2,41500;0,02300;0,1252319;;;;;;
Max at [s];417;179;18,40600;87,65000;0,011000;2,259;86,94;21,7000;-23,820;0,00;101,888;0,000;263,177;460,850;496,75;1018,683;;;747,000;763,800;725,800;311,250;;;;;0,00;0,00;0,00;3,00;1,88;0,000;0,000;0,58;0,54;999998,00;999998,00;999998,00;999998,00;999998,00;999998,00;999998,00;999998,00;999998,00;999998,00;999998,00;999998,00;999998,00;999998,00;999998,00;;;;;;;;;;;;;;;;;695,71085;0,00001;0,0000;;nan;0,20032;71,50690;45,5630572;18,752735;0,140249;24,469465;26,375626;0,0324;3,6723;;;0,00;0,63;59,64;;429,536;429,965;6,9571085;18,16200;2,41800;0,01500;0,1252964;;;;;;
CO2Y 060s [kg/kg];0,0000;180;18,38900;84,05000;0,009000;2,271;85,10;21,7000;-24,040;0,00;101,888;0,000;263,177;461,650;497,75;1018,683;;;746,900;763,800;725,900;311,250;;;;;0,00;0,00;0,00;3,00;1,88;0,000;0,000;0,58;0,52;999998,00;999998,00;999998,00;999998,00;999998,00;999998,00;999998,00;999998,00;999998,00;999998,00;999998,00;999998,00;999998,00;999998,00;999998,00;;;;;;;;;;;;;;;;;685,42914;0,00001;0,0000;;nan;0,15947;70,34181;46,2484864;18,347669;0,161692;23,982475;25,857851;0,0367;4,1507;;;0,00;0,62;58,74;;432,469;429,965;6,8542914;18,16100;2,41500;0,01000;0,1261814;;;;;;
CO2Y 120s [kg/kg];0,0000;181;18,36300;77,90000;0,000000;2,271;86,36;21,7000;-24,550;0,00;101,890;0,000;263,177;462,650;499,15;1018,617;;;746,500;763,900;726,000;311,250;;;;;0,00;0,00;0,00;3,00;1,88;0,000;0,000;0,58;0,53;999998,00;999998,00;999998,00;999998,00;999998,00;999998,00;999998,00;999998,00;999998,00;999998,00;999998,00;999998,00;999998,00;999998,00;999998,00;;;;;;;;;;;;;;;;;667,518849;0,00001;0,0000;;nan;-0,00468;67,64562;46,9160052;17,644562;0,146971;23,113394;24,936887;0,0321;3,6384;;;0,00;0,60;57,06;;435,222;435,608;6,6751885;18,16400;2,41500;0,02000;0,1278017;;;;;;
CO2Y 180s [kg/kg];0,0000;182;18,33800;83,57500;0,008000;2,271;87,03;21,7000;-24,770;0,00;101,888;0,000;263,177;463,450;500,15;1018,717;;;746,800;763,900;726,000;311,250;;;;;0,00;0,00;0,00;3,00;1,88;0,000;0,000;0,58;0,53;999998,00;999998,00;999998,00;999998,00;999998,00;999998,00;999998,00;999998,00;999998,00;999998,00;999998,00;999998,00;999998,00;999998,00;999998,00;;;;;;;;;;;;;;;;;698,13243;0,00001;0,0000;;nan;0,14053;70,00535;47,6141377;18,260186;0,139308;23,961189;25,858644;0,0316;3,5762;;;0,00;0,62;59,62;;437,989;435,608;6,9813243;18,15900;2,43500;0,01400;0,1291757;;;;;;
CO2Y 240s [kg/kg];0,0000;183;18,33400;82,67500;0,019000;2,283;85,79;21,7000;-25,010;0,00;101,892;0,000;263,177;463,950;500,75;1018,483;;;746,000;763,900;726,100;311,250;;;;;0,00;0,00;0,00;3,00;1,88;0,000;0,000;0,58;0,53;999998,00;999998,00;999998,00;999998,00;999998,00;999998,00;999998,00;999998,00;999998,00;999998,00;999998,00;999998,00;999998,00;999998,00;999998,00;;;;;;;;;;;;;;;;;693,886;0,00001;0,0000;;nan;0,33841;69,96548;48,3080237;18,151812;0,153652;23,844676;25,736009;0,0347;3,9257;;;0,00;0,62;59,36;;440,832;441,052;6,9388600;18,12200;2,46300;0,02000;0,1291572;;;;;;
CO2Y 300s [kg/kg];0,0000;184;18,33500;84,97500;0,023000;2,310;87,09;21,7000;-25,460;0,00;101,888;0,000;263,177;464,750;501,75;1018,317;;;745,500;763,900;726,100;311,250;;;;;0,00;0,00;0,00;3,00;1,89;0,000;0,000;0,58;0,53;999998,00;999998,00;999998,00;999998,00;999998,00;999998,00;999998,00;999998,00;999998,00;999998,00;999998,00;999998,00;999998,00;999998,00;999998,00;;;;;;;;;;;;;;;;;700,72279;0,00001;0,0000;;nan;0,41598;71,72715;49,0087464;18,386723;0,138537;24,194910;26,121132;0,0317;3,5925;;;0,00;0,63;60,10;;443,641;441,052;7,0072279;18,09600;2,47700;0,02500;0,1287584;;;;;;
CO2Y 360s [kg/kg];0,0000;185;18,32800;84,62500;0,028000;2,330;86,70;21,7000;-25,690;0,00;101,888;0,000;263,177;465,450;502,45;1018,250;;;745,100;764,000;726,200;311,250;;;;;0,00;0,00;0,00;3,00;1,89;0,000;0,000;0,58;0,53;999998,00;999998,00;999998,00;999998,00;999998,00;999998,00;999998,00;999998,00;999998,00;999998,00;999998,00;999998,00;999998,00;999998,00;999998,00;;;;;;;;;;;;;;;;;699,47261;0,00001;0,0000;;nan;0,50604;72,15790;49,7082191;18,335015;0,143010;24,163207;26,084012;0,0327;3,7032;;;0,00;0,64;60,09;;446,431;446,610;6,9947261;18,09600;2,46900;0,03300;0,1288934;;;;;;
CO2Y Test [kg/kg];0,0000;186;18,30900;82,90000;0,018000;2,344;86,89;21,7000;-26,190;0,00;101,892;0,000;263,177;466,150;503,25;1018,217;;;745,000;764,000;726,200;311,250;;;;;0,00;0,00;0,00;3,00;1,89;0,000;0,000;0,58;0,53;999998,00;999998,00;999998,00;999998,00;999998,00;999998,00;999998,00;999998,00;999998,00;999998,00;999998,00;999998,00;999998,00;999998,00;999998,00;;;;;;;;;;;;;;;;;697,444289;0,00001;0,0000;;nan;0,32002;71,80275;50,4056633;18,133552;0,140843;23,933644;25,838478;0,0319;3,6128;;;0,00;0,63;59,86;;449,161;446,610;6,9744429;18,10100;2,47300;0,01900;0,1299610;;;;;;
;;187;18,27800;80,40000;0,020000;2,365;85,03;21,7000;-26,410;0,00;101,892;0,000;263,177;467,250;504,65;1018,417;;;745,500;764,000;726,300;311,250;;;;;0,00;0,00;0,00;3,00;1,89;0,000;0,000;0,58;0,52;999998,00;999998,00;999998,00;999998,00;999998,00;999998,00;999998,00;999998,00;999998,00;999998,00;999998,00;999998,00;999998,00;999998,00;999998,00;;;;;;;;;;;;;;;;;694,16405;0,00001;0,0000;;nan;0,35028;71,27425;51,0998274;17,837000;0,162562;23,597794;25,486628;0,0363;4,1131;;;0,00;0,63;59,57;;451,825;451,996;6,9416405;18,09100;2,48700;0,02000;0,1315217;;;;;;
;;188;18,25700;82,30000;0,023000;2,401;86,84;21,7000;-26,640;0,00;101,888;0,000;263,177;467,850;505,55;1018,283;;;745,000;764,000;726,400;311,250;;;;;0,00;0,00;0,00;3,00;1,89;0,000;0,000;0,58;0,53;999998,00;999998,00;999998,00;999998,00;999998,00;999998,00;999998,00;999998,00;999998,00;999998,00;999998,00;999998,00;999998,00;999998,00;999998,00;;;;;;;;;;;;;;;;;706,08229;0,00001;0,0000;;nan;0,40801;73,18518;51,8059097;18,034955;0,141499;23,890320;25,815434;0,0320;3,6264;;;0,00;0,65;60,71;;454,485;451,996;7,0608229;18,07300;2,50100;0,00400;0,1323226;;;;;;
;;189;18,23800;84,50000;0,023000;2,415;86,38;21,7000;-27,150;0,00;101,892;0,000;263,177;468,650;506,35;1018,617;;;745,900;764,000;726,500;311,250;;;;;0,00;0,00;0,00;3,00;1,89;0,000;0,000;0,58;0,53;999998,00;999998,00;999998,00;999998,00;999998,00;999998,00;999998,00;999998,00;999998,00;999998,00;999998,00;999998,00;999998,00;999998,00;999998,00;;;;;;;;;;;;;;;;;719,94849;0,00001;0,0000;;nan;0,41307;74,53430;52,5258582;18,258811;0,146726;24,228214;26,177224;0,0337;3,8130;;;0,00;0,66;61,89;;457,218;457,394;7,1994849;18,05600;2,51900;0,00500;0,1332803;;;;;;
;;190;18,20100;80,70000;0,015000;2,418;86,51;21,7000;-27,350;0,00;101,888;0,000;263,177;469,250;507,15;1018,750;;;746,300;764,000;726,500;311,250;;;;;0,00;0,00;0,00;3,00;1,89;0,000;0,000;0,58;0,53;999998,00;999998,00;999998,00;999998,00;999998,00;999998,00;999998,00;999998,00;999998,00;999998,00;999998,00;999998,00;999998,00;999998,00;999998,00;;;;;;;;;;;;;;;;;714,65489;0,00001;0,0000;;nan;0,26145;72,88448;53,2405131;17,832124;0,145278;23,692323;25,605885;0,0326;3,6930;;;0,00;0,64;61,27;;459,945;457,394;7,1465489;18,01900;2,55900;-0,00300;0,1354963;;;;;;
;;191;18,16900;81,72500;0,010000;2,415;87,12;21,7000;-27,570;0,00;101,894;0,000;263,177;470,350;508,55;1018,783;;;746,300;764,000;726,600;311,250;;;;;0,00;0,00;0,00;3,00;1,89;0,000;0,000;0,58;0,53;999998,00;999998,00;999998,00;999998,00;999998,00;999998,00;999998,00;999998,00;999998,00;999998,00;999998,00;999998,00;999998,00;999998,00;999998,00;;;;;;;;;;;;;;;;;728,55517;0,00001;0,0000;;nan;0,17361;73,16665;53,9690682;17,924017;0,138223;23,870239;25,808887;0,0313;3,5415;;;0,00;0,65;62,30;;462,668;462,925;7,2855517;17,97900;2,57900;0,01700;0,1374510;;;;;;
;;192;18,16200;83,62500;0,020000;2,415;86,52;21,7000;-28,100;0,00;101,892;0,000;263,177;470,850;509,15;1018,650;;;746,000;763,900;726,600;311,250;;;;;0,00;0,00;0,00;3,00;1,89;0,000;0,000;0,58;0,53;999998,00;999998,00;999998,00;999998,00;999998,00;999998,00;999998,00;999998,00;999998,00;999998,00;999998,00;999998,00;999998,00;999998,00;999998,00;;;;;;;;;;;;;;;;;738,1629;0,00001;0,0000;;nan;0,35586;73,97270;54,7072311;18,121545;0,145100;24,158951;26,124095;0,0333;3,7631;;;0,00;0,65;63,14;;465,451;462,925;7,3816290;17,97200;2,56900;0,00900;0,1377507;;;;;;
;;193;18,16100;81,77500;0,014000;2,435;86,92;21,7000;-28,320;0,00;101,890;0,000;263,177;471,550;510,15;1018,617;;;745,800;764,000;726,600;311,250;;;;;0,00;0,00;0,00;3,00;1,89;0,000;0,000;0,58;0,53;999998,00;999998,00;999998,00;999998,00;999998,00;999998,00;999998,00;999998,00;999998,00;999998,00;999998,00;999998,00;999998,00;999998,00;999998,00;;;;;;;;;;;;;;;;;728,923789;0,00001;0,0000;;nan;0,24472;73,71309;55,4361549;17,906672;0,140503;23,907980;25,865032;0,0319;3,6078;;;0,00;0,65;62,42;;468,193;468,366;7,2892379;17,99100;2,56000;0,01600;0,1376570;;;;;;
;;194;18,16400;78,87500;0,020000;2,463;87,08;21,7000;-28,560;0,00;101,888;0,000;263,177;472,750;511,65;1018,783;;;746,200;764,000;726,700;311,250;;;;;0,00;0,00;0,00;3,00;1,89;0,000;0,000;0,58;0,53;999998,00;999998,00;999998,00;999998,00;999998,00;999998,00;999998,00;999998,00;999998,00;999998,00;999998,00;999998,00;999998,00;999998,00;999998,00;;;;;;;;;;;;;;;;;712,181840;0,00001;0,0000;;nan;0,34491;73,15023;56,1483368;17,563957;0,138659;23,510084;25,444599;0,0309;3,5025;;;0,00;0,65;61,16;;470,785;468,366;7,1218184;17,98700;2,57500;0,02800;0,1371124;;;;;;
;;195;18,15900;82,07500;0,025000;2,477;86,30;21,7000;-29,040;0,00;101,888;0,000;263,177;473,850;513,15;1018,817;;;746,300;764,000;726,700;311,250;;;;;0,00;0,00;0,00;3,00;1,89;0,000;0,000;0,58;0,53;999998,00;999998,00;999998,00;999998,00;999998,00;999998,00;999998,00;999998,00;999998,00;999998,00;999998,00;999998,00;999998,00;999998,00;999998,00;;;;;;;;;;;;;;;;;726,08409;0,00001;0,0000;;nan;0,44046;74,96432;56,8744209;17,895896;0,147651;24,010135;26,001479;0,0337;3,8113;;;0,00;0,66;62,42;;473,326;473,625;7,2608409;17,96500;2,60300;0,02600;0,1371977;;;;;;
;;196;18,12200;81,47500;0,033000;2,469;85,90;21,7000;-29,290;0,00;101,890;0,000;263,177;474,350;513,75;1018,817;;;746,200;764,000;726,800;311,250;;;;;0,00;0,00;0,00;3,00;1,89;0,000;0,000;0,58;0,52;999998,00;999998,00;999998,00;999998,00;999998,00;999998,00;999998,00;999998,00;999998,00;999998,00;999998,00;999998,00;999998,00;999998,00;999998,00;;;;;;;;;;;;;;;;;734,25643;0,00001;0,0000;;nan;0,58049;74,40417;57,6086773;17,820964;0,152296;23,934831;25,922883;0,0346;3,9193;;;0,01;0,66;62,98;;475,922;473,625;7,3425643;17,92300;2,64000;0,02700;0,1393571;;;;;;
;;197;18,09600;83,50000;0,019000;2,473;86,92;21,7000;-29,530;0,00;101,890;0,000;263,177;474,750;514,25;1018,917;;;746,500;764,000;726,800;311,250;;;;;0,00;0,00;0,00;3,00;1,89;0,000;0,000;0,58;0,53;999998,00;999998,00;999998,00;999998,00;999998,00;999998,00;999998,00;999998,00;999998,00;999998,00;999998,00;999998,00;999998,00;999998,00;999998,00;;;;;;;;;;;;;;;;;751,55284;0,00001;0,0000;;nan;0,33617;75,41563;58,3602301;18,033466;0,140483;24,240661;26,257525;0,0324;3,6620;;;0,00;0,67;64,32;;478,585;478,917;7,5155284;17,88900;2,65700;0,03300;0,1409815;;;;;;
;;198;18,09600;79,00000;0,020000;2,487;87,10;21,7000;-30,000;0,00;101,890;0,000;263,177;475,450;515,35;1019,017;;;746,900;763,900;726,800;311,250;;;;;0,00;0,00;0,00;3,00;1,89;0,000;0,000;0,58;0,53;999998,00;999998,00;999998,00;999998,00;999998,00;999998,00;999998,00;999998,00;999998,00;999998,00;999998,00;999998,00;999998,00;999998,00;999998,00;;;;;;;;;;;;;;;;;729,65353;0,00001;0,0000;;nan;0,34419;73,72423;59,0898837;17,527887;0,138449;23,595800;25,575971;0,0311;3,5153;;;0,00;0,65;62,52;;481,191;478,917;7,2965353;17,87900;2,65000;0,01400;0,1408192;;;;;;
;;199;18,10100;81,50000;0,004000;2,501;86,82;21,7000;-30,250;0,00;101,890;0,000;263,177;476,550;516,55;1018,983;;;746,800;763,900;726,800;311,350;;;;;0,00;0,00;0,00;3,00;1,89;0,000;0,000;0,58;0,53;999998,00;999998,00;999998,00;999998,00;999998,00;999998,00;999998,00;999998,00;999998,00;999998,00;999998,00;999998,00;999998,00;999998,00;999998,00;;;;;;;;;;;;;;;;;738,862069;0,00001;0,0000;;nan;0,06606;75,22422;59,8287457;17,782508;0,141635;23,993951;26,007922;0,0323;3,6569;;;0,00;0,66;63,31;;483,707;484,161;7,3886207;17,89700;2,63300;0,01800;0,1405493;;;;;;
;;200;18,09100;80,82500;0,005000;2,519;86,40;21,7000;-30,800;0,00;101,890;0,000;263,177;477,650;518,05;1019,117;;;747,100;763,900;726,900;311,350;;;;;0,00;0,00;0,00;3,00;1,90;0,000;0,000;0,58;0,53;999998,00;999998,00;999998,00;999998,00;999998,00;999998,00;999998,00;999998,00;999998,00;999998,00;999998,00;999998,00;999998,00;999998,00;999998,00;;;;;;;;;;;;;;;;;736,89264;0,00001;0,0000;;nan;0,08331;75,37445;60,5656384;17,688313;0,146503;23,921944;25,945280;0,0333;3,7735;;;0,00;0,67;63,20;;486,217;484,161;7,3689264;17,91500;2,62500;0,01300;0,1409267;;;;;;
;;201;18,07300;79,32500;-0,003000;2,559;86,33;21,7000;-31,000;0,00;101,890;0,000;263,177;478,650;519,05;1019,050;;;746,900;763,900;726,900;311,350;;;;;0,00;0,00;0,00;3,00;1,90;0,000;0,000;0,58;0,53;999998,00;999998,00;999998,00;999998,00;999998,00;999998,00;999998,00;999998,00;999998,00;999998,00;999998,00;999998,00;999998,00;999998,00;999998,00;;;;;;;;;;;;;;;;;732,849769;0,00001;0,0000;;nan;-0,05690;75,80141;61,2984881;17,505095;0,147357;23,723721;25,726099;0,0333;3,7634;;;0,00;0,67;62,94;;488,667;489,106;7,3284977;17,92000;2,62200;0,02300;0,1416301;;;;;;
;;202;18,05600;84,27500;0,017000;2,579;86,76;21,7000;-31,230;0,00;101,890;0,000;263,177;479,550;520,25;1019,217;;;747,300;764,000;726,900;311,350;;;;;0,00;0,00;0,00;3,00;1,90;0,000;0,000;0,58;0,53;999998,00;999998,00;999998,00;999998,00;999998,00;999998,00;999998,00;999998,00;999998,00;999998,00;999998,00;999998,00;999998,00;999998,00;999998,00;;;;;;;;;;;;;;;;;757,58488;0,00001;0,0000;;nan;0,30015;78,67883;62,0560730;18,026063;0,142329;24,475696;26,552979;0,0332;3,7519;;;0,00;0,70;65,19;;491,165;489,106;7,5758488;17,92200;2,63000;0,02600;0,1421889;;;;;;
;;203;18,01900;82,72500;0,009000;2,569;86,28;21,7000;-31,760;0,00;101,890;0,000;263,177;479,750;520,25;1019,117;;;747,100;763,900;726,900;311,350;;;;;0,00;0,00;0,00;3,00;1,90;0,000;0,000;0,58;0,53;999998,00;999998,00;999998,00;999998,00;999998,00;999998,00;999998,00;999998,00;999998,00;999998,00;999998,00;999998,00;999998,00;999998,00;999998,00;;;;;;;;;;;;;;;;;762,65414;0,00001;0,0000;;nan;0,15517;77,62760;62,8187272;17,855801;0,147947;24,254627;26,302178;0,0341;3,8631;;;0,00;0,69;65,40;;493,746;494,101;7,6265414;17,89700;2,66800;0,02500;0,1445397;;;;;;
;;204;17,97900;82,37500;0,016000;2,560;85,97;21,7000;-32,000;0,00;101,888;0,000;263,177;480,350;520,85;1018,983;;;746,700;763,900;726,900;311,350;;;;;0,00;0,00;0,00;3,00;1,90;0,000;0,000;0,58;0,52;999998,00;999998,00;999998,00;999998,00;999998,00;999998,00;999998,00;999998,00;999998,00;999998,00;999998,00;999998,00;999998,00;999998,00;999998,00;;;;;;;;;;;;;;;;;772,73977;0,00001;0,0000;;nan;0,27878;77,13803;63,5914669;17,806857;0,151549;24,218394;26,260332;0,0349;3,9509;;;0,00;0,68;66,11;;496,351;494,101;7,7273977;17,83500;2,72700;0,03200;0,1468900;;;;;;
;;205;17,97200;77,67500;0,028000;2,575;85,69;21,7000;-32,260;0,00;101,888;0,000;263,177;480,750;521,25;1019,017;;;746,800;763,900;726,900;311,350;;;;;0,00;0,00;0,00;3,00;1,90;0,000;0,000;0,58;0,52;999998,00;999998,00;999998,00;999998,00;999998,00;999998,00;999998,00;999998,00;999998,00;999998,00;999998,00;999998,00;999998,00;999998,00;999998,00;;;;;;;;;;;;;;;;;750,64423;0,00001;0,0000;;nan;0,47698;75,32110;64,3421112;17,284206;0,154764;23,527133;25,509138;0,0346;3,9193;;;0,00;0,67;64,32;;498,873;499,098;7,5064423;17,77700;2,75800;0,02600;0,1470074;;;;;;
;;206;17,99100;85,75000;0,026000;2,603;83,79;21,7000;-32,780;0,00;101,888;0,000;263,177;480,950;521,35;1019,050;;;747,000;763,900;726,800;311,350;;;;;0,00;0,00;0,00;3,00;1,90;0,000;0,000;0,58;0,51;999998,00;999998,00;999998,00;999998,00;999998,00;999998,00;999998,00;999998,00;999998,00;999998,00;999998,00;999998,00;999998,00;999998,00;999998,00;;;;;;;;;;;;;;;;;781,212879;0,00001;0,0000;;nan;0,46493;80,00012;65,1233240;18,156643;0,177173;24,724969;26,801876;0,0417;4,7141;;;0,00;0,71;67,13;;501,393;499,098;7,8121288;17,74400;2,78100;0,02200;0,1456215;;;;;;
;;207;17,98700;80,62500;0,027000;2,640;85,23;21,7000;-33,020;0,00;101,888;0,000;263,177;481,550;522,25;1019,217;;;747,400;763,900;726,900;311,350;;;;;0,00;0,00;0,00;3,00;1,90;0,000;0,000;0,58;0,52;999998,00;999998,00;999998,00;999998,00;999998,00;999998,00;999998,00;999998,00;999998,00;999998,00;999998,00;999998,00;999998,00;999998,00;999998,00;;;;;;;;;;;;;;;;;756,1339;0,00001;0,0000;;nan;0,46804;78,64711;65,8794579;17,594731;0,160207;23,989671;26,017248;0,0366;4,1379;;;0,00;0,69;65,14;;503,900;503,908;7,5613390;17,72400;2,79600;0,02000;0,1454455;;;;;;
;;208;17,96500;79,05000;0,033000;2,657;84,47;21,7000;-33,280;0,00;101,884;0,000;263,177;482,550;523,55;1019,217;;;747,500;763,900;726,800;311,350;;;;;0,00;0,00;0,00;3,00;1,90;0,000;0,000;0,58;0,51;999998,00;999998,00;999998,00;999998,00;999998,00;999998,00;999998,00;999998,00;999998,00;999998,00;999998,00;999998,00;999998,00;999998,00;999998,00;;;;;;;;;;;;;;;;;753,17219;0,00001;0,0000;;nan;0,56687;78,30430;66,6326301;17,403966;0,169165;23,778848;25,799225;0,0383;4,3327;;;0,01;0,69;64,92;;506,266;503,908;7,5317219;17,71100;2,80200;0,02000;0,1464799;;;;;;
