Repository: FireDynamics/BESKID_ExperimentalData

# Cone Calorimeter Experiments

Experiments have been conducted, with sample in horizontal orientation. Samples were wrapped in aluminium foil. No retainer frame or grid have been used.

Different types of insulation material have been used below the PMMA samples: CaSiO3 and Al2O3. The goal was to an insulation material that has a more reproducible behaviour compared to the common fiber blankets. The CaSiO3 block below the sample was manufactured from the same boards used as backing of the large scale experiments. However, it was found that these boards contain a lot of moisture making the mass loss measurements unreliable.

File: Materials/PMMA/DE_6mm/Cone/20250410_PMMA_DE_6mm_q50_R2.csv (part 3 of 7)
General information;;time (s);O2 (%);DPT (Pa);CO (%);CO2 (%);PD (%);AHU (%);Mass (g);Methane MFM (g/s);APT (kPa);HFM (kW/m²);Cold Trap TC (K);StackTC (K);Smoke TC (K);Cone heater TC (K);Soot MFM (g/s);Soot;TC cone1;TC cone2;TC cone3;TC aux;CH4;CO;CO2;Ethene;H2O;n.u.;n.u.;UOX Bin;n.u.;UOX Hum.;UOX Temp;n.u.;n.u;TX1;TX2;TX3;TX4;TX5;TX6;TX7;TX8;TX9;TX10;TX11;TX12;TX13;TX14;TX15;n.u;n.u.;n.u.;n.u.;L0;L1;n.u.;n.u.;n.u.;n.u.;n.u.;n.u.;n.u.;n.u.;n.u.;n.u.;HRR/a;EHC;SEA;MLR;MLR/a;COY;CO2Y/sh;THR/a;MFR;K;Vstack;Vsmoke;SPR;RSR;TSP;TSR;COP;CO2P;O2C;TOC;ARHE;Mass;HRR;O2/sh;CO2/sh;CO/sh;phi;FU27;FU28;FU29;FU30;FU31
;;;;;;;;;;;;;;;;;;g/min;°C;°C;°C;°C;ppm;ppm;%;ppm;ppm;no;no;;no;%;°C;no;V;no;no;no;no;no;no;no;no;no;no;no;no;no;no;no;no;no;no;no;%;%;no;no;no;no;no;no;no;no;no;no;kW/m²;MJ/kg;m²/kg;g/s;g/(s*m²);[kg/kg];[kg/kg];MJ/m²;g/s;1/m;l/s;l/s;m²/s;(m²/s)/m²;m²;m²;g/s;g/s;g/s;g;kW/m²;g;kW;[%];[%];%;;;;;;
MLR 120s [g/s];0,0000;141;18,83600;89,45000;0,011000;1,862;85,65;20,5000;-13,050;0,00;101,886;0,000;263,170;438,450;466,55;1018,417;;;746,700;762,000;727,100;315,450;;;;;0,00;0,00;0,00;3,00;2,27;0,000;0,000;0,61;0,55;999998,00;999998,00;999998,00;999998,00;999998,00;999998,00;999998,00;999998,00;999998,00;999998,00;999998,00;999998,00;999998,00;999998,00;999998,00;;;;;;;;;;;;;;;;;601,48874;0,00001;0,0000;;nan;0,14048;60,75601;21,8456103;19,422208;0,155640;24,111206;25,656479;0,0350;3,9642;;;0,00;0,54;51,28;;300,021;299,608;6,0148874;18,74200;1,91400;0,02100;0,1043180;;;;;;
MLR 180s [g/s];0,0000;142;18,83700;92,12500;0,011000;1,894;85,23;20,5000;-13,260;0,00;101,882;0,000;263,170;438,950;467,15;1018,183;;;746,300;761,800;727,000;315,450;;;;;0,00;0,00;0,00;3,00;2,27;0,000;0,000;0,61;0,55;999998,00;999998,00;999998,00;999998,00;999998,00;999998,00;999998,00;999998,00;999998,00;999998,00;999998,00;999998,00;999998,00;999998,00;999998,00;;;;;;;;;;;;;;;;;607,63584;0,00001;0,0000;;nan;0,14249;62,71037;22,4532462;19,699249;0,160547;24,483021;26,055913;0,0367;4,1529;;;0,00;0,55;51,99;;304,706;299,608;6,0763584;18,73800;1,92800;-0,00300;0,1038975;;;;;;
MLR 240s [g/s];0,0000;143;18,82500;90,72500;0,002000;1,911;86,23;20,5000;-13,660;0,00;101,884;0,000;263,170;439,350;467,65;1018,250;;;746,600;761,700;727,000;315,450;;;;;0,00;0,00;0,00;3,00;2,28;0,000;0,000;0,61;0,55;999998,00;999998,00;999998,00;999998,00;999998,00;999998,00;999998,00;999998,00;999998,00;999998,00;999998,00;999998,00;999998,00;999998,00;999998,00;;;;;;;;;;;;;;;;;606,26607;0,00001;0,0000;;nan;-0,03371;62,77681;23,0595122;19,540093;0,148839;24,307345;25,873062;0,0338;3,8230;;;0,00;0,55;51,86;;309,311;308,856;6,0626607;18,71600;1,95000;-0,00100;0,1045136;;;;;;
MLR 300s [g/s];0,0000;144;18,78400;86,55000;0,011000;1,899;86,03;20,5000;-13,860;0,00;101,888;0,000;263,170;439,950;468,45;1017,850;;;745,700;761,500;726,900;315,450;;;;;0,00;0,00;0,00;3,00;2,28;0,000;0,000;0,61;0,55;999998,00;999998,00;999998,00;999998,00;999998,00;999998,00;999998,00;999998,00;999998,00;999998,00;999998,00;999998,00;999998,00;999998,00;999998,00;;;;;;;;;;;;;;;;;605,439599;0,00001;0,0000;;nan;0,13795;60,87817;23,6649518;19,072180;0,151214;23,757675;25,296699;0,0336;3,7975;;;0,00;0,54;51,59;;313,791;308,856;6,0543960;18,68100;1,98500;-0,00200;0,1069596;;;;;;
MLR 360s [g/s];0,0000;145;18,74900;91,90000;0,011000;1,878;86,82;20,5000;-14,060;0,00;101,882;0,000;263,170;440,450;469,05;1017,350;;;744,300;761,400;726,900;315,450;;;;;0,00;0,00;0,00;3,00;2,28;0,000;0,000;0,61;0,56;999998,00;999998,00;999998,00;999998,00;999998,00;999998,00;999998,00;999998,00;999998,00;999998,00;999998,00;999998,00;999998,00;999998,00;999998,00;;;;;;;;;;;;;;;;;636,73246;0,00001;0,0000;;nan;0,14207;61,98373;24,3016843;19,641647;0,142049;24,494851;26,085389;0,0325;3,6785;;;0,00;0,55;53,99;;318,369;318,139;6,3673246;18,64100;2,01100;0,00500;0,1092526;;;;;;
MLR Test [g/s];0,0000;146;18,74400;90,10000;0,014000;1,877;86,87;20,5000;-14,500;0,00;101,886;0,000;263,170;441,150;469,95;1017,383;;;744,700;761,200;726,800;315,450;;;;;0,00;0,00;0,00;3,00;2,28;0,000;0,000;0,61;0,56;999998,00;999998,00;999998,00;999998,00;999998,00;999998,00;999998,00;999998,00;999998,00;999998,00;999998,00;999998,00;999998,00;999998,00;999998,00;;;;;;;;;;;;;;;;;631,510109;0,00001;0,0000;;nan;0,19859;61,29105;24,9331944;19,432904;0,141444;24,273045;25,857685;0,0321;3,6309;;;0,00;0,54;53,54;;323,012;318,139;6,3151011;18,61300;2,03000;0,01200;0,1095238;;;;;;
Results SEA;;147;18,76800;88,15000;0,017000;1,892;85,66;20,5000;-14,670;0,00;101,882;0,000;263,170;441,850;470,85;1017,650;;;745,700;761,100;726,700;315,450;;;;;0,00;0,00;0,00;3,00;2,28;0,000;0,000;0,61;0,55;999998,00;999998,00;999998,00;999998,00;999998,00;999998,00;999998,00;999998,00;999998,00;999998,00;999998,00;999998,00;999998,00;999998,00;999998,00;;;;;;;;;;;;;;;;;615,05751;0,00001;0,0000;;nan;0,25362;61,07296;25,5482519;19,206233;0,155516;24,027983;25,605015;0,0349;3,9531;;;0,00;0,54;52,34;;327,407;327,109;6,1505751;18,60200;2,03300;0,02100;0,1079115;;;;;;
SEA max [m²/kg];0,0;148;18,78600;87,75000;0,024000;1,908;84,62;20,5000;-14,880;0,00;101,886;0,000;263,170;442,650;471,75;1017,750;;;746,100;761,000;726,700;315,450;;;;;0,00;0,00;0,00;3,00;2,28;0,000;0,000;0,61;0,54;999998,00;999998,00;999998,00;999998,00;999998,00;999998,00;999998,00;999998,00;999998,00;999998,00;999998,00;999998,00;999998,00;999998,00;999998,00;;;;;;;;;;;;;;;;;605,70033;0,00001;0,0000;;nan;0,38621;61,40743;26,1539523;19,145283;0,167777;23,995098;25,572546;0,0376;4,2594;;;0,00;0,54;51,74;;331,537;327,109;6,0570033;18,59500;2,04700;0,02100;0,1065942;;;;;;
Max at [s];285;149;18,78000;88,37500;0,019000;1,911;86,60;20,5000;-15,360;0,00;101,886;0,000;263,170;443,550;472,95;1017,750;;;746,200;760,900;726,700;315,450;;;;;0,00;0,00;0,00;3,00;2,28;0,000;0,000;0,61;0,56;999998,00;999998,00;999998,00;999998,00;999998,00;999998,00;999998,00;999998,00;999998,00;999998,00;999998,00;999998,00;999998,00;999998,00;999998,00;;;;;;;;;;;;;;;;;609,354129;0,00001;0,0000;;nan;0,29166;61,66203;26,7633064;19,193841;0,144570;24,104866;25,702619;0,0326;3,6889;;;0,00;0,54;52,02;;335,537;335,328;6,0935413;18,57800;2,06500;0,01900;0,1069696;;;;;;
SEA 060s [m²/kg];0,0;150;18,75700;87,22500;0,015000;1,910;86,95;20,5000;-15,560;0,00;101,882;0,000;263,170;444,450;474,05;1017,683;;;746,200;760,800;726,600;315,450;;;;;0,00;0,00;0,00;3,00;2,28;0,000;0,000;0,61;0,56;999998,00;999998,00;999998,00;999998,00;999998,00;999998,00;999998,00;999998,00;999998,00;999998,00;999998,00;999998,00;999998,00;999998,00;999998,00;;;;;;;;;;;;;;;;;612,63911;0,00001;0,0000;;nan;0,21362;61,16410;27,3759455;19,049233;0,140576;23,971802;25,568303;0,0315;3,5682;;;0,00;0,54;52,17;;339,492;335,328;6,1263911;18,55400;2,07800;0,02500;0,1083782;;;;;;
SEA 120s [m²/kg];0,0;151;18,74000;87,22500;0,013000;1,912;86,95;20,5000;-15,770;0,00;101,882;0,000;263,170;444,450;474,05;1017,517;;;745,900;760,600;726,600;315,450;;;;;0,00;0,00;0,00;3,00;2,28;0,000;0,000;0,61;0,56;999998,00;999998,00;999998,00;999998,00;999998,00;999998,00;999998,00;999998,00;999998,00;999998,00;999998,00;999998,00;999998,00;999998,00;999998,00;;;;;;;;;;;;;;;;;618,223090;0,00001;0,0000;;nan;0,17570;61,22986;27,9941686;19,049233;0,140576;23,971802;25,568303;0,0315;3,5682;;;0,00;0,54;52,58;;343,415;343,226;6,1822309;18,54500;2,08000;0,01300;0,1093772;;;;;;
SEA 180s [m²/kg];0,0;152;18,74100;89,82500;0,021000;1,914;86,00;20,5000;-16,220;0,00;101,882;0,000;263,170;444,850;474,65;1017,250;;;745,300;760,500;726,500;315,450;;;;;0,00;0,00;0,00;3,00;2,28;0,000;0,000;0,61;0,55;999998,00;999998,00;999998,00;999998,00;999998,00;999998,00;999998,00;999998,00;999998,00;999998,00;999998,00;999998,00;999998,00;999998,00;999998,00;;;;;;;;;;;;;;;;;626,11389;0,00001;0,0000;;nan;0,33207;62,17421;28,6202825;19,322364;0,151591;24,337397;25,967732;0,0345;3,9079;;;0,00;0,55;53,31;;347,336;343,226;6,2611389;18,53800;2,09600;0,00800;0,1092061;;;;;;
SEA 240s [m²/kg];0,0;153;18,74200;84,37500;-0,003000;1,928;85,97;20,5000;-16,410;0,00;101,882;0,000;263,170;445,850;475,85;1017,150;;;745,100;760,400;726,500;315,450;;;;;0,00;0,00;0,00;3,00;2,28;0,000;0,000;0,61;0,55;999998,00;999998,00;999998,00;999998,00;999998,00;999998,00;999998,00;999998,00;999998,00;999998,00;999998,00;999998,00;999998,00;999998,00;999998,00;;;;;;;;;;;;;;;;;606,44663;0,00001;0,0000;;nan;-0,12536;60,64237;29,2267291;18,706001;0,151944;23,614024;25,202946;0,0336;3,8017;;;0,00;0,54;51,58;;351,101;350,748;6,0644663;18,51600;2,11900;0,01200;0,1092597;;;;;;
SEA 300s [m²/kg];0,0;154;18,74200;83,00000;-0,001000;1,950;86,22;20,5000;-16,620;0,00;101,886;0,000;263,170;446,750;477,25;1016,983;;;744,700;760,300;726,500;315,450;;;;;0,00;0,00;0,00;3,00;2,28;0,000;0,000;0,61;0,55;999998,00;999998,00;999998,00;999998,00;999998,00;999998,00;999998,00;999998,00;999998,00;999998,00;999998,00;999998,00;999998,00;999998,00;999998,00;;;;;;;;;;;;;;;;;599,41217;0,00001;0,0000;;nan;-0,08732;60,78872;29,8261413;18,534258;0,148988;23,444450;25,045022;0,0327;3,7044;;;0,00;0,54;51,11;;354,625;350,748;5,9941217;18,48800;2,13800;0,00400;0,1089901;;;;;;
SEA 360s [m²/kg];0,0;155;18,73800;88,22500;-0,002000;1,985;86,83;20,5000;-17,080;0,00;101,886;0,000;263,170;447,650;478,35;1016,550;;;743,500;760,200;726,500;315,450;;;;;0,00;0,00;0,00;3,00;2,28;0,000;0,000;0,61;0,56;999998,00;999998,00;999998,00;999998,00;999998,00;999998,00;999998,00;999998,00;999998,00;999998,00;999998,00;999998,00;999998,00;999998,00;999998,00;;;;;;;;;;;;;;;;;616,54734;0,00001;0,0000;;nan;-0,10893;63,76245;30,4426886;19,089519;0,141957;24,195458;25,854792;0,0322;3,6437;;;0,00;0,56;52,73;;358,135;357,933;6,1654734;18,47500;2,14200;0,02300;0,1088432;;;;;;
SEA Test [m²/kg];0,0;156;18,71600;86,80000;0,005000;2,011;86,77;20,5000;-17,250;0,00;101,886;0,000;263,170;448,250;479,05;1016,317;;;742,700;760,200;726,600;315,450;;;;;0,00;0,00;0,00;3,00;2,28;0,000;0,000;0,61;0,56;999998,00;999998,00;999998,00;999998,00;999998,00;999998,00;999998,00;999998,00;999998,00;999998,00;999998,00;999998,00;999998,00;999998,00;999998,00;;;;;;;;;;;;;;;;;616,25728;0,00001;0,0000;;nan;0,02386;64,05181;31,0589459;18,922049;0,142684;24,015340;25,665473;0,0321;3,6355;;;0,00;0,57;52,79;;361,671;357,933;6,1625728;18,46500;2,15900;0,01700;0,1097660;;;;;;
Results SPR;;157;18,68100;87,32500;0,012000;2,030;85,63;20,5000;-17,470;0,00;101,882;0,000;263,170;449,050;480,05;1016,350;;;742,900;760,100;726,600;315,450;;;;;0,00;0,00;0,00;3,00;2,28;0,000;0,000;0,61;0,55;999998,00;999998,00;999998,00;999998,00;999998,00;999998,00;999998,00;999998,00;999998,00;999998,00;999998,00;999998,00;999998,00;999998,00;999998,00;;;;;;;;;;;;;;;;;627,383009;0,00001;0,0000;;nan;0,15602;64,80929;31,6863289;18,962273;0,155827;24,109343;25,773722;0,0352;3,9871;;;0,00;0,57;53,73;;365,197;365,066;6,2738301;18,44400;2,18000;0,02800;0,1115316;;;;;;
SPR max [m²/s];0,000;158;18,64100;86,57500;0,021000;2,033;86,93;20,5000;-17,950;0,00;101,882;0,000;263,170;450,050;481,35;1016,683;;;743,900;760,100;726,600;315,450;;;;;0,00;0,00;0,00;3,00;2,28;0,000;0,000;0,61;0,56;999998,00;999998,00;999998,00;999998,00;999998,00;999998,00;999998,00;999998,00;999998,00;999998,00;999998,00;999998,00;999998,00;999998,00;999998,00;;;;;;;;;;;;;;;;;636,232820;0,00001;0,0000;;nan;0,32411;64,55571;32,3225617;18,859680;0,140794;24,032301;25,703696;0,0317;3,5927;;;0,00;0,57;54,38;;368,767;365,066;6,3623282;18,41400;2,20000;0,02900;0,1137470;;;;;;
Max at [s];303;159;18,61300;88,00000;0,021000;2,047;86,33;20,5000;-18,130;0,00;101,888;0,000;263,170;451,050;482,45;1016,917;;;744,600;760,000;726,700;315,450;;;;;0,00;0,00;0,00;3,00;2,28;0,000;0,000;0,61;0,55;999998,00;999998,00;999998,00;999998,00;999998,00;999998,00;999998,00;999998,00;999998,00;999998,00;999998,00;999998,00;999998,00;999998,00;999998,00;;;;;;;;;;;;;;;;;649,01457;0,00001;0,0000;;nan;0,32640;65,47103;32,9715763;18,993170;0,147749;24,256180;25,944782;0,0336;3,8055;;;0,00;0,58;55,43;;372,388;372,283;6,4901457;18,39300;2,21500;0,03100;0,1152344;;;;;;
SPR 060s [m²/s];0,000;160;18,60200;88,47500;0,019000;2,065;86,01;20,5000;-18,350;0,00;101,886;0,000;263,170;451,650;483,05;1017,183;;;745,300;760,100;726,700;315,450;;;;;0,00;0,00;0,00;3,00;2,29;0,000;0,000;0,61;0,55;999998,00;999998,00;999998,00;999998,00;999998,00;999998,00;999998,00;999998,00;999998,00;999998,00;999998,00;999998,00;999998,00;999998,00;999998,00;;;;;;;;;;;;;;;;;652,9371;0,00001;0,0000;;nan;0,28918;66,19479;33,6245134;19,031707;0,151406;24,337727;26,029755;0,0346;3,9125;;;0,00;0,58;55,80;;376,032;372,283;6,5293710;18,37400;2,22800;0,01100;0,1157016;;;;;;
SPR 120s [m²/s];0,000;161;18,59500;82,27500;0,025000;2,078;83,91;20,5000;-18,870;0,00;101,886;0,000;263,170;452,550;484,15;1017,117;;;745,100;760,000;726,800;315,450;;;;;0,00;0,00;0,00;3,00;2,29;0,000;0,000;0,61;0,54;999998,00;999998,00;999998,00;999998,00;999998,00;999998,00;999998,00;999998,00;999998,00;999998,00;999998,00;999998,00;999998,00;999998,00;999998,00;;;;;;;;;;;;;;;;;630,08363;0,00001;0,0000;;nan;0,38807;64,18067;34,2545970;18,334502;0,176160;23,492864;25,133289;0,0388;4,3954;;;0,00;0,57;53,92;;379,497;379,243;6,3008363;18,36800;2,22400;0,00700;0,1159006;;;;;;
SPR 180s [m²/s];0,000;162;18,57800;85,30000;0,013000;2,080;86,16;20,5000;-19,050;0,00;101,886;0,000;263,170;453,550;485,45;1017,217;;;745,400;760,000;726,800;315,450;;;;;0,00;0,00;0,00;3,00;2,29;0,000;0,000;0,61;0,55;999998,00;999998,00;999998,00;999998,00;999998,00;999998,00;999998,00;999998,00;999998,00;999998,00;999998,00;999998,00;999998,00;999998,00;999998,00;;;;;;;;;;;;;;;;;646,91736;0,00001;0,0000;;nan;0,17198;65,34158;34,9015144;18,647919;0,149662;23,947259;25,631567;0,0336;3,8082;;;0,00;0,58;55,23;;382,861;379,243;6,4691736;18,38200;2,21300;-0,00200;0,1170095;;;;;;
SPR 240s [m²/s];0,000;163;18,55400;85,35000;0,008000;2,096;84,71;20,5000;-19,280;0,00;101,886;0,000;263,170;454,350;486,45;1017,083;;;744,900;760,000;726,900;315,450;;;;;0,00;0,00;0,00;3,00;2,29;0,000;0,000;0,61;0,54;999998,00;999998,00;999998,00;999998,00;999998,00;999998,00;999998,00;999998,00;999998,00;999998,00;999998,00;999998,00;999998,00;999998,00;999998,00;;;;;;;;;;;;;;;;;653,553569;0,00001;0,0000;;nan;0,07914;65,81731;35,5550680;18,636955;0,166679;23,975394;25,669265;0,0375;4,2475;;;0,00;0,58;55,76;;386,288;385,984;6,5355357;18,38800;2,22400;0,00000;0,1182947;;;;;;
SPR 300s [m²/s];0,000;164;18,54500;83,97500;0,012000;2,119;85,82;20,5000;-19,780;0,00;101,884;0,000;263,170;455,250;487,45;1017,250;;;745,400;760,000;726,900;315,450;;;;;0,00;0,00;0,00;3,00;2,29;0,000;0,000;0,61;0,55;999998,00;999998,00;999998,00;999998,00;999998,00;999998,00;999998,00;999998,00;999998,00;999998,00;999998,00;999998,00;999998,00;999998,00;999998,00;;;;;;;;;;;;;;;;;648,85612;0,00001;0,0000;;nan;0,15194;65,95300;36,2039241;18,467941;0,153613;23,805029;25,488767;0,0343;3,8870;;;0,00;0,58;55,46;;389,660;385,984;6,4885612;18,36000;2,26000;-0,00200;0,1185224;;;;;;
SPR 360s [m²/s];0,000;165;18,53800;85,40000;0,004000;2,138;86,70;20,5000;-19,980;0,00;101,886;0,000;263,170;456,350;488,95;1017,283;;;745,500;760,000;726,900;315,450;;;;;0,00;0,00;0,00;3,00;2,29;0,000;0,000;0,61;0,56;999998,00;999998,00;999998,00;999998,00;999998,00;999998,00;999998,00;999998,00;999998,00;999998,00;999998,00;999998,00;999998,00;999998,00;999998,00;;;;;;;;;;;;;;;;;655,12306;0,00001;0,0000;;nan;0,00494;67,03926;36,8590471;18,601517;0,143444;24,035142;25,752126;0,0324;3,6672;;;0,00;0,59;56,02;;392,977;392,737;6,5512306;18,32200;2,28200;0,00900;0,1188107;;;;;;
SPR Test [m²/s];0,000;166;18,51600;87,62500;0,023000;2,142;85,57;20,5000;-20,210;0,00;101,886;0,000;263,170;456,950;489,65;1017,750;;;746,800;760,000;727,000;315,550;;;;;0,00;0,00;0,00;3,00;2,29;0,000;0,000;0,61;0,55;999998,00;999998,00;999998,00;999998,00;999998,00;999998,00;999998,00;999998,00;999998,00;999998,00;999998,00;999998,00;999998,00;999998,00;999998,00;;;;;;;;;;;;;;;;;668,86097;0,00001;0,0000;;nan;0,36106;67,99203;37,5279081;18,829905;0,156595;24,362233;26,105629;0,0359;4,0584;;;0,00;0,60;57,23;;396,337;392,737;6,6886097;18,29200;2,31000;0,01000;0,1198453;;;;;;
Results COY;;167;18,48800;84,95000;0,017000;2,159;85,36;20,5000;-20,400;0,00;101,884;0,000;263,170;457,350;489,95;1017,983;;;747,400;760,000;727,100;315,550;;;;;0,00;0,00;0,00;3,00;2,29;0,000;0,000;0,61;0,55;999998,00;999998,00;999998,00;999998,00;999998,00;999998,00;999998,00;999998,00;999998,00;999998,00;999998,00;999998,00;999998,00;999998,00;999998,00;;;;;;;;;;;;;;;;;666,527400;0,00001;0,0000;;nan;0,24469;67,46041;38,1944355;18,532150;0,159004;23,997984;25,708565;0,0359;4,0581;;;0,00;0,60;56,97;;399,696;399,375;6,6652740;18,26300;2,32900;0,02100;0,1213646;;;;;;
COY max [kg/kg];0,0000;168;18,47500;85,05000;0,028000;2,180;84,02;20,5000;-20,870;0,00;101,886;0,000;263,170;458,150;491,05;1017,883;;;747,000;760,000;727,200;315,550;;;;;0,00;0,00;0,00;3,00;2,29;0,000;0,000;0,61;0,54;999998,00;999998,00;999998,00;999998,00;999998,00;999998,00;999998,00;999998,00;999998,00;999998,00;999998,00;999998,00;999998,00;999998,00;999998,00;;;;;;;;;;;;;;;;;668,54099;0,00001;0,0000;;nan;0,44744;68,11204;38,8629765;18,526858;0,174800;24,033096;25,758926;0,0395;4,4700;;;0,00;0,60;57,25;;402,990;399,375;6,6854099;18,23600;2,35300;0,03000;0,1217721;;;;;;
Max at [s];444;169;18,46500;85,55000;0,029000;2,200;84,16;20,5000;-21,110;0,00;101,886;0,000;263,170;459,150;492,45;1017,783;;;746,600;760,000;727,300;315,550;;;;;0,00;0,00;0,00;3,00;2,29;0,000;0,000;0,61;0,54;999998,00;999998,00;999998,00;999998,00;999998,00;999998,00;999998,00;999998,00;999998,00;999998,00;999998,00;999998,00;999998,00;999998,00;999998,00;;;;;;;;;;;;;;;;;671,69258;0,00001;0,0000;;nan;0,46673;68,87748;39,5346691;18,560991;0,173202;24,129928;25,879958;0,0393;4,4500;;;0,00;0,61;57,59;;406,250;405,942;6,7169258;18,21100;2,37000;0,03000;0,1221257;;;;;;
COY 060s [kg/kg];0,0000;170;18,44400;76,90000;0,031000;2,215;83,84;20,5000;-21,330;0,00;101,886;0,000;263,177;459,450;492,95;1018,050;;;747,300;760,000;727,400;315,550;;;;;0,00;0,00;0,00;3,00;2,29;0,000;0,000;0,61;0,54;999998,00;999998,00;999998,00;999998,00;999998,00;999998,00;999998,00;999998,00;999998,00;999998,00;999998,00;999998,00;999998,00;999998,00;999998,00;;;;;;;;;;;;;;;;;641,987199;0,00001;0,0000;;nan;0,47737;65,73641;40,1766563;17,591890;0,177018;22,885005;24,553626;0,0381;4,3149;;;0,00;0,58;55,04;;409,315;405,942;6,4198720;18,19000;2,39000;0,01200;0,1231683;;;;;;
COY 120s [kg/kg];0,0000;171;18,41400;82,85000;0,011000;2,228;84,81;20,5000;-21,800;0,00;101,886;0,000;263,170;460,450;494,15;1018,250;;;747,900;759,900;727,500;315,550;;;;;0,00;0,00;0,00;3,00;2,29;0,000;0,000;0,61;0,54;999998,00;999998,00;999998,00;999998,00;999998,00;999998,00;999998,00;999998,00;999998,00;999998,00;999998,00;999998,00;999998,00;999998,00;999998,00;;;;;;;;;;;;;;;;;675,43154;0,00001;0,0000;;nan;0,13191;68,56666;40,8520878;18,239943;0,165494;23,779692;25,520110;0,0370;4,1928;;;0,00;0,61;57,75;;412,344;412,362;6,7543154;18,16900;2,40500;0,02000;0,1250028;;;;;;
COY 180s [kg/kg];0,0000;172;18,39300;84,10000;0,007000;2,224;84,57;20,5000;-22,080;0,00;101,882;0,000;263,170;461,050;495,05;1018,217;;;747,600;760,000;727,600;315,550;;;;;0,00;0,00;0,00;3,00;2,29;0,000;0,000;0,61;0,54;999998,00;999998,00;999998,00;999998,00;999998,00;999998,00;999998,00;999998,00;999998,00;999998,00;999998,00;999998,00;999998,00;999998,00;999998,00;;;;;;;;;;;;;;;;;687,138980;0,00001;0,0000;;nan;0,05970;68,90984;41,5392268;18,365064;0,168276;23,974013;25,741970;0,0380;4,3004;;;0,00;0,61;58,63;;415,546;412,362;6,8713898;18,15200;2,41700;0,00200;0,1263199;;;;;;
COY 240s [kg/kg];0,0000;173;18,37400;85,17500;-0,002000;2,213;84,11;20,5000;-22,310;0,00;101,886;0,000;263,177;461,950;496,05;1018,083;;;747,200;760,000;727,600;315,550;;;;;0,00;0,00;0,00;3,00;2,29;0,000;0,000;0,61;0,54;999998,00;999998,00;999998,00;999998,00;999998,00;999998,00;999998,00;999998,00;999998,00;999998,00;999998,00;999998,00;999998,00;999998,00;999998,00;;;;;;;;;;;;;;;;;698,03057;0,00001;0,0000;;nan;-0,10535;68,93034;42,2372574;18,464053;0,173775;24,150286;25,933000;0,0395;4,4738;;;0,00;0,61;59,38;;418,805;418,820;6,9803057;18,14700;2,41200;0,01200;0,1276511;;;;;;
COY 300s [kg/kg];0,0000;174;18,36800;80,87500;0,000000;2,224;86,52;20,5000;-22,770;0,00;101,886;0,000;263,177;462,550;496,95;1018,550;;;748,500;760,000;727,700;315,550;;;;;0,00;0,00;0,00;3,00;2,29;0,000;0,000;0,61;0,55;999998,00;999998,00;999998,00;999998,00;999998,00;999998,00;999998,00;999998,00;999998,00;999998,00;999998,00;999998,00;999998,00;999998,00;999998,00;;;;;;;;;;;;;;;;;680,83329;0,00001;0,0000;;nan;-0,06680;67,46518;42,9180907;17,980272;0,145566;23,548065;25,299343;0,0323;3,6560;;;0,00;0,60;57,96;;421,976;418,820;6,8083329;18,15500;2,40700;-0,00200;0,1278591;;;;;;
COY 360s [kg/kg];0,0000;175;18,38200;84,17500;-0,002000;2,260;85,10;20,5000;-23,010;0,00;101,886;0,000;263,177;463,650;498,35;1018,517;;;748,300;760,000;727,800;315,550;;;;;0,00;0,00;0,00;3,00;2,29;0,000;0,000;0,61;0,54;999998,00;999998,00;999998,00;999998,00;999998,00;999998,00;999998,00;999998,00;999998,00;999998,00;999998,00;999998,00;999998,00;999998,00;999998,00;;;;;;;;;;;;;;;;;687,37481;0,00001;0,0000;;nan;-0,10454;69,88367;43,6054655;18,321663;0,162044;24,052234;25,852326;0,0367;4,1588;;;0,00;0,62;58,74;;425,039;425,170;6,8737481;18,16100;2,40600;0,01900;0,1266664;;;;;;
COY Test [kg/kg];0,0000;176;18,38800;85,60000;0,009000;2,282;85,29;20,5000;-23,520;0,00;101,886;0,000;263,177;464,650;499,65;1018,817;;;749,100;760,000;727,900;315,550;;;;;0,00;0,00;0,00;3,00;2,29;0,000;0,000;0,61;0,55;999998,00;999998,00;999998,00;999998,00;999998,00;999998,00;999998,00;999998,00;999998,00;999998,00;999998,00;999998,00;999998,00;999998,00;999998,00;;;;;;;;;;;;;;;;;688,56189;0,00001;0,0000;;nan;0,09673;71,09689;44,2940274;18,456203;0,159841;24,281112;26,110100;0,0366;4,1432;;;0,00;0,63;59,03;;428,087;425,170;6,8856189;18,15600;2,42400;0,01500;0,1259518;;;;;;
Results CO2Y;;177;18,36000;84,32500;0,010000;2,310;85,00;20,5000;-23,730;0,00;101,886;0,000;263,170;465,250;500,65;1018,483;;;748,200;759,900;727,900;315,550;;;;;0,00;0,00;0,00;3,00;2,30;0,000;0,000;0,61;0,54;999998,00;999998,00;999998,00;999998,00;999998,00;999998,00;999998,00;999998,00;999998,00;999998,00;999998,00;999998,00;999998,00;999998,00;999998,00;;;;;;;;;;;;;;;;;690,03639;0,00001;0,0000;;nan;0,11416;71,40393;44,9840637;18,306421;0,163293;24,115157;25,950034;0,0372;4,2067;;;0,00;0,63;59,19;;431,095;431,226;6,9003639;18,13100;2,44900;0,02300;0,1272718;;;;;;
CO2Y max [kg/kg];0,0000;178;18,32200;86,87500;0,021000;2,329;84,69;20,5000;-23,950;0,00;101,886;0,000;263,170;465,850;501,35;1018,183;;;747,200;759,900;728,000;315,550;;;;;0,00;0,00;0,00;3,00;2,30;0,000;0,000;0,61;0,54;999998,00;999998,00;999998,00;999998,00;999998,00;999998,00;999998,00;999998,00;999998,00;999998,00;999998,00;999998,00;999998,00;999998,00;999998,00;;;;;;;;;;;;;;;;;710,21335;0,00001;0,0000;;nan;0,31907;73,03731;45,6942771;18,569184;0,166867;24,492842;26,359314;0,0386;4,3666;;;0,00;0,65;60,92;;434,157;431,226;7,1021335;18,09400;2,47500;0,03600;0,1291659;;;;;;
Max at [s];397;179;18,29200;85,20000;0,030000;2,353;85,81;20,5000;-24,450;0,00;101,886;0,000;263,177;466,750;502,45;1018,117;;;747,000;759,900;728,000;315,550;;;;;0,00;0,00;0,00;3,00;2,30;0,000;0,000;0,61;0,55;999998,00;999998,00;999998,00;999998,00;999998,00;999998,00;999998,00;999998,00;999998,00;999998,00;999998,00;999998,00;999998,00;999998,00;999998,00;;;;;;;;;;;;;;;;;710,12622;0,00001;0,0000;;nan;0,48022;73,02032;46,4044033;18,371562;0,153698;24,278994;26,136005;0,0352;3,9879;;;0,00;0,65;60,96;;437,263;437,294;7,1012622;18,06900;2,48600;0,02500;0,1305589;;;;;;
CO2Y 060s [kg/kg];0,0000;180;18,26300;82,47500;0,030000;2,370;84,90;20,5000;-24,660;0,00;101,882;0,000;263,177;467,450;503,15;1018,383;;;747,800;759,800;728,100;315,550;;;;;0,00;0,00;0,00;3,00;2,30;0,000;0,000;0,61;0,54;999998,00;999998,00;999998,00;999998,00;999998,00;999998,00;999998,00;999998,00;999998,00;999998,00;999998,00;999998,00;999998,00;999998,00;999998,00;;;;;;;;;;;;;;;;;706,1172;0,00001;0,0000;;nan;0,47212;72,31880;47,1105205;18,061842;0,164377;23,905480;25,731185;0,0371;4,1989;;;0,00;0,64;60,59;;440,297;437,294;7,0611720;18,06000;2,50200;0,00900;0,1320686;;;;;;
CO2Y 120s [kg/kg];0,0000;181;18,23600;81,95000;0,012000;2,390;85,46;20,5000;-24,910;0,00;101,888;0,000;263,177;468,250;504,25;1018,317;;;747,600;759,800;728,100;315,550;;;;;0,00;0,00;0,00;3,00;2,30;0,000;0,000;0,61;0,55;999998,00;999998,00;999998,00;999998,00;999998,00;999998,00;999998,00;999998,00;999998,00;999998,00;999998,00;999998,00;999998,00;999998,00;999998,00;;;;;;;;;;;;;;;;;711,444860;0,00001;0,0000;;nan;0,14798;72,64695;47,8219654;17,988877;0,157784;23,849655;25,683265;0,0355;4,0230;;;0,00;0,64;60,95;;443,288;443,362;7,1144486;18,03300;2,52500;0,01700;0,1336247;;;;;;
CO2Y 180s [kg/kg];0,0000;182;18,21100;82,27500;0,020000;2,405;86,64;20,5000;-25,390;0,00;101,886;0,000;263,177;469,150;505,65;1018,317;;;747,500;759,800;728,200;315,550;;;;;0,00;0,00;0,00;3,00;2,30;0,000;0,000;0,61;0,55;999998,00;999998,00;999998,00;999998,00;999998,00;999998,00;999998,00;999998,00;999998,00;999998,00;999998,00;999998,00;999998,00;999998,00;999998,00;;;;;;;;;;;;;;;;;718,52289;0,00001;0,0000;;nan;0,29149;73,18644;48,5404883;18,007215;0,144094;23,919855;25,780826;0,0326;3,6879;;;0,00;0,65;61,57;;446,287;443,362;7,1852289;18,00000;2,55800;0,01000;0,1348343;;;;;;
CO2Y 240s [kg/kg];0,0000;183;18,19000;81,37500;0,002000;2,417;85,02;20,5000;-25,620;0,00;101,886;0,000;263,177;469,950;506,75;1018,383;;;747,600;759,800;728,300;315,550;;;;;0,00;0,00;0,00;3,00;2,30;0,000;0,000;0,61;0,54;999998,00;999998,00;999998,00;999998,00;999998,00;999998,00;999998,00;999998,00;999998,00;999998,00;999998,00;999998,00;999998,00;999998,00;999998,00;;;;;;;;;;;;;;;;;720,72456;0,00001;0,0000;;nan;-0,03086;73,09306;49,2612128;17,893205;0,162991;23,808940;25,673328;0,0367;4,1542;;;0,00;0,65;61,65;;449,280;449,331;7,2072456;17,96500;2,57700;0,01100;0,1361258;;;;;;
CO2Y 300s [kg/kg];0,0000;184;18,16900;85,95000;0,012000;2,412;84,19;20,5000;-25,860;0,00;101,886;0,000;263,177;470,650;507,45;1018,683;;;748,400;759,800;728,400;315,550;;;;;0,00;0,00;0,00;3,00;2,30;0,000;0,000;0,61;0,54;999998,00;999998,00;999998,00;999998,00;999998,00;999998,00;999998,00;999998,00;999998,00;999998,00;999998,00;999998,00;999998,00;999998,00;999998,00;;;;;;;;;;;;;;;;;746,429469;0,00001;0,0000;;nan;0,15116;74,90491;50,0076423;18,375635;0,172834;24,487288;26,401943;0,0400;4,5301;;;0,00;0,66;63,79;;452,352;449,331;7,4642947;17,95300;2,57200;-0,00300;0,1372970;;;;;;
CO2Y 360s [kg/kg];0,0000;185;18,15200;79,55000;-0,002000;2,407;84,21;20,5000;-26,340;0,00;101,886;0,000;263,177;471,650;508,75;1018,517;;;747,900;759,700;728,500;315,550;;;;;0,00;0,00;0,00;3,00;2,30;0,000;0,000;0,61;0,54;999998,00;999998,00;999998,00;999998,00;999998,00;999998,00;999998,00;999998,00;999998,00;999998,00;999998,00;999998,00;999998,00;999998,00;999998,00;;;;;;;;;;;;;;;;;723,51461;0,00001;0,0000;;nan;-0,10075;71,83282;50,7311569;17,659509;0,172588;23,582983;25,438022;0,0385;4,3585;;;0,00;0,63;61,68;;455,387;455,217;7,2351461;17,96800;2,55200;0,01100;0,1384948;;;;;;
CO2Y Test [kg/kg];0,0000;186;18,14700;82,15000;0,019000;2,406;86,54;20,5000;-26,590;0,00;101,886;0,000;263,177;472,650;509,95;1018,450;;;747,600;759,700;728,600;315,550;;;;;0,00;0,00;0,00;3,00;2,30;0,000;0,000;0,61;0,55;999998,00;999998,00;999998,00;999998,00;999998,00;999998,00;999998,00;999998,00;999998,00;999998,00;999998,00;999998,00;999998,00;999998,00;999998,00;;;;;;;;;;;;;;;;;734,84568;0,00001;0,0000;;nan;0,27234;72,88853;51,4660026;17,926785;0,145234;23,990668;25,883933;0,0330;3,7320;;;0,00;0,64;62,73;;458,323;455,217;7,3484568;17,99800;2,52900;0,01400;0,1385694;;;;;;
;;187;18,15500;79,85000;0,015000;2,424;85,34;20,5000;-26,830;0,00;101,886;0,000;263,177;473,750;511,25;1018,583;;;748,000;759,700;728,600;315,550;;;;;0,00;0,00;0,00;3,00;2,30;0,000;0,000;0,61;0,55;999998,00;999998,00;999998,00;999998,00;999998,00;999998,00;999998,00;999998,00;999998,00;999998,00;999998,00;999998,00;999998,00;999998,00;999998,00;;;;;;;;;;;;;;;;;720,461880;0,00001;0,0000;;nan;0,19792;72,32517;52,1864645;17,653519;0,159236;23,679951;25,554353;0,0357;4,0397;;;0,00;0,64;61,59;;461,198;460,916;7,2046188;18,01700;2,52900;0,02500;0,1379509;;;;;;
;;188;18,16100;83,07500;0,023000;2,449;86,05;20,5000;-27,320;0,00;101,886;0,000;263,177;474,750;512,65;1018,817;;;748,600;759,700;728,700;315,550;;;;;0,00;0,00;0,00;3,00;2,30;0,000;0,000;0,61;0,55;999998,00;999998,00;999998,00;999998,00;999998,00;999998,00;999998,00;999998,00;999998,00;999998,00;999998,00;999998,00;999998,00;999998,00;999998,00;;;;;;;;;;;;;;;;;730,37155;0,00001;0,0000;;nan;0,34485;74,46878;52,9168360;17,987514;0,150977;24,178891;26,109128;0,0346;3,9133;;;0,00;0,66;62,62;;464,009;460,916;7,3037155;18,00700;2,55500;0,02900;0,1372423;;;;;;
;;189;18,15600;82,00000;0,036000;2,475;85,46;20,5000;-27,540;0,00;101,884;0,000;263,177;475,450;513,35;1018,617;;;747,900;759,700;728,800;315,550;;;;;0,00;0,00;0,00;3,00;2,30;0,000;0,000;0,61;0,55;999998,00;999998,00;999998,00;999998,00;999998,00;999998,00;999998,00;999998,00;999998,00;999998,00;999998,00;999998,00;999998,00;999998,00;999998,00;;;;;;;;;;;;;;;;;724,40224;0,00001;0,0000;;nan;0,57337;74,73170;53,6412383;17,857594;0,157858;24,039646;25,955941;0,0359;4,0676;;;0,01;0,66;62,28;;466,793;466,446;7,2440224;17,96800;2,58300;0,02900;0,1371102;;;;;;
;;190;18,13100;80,82500;0,025000;2,486;85,34;20,5000;-27,790;0,00;101,882;0,000;263,177;475,750;513,65;1018,850;;;748,600;759,600;728,900;315,550;;;;;0,00;0,00;0,00;3,00;2,30;0,000;0,000;0,61;0,54;999998,00;999998,00;999998,00;999998,00;999998,00;999998,00;999998,00;999998,00;999998,00;999998,00;999998,00;999998,00;999998,00;999998,00;999998,00;;;;;;;;;;;;;;;;;726,51582;0,00001;0,0000;;nan;0,37507;74,50720;54,3677541;17,723599;0,159228;23,874318;25,776234;0,0360;4,0745;;;0,00;0,66;62,37;;469,518;466,446;7,2651582;17,93300;2,61200;0,01800;0,1385698;;;;;;
;;191;18,09400;85,80000;0,009000;2,502;84,93;20,5000;-28,270;0,00;101,886;0,000;263,177;476,250;514,25;1019,017;;;749,100;759,600;728,900;315,550;;;;;0,00;0,00;0,00;3,00;2,30;0,000;0,000;0,61;0,54;999998,00;999998,00;999998,00;999998,00;999998,00;999998,00;999998,00;999998,00;999998,00;999998,00;999998,00;999998,00;999998,00;999998,00;999998,00;;;;;;;;;;;;;;;;;759,64046;0,00001;0,0000;;nan;0,09565;77,22929;55,1273945;18,251334;0,164049;24,611035;26,574750;0,0382;4,3279;;;0,00;0,68;65,07;;472,354;472,146;7,5964046;17,90800;2,63200;0,01300;0,1407283;;;;;;
;;192;18,06900;81,30000;0,017000;2,525;84,61;20,5000;-28,520;0,00;101,886;0,000;263,177;476,750;514,95;1020,017;;;752,100;759,500;729,000;315,550;;;;;0,00;0,00;0,00;3,00;2,30;0,000;0,000;0,61;0,54;999998,00;999998,00;999998,00;999998,00;999998,00;999998,00;999998,00;999998,00;999998,00;999998,00;999998,00;999998,00;999998,00;999998,00;999998,00;;;;;;;;;;;;;;;;;744,86804;0,00001;0,0000;;nan;0,23441;75,84169;55,8722626;17,756950;0,167871;23,969521;25,890099;0,0381;4,3147;;;0,00;0,67;63,86;;475,225;472,146;7,4486804;17,88100;2,66100;0,01800;0,1418507;;;;;;
;;193;18,06000;80,52500;0,010000;2,558;84,49;20,5000;-29,050;0,00;101,882;0,000;263,177;477,350;515,75;1019,717;;;751,100;759,500;729,100;315,550;;;;;0,00;0,00;0,00;3,00;2,30;0,000;0,000;0,61;0,54;999998,00;999998,00;999998,00;999998,00;999998,00;999998,00;999998,00;999998,00;999998,00;999998,00;999998,00;999998,00;999998,00;999998,00;999998,00;;;;;;;;;;;;;;;;;742,10056;0,00001;0,0000;;nan;0,11013;76,43710;56,6143631;17,661003;0,169201;23,870007;25,790209;0,0383;4,3321;;;0,00;0,68;63,71;;477,978;477,825;7,4210056;17,84700;2,68700;0,00700;0,1420944;;;;;;
;;194;18,03300;80,25000;0,011000;2,577;84,34;20,5000;-29,300;0,00;101,886;0,000;263,177;478,050;516,45;1019,450;;;750,300;759,500;729,100;315,550;;;;;0,00;0,00;0,00;3,00;2,31;0,000;0,000;0,61;0,54;999998,00;999998,00;999998,00;999998,00;999998,00;999998,00;999998,00;999998,00;999998,00;999998,00;999998,00;999998,00;999998,00;999998,00;999998,00;;;;;;;;;;;;;;;;;747,25994;0,00001;0,0000;;nan;0,12739;76,82781;57,3616231;17,617907;0,171005;23,846679;25,762195;0,0386;4,3735;;;0,00;0,68;64,15;;480,701;477,825;7,4725994;17,81500;2,70900;0,00400;0,1434526;;;;;;
;;195;18,00000;81,17500;-0,003000;2,572;85,09;20,5000;-29,550;0,00;101,882;0,000;263,177;478,650;517,15;1019,417;;;750,300;759,400;729,100;315,550;;;;;0,00;0,00;0,00;3,00;2,31;0,000;0,000;0,61;0,54;999998,00;999998,00;999998,00;999998,00;999998,00;999998,00;999998,00;999998,00;999998,00;999998,00;999998,00;999998,00;999998,00;999998,00;999998,00;;;;;;;;;;;;;;;;;762,05908;0,00001;0,0000;;nan;-0,11864;77,06779;58,1236822;17,708043;0,162235;23,998765;25,929096;0,0369;4,1761;;;0,00;0,68;65,21;;483,466;483,356;7,6205908;17,79600;2,71700;0,01700;0,1455797;;;;;;
;;196;17,96500;81,65000;0,011000;2,552;84,52;20,5000;-30,060;0,00;101,882;0,000;263,177;479,350;517,95;1019,217;;;749,800;759,300;729,100;315,550;;;;;0,00;0,00;0,00;3,00;2,31;0,000;0,000;0,61;0,54;999998,00;999998,00;999998,00;999998,00;999998,00;999998,00;999998,00;999998,00;999998,00;999998,00;999998,00;999998,00;999998,00;999998,00;999998,00;;;;;;;;;;;;;;;;;774,57633;0,00001;0,0000;;nan;0,12832;76,62372;58,8982585;17,746805;0,168939;24,086472;26,026052;0,0386;4,3649;;;0,00;0,68;66,12;;486,305;483,356;7,7457633;17,79000;2,72300;0,01300;0,1476811;;;;;;
;;197;17,95300;79,62500;0,014000;2,529;84,44;20,5000;-30,290;0,00;101,886;0,000;263,177;480,150;519,05;1019,050;;;749,400;759,200;729,100;315,550;;;;;0,00;0,00;0,00;3,00;2,31;0,000;0,000;0,61;0,54;999998,00;999998,00;999998,00;999998,00;999998,00;999998,00;999998,00;999998,00;999998,00;999998,00;999998,00;999998,00;999998,00;999998,00;999998,00;;;;;;;;;;;;;;;;;768,92008;0,00001;0,0000;;nan;0,17889;74,90914;59,6671786;17,510748;0,169906;23,805752;25,734407;0,0384;4,3407;;;0,00;0,66;65,50;;489,131;488,946;7,6892008;17,78500;2,72500;0,02600;0,1485932;;;;;;
;;198;17,96800;79,27500;0,025000;2,529;85,44;20,5000;-30,550;0,00;101,886;0,000;263,177;481,050;520,25;1019,083;;;749,500;759,100;729,200;315,550;;;;;0,00;0,00;0,00;3,00;2,31;0,000;0,000;0,61;0,54;999998,00;999998,00;999998,00;999998,00;999998,00;999998,00;999998,00;999998,00;999998,00;999998,00;999998,00;999998,00;999998,00;999998,00;999998,00;;;;;;;;;;;;;;;;;761,475849;0,00001;0,0000;;nan;0,36939;74,67384;60,4286544;17,455869;0,158068;23,775626;25,713064;0,0357;4,0349;;;0,00;0,66;64,97;;491,862;488,946;7,6147585;17,78200;2,72600;0,03800;0,1476031;;;;;;
;;199;17,99800;81,50000;0,029000;2,555;85,79;20,5000;-31,060;0,00;101,886;0,000;263,177;482,050;521,55;1018,983;;;749,100;759,100;729,300;315,550;;;;;0,00;0,00;0,00;3,00;2,31;0,000;0,000;0,61;0,55;999998,00;999998,00;999998,00;999998,00;999998,00;999998,00;999998,00;999998,00;999998,00;999998,00;999998,00;999998,00;999998,00;999998,00;999998,00;;;;;;;;;;;;;;;;;760,640029;0,00001;0,0000;;nan;0,44451;76,42850;61,1892944;17,680772;0,153945;24,132014;26,109432;0,0353;3,9903;;;0,00;0,68;65,15;;494,520;494,365;7,6064003;17,77800;2,73700;0,02800;0,1455348;;;;;;
;;200;18,01700;78,92500;0,029000;2,583;84,67;20,5000;-31,280;0,00;101,886;0,000;263,177;482,750;522,25;1018,817;;;748,700;759,000;729,300;315,550;;;;;0,00;0,00;0,00;3,00;2,31;0,000;0,000;0,61;0,54;999998,00;999998,00;999998,00;999998,00;999998,00;999998,00;999998,00;999998,00;999998,00;999998,00;999998,00;999998,00;999998,00;999998,00;999998,00;;;;;;;;;;;;;;;;;740,85294;0,00001;0,0000;;nan;0,43712;75,99650;61,9301474;17,386598;0,167130;23,764964;25,709482;0,0377;4,2657;;;0,00;0,67;63,65;;497,056;494,365;7,4085294;17,75400;2,77400;0,01300;0,1441263;;;;;;
;;201;18,00700;79,55000;0,018000;2,612;83,95;20,5000;-31,800;0,00;101,886;0,000;263,177;483,450;523,15;1019,050;;;749,500;758,900;729,300;315,550;;;;;0,00;0,00;0,00;3,00;2,31;0,000;0,000;0,61;0,54;999998,00;999998,00;999998,00;999998,00;999998,00;999998,00;999998,00;999998,00;999998,00;999998,00;999998,00;999998,00;999998,00;999998,00;999998,00;;;;;;;;;;;;;;;;;745,22182;0,00001;0,0000;;nan;0,24761;77,11388;62,6753692;17,442662;0,175655;23,876167;25,836833;0,0398;4,5055;;;0,00;0,68;64,07;;499,495;499,439;7,4522182;17,71500;2,79500;0,01700;0,1445151;;;;;;
;;202;17,96800;80,32500;0,013000;2,632;83,79;20,5000;-32,050;0,00;101,886;0,000;263,177;484,150;523,85;1018,850;;;749,000;758,800;729,300;315,550;;;;;0,00;0,00;0,00;3,00;2,31;0,000;0,000;0,61;0,53;999998,00;999998,00;999998,00;999998,00;999998,00;999998,00;999998,00;999998,00;999998,00;999998,00;999998,00;999998,00;999998,00;999998,00;999998,00;;;;;;;;;;;;;;;;;759,06841;0,00001;0,0000;;nan;0,16149;78,03661;63,4344376;17,514746;0,177595;24,009552;25,978321;0,0405;4,5802;;;0,00;0,69;65,19;;501,972;499,439;7,5906841;17,69700;2,79700;0,00800;0,1466260;;;;;;
;;203;17,93300;80,12500;0,018000;2,661;83,82;20,5000;-32,300;0,00;101,882;0,000;263,177;484,750;524,35;1018,550;;;748,200;758,800;729,200;315,550;;;;;0,00;0,00;0,00;3,00;2,31;0,000;0,000;0,61;0,53;999998,00;999998,00;999998,00;999998,00;999998,00;999998,00;999998,00;999998,00;999998,00;999998,00;999998,00;999998,00;999998,00;999998,00;999998,00;;;;;;;;;;;;;;;;;766,16375;0,00001;0,0000;;nan;0,24817;78,76561;64,2006014;17,482099;0,177203;23,994498;25,954646;0,0403;4,5659;;;0,00;0,70;65,83;;504,497;504,416;7,6616375;17,70100;2,79000;0,00300;0,1482990;;;;;;
;;204;17,90800;78,47500;0,007000;2,687;83,51;20,5000;-32,810;0,00;101,882;0,000;263,177;485,750;525,75;1018,183;;;747,200;758,700;729,200;315,550;;;;;0,00;0,00;0,00;3,00;2,31;0,000;0,000;0,61;0,53;999998,00;999998,00;999998,00;999998,00;999998,00;999998,00;999998,00;999998,00;999998,00;999998,00;999998,00;999998,00;999998,00;999998,00;999998,00;;;;;;;;;;;;;;;;;763,96726;0,00001;0,0000;;nan;0,05618;78,64476;64,9645686;17,283341;0,180922;23,770635;25,728073;0,0408;4,6210;;;0,00;0,69;65,62;;507,007;504,416;7,6396726;17,71200;2,78300;0,00200;0,1495935;;;;;;
;;205;17,88100;79,40000;0,004000;2,709;86,14;20,5000;-33,080;0,00;101,888;0,000;263,177;486,850;527,05;1018,083;;;747,000;758,600;729,200;315,650;;;;;0,00;0,00;0,00;3,00;2,31;0,000;0,000;0,61;0,55;999998,00;999998,00;999998,00;999998,00;999998,00;999998,00;999998,00;999998,00;999998,00;999998,00;999998,00;999998,00;999998,00;999998,00;999998,00;;;;;;;;;;;;;;;;;774,49776;0,00001;0,0000;;nan;0,00461;79,67601;65,7390664;17,365253;0,149898;23,937377;25,913926;0,0341;3,8563;;;0,00;0,70;66,52;;509,514;509,483;7,7449776;17,71200;2,79200;0,01900;0,1509612;;;;;;
;;206;17,84700;79,75000;0,017000;2,717;85,64;20,5000;-33,340;0,00;101,882;0,000;263,177;487,350;527,75;1018,250;;;747,600;758,500;729,200;315,650;;;;;0,00;0,00;0,00;3,00;2,31;0,000;0,000;0,61;0,55;999998,00;999998,00;999998,00;999998,00;999998,00;999998,00;999998,00;999998,00;999998,00;999998,00;999998,00;999998,00;999998,00;999998,00;999998,00;;;;;;;;;;;;;;;;;784,66626;0,00001;0,0000;;nan;0,22961;80,05021;66,5237326;17,394555;0,155779;24,002394;25,992128;0,0355;4,0197;;;0,00;0,71;67,37;;512,067;509,483;7,8466626;17,69100;2,81900;0,01300;0,1527143;;;;;;
;;207;17,81500;79,17500;0,013000;2,723;85,74;20,5000;-33,840;0,00;101,886;0,000;263,177;487,950;528,55;1018,050;;;747,000;758,500;729,200;315,650;;;;;0,00;0,00;0,00;3,00;2,31;0,000;0,000;0,61;0,55;999998,00;999998,00;999998,00;999998,00;999998,00;999998,00;999998,00;999998,00;999998,00;999998,00;999998,00;999998,00;999998,00;999998,00;999998,00;;;;;;;;;;;;;;;;;790,61005;0,00001;0,0000;;nan;0,15970;79,89099;67,3143427;17,321074;0,154613;23,930426;25,921562;0,0352;3,9787;;;0,00;0,71;67,77;;514,648;514,601;7,9061005;17,65800;2,84100;0,02500;0,1545529;;;;;;
;;208;17,79600;82,00000;0,026000;2,725;84,75;20,5000;-34,090;0,00;101,884;0,000;263,183;488,450;529,15;1018,317;;;747,800;758,500;729,200;315,650;;;;;0,00;0,00;0,00;3,00;2,31;0,000;0,000;0,61;0,54;999998,00;999998,00;999998,00;999998,00;999998,00;999998,00;999998,00;999998,00;999998,00;999998,00;999998,00;999998,00;999998,00;999998,00;999998,00;;;;;;;;;;;;;;;;;809,00745;0,00001;0,0000;;nan;0,39033;81,32266;68,1233501;17,618353;0,166148;24,366082;26,396381;0,0385;4,3539;;;0,00;0,72;69,35;;517,286;514,601;8,0900745;17,63000;2,87100;0,03800;0,1554971;;;;;;
;;209;17,79000;79,90000;0,038000;2,726;85,33;20,5000;-34,650;0,00;101,888;0,000;263,183;488,950;529,95;1018,250;;;747,700;758,400;729,200;315,650;;;;;0,00;0,00;0,00;3,00;2,31;0,000;0,000;0,61;0,54;999998,00;999998,00;999998,00;999998,00;999998,00;999998,00;999998,00;999998,00;999998,00;999998,00;999998,00;999998,00;999998,00;999998,00;999998,00;;;;;;;;;;;;;;;;;799,22972;0,00001;0,0000;;nan;0,59265;80,26314;68,9225799;17,382395;0,159365;24,064362;26,082234;0,0365;4,1264;;;0,01;0,71;68,55;;519,922;519,769;7,9922972;17,60000;2,90100;0,04500;0,1557074;;;;;;
