Repository: FireDynamics/BESKID_ExperimentalData

# Cone Calorimeter Experiments

Experiments have been conducted, with sample in horizontal orientation. Samples were wrapped in aluminium foil. No retainer frame or grid have been used.

Different types of insulation material have been used below the PMMA samples: CaSiO3 and Al2O3. The goal was to an insulation material that has a more reproducible behaviour compared to the common fiber blankets. The CaSiO3 block below the sample was manufactured from the same boards used as backing of the large scale experiments. However, it was found that these boards contain a lot of moisture making the mass loss measurements unreliable.

File: Materials/PMMA/DE_6mm/Cone/20250327_PMMA_DE_6mm_q75_R1.csv (part 4 of 5)
General information;;time (s);O2 (%);DPT (Pa);CO (%);CO2 (%);PD (%);AHU (%);Mass (g);Methane MFM (g/s);APT (kPa);HFM (kW/m²);Cold Trap TC (K);StackTC (K);Smoke TC (K);Cone heater TC (K);Soot MFM (g/s);Soot;TC cone1;TC cone2;TC cone3;TC aux;CH4;CO;CO2;Ethene;H2O;n.u.;n.u.;UOX Bin;n.u.;UOX Hum.;UOX Temp;n.u.;n.u;TX1;TX2;TX3;TX4;TX5;TX6;TX7;TX8;TX9;TX10;TX11;TX12;TX13;TX14;TX15;n.u;n.u.;n.u.;n.u.;L0;L1;n.u.;n.u.;n.u.;n.u.;n.u.;n.u.;n.u.;n.u.;n.u.;n.u.;HRR/a;EHC;SEA;MLR;MLR/a;COY;CO2Y/sh;THR/a;MFR;K;Vstack;Vsmoke;SPR;RSR;TSP;TSR;COP;CO2P;O2C;TOC;ARHE;Mass;HRR;O2/sh;CO2/sh;CO/sh;phi;FU27;FU28;FU29;FU30;FU31
;;;;;;;;;;;;;;;;;;g/min;°C;°C;°C;°C;ppm;ppm;%;ppm;ppm;no;no;;no;%;°C;no;V;no;no;no;no;no;no;no;no;no;no;no;no;no;no;no;no;no;no;no;%;%;no;no;no;no;no;no;no;no;no;no;kW/m²;MJ/kg;m²/kg;g/s;g/(s*m²);[kg/kg];[kg/kg];MJ/m²;g/s;1/m;l/s;l/s;m²/s;(m²/s)/m²;m²;m²;g/s;g/s;g/s;g;kW/m²;g;kW;[%];[%];%;;;;;;
;;210;15,65400;69,70000;0,021000;4,572;80,12;23,9000;-56,090;0,00;101,124;0,009;263,177;555,350;623,95;1138,683;;;876,300;874,300;846,000;305,750;;;;;0,00;0,00;0,00;3,00;1,50;0,000;0,000;0,62;0,48;999998,00;999998,00;999998,00;999998,00;999998,00;999998,00;999998,00;999998,00;999998,00;999998,00;999998,00;999998,00;999998,00;999998,00;999998,00;;;;;;;;;;;;;;;;;1150,15962;0,00001;0,0001;;nan;0,19421;121,16047;111,464095;15,198135;0,220929;23,897768;26,849756;0,0520;5,8889;;;0,00;1,07;102,66;;836,478;833,504;11,5015962;15,29500;4,82600;0,05400;0,2600079;;;;;;
;;211;15,65500;71,72500;0,040000;4,619;78,81;23,9000;-56,440;0,00;101,116;0,009;263,177;556,550;625,95;1137,383;;;872,600;874,100;846,000;305,750;;;;;0,00;0,00;0,00;3,00;1,50;0,000;0,000;0,62;0,48;999998,00;999998,00;999998,00;999998,00;999998,00;999998,00;999998,00;999998,00;999998,00;999998,00;999998,00;999998,00;999998,00;999998,00;999998,00;;;;;;;;;;;;;;;;;1162,56058;0,00001;0,0001;;nan;0,49436;124,05746;112,626655;15,400700;0,237436;24,268611;27,294829;0,0568;6,4338;;;0,00;1,10;104,01;;839,605;839,844;11,6256058;15,26200;4,86400;0,04600;0,2593384;;;;;;
;;212;15,61700;69,55000;0,034000;4,658;79,34;23,9000;-57,190;0,00;101,120;0,009;263,183;557,250;626,45;1137,517;;;873,200;873,900;846,000;305,850;;;;;0,00;0,00;0,00;3,00;1,50;0,000;0,000;0,62;0,48;999998,00;999998,00;999998,00;999998,00;999998,00;999998,00;999998,00;999998,00;999998,00;999998,00;999998,00;999998,00;999998,00;999998,00;999998,00;;;;;;;;;;;;;;;;;1151,99970;0,00001;0,0001;;nan;0,39404;123,12893;113,778655;15,155868;0,230712;23,912841;26,882366;0,0544;6,1571;;;0,00;1,09;103,10;;842,698;839,844;11,5199971;15,21800;4,89100;0,05700;0,2611826;;;;;;
;;213;15,55800;68,10000;0,041000;4,659;78,70;23,9000;-57,510;0,00;101,116;0,009;263,183;558,350;628,05;1139,683;;;879,900;873,700;846,000;305,850;;;;;0,00;0,00;0,00;3,00;1,51;0,000;0,000;0,62;0,47;999998,00;999998,00;999998,00;999998,00;999998,00;999998,00;999998,00;999998,00;999998,00;999998,00;999998,00;999998,00;999998,00;999998,00;999998,00;;;;;;;;;;;;;;;;;1152,64036;0,00001;0,0001;;nan;0,49619;121,74958;114,931296;14,982269;0,238852;23,685599;26,642321;0,0558;6,3174;;;0,00;1,08;103,05;;845,714;845,991;11,5264037;15,19000;4,91200;0,05400;0,2644445;;;;;;
;;214;15,50800;69,12500;0,046000;4,680;80,27;23,9000;-58,240;0,00;101,120;0,009;263,183;559,250;628,75;1138,950;;;877,900;873,500;846,000;305,850;;;;;0,00;0,00;0,00;3,00;1,51;0,000;0,000;0,62;0,48;999998,00;999998,00;999998,00;999998,00;999998,00;999998,00;999998,00;999998,00;999998,00;999998,00;999998,00;999998,00;999998,00;999998,00;999998,00;;;;;;;;;;;;;;;;;1171,37714;0,00001;0,0001;;nan;0,57621;123,12419;116,102673;15,082449;0,219092;23,882409;26,850362;0,0516;5,8400;;;0,01;1,09;104,70;;848,762;845,991;11,7137714;15,16100;4,94000;0,05400;0,2670291;;;;;;
;;215;15,47900;68,20000;0,043000;4,698;80,45;23,9000;-58,590;0,00;101,122;0,009;263,177;560,150;630,35;1138,783;;;877,700;873,200;846,000;305,850;;;;;0,00;0,00;0,00;3,00;1,51;0,000;0,000;0,62;0,48;999998,00;999998,00;999998,00;999998,00;999998,00;999998,00;999998,00;999998,00;999998,00;999998,00;999998,00;999998,00;999998,00;999998,00;999998,00;;;;;;;;;;;;;;;;;1168,92692;0,00001;0,0001;;nan;0,52623;122,67905;117,271600;14,969156;0,216881;23,741160;26,716487;0,0508;5,7523;;;0,00;1,08;104,47;;851,830;852,026;11,6892693;15,11800;5,00900;0,05800;0,2685281;;;;;;
;;216;15,47700;70,37500;0,042000;4,692;79,06;23,9000;-59,290;0,00;101,122;0,009;263,183;561,250;631,35;1139,250;;;879,300;873,000;846,000;305,850;;;;;0,00;0,00;0,00;3,00;1,51;0,000;0,000;0,62;0,48;999998,00;999998,00;999998,00;999998,00;999998,00;999998,00;999998,00;999998,00;999998,00;999998,00;999998,00;999998,00;999998,00;999998,00;999998,00;;;;;;;;;;;;;;;;;1187,01673;0,00001;0,0001;;nan;0,51859;124,33989;118,458616;15,191068;0,234323;24,140427;27,155561;0,0558;6,3170;;;0,00;1,10;106,06;;854,915;852,026;11,8701673;15,03700;5,10400;0,05900;0,2687051;;;;;;
;;217;15,44300;68,05000;0,037000;4,712;79,94;23,9000;-59,650;0,00;101,122;0,009;263,183;561,750;631,95;1138,617;;;877,800;872,700;845,900;305,850;;;;;0,00;0,00;0,00;3,00;1,51;0,000;0,000;0,62;0,48;999998,00;999998,00;999998,00;999998,00;999998,00;999998,00;999998,00;999998,00;999998,00;999998,00;999998,00;999998,00;999998,00;999998,00;999998,00;;;;;;;;;;;;;;;;;1174,24286;0,00001;0,0001;;nan;0,43381;122,74262;119,632859;14,931376;0,223215;23,748882;26,716699;0,0523;5,9203;;;0,00;1,08;104,89;;857,980;858,063;11,7424286;14,90400;5,21300;0,05700;0,2704853;;;;;;
;;218;15,43100;69,30000;0,032000;4,752;77,53;23,9000;-60,070;0,00;101,122;0,009;263,177;562,750;633,15;1138,550;;;878,100;872,300;845,800;305,850;;;;;0,00;0,00;0,00;3,00;1,51;0,000;0,000;0,62;0,47;999998,00;999998,00;999998,00;999998,00;999998,00;999998,00;999998,00;999998,00;999998,00;999998,00;999998,00;999998,00;999998,00;999998,00;999998,00;;;;;;;;;;;;;;;;;1185,44533;0,00001;0,0001;;nan;0,36084;124,82011;120,818305;15,054494;0,253797;23,987331;26,988145;0,0601;6,7998;;;0,00;1,10;105,99;;861,001;858,063;11,8544533;14,78600;5,29100;0,04700;0,2708421;;;;;;
;;219;15,43200;66,32500;0,030000;4,771;78,20;23,9000;-60,770;0,00;101,118;0,009;263,183;563,550;634,55;1139,683;;;881,500;872,000;846,100;305,850;;;;;0,00;0,00;0,00;3,00;1,51;0,000;0,000;0,62;0,47;999998,00;999998,00;999998,00;999998,00;999998,00;999998,00;999998,00;999998,00;999998,00;999998,00;999998,00;999998,00;999998,00;999998,00;999998,00;;;;;;;;;;;;;;;;;1158,01711;0,00001;0,0001;;nan;0,32283;122,52190;121,976322;14,717353;0,245173;23,483478;26,442092;0,0569;6,4359;;;0,00;1,08;103,60;;863,926;863,870;11,5801711;14,69700;5,35800;0,04400;0,2706303;;;;;;
;;220;15,40100;68,42500;0,025000;4,805;80,11;23,9000;-61,240;0,00;101,120;0,009;263,183;565,450;637,45;1139,783;;;882,100;871,600;846,200;305,850;;;;;0,00;0,00;0,00;3,00;1,51;0,000;0,000;0,62;0,48;999998,00;999998,00;999998,00;999998,00;999998,00;999998,00;999998,00;999998,00;999998,00;999998,00;999998,00;999998,00;999998,00;999998,00;999998,00;;;;;;;;;;;;;;;;;1180,48863;0,00001;0,0001;;nan;0,25147;125,14034;123,156810;14,923394;0,221032;23,892526;26,934814;0,0522;5,9103;;;0,00;1,11;105,65;;866,797;863,870;11,8048863;14,63400;5,40400;0,04300;0,2721137;;;;;;
;;221;15,35900;68,67500;0,054000;4,826;79,85;23,9000;-61,960;0,00;101,120;0,009;263,183;566,450;639,05;1140,017;;;883,400;871,200;846,000;305,850;;;;;0,00;0,00;0,00;3,00;1,51;0,000;0,000;0,61;0,48;999998,00;999998,00;999998,00;999998,00;999998,00;999998,00;999998,00;999998,00;999998,00;999998,00;999998,00;999998,00;999998,00;999998,00;999998,00;;;;;;;;;;;;;;;;;1189,65937;0,00001;0,0001;;nan;0,69236;125,81586;124,346470;14,937428;0,224310;23,957289;27,027815;0,0532;6,0186;;;0,01;1,11;106,55;;869,744;869,642;11,8965937;14,56800;5,48400;0,04400;0,2740259;;;;;;
;;222;15,33200;72,00000;0,046000;4,864;80,19;23,9000;-62,400;0,00;101,120;0,009;263,183;568,250;641,55;1139,017;;;881,000;870,900;845,700;305,850;;;;;0,00;0,00;0,00;3,00;1,51;0,000;0,000;0,61;0,48;999998,00;999998,00;999998,00;999998,00;999998,00;999998,00;999998,00;999998,00;999998,00;999998,00;999998,00;999998,00;999998,00;999998,00;999998,00;;;;;;;;;;;;;;;;;1221,57823;0,00001;0,0001;;nan;0,58356;129,65226;125,568048;15,270520;0,220107;24,569343;27,738604;0,0536;6,0612;;;0,01;1,15;109,46;;872,798;869,642;12,2157823;14,46000;5,60000;0,05100;0,2752748;;;;;;
;;223;15,29500;67,32500;0,057000;4,891;79,15;23,9000;-63,160;0,00;101,122;0,014;263,177;569,550;643,35;1138,550;;;880,100;870,500;845,600;305,850;;;;;0,00;0,00;0,00;3,00;1,51;0,000;0,000;0,61;0,47;999998,00;999998,00;999998,00;999998,00;999998,00;999998,00;999998,00;999998,00;999998,00;999998,00;999998,00;999998,00;999998,00;999998,00;999998,00;;;;;;;;;;;;;;;;;1187,14786;0,00001;0,0001;;nan;0,72873;125,93680;126,755196;14,749576;0,233200;23,785466;26,867492;0,0550;6,2201;;;0,01;1,11;106,43;;875,805;875,474;11,8714786;14,31400;5,81400;0,06000;0,2770147;;;;;;
;;224;15,26200;66,80000;0,054000;4,912;78,71;23,9000;-63,620;0,00;101,122;0,014;263,183;570,750;645,15;1138,483;;;880,300;870,100;845,600;305,850;;;;;0,00;0,00;0,00;3,00;1,51;0,000;0,000;0,61;0,47;999998,00;999998,00;999998,00;999998,00;999998,00;999998,00;999998,00;999998,00;999998,00;999998,00;999998,00;999998,00;999998,00;999998,00;999998,00;;;;;;;;;;;;;;;;;1188,2922;0,00001;0,0001;;nan;0,68036;125,86158;127,943488;14,676502;0,238714;23,717491;26,809180;0,0561;6,3533;;;0,01;1,11;106,52;;878,661;875,474;11,8829220;14,07300;5,98700;0,05700;0,2787103;;;;;;
;;225;15,21800;67,12500;0,054000;4,940;78,20;23,8000;-64,340;0,00;101,122;0,009;263,183;572,050;646,85;1136,550;;;875,200;869,700;845,300;305,950;;;;;0,00;0,00;0,00;3,00;1,51;0,000;0,000;0,61;0,47;999998,00;999998,00;999998,00;999998,00;999998,00;999998,00;999998,00;999998,00;999998,00;999998,00;999998,00;999998,00;999998,00;999998,00;999998,00;;;;;;;;;;;;;;;;;1199,04629;0,00001;0,0001;;nan;0,68126;126,75458;129,142534;14,695435;0,245177;23,802178;26,914499;0,0579;6,5510;;;0,01;1,12;107,49;;881,523;881,229;11,9904629;13,85800;6,11000;0,05800;0,2809340;;;;;;
;;226;15,19000;68,07500;0,058000;5,009;80,05;23,8000;-65,170;0,00;101,124;0,009;263,177;573,850;649,85;1135,150;;;871,900;869,300;844,800;305,950;;;;;0,00;0,00;0,00;3,00;1,51;0,000;0,000;0,61;0,48;999998,00;999998,00;999998,00;999998,00;999998,00;999998,00;999998,00;999998,00;999998,00;999998,00;999998,00;999998,00;999998,00;999998,00;999998,00;;;;;;;;;;;;;;;;;1209,43095;0,00001;0,0001;;nan;0,74517;129,25512;130,351965;14,775831;0,221848;24,007702;27,187253;0,0529;5,9877;;;0,01;1,14;108,61;;884,423;881,229;12,0943095;13,75600;6,13800;0,05300;0,2818520;;;;;;
;;227;15,16100;63,60000;0,059000;5,104;81,73;23,8000;-65,510;0,00;101,124;0,009;263,183;576,350;654,45;1135,450;;;870,000;872,500;844,400;305,950;;;;;0,00;0,00;0,00;3,00;1,51;0,000;0,000;0,61;0,49;999998,00;999998,00;999998,00;999998,00;999998,00;999998,00;999998,00;999998,00;999998,00;999998,00;999998,00;999998,00;999998,00;999998,00;999998,00;;;;;;;;;;;;;;;;;1169,55317;0,00001;0,0000;;nan;0,73327;127,06447;131,521518;14,250914;0,201126;23,255693;26,407023;0,0466;5,2726;;;0,01;1,12;105,29;;887,188;886,727;11,6955317;13,73500;6,14500;0,04500;0,2826203;;;;;;
;;228;15,11800;62,52500;0,057000;5,213;78,67;23,8000;-66,410;0,00;101,136;0,009;263,183;579,350;658,75;1135,017;;;868,500;873,000;844,100;305,950;;;;;0,00;0,00;0,00;3,00;1,52;0,000;0,000;0,61;0,47;999998,00;999998,00;999998,00;999998,00;999998,00;999998,00;999998,00;999998,00;999998,00;999998,00;999998,00;999998,00;999998,00;999998,00;999998,00;;;;;;;;;;;;;;;;;1162,42166;0,00001;0,0001;;nan;0,69654;128,38169;132,683940;14,093331;0,239278;23,118249;26,286608;0,0552;6,2442;;;0,01;1,13;104,91;;889,762;886,727;11,6242166;13,72800;6,17700;0,03700;0,2840799;;;;;;
;;229;15,03700;69,50000;0,047000;5,291;77,47;23,8000;-66,800;0,00;101,124;0,009;263,183;580,950;660,75;1134,750;;;867,200;873,700;843,900;305,950;;;;;0,00;0,00;0,00;3,00;1,52;0,000;0,000;0,61;0,46;999998,00;999998,00;999998,00;999998,00;999998,00;999998,00;999998,00;999998,00;999998,00;999998,00;999998,00;999998,00;999998,00;999998,00;999998,00;;;;;;;;;;;;;;;;;1240,38627;0,00001;0,0001;;nan;0,58238;137,21480;133,924326;14,838169;0,254607;24,407277;27,759891;0,0620;7,0166;;;0,01;1,21;111,99;;892,542;892,372;12,4038627;13,66100;6,28600;0,04200;0,2880319;;;;;;
;;230;14,90400;68,32500;0,044000;5,358;78,77;23,8000;-67,670;0,00;101,128;0,009;263,183;582,250;662,65;1134,383;;;865,800;874,200;843,700;305,950;;;;;0,00;0,00;0,00;3,00;1,52;0,000;0,000;0,61;0,47;999998,00;999998,00;999998,00;999998,00;999998,00;999998,00;999998,00;999998,00;999998,00;999998,00;999998,00;999998,00;999998,00;999998,00;999998,00;;;;;;;;;;;;;;;;;1257,06324;0,00001;0,0001;;nan;0,53195;137,64099;135,181390;14,695770;0,238014;24,227139;27,572544;0,0576;6,5151;;;0,00;1,22;113,41;;895,605;892,372;12,5706324;13,55600;6,37000;0,04300;0,2949401;;;;;;
;;231;14,78600;67,25000;0,043000;5,404;79,66;23,8000;-68,110;0,00;101,124;0,009;263,183;583,750;664,75;1133,017;;;863,000;873,000;843,600;305,950;;;;;0,00;0,00;0,00;3,00;1,52;0,000;0,000;0,61;0,47;999998,00;999998,00;999998,00;999998,00;999998,00;999998,00;999998,00;999998,00;999998,00;999998,00;999998,00;999998,00;999998,00;999998,00;999998,00;;;;;;;;;;;;;;;;;1271,00377;0,00001;0,0001;;nan;0,51227;137,56642;136,452393;14,560959;0,226694;24,066734;27,406186;0,0545;6,1678;;;0,00;1,22;114,57;;898,733;898,556;12,7100377;13,46300;6,37500;0,05100;0,3011625;;;;;;
;;232;14,69700;67,15000;0,044000;5,484;78,01;23,8000;-68,930;0,00;101,126;0,009;263,177;585,450;667,45;1133,217;;;864,800;871,900;843,500;305,950;;;;;0,00;0,00;0,00;3,00;1,52;0,000;0,000;0,61;0,46;999998,00;999998,00;999998,00;999998,00;999998,00;999998,00;999998,00;999998,00;999998,00;999998,00;999998,00;999998,00;999998,00;999998,00;999998,00;;;;;;;;;;;;;;;;;1285,66041;0,00001;0,0001;;nan;0,52596;139,32347;137,738054;14,528989;0,247617;24,083826;27,457084;0,0596;6,7495;;;0,00;1,23;115,98;;901,919;898,556;12,8566041;13,48400;6,32900;0,05900;0,3054386;;;;;;
;;233;14,63400;63,80000;0,051000;5,600;77,93;23,8000;-69,350;0,00;101,126;0,009;263,177;587,750;671,35;1133,150;;;865,200;871,500;843,300;305,950;;;;;0,00;0,00;0,00;3,00;1,52;0,000;0,000;0,60;0,46;999998,00;999998,00;999998,00;999998,00;999998,00;999998,00;999998,00;999998,00;999998,00;999998,00;999998,00;999998,00;999998,00;999998,00;999998,00;;;;;;;;;;;;;;;;;1260,46868;0,00001;0,0001;;nan;0,61242;138,44252;138,998522;14,134203;0,248704;23,521457;26,867087;0,0586;6,6335;;;0,01;1,22;113,97;;905,034;904,728;12,6046868;13,56400;6,22800;0,05800;0,3078953;;;;;;
;;234;14,56800;64,52500;0,060000;5,814;78,08;23,8000;-70,180;0,00;101,118;0,009;263,177;589,250;673,95;1132,250;;;863,400;870,800;843,100;305,950;;;;;0,00;0,00;0,00;3,00;1,52;0,000;0,000;0,60;0,46;999998,00;999998,00;999998,00;999998,00;999998,00;999998,00;999998,00;999998,00;999998,00;999998,00;999998,00;999998,00;999998,00;999998,00;999998,00;;;;;;;;;;;;;;;;;1273,00862;0,00001;0,0001;;nan;0,74520;144,41934;140,271531;14,196180;0,246785;23,684890;27,089404;0,0586;6,6368;;;0,01;1,28;115,67;;908,072;904,728;12,7300862;13,66200;6,11600;0,07700;0,3096571;;;;;;
;;235;14,46000;68,47500;0,057000;5,987;79,16;23,8000;-70,590;0,00;101,118;0,009;263,177;590,350;674,85;1132,317;;;864,100;870,300;843,100;305,950;;;;;0,00;0,00;0,00;3,00;1,52;0,000;0,000;0,60;0,46;999998,00;999998,00;999998,00;999998,00;999998,00;999998,00;999998,00;999998,00;999998,00;999998,00;999998,00;999998,00;999998,00;999998,00;999998,00;;;;;;;;;;;;;;;;;1328,94687;0,00001;0,0001;;nan;0,72235;153,09979;141,600478;14,610616;0,232955;24,421840;27,917470;0,0570;6,4563;;;0,01;1,35;121,06;;911,296;911,134;13,2894687;13,83300;5,91700;0,06200;0,3142406;;;;;;
;;236;14,31400;66,40000;0,058000;6,110;79,76;23,8000;-71,400;0,00;101,124;0,009;263,183;591,650;677,05;1133,117;;;866,900;869,900;843,100;305,950;;;;;0,00;0,00;0,00;3,00;1,52;0,000;0,000;0,60;0,47;999998,00;999998,00;999998,00;999998,00;999998,00;999998,00;999998,00;999998,00;999998,00;999998,00;999998,00;999998,00;999998,00;999998,00;999998,00;;;;;;;;;;;;;;;;;1335,83695;0,00001;0,0001;;nan;0,72520;153,72367;142,936315;14,371725;0,225405;24,075430;27,550527;0,0545;6,1650;;;0,01;1,36;121,77;;914,686;911,134;13,3583695;14,08400;5,68500;0,05000;0,3213524;;;;;;
;;237;14,07300;68,50000;0,053000;6,138;78,93;23,8000;-71,780;0,00;101,124;0,009;263,183;592,150;677,25;1132,417;;;864,900;869,600;843,300;305,950;;;;;0,00;0,00;0,00;3,00;1,52;0,000;0,000;0,60;0,46;999998,00;999998,00;999998,00;999998,00;999998,00;999998,00;999998,00;999998,00;999998,00;999998,00;999998,00;999998,00;999998,00;999998,00;999998,00;;;;;;;;;;;;;;;;;1410,24948;0,00001;0,0001;;nan;0,66200;156,79150;144,346564;14,591055;0,235972;24,463507;27,979245;0,0579;6,5544;;;0,01;1,39;128,11;;918,298;918,353;14,1024948;14,42000;5,33200;0,05700;0,3346027;;;;;;
;;238;13,85800;67,37500;0,045000;6,145;79,50;23,7000;-72,490;0,00;101,116;0,009;263,177;592,950;677,95;1132,017;;;863,900;869,300;843,400;305,950;;;;;0,00;0,00;0,00;3,00;1,52;0,000;0,000;0,60;0,46;999998,00;999998,00;999998,00;999998,00;999998,00;999998,00;999998,00;999998,00;999998,00;999998,00;999998,00;999998,00;999998,00;999998,00;999998,00;;;;;;;;;;;;;;;;;1445,78755;0,00001;0,0001;;nan;0,53833;155,57460;145,792352;14,460977;0,228786;24,278171;27,758473;0,0557;6,3047;;;0,00;1,37;130,94;;922,218;918,353;14,4578755;14,81100;5,02000;0,03600;0,3465385;;;;;;
;;239;13,75600;66,90000;0,037000;6,177;78,33;23,7000;-72,830;0,00;101,126;0,009;263,177;592,750;676,85;1131,583;;;862,600;869,200;843,500;306,050;;;;;0,00;0,00;0,00;3,00;1,52;0,000;0,000;0,60;0,46;999998,00;999998,00;999998,00;999998,00;999998,00;999998,00;999998,00;999998,00;999998,00;999998,00;999998,00;999998,00;999998,00;999998,00;999998,00;;;;;;;;;;;;;;;;;1462,7495;0,00001;0,0001;;nan;0,41913;155,86203;147,255101;14,412342;0,243554;24,188359;27,620230;0,0590;6,6782;;;0,00;1,38;132,37;;926,261;926,257;14,6274950;15,24900;4,56200;0,03500;0,3519804;;;;;;
;;240;13,73500;72,02500;0,042000;6,286;76,78;23,7000;-73,520;0,00;101,118;0,014;263,183;591,050;673,45;1131,217;;;861,700;869,000;843,500;306,050;;;;;0,00;0,00;0,00;3,00;1,52;0,000;0,000;0,59;0,45;999998,00;999998,00;999998,00;999998,00;999998,00;999998,00;999998,00;999998,00;999998,00;999998,00;999998,00;999998,00;999998,00;999998,00;999998,00;;;;;;;;;;;;;;;;;1520,90817;0,00002;0,0001;;nan;0,51171;164,82437;148,776010;14,975689;0,263598;25,061745;28,555675;0,0660;7,4727;;;0,00;1,46;137,94;;930,495;926,257;15,2090817;15,77700;4,11000;0,02500;0,3522169;;;;;;
;;241;13,72800;74,72500;0,043000;6,370;77,17;23,7000;-73,770;0,00;101,126;0,014;263,177;589,250;669,95;1131,517;;;862,700;868,900;843,500;306,050;;;;;0,00;0,00;0,00;3,00;1,52;0,000;0,000;0,59;0,45;999998,00;999998,00;999998,00;999998,00;999998,00;999998,00;999998,00;999998,00;999998,00;999998,00;999998,00;999998,00;999998,00;999998,00;999998,00;;;;;;;;;;;;;;;;;1550,23302;0,00002;0,0001;;nan;0,53752;170,39438;150,326243;15,277084;0,258474;25,488268;28,978981;0,0657;7,4360;;;0,00;1,51;140,84;;934,955;934,861;15,5023302;16,44000;3,47700;0,03200;0,3519147;;;;;;
;;242;13,66100;71,82500;0,051000;6,375;77,91;23,7000;-74,100;0,00;101,122;0,009;263,177;586,650;664,95;1131,817;;;863,700;868,900;843,400;306,050;;;;;0,00;0,00;0,00;3,00;1,53;0,000;0,000;0,59;0,45;999998,00;999998,00;999998,00;999998,00;999998,00;999998,00;999998,00;999998,00;999998,00;999998,00;999998,00;999998,00;999998,00;999998,00;999998,00;;;;;;;;;;;;;;;;;1538,23179;0,00002;0,0001;;nan;0,65032;167,54006;151,864474;15,010860;0,248888;24,933596;28,261475;0,0617;6,9829;;;0,01;1,48;139,66;;939,421;934,861;15,3823179;17,13600;2,96800;0,02700;0,3555135;;;;;;
;;243;13,55600;79,02500;0,059000;6,329;79,04;23,7000;-74,550;0,00;101,122;0,009;263,177;583,050;658,65;1131,850;;;863,700;868,900;843,500;306,050;;;;;0,00;0,00;0,00;3,00;1,53;0,000;0,000;0,59;0,46;999998,00;999998,00;999998,00;999998,00;999998,00;999998,00;999998,00;999998,00;999998,00;999998,00;999998,00;999998,00;999998,00;999998,00;999998,00;;;;;;;;;;;;;;;;;1645,19707;0,00002;0,0001;;nan;0,81273;174,97318;153,509671;15,793800;0,234548;26,073102;29,453819;0,0606;6,8582;;;0,01;1,55;149,04;;944,131;944,406;16,4519707;17,68700;2,36400;0,02700;0,3616094;;;;;;
;;244;13,46300;79,02500;0,058000;6,228;79,04;23,7000;-74,710;0,00;101,122;0,009;263,177;583,050;658,65;1132,450;;;865,300;868,900;843,700;306,050;;;;;0,00;0,00;0,00;3,00;1,53;0,000;0,000;0,59;0,46;999998,00;999998,00;999998,00;999998,00;999998,00;999998,00;999998,00;999998,00;999998,00;999998,00;999998,00;999998,00;999998,00;999998,00;999998,00;;;;;;;;;;;;;;;;;1671,13191;0,00002;0,0001;;nan;0,79666;172,15843;155,180803;15,793800;0,234548;26,073102;29,453819;0,0606;6,8582;;;0,01;1,52;150,91;;949,199;944,406;16,7113192;18,34500;1,91500;0,01900;0,3675296;;;;;;
;;245;13,48400;84,92500;0,077000;6,116;78,05;23,7000;-74,880;0,00;101,122;0,009;263,177;577,850;649,55;1133,750;;;869,000;868,900;843,900;306,050;;;;;0,00;0,00;0,00;3,00;1,53;0,000;0,000;0,59;0,45;999998,00;999998,00;999998,00;999998,00;999998,00;999998,00;999998,00;999998,00;999998,00;999998,00;999998,00;999998,00;999998,00;999998,00;999998,00;;;;;;;;;;;;;;;;;1738,25311;0,00002;0,0001;;nan;1,14733;175,98568;156,919056;16,446274;0,247147;26,908092;30,246865;0,0656;7,4212;;;0,01;1,56;156,67;;954,496;954,894;17,3825311;18,92500;1,44400;0,03000;0,3671109;;;;;;
;;246;13,56400;84,72500;0,062000;5,917;81,63;23,7000;-75,000;0,00;101,124;0,009;263,177;571,450;639,55;1133,117;;;867,000;868,900;844,000;306,050;;;;;0,00;0,00;0,00;3,00;1,53;0,000;0,000;0,59;0,47;999998,00;999998,00;999998,00;999998,00;999998,00;999998,00;999998,00;999998,00;999998,00;999998,00;999998,00;999998,00;999998,00;999998,00;999998,00;;;;;;;;;;;;;;;;;1733,56364;0,00002;0,0001;;nan;0,90008;170,92250;158,652620;16,518628;0,202274;26,727138;29,912226;0,0531;6,0066;;;0,01;1,51;155,64;;959,927;954,894;17,3356365;19,40800;1,14600;0,00800;0,3644163;;;;;;
;;247;13,66200;85,97500;0,050000;5,685;84,38;23,7000;-75,070;0,00;101,122;0,009;263,177;564,550;628,75;1135,017;;;872,400;868,900;844,300;306,050;;;;;0,00;0,00;0,00;3,00;1,53;0,000;0,000;0,59;0,48;999998,00;999998,00;999998,00;999998,00;999998,00;999998,00;999998,00;999998,00;999998,00;999998,00;999998,00;999998,00;999998,00;999998,00;999998,00;;;;;;;;;;;;;;;;;1741,00439;0,00002;0,0000;;nan;0,70769;166,33574;160,393624;16,741416;0,169214;26,760539;29,803719;0,0442;5,0066;;;0,01;1,47;155,61;;965,308;965,738;17,4100439;19,78300;0,86500;0,01000;0,3609838;;;;;;
;;248;13,83300;92,07500;0,057000;5,332;87,30;23,7000;-75,180;0,00;101,120;0,009;263,177;556,950;617,05;1134,783;;;871,400;868,800;844,700;306,050;;;;;0,00;0,00;0,00;3,00;1,53;0,000;0,000;0,59;0,50;999998,00;999998,00;999998,00;999998,00;999998,00;999998,00;999998,00;999998,00;999998,00;999998,00;999998,00;999998,00;999998,00;999998,00;999998,00;;;;;;;;;;;;;;;;;1781,99825;0,00002;0,0000;;nan;0,86127;162,40292;162,175623;17,442955;0,135093;27,506576;30,474787;0,0361;4,0871;;;0,01;1,43;158,29;;970,777;965,738;17,8199826;20,06100;0,69700;-0,01100;0,3543873;;;;;;
;;249;14,08400;92,40000;0,036000;5,020;90,57;23,7000;-75,240;0,00;101,122;0,009;263,177;548,750;605,15;1135,850;;;874,700;868,700;844,700;306,050;;;;;0,00;0,00;0,00;3,00;1,53;0,000;0,000;0,59;0,52;999998,00;999998,00;999998,00;999998,00;999998,00;999998,00;999998,00;999998,00;999998,00;999998,00;999998,00;999998,00;999998,00;999998,00;999998,00;;;;;;;;;;;;;;;;;1744,32161;0,00002;0,0000;;nan;0,49323;154,17246;163,919944;17,603783;0,098379;27,351479;30,162638;0,0260;2,9459;;;0,00;1,36;154,07;;976,199;976,389;17,4432162;20,26400;0,54600;-0,00400;0,3433393;;;;;;
;;250;14,42000;89,32500;0,035000;4,562;93,72;23,7000;-75,300;0,00;101,126;0,009;263,183;540,850;593,85;1136,650;;;877,300;868,600;844,600;306,050;;;;;0,00;0,00;0,00;3,00;1,53;0,000;0,000;0,58;0,53;999998,00;999998,00;999998,00;999998,00;999998,00;999998,00;999998,00;999998,00;999998,00;999998,00;999998,00;999998,00;999998,00;999998,00;999998,00;;;;;;;;;;;;;;;;;1656,30367;0,00002;0,0000;;nan;0,47062;138,57589;165,576248;17,434335;0,064186;26,698231;29,314495;0,0165;1,8679;;;0,00;1,22;145,08;;981,189;976,389;16,5630368;20,41000;0,45500;0,00400;0,3286945;;;;;;
;;251;14,81100;87,35000;0,025000;4,110;95,85;23,7000;-75,350;0,00;101,122;0,009;263,177;533,350;583,25;1136,650;;;877,600;868,400;844,500;306,050;;;;;0,00;0,00;0,00;3,00;1,53;0,000;0,000;0,58;0,55;999998,00;999998,00;999998,00;999998,00;999998,00;999998,00;999998,00;999998,00;999998,00;999998,00;999998,00;999998,00;999998,00;999998,00;999998,00;;;;;;;;;;;;;;;;;1563,85501;0,00002;0,0000;;nan;0,29216;124,13467;167,140103;17,361314;0,041731;26,217735;28,670655;0,0105;1,1878;;;0,00;1,10;135,79;;985,592;985,767;15,6385501;20,51900;0,36800;0,00100;0,3110960;;;;;;
;;252;15,24900;88,50000;0,032000;3,477;96,83;23,7000;-75,390;0,00;101,124;0,009;263,177;526,150;572,95;1134,750;;;872,400;868,200;844,200;306,050;;;;;0,00;0,00;0,00;3,00;1,53;0,000;0,000;0,58;0,55;999998,00;999998,00;999998,00;999998,00;999998,00;999998,00;999998,00;999998,00;999998,00;999998,00;999998,00;999998,00;999998,00;999998,00;999998,00;;;;;;;;;;;;;;;;;1492,26284;0,00001;0,0000;;nan;0,42107;106,15447;168,632366;17,594387;0,031488;26,211024;28,542442;0,0079;0,8922;;;0,00;0,94;127,76;;989,465;985,767;14,9226284;20,60300;0,31300;0,01400;0,2923646;;;;;;
;;253;15,77700;85,77500;0,027000;2,968;97,90;23,7000;-75,420;0,00;101,124;0,009;263,177;519,250;563,25;1132,750;;;866,900;868,000;843,900;306,050;;;;;0,00;0,00;0,00;3,00;1,53;0,000;0,000;0,58;0,56;999998,00;999998,00;999998,00;999998,00;999998,00;999998,00;999998,00;999998,00;999998,00;999998,00;999998,00;999998,00;999998,00;999998,00;999998,00;;;;;;;;;;;;;;;;;1357,67085;0,00001;0,0000;;nan;0,32866;89,54723;169,990037;17,436102;0,020532;25,634578;27,806791;0,0050;0,5668;;;0,00;0,79;114,86;;992,695;992,683;13,5767085;20,66400;0,26400;0,03500;0,2677364;;;;;;
;;254;16,44000;81,75000;0,027000;2,364;98,98;23,7000;-75,460;0,00;101,120;0,009;263,177;512,850;554,35;1131,383;;;863,400;867,700;843,600;306,150;;;;;0,00;0,00;0,00;3,00;1,53;0,000;0,000;0,58;0,56;999998,00;999998,00;999998,00;999998,00;999998,00;999998,00;999998,00;999998,00;999998,00;999998,00;999998,00;999998,00;999998,00;999998,00;999998,00;;;;;;;;;;;;;;;;;1181,40874;0,00001;0,0000;;nan;0,32276;69,73513;171,171445;17,127974;0,009545;24,871193;26,883779;0,0023;0,2548;;;0,00;0,62;98,35;;994,984;992,683;11,8140874;20,71100;0,23400;0,02200;0,2364097;;;;;;
;;255;17,13600;83,97500;0,019000;1,915;99,74;23,7000;-75,490;0,00;101,124;0,009;263,177;506,750;545,85;1130,017;;;859,800;867,500;843,300;306,150;;;;;0,00;0,00;0,00;3,00;1,53;0,000;0,000;0,58;0,57;999998,00;999998,00;999998,00;999998,00;999998,00;999998,00;999998,00;999998,00;999998,00;999998,00;999998,00;999998,00;999998,00;999998,00;999998,00;;;;;;;;;;;;;;;;;1031,53908;0,00001;0,0000;;nan;0,18724;57,28746;172,202985;17,463666;0,001922;25,057021;26,990380;0,0005;0,0515;;;0,00;0,51;84,80;;996,303;996,368;10,3153908;20,74600;0,20600;0,02900;0,2017321;;;;;;
;;256;17,68700;84,72500;0,030000;1,444;99,85;23,7000;-75,510;0,00;101,124;0,009;263,177;500,950;537,75;1129,317;;;858,000;867,400;843,100;306,150;;;;;0,00;0,00;0,00;3,00;1,53;0,000;0,000;0,58;0,57;999998,00;999998,00;999998,00;999998,00;999998,00;999998,00;999998,00;999998,00;999998,00;999998,00;999998,00;999998,00;999998,00;999998,00;999998,00;;;;;;;;;;;;;;;;;907,203389;0,00001;0,0000;;nan;0,38599;43,24354;173,110188;17,642734;0,000829;25,024219;26,862509;0,0002;0,0221;;;0,00;0,38;73,28;;996,817;996,368;9,0720339;20,77100;0,18900;0,01500;0,1751366;;;;;;
;;257;18,34500;83,87500;0,008000;1,146;99,84;23,7000;-75,520;0,00;101,124;0,009;263,177;495,450;530,25;1128,450;;;855,700;867,300;842,900;306,150;;;;;0,00;0,00;0,00;3,00;1,54;0,000;0,000;0,58;0,57;999998,00;999998,00;999998,00;999998,00;999998,00;999998,00;999998,00;999998,00;999998,00;999998,00;999998,00;999998,00;999998,00;999998,00;999998,00;;;;;;;;;;;;;;;;;732,5835;0,00001;0,0000;;nan;-0,00776;34,00368;173,842771;17,651176;0,000911;24,761317;26,500532;0,0002;0,0240;;;0,00;0,30;58,53;;996,467;996,387;7,3258350;20,78900;0,17300;0,01700;0,1408575;;;;;;
;;258;18,92500;82,40000;0,010000;0,865;99,83;23,7000;-75,540;0,00;101,126;0,009;263,183;490,350;523,25;1127,850;;;854,200;867,200;842,700;306,150;;;;;0,00;0,00;0,00;3,00;1,54;0,000;0,000;0,58;0,57;999998,00;999998,00;999998,00;999998,00;999998,00;999998,00;999998,00;999998,00;999998,00;999998,00;999998,00;999998,00;999998,00;999998,00;999998,00;;;;;;;;;;;;;;;;;573,70202;0,00001;0,0000;;nan;0,02794;25,18216;174,416473;17,586030;0,001057;24,415985;26,054175;0,0002;0,0273;;;0,00;0,22;45,34;;995,168;996,387;5,7370202;20,80500;0,16400;0,00500;0,1103682;;;;;;
;;259;19,40800;83,82500;-0,011000;0,697;99,83;23,7000;-75,550;0,00;101,126;0,009;263,183;485,550;516,65;1127,617;;;853,500;867,300;842,600;306,150;;;;;0,00;0,00;0,00;3,00;1,54;0,000;0,000;0,58;0,57;999998,00;999998,00;999998,00;999998,00;999998,00;999998,00;999998,00;999998,00;999998,00;999998,00;999998,00;999998,00;999998,00;999998,00;999998,00;;;;;;;;;;;;;;;;;445,39658;0,00000;0,0000;;nan;-0,35115;20,25476;174,861870;17,824900;0,001058;24,505374;26,074969;0,0002;0,0274;;;0,00;0,18;35,01;;993,065;993,073;4,4539658;20,81800;0,15600;-0,00100;0,0843064;;;;;;
;;260;19,78300;82,25000;-0,004000;0,546;99,85;23,7000;-75,570;0,00;101,126;0,009;263,177;480,950;510,35;1127,317;;;852,500;867,400;842,600;306,150;;;;;0,00;0,00;0,00;3,00;1,54;0,000;0,000;0,58;0,57;999998,00;999998,00;999998,00;999998,00;999998,00;999998,00;999998,00;999998,00;999998,00;999998,00;999998,00;999998,00;999998,00;999998,00;999998,00;;;;;;;;;;;;;;;;;336,74833;0,00000;0,0000;;nan;-0,22356;15,44713;175,198618;17,740885;0,000828;24,158807;25,635610;0,0002;0,0211;;;0,00;0,14;26,38;;990,312;993,073;3,3674833;20,82600;0,15100;-0,00400;0,0639073;;;;;;
;;261;20,06100;83,57500;0,004000;0,455;99,84;23,7000;-75,590;0,00;101,128;0,009;263,183;476,750;504,45;1127,250;;;852,100;867,600;842,600;306,150;;;;;0,00;0,00;0,00;3,00;1,54;0,000;0,000;0,58;0,57;999998,00;999998,00;999998,00;999998,00;999998,00;999998,00;999998,00;999998,00;999998,00;999998,00;999998,00;999998,00;999998,00;999998,00;999998,00;;;;;;;;;;;;;;;;;258,75376;0,00000;0,0000;;nan;-0,08069;12,76436;175,457372;17,961811;0,000878;24,246056;25,654793;0,0002;0,0224;;;0,00;0,11;20,36;;987,062;987,156;2,5875376;20,83300;0,14500;0,00800;0,0484240;;;;;;
;;262;20,26400;78,82500;0,001000;0,368;99,84;23,7000;-75,590;0,00;101,118;0,009;263,177;472,550;498,85;1127,217;;;851,800;867,800;842,600;306,150;;;;;0,00;0,00;0,00;3,00;1,54;0,000;0,000;0,58;0,57;999998,00;999998,00;999998,00;999998,00;999998,00;999998,00;999998,00;999998,00;999998,00;999998,00;999998,00;999998,00;999998,00;999998,00;999998,00;;;;;;;;;;;;;;;;;195,30793;0,00000;0,0000;;nan;-0,13194;9,77103;175,652680;17,521263;0,000926;23,443014;24,747746;0,0002;0,0228;;;0,00;0,09;15,34;;983,448;987,156;1,9530793;20,84100;0,14000;0,00200;0,0374263;;;;;;
;;263;20,41000;84,37500;0,014000;0,313;99,85;23,6000;-75,600;0,00;101,120;0,009;263,177;468,750;493,65;1127,283;;;851,600;868,100;842,700;306,150;;;;;0,00;0,00;0,00;3,00;1,54;0,000;0,000;0,59;0,57;999998,00;999998,00;999998,00;999998,00;999998,00;999998,00;999998,00;999998,00;999998,00;999998,00;999998,00;999998,00;999998,00;999998,00;999998,00;;;;;;;;;;;;;;;;;158,52301;0,00000;0,0000;;nan;0,10262;8,38996;175,811203;18,200928;0,000796;24,156560;25,439757;0,0002;0,0201;;;0,00;0,07;12,56;;979,589;979,757;1,5852301;20,84700;0,13400;0,01800;0,0292190;;;;;;
;;264;20,51900;82,32500;0,035000;0,264;99,94;23,6000;-75,610;0,00;101,118;0,009;263,183;465,150;488,75;1127,450;;;851,700;868,400;842,800;306,150;;;;;0,00;0,00;0,00;3,00;1,54;0,000;0,000;0,59;0,57;999998,00;999998,00;999998,00;999998,00;999998,00;999998,00;999998,00;999998,00;999998,00;999998,00;999998,00;999998,00;999998,00;999998,00;999998,00;;;;;;;;;;;;;;;;;123,997369;0,00000;0,0000;;nan;0,48556;6,76500;175,935200;18,047899;-0,000084;23,769494;24,975471;0,0000;-0,0021;;;0,00;0,06;9,95;;975,571;979,757;1,2399737;20,85200;0,13100;0,01400;0,0230361;;;;;;
;;265;20,60300;85,65000;0,022000;0,234;99,89;23,6000;-75,630;0,00;101,118;0,009;263,183;461,750;484,15;1127,450;;;851,300;868,700;842,900;306,250;;;;;0,00;0,00;0,00;3,00;1,54;0,000;0,000;0,59;0,57;999998,00;999998,00;999998,00;999998,00;999998,00;999998,00;999998,00;999998,00;999998,00;999998,00;999998,00;999998,00;999998,00;999998,00;999998,00;;;;;;;;;;;;;;;;;102,152909;0,00000;0,0000;;nan;0,25380;5,95124;176,037353;18,476407;0,000370;24,155982;25,327815;0,0001;0,0093;;;0,00;0,05;8,22;;971,436;971,637;1,0215291;20,85900;0,12700;0,01200;0,0185285;;;;;;
;;266;20,66400;83,92500;0,029000;0,206;99,98;23,6000;-75,640;0,00;101,118;0,009;263,183;458,550;479,75;1127,683;;;851,500;869,100;843,000;306,250;;;;;0,00;0,00;0,00;3,00;1,54;0,000;0,000;0,59;0,57;999998,00;999998,00;999998,00;999998,00;999998,00;999998,00;999998,00;999998,00;999998,00;999998,00;999998,00;999998,00;999998,00;999998,00;999998,00;;;;;;;;;;;;;;;;;82,85544;0,00000;0,0000;;nan;0,38212;5,00846;176,120209;18,353108;-0,000519;23,828494;24,930150;-0,0001;-0,0128;;;0,00;0,04;6,74;;967,229;971,637;0,8285544;20,86200;0,12300;0,00600;0,0151248;;;;;;
;;267;20,71100;83,20000;0,015000;0,189;99,91;23,6000;-75,660;0,00;101,120;0,009;263,183;455,550;475,65;1128,217;;;852,500;869,500;843,200;306,250;;;;;0,00;0,00;0,00;3,00;1,54;0,000;0,000;0,59;0,57;999998,00;999998,00;999998,00;999998,00;999998,00;999998,00;999998,00;999998,00;999998,00;999998,00;999998,00;999998,00;999998,00;999998,00;999998,00;;;;;;;;;;;;;;;;;69,43874;0,00000;0,0000;;nan;0,12186;4,45534;176,189648;18,333734;0,000190;23,647610;24,691001;0,0000;0,0047;;;0,00;0,04;5,64;;962,973;963,188;0,6943874;20,86700;0,12000;0,00000;0,0126850;;;;;;
;;268;20,74600;83,80000;0,017000;0,173;99,91;23,6000;-75,670;0,00;101,120;0,009;263,183;452,550;471,75;1128,417;;;852,500;869,900;843,400;306,250;;;;;0,00;0,00;0,00;3,00;1,54;0,000;0,000;0,59;0,57;999998,00;999998,00;999998,00;999998,00;999998,00;999998,00;999998,00;999998,00;999998,00;999998,00;999998,00;999998,00;999998,00;999998,00;999998,00;;;;;;;;;;;;;;;;;59,28474;0,00000;0,0000;;nan;0,16004;3,96716;176,248932;18,460609;0,000188;23,654450;24,658020;0,0000;0,0046;;;0,00;0,04;4,86;;958,693;963,188;0,5928474;20,87400;0,11700;-0,00300;0,0107538;;;;;;
;;269;20,77100;87,17500;0,005000;0,164;99,86;23,6000;-75,680;0,00;101,120;0,009;263,183;449,750;467,95;1128,383;;;851,800;870,300;843,600;306,250;;;;;0,00;0,00;0,00;3,00;1,54;0,000;0,000;0,59;0,57;999998,00;999998,00;999998,00;999998,00;999998,00;999998,00;999998,00;999998,00;999998,00;999998,00;999998,00;999998,00;999998,00;999998,00;999998,00;;;;;;;;;;;;;;;;;53,6601800;0,00000;0,0000;;nan;-0,06561;3,75995;176,302592;18,887204;0,000736;24,051332;25,024615;0,0002;0,0183;;;0,00;0,03;4,37;;954,412;954,637;0,5366018;20,87700;0,11300;0,00300;0,0095116;;;;;;
;;270;20,78900;81,90000;-0,001000;0,156;99,90;23,6000;-75,700;0,00;101,124;0,009;263,183;447,150;464,55;1128,750;;;852,200;870,800;843,800;306,250;;;;;0,00;0,00;0,00;3,00;1,54;0,000;0,000;0,59;0,57;999998,00;999998,00;999998,00;999998,00;999998,00;999998,00;999998,00;999998,00;999998,00;999998,00;999998,00;999998,00;999998,00;999998,00;999998,00;;;;;;;;;;;;;;;;;47,18712;0,00000;0,0000;;nan;-0,17522;3,39681;176,349780;18,359998;0,000329;23,244817;24,149345;0,0001;0,0079;;;0,00;0,03;3,83;;950,139;954,637;0,4718712;20,88100;0,11000;0,00200;0,0086031;;;;;;
;;271;20,80500;85,90000;-0,004000;0,151;99,93;23,6000;-75,720;0,00;101,120;0,009;263,183;444,850;461,45;1128,817;;;851,800;871,200;844,000;306,250;;;;;0,00;0,00;0,00;3,00;1,55;0,000;0,000;0,59;0,57;999998,00;999998,00;999998,00;999998,00;999998,00;999998,00;999998,00;999998,00;999998,00;999998,00;999998,00;999998,00;999998,00;999998,00;999998,00;;;;;;;;;;;;;;;;;43,59332;0,00000;0,0000;;nan;-0,23710;3,32197;176,393373;18,851551;0,000040;23,744386;24,630431;0,0000;0,0010;;;0,00;0,03;3,55;;945,879;946,110;0,4359332;20,88300;0,10800;0,01100;0,0077397;;;;;;
;;272;20,81800;87,00000;0,008000;0,145;99,88;23,6000;-75,730;0,00;101,122;0,009;263,183;442,550;458,25;1129,083;;;851,800;871,700;844,300;306,250;;;;;0,00;0,00;0,00;3,00;1,55;0,000;0,000;0,59;0,57;999998,00;999998,00;999998,00;999998,00;999998,00;999998,00;999998,00;999998,00;999998,00;999998,00;999998,00;999998,00;999998,00;999998,00;999998,00;;;;;;;;;;;;;;;;;39,10313;0,00000;0,0000;;nan;-0,00834;3,15123;176,432476;19,021105;0,000544;23,834078;24,679622;0,0001;0,0133;;;0,00;0,03;3,27;;941,638;946,110;0,3910313;20,88800;0,10500;0,01100;0,0068810;;;;;;
;;273;20,82600;88,60000;0,002000;0,140;99,87;23,6000;-75,740;0,00;101,122;0,009;263,183;440,350;455,35;1129,450;;;852,200;872,200;844,500;306,250;;;;;0,00;0,00;0,00;3,00;1,55;0,000;0,000;0,59;0,57;999998,00;999998,00;999998,00;999998,00;999998,00;999998,00;999998,00;999998,00;999998,00;999998,00;999998,00;999998,00;999998,00;999998,00;999998,00;;;;;;;;;;;;;;;;;37,58636;0,00000;0,0000;;nan;-0,12519;3,01888;176,470062;19,243105;0,000647;23,992385;24,809657;0,0001;0,0159;;;0,00;0,03;3,11;;937,421;937,658;0,3758636;20,89100;0,10300;0,01900;0,0065371;;;;;;
;;274;20,83300;88,35000;0,018000;0,134;99,88;23,6000;-75,750;0,00;101,124;0,009;263,183;438,150;452,55;1129,783;;;852,400;872,700;844,800;306,250;;;;;0,00;0,00;0,00;3,00;1,55;0,000;0,000;0,59;0,57;999998,00;999998,00;999998,00;999998,00;999998,00;999998,00;999998,00;999998,00;999998,00;999998,00;999998,00;999998,00;999998,00;999998,00;999998,00;;;;;;;;;;;;;;;;;34,46865;0,00000;0,0000;;nan;0,18635;2,81915;176,504531;19,264120;0,000500;23,898589;24,684026;0,0001;0,0122;;;0,00;0,02;2,94;;933,231;937,658;0,3446865;20,89300;0,10200;0,02000;0,0059893;;;;;;
;;275;20,84100;84,67500;0,014000;0,131;99,95;23,6000;-75,760;0,00;101,124;0,009;263,183;436,150;449,85;1130,217;;;852,900;873,200;845,100;306,250;;;;;0,00;0,00;0,00;3,00;1,55;0,000;0,000;0,58;0,57;999998,00;999998,00;999998,00;999998,00;999998,00;999998,00;999998,00;999998,00;999998,00;999998,00;999998,00;999998,00;999998,00;999998,00;999998,00;;;;;;;;;;;;;;;;;31,59756;0,00000;0,0000;;nan;0,10638;2,66646;176,536129;18,902400;-0,000176;23,342808;24,076034;0,0000;-0,0042;;;0,00;0,02;2,69;;929,065;929,300;0,3159756;20,89500;0,09900;0,03100;0,0055950;;;;;;
;;276;20,84700;91,57500;0,012000;0,127;99,95;23,6000;-75,780;0,00;101,126;0,009;263,183;434,350;447,35;1130,417;;;852,800;873,700;845,300;306,250;;;;;0,00;0,00;0,00;3,00;1,55;0,000;0,000;0,58;0,57;999998,00;999998,00;999998,00;999998,00;999998,00;999998,00;999998,00;999998,00;999998,00;999998,00;999998,00;999998,00;999998,00;999998,00;999998,00;;;;;;;;;;;;;;;;;31,2445399;0,00000;0,0000;;nan;0,07102;2,64028;176,567373;19,698168;-0,000156;24,225120;24,950173;0,0000;-0,0039;;;0,00;0,02;2,66;;924,928;929,300;0,3124454;20,90000;0,09600;0,01100;0,0053088;;;;;;
;;277;20,85200;88,42500;0,006000;0,123;99,83;23,6000;-75,800;0,00;101,126;0,009;263,183;432,550;445,05;1130,950;;;853,600;874,200;845,600;306,350;;;;;0,00;0,00;0,00;3,00;1,55;0,000;0,000;0,58;0,57;999998,00;999998,00;999998,00;999998,00;999998,00;999998,00;999998,00;999998,00;999998,00;999998,00;999998,00;999998,00;999998,00;999998,00;999998,00;;;;;;;;;;;;;;;;;29,75185;0,00000;0,0000;;nan;-0,04771;2,46361;176,597125;19,396647;0,000971;23,755449;24,441943;0,0002;0,0236;;;0,00;0,02;2,49;;920,825;921,055;0,2975185;20,90300;0,09400;0,02200;0,0051331;;;;;;
;;278;20,85900;87,90000;0,000000;0,120;99,90;23,6000;-75,820;0,00;101,126;0,009;263,183;430,850;442,75;1131,350;;;853,900;874,700;846,000;306,350;;;;;0,00;0,00;0,00;3,00;1,55;0,000;0,000;0,58;0,57;999998,00;999998,00;999998,00;999998,00;999998,00;999998,00;999998,00;999998,00;999998,00;999998,00;999998,00;999998,00;999998,00;999998,00;999998,00;;;;;;;;;;;;;;;;;27,9376200;0,00000;0,0000;;nan;-0,16516;2,35898;176,625063;19,377096;0,000329;23,638235;24,291119;0,0001;0,0079;;;0,00;0,02;2,32;;916,750;921,055;0,2793762;20,90700;0,09200;0,01600;0,0048243;;;;;;
;;279;20,86200;87,62500;-0,003000;0,117;99,87;23,6000;-75,830;0,00;101,122;0,009;263,183;429,250;440,55;1131,883;;;854,700;875,200;846,300;306,350;;;;;0,00;0,00;0,00;3,00;1,55;0,000;0,000;0,58;0,56;999998,00;999998,00;999998,00;999998,00;999998,00;999998,00;999998,00;999998,00;999998,00;999998,00;999998,00;999998,00;999998,00;999998,00;999998,00;;;;;;;;;;;;;;;;;27,33739;0,00000;0,0000;;nan;-0,22396;2,25754;176,652400;19,382784;0,000652;23,557366;24,177513;0,0001;0,0156;;;0,00;0,02;2,25;;912,707;912,938;0,2733739;20,90700;0,09000;0,00800;0,0047190;;;;;;
;;280;20,86700;89,17500;0,003000;0,113;99,86;23,6000;-75,840;0,00;101,128;0,009;263,183;427,650;438,55;1132,383;;;855,300;875,800;846,600;306,350;;;;;0,00;0,00;0,00;3,00;1,55;0,000;0,000;0,58;0,56;999998,00;999998,00;999998,00;999998,00;999998,00;999998,00;999998,00;999998,00;999998,00;999998,00;999998,00;999998,00;999998,00;999998,00;999998,00;;;;;;;;;;;;;;;;;25,71464;0,00000;0,0000;;nan;-0,10756;2,14416;176,678115;19,590008;0,000733;23,720474;24,325064;0,0002;0,0177;;;0,00;0,02;2,15;;908,695;912,938;0,2571464;20,90900;0,08900;0,00300;0,0043923;;;;;;
