Repository: FireDynamics/BESKID_ExperimentalData

# Cone Calorimeter Experiments

Experiments have been conducted, with sample in horizontal orientation. Samples were wrapped in aluminium foil. No retainer frame or grid have been used.

Different types of insulation material have been used below the PMMA samples: CaSiO3 and Al2O3. The goal was to an insulation material that has a more reproducible behaviour compared to the common fiber blankets. The CaSiO3 block below the sample was manufactured from the same boards used as backing of the large scale experiments. However, it was found that these boards contain a lot of moisture making the mass loss measurements unreliable.

File: Materials/PMMA/DE_6mm/Cone/20250410_PMMA_DE_6mm_q50_R1.csv (part 4 of 7)
General information;;time (s);O2 (%);DPT (Pa);CO (%);CO2 (%);PD (%);AHU (%);Mass (g);Methane MFM (g/s);APT (kPa);HFM (kW/m²);Cold Trap TC (K);StackTC (K);Smoke TC (K);Cone heater TC (K);Soot MFM (g/s);Soot;TC cone1;TC cone2;TC cone3;TC aux;CH4;CO;CO2;Ethene;H2O;n.u.;n.u.;UOX Bin;n.u.;UOX Hum.;UOX Temp;n.u.;n.u;TX1;TX2;TX3;TX4;TX5;TX6;TX7;TX8;TX9;TX10;TX11;TX12;TX13;TX14;TX15;n.u;n.u.;n.u.;n.u.;L0;L1;n.u.;n.u.;n.u.;n.u.;n.u.;n.u.;n.u.;n.u.;n.u.;n.u.;HRR/a;EHC;SEA;MLR;MLR/a;COY;CO2Y/sh;THR/a;MFR;K;Vstack;Vsmoke;SPR;RSR;TSP;TSR;COP;CO2P;O2C;TOC;ARHE;Mass;HRR;O2/sh;CO2/sh;CO/sh;phi;FU27;FU28;FU29;FU30;FU31
;;;;;;;;;;;;;;;;;;g/min;°C;°C;°C;°C;ppm;ppm;%;ppm;ppm;no;no;;no;%;°C;no;V;no;no;no;no;no;no;no;no;no;no;no;no;no;no;no;no;no;no;no;%;%;no;no;no;no;no;no;no;no;no;no;kW/m²;MJ/kg;m²/kg;g/s;g/(s*m²);[kg/kg];[kg/kg];MJ/m²;g/s;1/m;l/s;l/s;m²/s;(m²/s)/m²;m²;m²;g/s;g/s;g/s;g;kW/m²;g;kW;[%];[%];%;;;;;;
;;209;17,92300;82,50000;0,014000;2,650;85,34;21,7000;-33,780;0,00;101,888;0,000;263,177;483,350;524,35;1019,250;;;747,600;763,900;726,800;311,350;;;;;0,00;0,00;0,00;3,00;1,90;0,000;0,000;0,58;0,52;999998,00;999998,00;999998,00;999998,00;999998,00;999998,00;999998,00;999998,00;999998,00;999998,00;999998,00;999998,00;999998,00;999998,00;999998,00;;;;;;;;;;;;;;;;;782,88315;0,00001;0,0000;;nan;0,24276;79,71363;67,4155133;17,764973;0,158851;24,312328;26,374613;0,0368;4,1593;;;0,00;0,70;67,19;;508,702;508,833;7,8288315;17,70700;2,80600;0,01900;0,1492045;;;;;;
;;210;17,88900;76,12500;0,018000;2,633;86,73;21,7000;-34,040;0,00;101,892;0,000;263,177;484,150;525,35;1019,150;;;747,300;763,900;726,800;311,350;;;;;0,00;0,00;0,00;3,00;1,90;0,000;0,000;0,58;0,53;999998,00;999998,00;999998,00;999998,00;999998,00;999998,00;999998,00;999998,00;999998,00;999998,00;999998,00;999998,00;999998,00;999998,00;999998,00;;;;;;;;;;;;;;;;;761,89504;0,00001;0,0000;;nan;0,30087;76,00803;68,1774083;17,050697;0,142654;23,373425;25,362447;0,0317;3,5918;;;0,00;0,67;65,21;;511,138;508,833;7,6189504;17,69700;2,82000;0,01300;0,1513208;;;;;;
;;211;17,87900;79,55000;0,013000;2,625;87,88;21,7000;-34,570;0,00;101,888;0,000;263,177;485,150;526,45;1018,950;;;746,800;763,800;726,800;311,350;;;;;0,00;0,00;0,00;3,00;1,90;0,000;0,000;0,58;0,53;999998,00;999998,00;999998,00;999998,00;999998,00;999998,00;999998,00;999998,00;999998,00;999998,00;999998,00;999998,00;999998,00;999998,00;999998,00;;;;;;;;;;;;;;;;;781,68825;0,00001;0,0000;;nan;0,22061;77,37814;68,9590966;17,412075;0,129592;23,918109;25,954218;0,0295;3,3391;;;0,00;0,68;66,81;;513,538;513,820;7,8168825;17,68300;2,82300;0,00200;0,1520406;;;;;;
;;212;17,89700;77,90000;0,023000;2,622;86,79;21,7000;-34,790;0,00;101,888;0,000;263,177;486,150;527,65;1018,983;;;747,000;763,700;726,800;311,350;;;;;0,00;0,00;0,00;3,00;1,90;0,000;0,000;0,58;0,53;999998,00;999998,00;999998,00;999998,00;999998,00;999998,00;999998,00;999998,00;999998,00;999998,00;999998,00;999998,00;999998,00;999998,00;999998,00;;;;;;;;;;;;;;;;;767,131239;0,00001;0,0000;;nan;0,38936;76,40305;69,7262278;17,212820;0,142007;23,693138;25,715694;0,0320;3,6253;;;0,00;0,68;65,66;;515,925;513,820;7,6713124;17,68700;2,81900;0,02500;0,1509198;;;;;;
;;213;17,91500;77,67500;0,026000;2,630;85,68;21,7000;-35,030;0,00;101,888;0,000;263,177;486,550;528,25;1019,250;;;747,800;763,700;726,800;311,350;;;;;0,00;0,00;0,00;3,00;1,90;0,000;0,000;0,58;0,52;999998,00;999998,00;999998,00;999998,00;999998,00;999998,00;999998,00;999998,00;999998,00;999998,00;999998,00;999998,00;999998,00;999998,00;999998,00;;;;;;;;;;;;;;;;;759,89062;0,00001;0,0000;;nan;0,43992;76,49815;70,4861184;17,180878;0,154871;23,668629;25,697160;0,0349;3,9509;;;0,00;0,68;65,15;;518,201;518,507;7,5989062;17,68500;2,84400;0,02400;0,1497556;;;;;;
;;214;17,92000;80,10000;0,025000;2,668;86,89;21,7000;-35,580;0,00;101,892;0,000;263,177;487,650;529,75;1019,150;;;747,600;763,600;726,800;311,350;;;;;0,00;0,00;0,00;3,00;1,90;0,000;0,000;0,58;0,53;999998,00;999998,00;999998,00;999998,00;999998,00;999998,00;999998,00;999998,00;999998,00;999998,00;999998,00;999998,00;999998,00;999998,00;999998,00;;;;;;;;;;;;;;;;;767,308069;0,00001;0,0000;;nan;0,42889;78,73734;71,2534265;17,427320;0,140893;24,062408;26,139774;0,0323;3,6562;;;0,00;0,70;65,98;;520,447;518,507;7,6730807;17,63400;2,89400;0,02100;0,1490683;;;;;;
;;215;17,92200;80,27500;0,032000;2,727;86,27;21,7000;-35,830;0,00;101,888;0,000;263,177;488,250;530,55;1019,183;;;747,700;763,600;726,800;311,350;;;;;0,00;0,00;0,00;3,00;1,90;0,000;0,000;0,58;0,52;999998,00;999998,00;999998,00;999998,00;999998,00;999998,00;999998,00;999998,00;999998,00;999998,00;999998,00;999998,00;999998,00;999998,00;999998,00;;;;;;;;;;;;;;;;;763,489319;0,00001;0,0000;;nan;0,55053;80,54933;72,0169158;17,435623;0,147979;24,103494;26,191723;0,0340;3,8477;;;0,00;0,71;65,97;;522,678;522,939;7,6348932;17,56000;2,94500;0,02100;0,1482438;;;;;;
;;216;17,89700;77,50000;0,026000;2,758;84,79;21,7000;-36,100;0,00;101,888;0,000;263,177;488,650;530,85;1019,150;;;747,700;763,500;726,800;311,350;;;;;0,00;0,00;0,00;3,00;1,91;0,000;0,000;0,58;0,51;999998,00;999998,00;999998,00;999998,00;999998,00;999998,00;999998,00;999998,00;999998,00;999998,00;999998,00;999998,00;999998,00;999998,00;999998,00;;;;;;;;;;;;;;;;;755,789690;0,00001;0,0000;;nan;0,43848;80,02821;72,7727055;17,124597;0,165348;23,692917;25,739047;0,0373;4,2250;;;0,00;0,71;65,32;;524,839;522,939;7,5578969;17,51400;2,97800;0,03000;0,1494319;;;;;;
;;217;17,83500;82,07500;0,022000;2,781;84,41;21,7000;-36,590;0,00;101,888;0,000;263,177;489,250;531,55;1019,150;;;747,700;763,500;726,800;311,350;;;;;0,00;0,00;0,00;3,00;1,91;0,000;0,000;0,58;0,51;999998,00;999998,00;999998,00;999998,00;999998,00;999998,00;999998,00;999998,00;999998,00;999998,00;999998,00;999998,00;999998,00;999998,00;999998,00;;;;;;;;;;;;;;;;;794,73921;0,00001;0,0000;;nan;0,38086;83,00450;73,5674447;17,611992;0,169856;24,397178;26,506529;0,0395;4,4696;;;0,00;0,73;68,54;;527,084;527,510;7,9473921;17,49900;2,97300;0,01400;0,1528378;;;;;;
;;218;17,77700;79,20000;0,020000;2,796;85,85;21,7000;-36,860;0,00;101,890;0,000;263,177;490,350;533,35;1019,283;;;748,100;763,500;726,800;311,350;;;;;0,00;0,00;0,00;3,00;1,91;0,000;0,000;0,58;0,52;999998,00;999998,00;999998,00;999998,00;999998,00;999998,00;999998,00;999998,00;999998,00;999998,00;999998,00;999998,00;999998,00;999998,00;999998,00;;;;;;;;;;;;;;;;;796,05293;0,00001;0,0000;;nan;0,33931;81,89266;74,3634977;17,281361;0,152864;23,992992;26,096997;0,0350;3,9604;;;0,00;0,72;68,51;;529,446;527,510;7,9605293;17,51600;2,95900;0,01000;0,1560713;;;;;;
;;219;17,74400;79,20000;0,020000;2,802;85,85;21,7000;-37,420;0,00;101,890;0,000;263,177;490,350;533,35;1019,083;;;747,700;763,400;726,700;311,350;;;;;0,00;0,00;0,00;3,00;1,91;0,000;0,000;0,58;0,52;999998,00;999998,00;999998,00;999998,00;999998,00;999998,00;999998,00;999998,00;999998,00;999998,00;999998,00;999998,00;999998,00;999998,00;999998,00;;;;;;;;;;;;;;;;;805,3499;0,00001;0,0000;;nan;0,33931;82,07155;75,1688475;17,281361;0,152864;23,992992;26,096997;0,0350;3,9604;;;0,00;0,73;69,22;;531,815;532,264;8,0534990;17,52500;2,96600;0,02000;0,1579242;;;;;;
;;220;17,72400;75,32500;0,019000;2,806;85,45;21,7000;-37,660;0,00;101,890;0,000;263,183;491,350;534,65;1019,083;;;747,700;763,400;726,700;311,350;;;;;0,00;0,00;0,00;3,00;1,91;0,000;0,000;0,58;0,52;999998,00;999998,00;999998,00;999998,00;999998,00;999998,00;999998,00;999998,00;999998,00;999998,00;999998,00;999998,00;999998,00;999998,00;999998,00;;;;;;;;;;;;;;;;;790,11964;0,00001;0,0000;;nan;0,31382;80,07275;75,9589672;16,836141;0,157541;23,422528;25,486628;0,0352;3,9861;;;0,00;0,71;67,85;;534,134;532,264;7,9011964;17,51100;2,98300;-0,00100;0,1590533;;;;;;
;;221;17,71100;80,82500;0,013000;2,820;85,32;21,7000;-37,930;0,00;101,890;0,000;263,177;492,350;535,95;1019,083;;;747,900;763,300;726,600;311,350;;;;;0,00;0,00;0,00;3,00;1,91;0,000;0,000;0,58;0,52;999998,00;999998,00;999998,00;999998,00;999998,00;999998,00;999998,00;999998,00;999998,00;999998,00;999998,00;999998,00;999998,00;999998,00;999998,00;;;;;;;;;;;;;;;;;821,01439;0,00001;0,0000;;nan;0,22073;83,28052;76,7799816;17,422254;0,159060;24,287262;26,438017;0,0369;4,1747;;;0,00;0,74;70,50;;536,479;537,084;8,2101439;17,48500;3,00700;-0,00500;0,1597230;;;;;;
;;222;17,70700;80,37500;0,002000;2,823;86,03;21,7000;-38,460;0,00;101,890;0,000;263,177;492,950;536,65;1019,183;;;748,200;763,300;726,600;311,350;;;;;0,00;0,00;0,00;3,00;1,91;0,000;0,000;0,58;0,52;999998,00;999998,00;999998,00;999998,00;999998,00;999998,00;999998,00;999998,00;999998,00;999998,00;999998,00;999998,00;999998,00;999998,00;999998,00;;;;;;;;;;;;;;;;;819,8273;0,00001;0,0000;;nan;0,02994;83,08735;77,5998089;17,363110;0,150848;24,234310;26,382681;0,0349;3,9509;;;0,00;0,73;70,35;;538,899;537,084;8,1982730;17,45300;3,02800;0,01100;0,1600397;;;;;;
;;223;17,69700;82,10000;0,025000;2,819;85,23;21,7000;-38,720;0,00;101,890;0,000;263,177;493,550;537,15;1019,350;;;748,800;763,200;726,600;311,350;;;;;0,00;0,00;0,00;3,00;1,91;0,000;0,000;0,57;0,52;999998,00;999998,00;999998,00;999998,00;999998,00;999998,00;999998,00;999998,00;999998,00;999998,00;999998,00;999998,00;999998,00;999998,00;999998,00;;;;;;;;;;;;;;;;;829,994169;0,00001;0,0000;;nan;0,43159;83,80191;78,4298031;17,537774;0,160128;24,507888;26,672905;0,0375;4,2401;;;0,00;0,74;71,27;;541,320;541,957;8,2999417;17,43700;3,04100;0,02000;0,1604189;;;;;;
;;224;17,68300;75,95000;0,024000;2,844;84,93;21,7000;-38,980;0,00;101,890;0,000;263,177;494,550;538,25;1019,217;;;748,600;763,100;726,500;311,450;;;;;0,00;0,00;0,00;3,00;1,91;0,000;0,000;0,57;0,51;999998,00;999998,00;999998,00;999998,00;999998,00;999998,00;999998,00;999998,00;999998,00;999998,00;999998,00;999998,00;999998,00;999998,00;999998,00;;;;;;;;;;;;;;;;;800,226;0,00001;0,0000;;nan;0,39792;81,24686;79,2300291;16,851061;0,163722;23,595964;25,680978;0,0369;4,1741;;;0,00;0,72;68,77;;543,644;541,957;8,0022600;17,41900;3,06400;0,03900;0,1609775;;;;;;
;;225;17,68700;81,97500;0,021000;2,894;84,89;21,7000;-39,520;0,00;101,890;0,000;263,177;495,250;539,15;1019,017;;;748,100;763,000;726,500;311,350;;;;;0,00;0,00;0,00;3,00;1,91;0,000;0,000;0,57;0,51;999998,00;999998,00;999998,00;999998,00;999998,00;999998,00;999998,00;999998,00;999998,00;999998,00;999998,00;999998,00;999998,00;999998,00;999998,00;;;;;;;;;;;;;;;;;827,074999;0,00001;0,0000;;nan;0,36089;85,85695;80,0571041;17,494314;0,164117;24,531363;26,705874;0,0384;4,3511;;;0,00;0,76;71,31;;545,930;546,754;8,2707500;17,38500;3,09100;0,03700;0,1602487;;;;;;
;;226;17,68500;78,70000;0,021000;2,945;86,35;21,7000;-39,790;0,00;101,890;0,000;263,183;496,150;540,25;1019,150;;;748,700;762,900;726,400;311,350;;;;;0,00;0,00;0,00;3,00;1,91;0,000;0,000;0,57;0,52;999998,00;999998,00;999998,00;999998,00;999998,00;999998,00;999998,00;999998,00;999998,00;999998,00;999998,00;999998,00;999998,00;999998,00;999998,00;;;;;;;;;;;;;;;;;807,54525;0,00001;0,0000;;nan;0,35328;85,55441;80,8646493;17,125739;0,147059;24,058170;26,196566;0,0338;3,8245;;;0,00;0,76;69,85;;548,214;546,754;8,0754525;17,35900;3,10400;0,03400;0,1598251;;;;;;
;;227;17,63400;76,90000;0,030000;2,978;85,31;21,7000;-40,340;0,00;101,892;0,000;263,183;497,050;541,45;1019,150;;;748,900;762,700;726,400;311,350;;;;;0,00;0,00;0,00;3,00;1,91;0,000;0,000;0,57;0,52;999998,00;999998,00;999998,00;999998,00;999998,00;999998,00;999998,00;999998,00;999998,00;999998,00;999998,00;999998,00;999998,00;999998,00;999998,00;;;;;;;;;;;;;;;;;809,88405;0,00001;0,0000;;nan;0,50036;85,45612;81,6745333;16,913426;0,159254;23,803013;25,929265;0,0362;4,0994;;;0,00;0,76;70,06;;550,411;551,300;8,0988405;17,35200;3,10600;0,02100;0,1623430;;;;;;
;;228;17,56000;80,25000;0,014000;2,973;85,76;21,7000;-40,610;0,00;101,892;0,000;263,177;497,650;542,15;1019,250;;;749,400;762,600;726,300;311,450;;;;;0,00;0,00;0,00;3,00;1,91;0,000;0,000;0,57;0,52;999998,00;999998,00;999998,00;999998,00;999998,00;999998,00;999998,00;999998,00;999998,00;999998,00;999998,00;999998,00;999998,00;999998,00;999998,00;;;;;;;;;;;;;;;;;849,432250;0,00001;0,0000;;nan;0,23594;87,09573;82,5239656;17,267480;0,153947;24,330624;26,506275;0,0358;4,0510;;;0,00;0,77;73,12;;552,724;551,300;8,4943225;17,35200;3,11200;0,01400;0,1668556;;;;;;
;;229;17,51400;75,07500;0,010000;2,959;84,98;21,7000;-40,890;0,00;101,892;0,000;263,177;498,750;543,65;1018,917;;;748,500;762,500;726,300;311,450;;;;;0,00;0,00;0,00;3,00;1,91;0,000;0,000;0,57;0,51;999998,00;999998,00;999998,00;999998,00;999998,00;999998,00;999998,00;999998,00;999998,00;999998,00;999998,00;999998,00;999998,00;999998,00;999998,00;;;;;;;;;;;;;;;;;834,46155;0,00001;0,0000;;nan;0,16156;83,74414;83,3584271;16,683020;0,163068;23,559054;25,679959;0,0367;4,1572;;;0,00;0,74;71,60;;555,092;555,787;8,3446155;17,33300;3,13200;0,00600;0,1697069;;;;;;
;;230;17,49900;77,77500;0,020000;2,966;85,30;21,7000;-41,410;0,00;101,884;0,005;263,183;499,350;544,55;1018,617;;;747,900;762,300;726,200;311,450;;;;;0,00;0,00;0,00;3,00;1,91;0,000;0,000;0,57;0,52;999998,00;999998,00;999998,00;999998,00;999998,00;999998,00;999998,00;999998,00;999998,00;999998,00;999998,00;999998,00;999998,00;999998,00;999998,00;;;;;;;;;;;;;;;;;852,21139;0,00001;0,0000;;nan;0,33318;85,39003;84,2106385;16,970160;0,159340;23,993371;26,165195;0,0366;4,1389;;;0,00;0,75;73,15;;557,441;555,787;8,5221139;17,31800;3,14300;0,00200;0,1703971;;;;;;
;;231;17,51600;77,70000;-0,001000;2,983;86,63;21,7000;-41,690;0,00;101,894;0,005;263,183;500,450;545,85;1018,550;;;747,800;762,200;726,200;311,450;;;;;0,00;0,00;0,00;3,00;1,91;0,000;0,000;0,57;0,52;999998,00;999998,00;999998,00;999998,00;999998,00;999998,00;999998,00;999998,00;999998,00;999998,00;999998,00;999998,00;999998,00;999998,00;999998,00;;;;;;;;;;;;;;;;;846,25234;0,00001;0,0000;;nan;-0,02135;85,75132;85,0568909;16,943324;0,143920;24,008199;26,186184;0,0331;3,7414;;;0,00;0,76;72,68;;559,802;560,410;8,4625234;17,30500;3,14900;0,02100;0,1694554;;;;;;
;;232;17,52500;79,90000;-0,005000;3,007;85,24;21,7000;-42,260;0,00;101,894;0,000;263,183;501,050;546,65;1018,317;;;747,300;762,100;726,100;311,450;;;;;0,00;0,00;0,00;3,00;1,92;0,000;0,000;0,57;0,52;999998,00;999998,00;999998,00;999998,00;999998,00;999998,00;999998,00;999998,00;999998,00;999998,00;999998,00;999998,00;999998,00;999998,00;999998,00;;;;;;;;;;;;;;;;;854,006730;0,00001;0,0000;;nan;-0,08998;87,61533;85,9108976;17,171227;0,160025;24,360301;26,577305;0,0373;4,2222;;;0,00;0,77;73,46;;562,141;560,410;8,5400673;17,29800;3,15400;0,02000;0,1687254;;;;;;
;;233;17,51100;77,12500;0,011000;3,028;85,65;21,7000;-42,500;0,00;101,886;0,000;263,177;501,850;547,65;1018,117;;;746,900;762,000;726,000;311,450;;;;;0,00;0,00;0,00;3,00;1,92;0,000;0,000;0,58;0,52;999998,00;999998,00;999998,00;999998,00;999998,00;999998,00;999998,00;999998,00;999998,00;999998,00;999998,00;999998,00;999998,00;999998,00;999998,00;;;;;;;;;;;;;;;;;840,43783;0,00001;0,0000;;nan;0,18001;86,62201;86,7513354;16,856953;0,155244;23,952634;26,138607;0,0356;4,0284;;;0,00;0,77;72,41;;564,434;564,965;8,4043783;17,29800;3,14500;0,02000;0,1691490;;;;;;
;;234;17,48500;75,15000;0,020000;3,041;85,78;21,7000;-42,790;0,00;101,894;0,000;263,183;503,050;549,15;1017,917;;;746,500;761,900;725,900;311,450;;;;;0,00;0,00;0,00;3,00;1,92;0,000;0,000;0,58;0,52;999998,00;999998,00;999998,00;999998,00;999998,00;999998,00;999998,00;999998,00;999998,00;999998,00;999998,00;999998,00;999998,00;999998,00;999998,00;;;;;;;;;;;;;;;;;834,751370;0,00001;0,0000;;nan;0,32630;85,77572;87,5860868;16,619860;0,153732;23,672209;25,841554;0,0348;3,9439;;;0,00;0,76;71,93;;566,638;564,965;8,3475137;17,31100;3,14200;0,02100;0,1704244;;;;;;
;;235;17,45300;74,32500;0,039000;3,064;84,27;21,7000;-43,290;0,00;101,886;0,000;263,177;503,650;549,65;1017,650;;;745,900;761,800;725,800;311,450;;;;;0,00;0,00;0,00;3,00;1,92;0,000;0,000;0,58;0,51;999998,00;999998,00;999998,00;999998,00;999998,00;999998,00;999998,00;999998,00;999998,00;999998,00;999998,00;999998,00;999998,00;999998,00;999998,00;;;;;;;;;;;;;;;;;836,416009;0,00001;0,0000;;nan;0,63656;85,90797;88,4225028;16,518534;0,171429;23,555949;25,707391;0,0387;4,3750;;;0,01;0,76;72,15;;568,803;569,353;8,3641601;17,30000;3,16300;0,03700;0,1718384;;;;;;
;;236;17,43700;78,70000;0,037000;3,091;83,68;21,7000;-43,600;0,00;101,886;0,000;263,177;504,450;550,65;1017,550;;;745,700;761,800;725,700;311,450;;;;;0,00;0,00;0,00;3,00;1,92;0,000;0,000;0,58;0,51;999998,00;999998,00;999998,00;999998,00;999998,00;999998,00;999998,00;999998,00;999998,00;999998,00;999998,00;999998,00;999998,00;999998,00;999998,00;;;;;;;;;;;;;;;;;863,27044;0,00001;0,0000;;nan;0,62071;89,12073;89,2857733;16,984265;0,178479;24,258568;26,480286;0,0415;4,6919;;;0,01;0,79;74,52;;571,036;569,353;8,6327044;17,26200;3,19200;0,03800;0,1725039;;;;;;
;;237;17,41900;76,02500;0,034000;3,104;84,29;21,7000;-44,160;0,00;101,888;0,000;263,177;505,250;551,45;1017,450;;;745,500;761,700;725,700;311,450;;;;;0,00;0,00;0,00;3,00;1,92;0,000;0,000;0,58;0,51;999998,00;999998,00;999998,00;999998,00;999998,00;999998,00;999998,00;999998,00;999998,00;999998,00;999998,00;999998,00;999998,00;999998,00;999998,00;;;;;;;;;;;;;;;;;852,32665;0,00001;0,0000;;nan;0,55980;87,89737;90,1380999;16,679903;0,171188;23,861630;26,043534;0,0391;4,4260;;;0,00;0,78;73,56;;573,295;573,717;8,5232665;17,22800;3,21400;0,03100;0,1734414;;;;;;
;;238;17,38500;81,02500;0,021000;3,106;84,67;21,7000;-44,410;0,00;101,888;0,000;263,183;505,850;552,25;1017,450;;;745,600;761,700;725,600;311,450;;;;;0,00;0,00;0,00;3,00;1,92;0,000;0,000;0,58;0,51;999998,00;999998,00;999998,00;999998,00;999998,00;999998,00;999998,00;999998,00;999998,00;999998,00;999998,00;999998,00;999998,00;999998,00;999998,00;;;;;;;;;;;;;;;;;889,749079;0,00001;0,0000;;nan;0,35499;90,74692;91,0278490;17,209454;0,166793;24,648422;26,909343;0,0394;4,4557;;;0,00;0,80;76,63;;575,612;573,717;8,8974908;17,22000;3,21900;0,03300;0,1755217;;;;;;
;;239;17,35900;73,75000;0,014000;3,112;84,84;21,7000;-44,690;0,00;101,888;0,000;263,177;506,450;552,85;1017,317;;;745,300;761,600;725,600;311,450;;;;;0,00;0,00;0,00;3,00;1,92;0,000;0,000;0,58;0,51;999998,00;999998,00;999998,00;999998,00;999998,00;999998,00;999998,00;999998,00;999998,00;999998,00;999998,00;999998,00;999998,00;999998,00;999998,00;;;;;;;;;;;;;;;;;855,543240;0,00001;0,0000;;nan;0,22420;86,69545;91,8833922;16,408965;0,164739;23,529789;25,685544;0,0371;4,2007;;;0,00;0,77;73,60;;577,914;578,105;8,5554324;17,21800;3,22400;0,02200;0,1770343;;;;;;
;;240;17,35200;76,37500;0,006000;3,132;86,02;21,7000;-45,200;0,00;101,888;0,000;263,183;507,250;554,05;1017,317;;;745,400;761,600;725,500;311,450;;;;;0,00;0,00;0,00;3,00;1,92;0,000;0,000;0,58;0,52;999998,00;999998,00;999998,00;999998,00;999998,00;999998,00;999998,00;999998,00;999998,00;999998,00;999998,00;999998,00;999998,00;999998,00;999998,00;;;;;;;;;;;;;;;;;871,30381;0,00001;0,0000;;nan;0,09517;88,73037;92,7546960;16,685262;0,150977;23,963783;26,174733;0,0347;3,9231;;;0,00;0,78;74,98;;580,132;578,105;8,7130381;17,20700;3,23400;0,03200;0,1773145;;;;;;
;;241;17,35200;77,92500;0,002000;3,143;85,29;21,7000;-45,490;0,00;101,884;0,000;263,183;508,450;555,35;1017,283;;;745,400;761,500;725,500;311,450;;;;;0,00;0,00;0,00;3,00;1,92;0,000;0,000;0,58;0,52;999998,00;999998,00;999998,00;999998,00;999998,00;999998,00;999998,00;999998,00;999998,00;999998,00;999998,00;999998,00;999998,00;999998,00;999998,00;;;;;;;;;;;;;;;;;878,71075;0,00001;0,0000;;nan;0,02903;89,83923;93,6334068;16,833822;0,159396;24,234344;26,469747;0,0370;4,1886;;;0,00;0,79;75,65;;582,398;582,561;8,7871075;17,19100;3,24700;0,02300;0,1772420;;;;;;
;;242;17,33300;74,57500;0,021000;3,149;86,36;21,7000;-46,070;0,00;101,900;0,000;263,177;509,150;556,45;1017,217;;;745,300;761,400;725,500;311,450;;;;;0,00;0,00;0,00;3,00;1,92;0,000;0,000;0,58;0,52;999998,00;999998,00;999998,00;999998,00;999998,00;999998,00;999998,00;999998,00;999998,00;999998,00;999998,00;999998,00;999998,00;999998,00;999998,00;;;;;;;;;;;;;;;;;863,00746;0,00001;0,0000;;nan;0,33945;87,99632;94,4964142;16,456680;0,146989;23,724017;25,927976;0,0334;3,7835;;;0,00;0,78;74,34;;584,613;582,561;8,6300746;17,18000;3,25700;0,01800;0,1780809;;;;;;
;;243;17,31800;80,25000;0,020000;3,154;85,49;21,7000;-46,310;0,00;101,892;0,000;263,177;509,850;557,45;1017,117;;;745,000;761,400;725,500;311,450;;;;;0,00;0,00;0,00;3,00;1,92;0,000;0,000;0,58;0,52;999998,00;999998,00;999998,00;999998,00;999998,00;999998,00;999998,00;999998,00;999998,00;999998,00;999998,00;999998,00;999998,00;999998,00;999998,00;;;;;;;;;;;;;;;;;898,69535;0,00001;0,0000;;nan;0,33492;91,36710;95,3951096;17,059636;0,157075;24,627054;26,926254;0,0371;4,1988;;;0,00;0,81;77,38;;586,866;587,186;8,9869535;17,16800;3,26900;0,01700;0,1789058;;;;;;
;;244;17,30500;72,22500;0,020000;3,145;83,95;21,7000;-46,600;0,00;101,888;0,000;263,183;510,450;558,25;1017,150;;;745,100;761,400;725,500;311,450;;;;;0,00;0,00;0,00;3,00;1,92;0,000;0,000;0,58;0,51;999998,00;999998,00;999998,00;999998,00;999998,00;999998,00;999998,00;999998,00;999998,00;999998,00;999998,00;999998,00;999998,00;999998,00;999998,00;;;;;;;;;;;;;;;;;856,018199;0,00001;0,0000;;nan;0,31754;86,37601;96,2511278;16,174677;0,175270;23,377017;25,566108;0,0393;4,4485;;;0,00;0,76;73,63;;589,073;587,186;8,5601820;17,14800;3,28600;0,01800;0,1797491;;;;;;
;;245;17,29800;77,07500;0,021000;3,142;84,94;21,7000;-47,120;0,00;101,892;0,000;263,183;511,250;559,25;1017,183;;;745,300;761,400;725,400;311,450;;;;;0,00;0,00;0,00;3,00;1,92;0,000;0,000;0,58;0,52;999998,00;999998,00;999998,00;999998,00;999998,00;999998,00;999998,00;999998,00;999998,00;999998,00;999998,00;999998,00;999998,00;999998,00;999998,00;;;;;;;;;;;;;;;;;885,6484;0,00001;0,0000;;nan;0,34438;89,07233;97,1367762;16,695851;0,163525;24,168080;26,437161;0,0379;4,2918;;;0,00;0,79;76,15;;591,216;591,754;8,8564840;17,12000;3,30600;0,03700;0,1801737;;;;;;
;;246;17,29800;72,20000;0,037000;3,163;83,83;21,7000;-47,390;0,00;101,890;0,000;263,177;512,050;560,25;1017,117;;;745,100;761,400;725,400;311,450;;;;;0,00;0,00;0,00;3,00;1,92;0,000;0,000;0,58;0,51;999998,00;999998,00;999998,00;999998,00;999998,00;999998,00;999998,00;999998,00;999998,00;999998,00;999998,00;999998,00;999998,00;999998,00;999998,00;;;;;;;;;;;;;;;;;854,72573;0,00001;0,0000;;nan;0,59007;86,72652;97,9915019;16,146592;0,176703;23,409574;25,613151;0,0397;4,4931;;;0,01;0,77;73,64;;593,332;591,754;8,5472573;17,09600;3,33000;0,04100;0,1797922;;;;;;
;;247;17,31100;77,50000;0,038000;3,192;83,97;21,7000;-48,020;0,00;101,890;0,000;263,183;512,650;561,05;1017,517;;;746,400;761,300;725,400;311,450;;;;;0,00;0,00;0,00;3,00;1,92;0,000;0,000;0,58;0,51;999998,00;999998,00;999998,00;999998,00;999998,00;999998,00;999998,00;999998,00;999998,00;999998,00;999998,00;999998,00;999998,00;999998,00;999998,00;;;;;;;;;;;;;;;;;879,89821;0,00001;0,0000;;nan;0,62761;90,63675;98,8714001;16,718944;0,175041;24,267781;26,558936;0,0408;4,6152;;;0,01;0,80;75,98;;595,408;596,110;8,7989821;17,07100;3,37200;0,03100;0,1787315;;;;;;
;;248;17,30000;76,00000;0,031000;3,214;83,40;21,7000;-48,260;0,00;101,890;0,000;263,177;513,350;561,85;1017,683;;;746,800;761,400;725,400;311,450;;;;;0,00;0,00;0,00;3,00;1,93;0,000;0,000;0,58;0,51;999998,00;999998,00;999998,00;999998,00;999998,00;999998,00;999998,00;999998,00;999998,00;999998,00;999998,00;999998,00;999998,00;999998,00;999998,00;;;;;;;;;;;;;;;;;873,04797;0,00001;0,0000;;nan;0,50587;90,32165;99,7444481;16,545064;0,181838;24,048185;26,320197;0,0420;4,7513;;;0,00;0,80;75,42;;597,518;596,110;8,7304797;16,99500;3,46000;0,02900;0,1792121;;;;;;
;;249;17,26200;79,27500;0,033000;3,219;83,58;21,7000;-48,560;0,00;101,890;0,005;263,183;514,250;562,85;1017,717;;;746,900;761,400;725,400;311,450;;;;;0,00;0,00;0,00;3,00;1,93;0,000;0,000;0,58;0,51;999998,00;999998,00;999998,00;999998,00;999998,00;999998,00;999998,00;999998,00;999998,00;999998,00;999998,00;999998,00;999998,00;999998,00;999998,00;;;;;;;;;;;;;;;;;901,23203;0,00001;0,0000;;nan;0,54979;92,31160;100,645680;16,882992;0,179730;24,582384;26,905581;0,0424;4,8007;;;0,00;0,82;77,76;;599,668;600,468;9,0123203;16,90000;3,52200;0,03200;0,1813344;;;;;;
;;250;17,22800;74,07500;0,022000;3,224;83,96;21,7000;-49,120;0,00;101,890;0,005;263,183;514,950;563,65;1017,750;;;746,900;761,500;725,400;311,450;;;;;0,00;0,00;0,00;3,00;1,93;0,000;0,000;0,58;0,51;999998,00;999998,00;999998,00;999998,00;999998,00;999998,00;999998,00;999998,00;999998,00;999998,00;999998,00;999998,00;999998,00;999998,00;999998,00;;;;;;;;;;;;;;;;;880,11616;0,00001;0,0000;;nan;0,35262;89,31233;101,525796;16,308791;0,175216;23,778644;26,027445;0,0400;4,5274;;;0,00;0,79;75,81;;601,817;600,468;8,8011616;16,82400;3,58300;0,01400;0,1833578;;;;;;
;;251;17,22000;76,35000;0,032000;3,234;82,60;21,7000;-49,430;0,00;101,890;0,005;263,177;515,550;564,15;1017,683;;;746,700;761,500;725,400;311,450;;;;;0,00;0,00;0,00;3,00;1,93;0,000;0,000;0,58;0,50;999998,00;999998,00;999998,00;999998,00;999998,00;999998,00;999998,00;999998,00;999998,00;999998,00;999998,00;999998,00;999998,00;999998,00;999998,00;;;;;;;;;;;;;;;;;894,22821;0,00001;0,0000;;nan;0,52240;90,90588;102,420024;16,547698;0,191445;24,155089;26,432148;0,0444;5,0236;;;0,00;0,80;77,08;;603,923;604,819;8,9422821;16,76600;3,62200;0,02300;0,1836139;;;;;;
;;252;17,21800;75,07500;0,023000;3,247;84,85;21,7000;-50,050;0,00;101,892;0,005;263,183;516,650;565,65;1017,583;;;746,400;761,500;725,400;311,550;;;;;0,00;0,00;0,00;3,00;1,93;0,000;0,000;0,58;0,52;999998,00;999998,00;999998,00;999998,00;999998,00;999998,00;999998,00;999998,00;999998,00;999998,00;999998,00;999998,00;999998,00;999998,00;999998,00;;;;;;;;;;;;;;;;;886,14102;0,00001;0,0000;;nan;0,37071;90,41454;103,306165;16,391470;0,164662;23,978091;26,252216;0,0379;4,2914;;;0,00;0,80;76,39;;606,025;604,819;8,8614102;16,72600;3,63500;0,02500;0,1836881;;;;;;
;;253;17,20700;75,07500;0,018000;3,257;83,32;21,7000;-50,290;0,00;101,890;0,005;263,183;518,250;567,75;1017,717;;;746,600;761,600;725,500;311,550;;;;;0,00;0,00;0,00;3,00;1,93;0,000;0,000;0,58;0,51;999998,00;999998,00;999998,00;999998,00;999998,00;999998,00;999998,00;999998,00;999998,00;999998,00;999998,00;999998,00;999998,00;999998,00;999998,00;;;;;;;;;;;;;;;;;887,52931;0,00001;0,0000;;nan;0,28872;90,55624;104,193694;16,366148;0,182807;24,015191;26,308972;0,0422;4,7746;;;0,00;0,80;76,50;;608,085;608,999;8,8752931;16,73800;3,61600;0,03200;0,1842712;;;;;;
;;254;17,19100;75,47500;0,017000;3,269;82,60;21,7000;-50,600;0,00;101,888;0,000;263,183;519,450;569,55;1017,917;;;747,200;761,600;725,500;311,450;;;;;0,00;0,00;0,00;3,00;1,93;0,000;0,000;0,58;0,50;999998,00;999998,00;999998,00;999998,00;999998,00;999998,00;999998,00;999998,00;999998,00;999998,00;999998,00;999998,00;999998,00;999998,00;999998,00;;;;;;;;;;;;;;;;;892,69402;0,00001;0,0000;;nan;0,27285;91,03071;105,086388;16,390724;0,191455;24,106944;26,432014;0,0444;5,0238;;;0,00;0,80;76,94;;610,143;608,999;8,9269402;16,75000;3,62200;0,03700;0,1850810;;;;;;
;;255;17,18000;73,00000;0,018000;3,286;82,53;21,7000;-51,160;0,00;101,892;0,000;263,177;520,450;571,15;1017,983;;;747,300;761,600;725,600;311,550;;;;;0,00;0,00;0,00;3,00;1,93;0,000;0,000;0,58;0,50;999998,00;999998,00;999998,00;999998,00;999998,00;999998,00;999998,00;999998,00;999998,00;999998,00;999998,00;999998,00;999998,00;999998,00;999998,00;;;;;;;;;;;;;;;;;879,181649;0,00001;0,0000;;nan;0,28410;89,91121;105,965570;16,104245;0,192370;23,731198;26,042989;0,0439;4,9736;;;0,00;0,79;75,82;;612,156;613,007;8,7918165;16,72700;3,66300;0,03300;0,1855307;;;;;;
;;256;17,16800;72,12500;0,037000;3,306;85,58;21,7000;-51,470;0,00;101,888;0,000;263,177;521,750;573,25;1018,083;;;747,500;761,700;725,600;311,550;;;;;0,00;0,00;0,00;3,00;1,93;0,000;0,000;0,58;0,52;999998,00;999998,00;999998,00;999998,00;999998,00;999998,00;999998,00;999998,00;999998,00;999998,00;999998,00;999998,00;999998,00;999998,00;999998,00;;;;;;;;;;;;;;;;;874,14911;0,00001;0,0000;;nan;0,58422;89,80996;106,839719;15,987484;0,156048;23,617986;25,949230;0,0355;4,0200;;;0,01;0,79;75,51;;614,095;613,007;8,7414911;16,67200;3,70900;0,03800;0,1858231;;;;;;
;;257;17,14800;75,70000;0,041000;3,330;82,45;21,7000;-52,020;0,00;101,886;0,000;263,177;522,750;574,65;1018,383;;;748,400;761,700;725,600;311,550;;;;;0,00;0,00;0,00;3,00;1,93;0,000;0,000;0,58;0,50;999998,00;999998,00;999998,00;999998,00;999998,00;999998,00;999998,00;999998,00;999998,00;999998,00;999998,00;999998,00;999998,00;999998,00;999998,00;;;;;;;;;;;;;;;;;898,78532;0,00001;0,0000;;nan;0,66305;92,59757;107,738504;16,363243;0,193317;24,219418;26,623985;0,0451;5,1095;;;0,01;0,82;77,69;;616,070;616,997;8,9878532;16,59900;3,79000;0,02800;0,1866898;;;;;;
;;258;17,12000;73,00000;0,031000;3,372;81,82;21,7000;-52,350;0,00;101,894;0,000;263,183;522,650;574,65;1018,750;;;749,400;761,800;725,600;311,550;;;;;0,00;0,00;0,00;3,00;1,93;0,000;0,000;0,58;0,50;999998,00;999998,00;999998,00;999998,00;999998,00;999998,00;999998,00;999998,00;999998,00;999998,00;999998,00;999998,00;999998,00;999998,00;999998,00;;;;;;;;;;;;;;;;;888,667809;0,00001;0,0000;;nan;0,49132;92,10417;108,627172;16,070316;0,200939;23,781302;26,147375;0,0461;5,2159;;;0,00;0,81;76,86;;618,067;616,997;8,8866781;16,49900;3,85700;0,03000;0,1879769;;;;;;
;;259;17,09600;73,67500;0,029000;3,460;82,23;21,7000;-53,010;0,00;101,886;0,000;263,183;523,950;576,15;1018,817;;;749,500;761,800;725,700;311,550;;;;;0,00;0,00;0,00;3,00;1,93;0,000;0,000;0,58;0,50;999998,00;999998,00;999998,00;999998,00;999998,00;999998,00;999998,00;999998,00;999998,00;999998,00;999998,00;999998,00;999998,00;999998,00;999998,00;;;;;;;;;;;;;;;;;894,00979;0,00001;0,0000;;nan;0,46089;94,86102;109,521182;16,124401;0,195981;23,920691;26,303857;0,0452;5,1177;;;0,00;0,84;77,60;;620,031;620,992;8,9400979;16,42200;3,92100;0,02400;0,1884822;;;;;;
;;260;17,07100;74,50000;0,032000;3,522;82,57;21,7000;-53,270;0,00;101,894;0,000;263,183;525,050;577,45;1018,817;;;749,400;761,900;725,700;311,550;;;;;0,00;0,00;0,00;3,00;1,93;0,000;0,000;0,58;0,50;999998,00;999998,00;999998,00;999998,00;999998,00;999998,00;999998,00;999998,00;999998,00;999998,00;999998,00;999998,00;999998,00;999998,00;999998,00;;;;;;;;;;;;;;;;;901,694299;0,00001;0,0000;;nan;0,51131;97,02230;110,422876;16,197436;0,191834;24,079485;26,482617;0,0446;5,0434;;;0,00;0,86;78,45;;622,011;620,992;9,0169430;16,35400;3,97900;0,03300;0,1892606;;;;;;
;;261;16,99500;73,92500;0,014000;3,583;81,99;21,7000;-53,600;0,00;101,890;0,000;263,183;526,150;578,95;1018,683;;;749,000;761,900;725,700;311,550;;;;;0,00;0,00;0,00;3,00;1,93;0,000;0,000;0,58;0,50;999998,00;999998,00;999998,00;999998,00;999998,00;999998,00;999998,00;999998,00;999998,00;999998,00;999998,00;999998,00;999998,00;999998,00;999998,00;;;;;;;;;;;;;;;;;915,60624;0,00001;0,0000;;nan;0,22019;98,24128;111,338483;16,117932;0,198956;24,011494;26,421085;0,0461;5,2185;;;0,00;0,87;79,60;;624,033;625,002;9,1560624;16,28100;4,08100;0,02700;0,1932054;;;;;;
;;262;16,90000;69,15000;0,023000;3,622;82,87;21,7000;-54,160;0,00;101,890;0,000;263,177;527,450;581,05;1019,183;;;750,400;762,000;725,700;311,550;;;;;0,00;0,00;0,00;3,00;1,93;0,000;0,000;0,58;0,51;999998,00;999998,00;999998,00;999998,00;999998,00;999998,00;999998,00;999998,00;999998,00;999998,00;999998,00;999998,00;999998,00;999998,00;999998,00;;;;;;;;;;;;;;;;;906,79925;0,00001;0,0000;;nan;0,35209;95,94474;112,245282;15,569472;0,188215;23,251740;25,614605;0,0423;4,7861;;;0,00;0,85;78,73;;626,049;625,002;9,0679925;16,16600;4,16000;0,02600;0,1981898;;;;;;
;;263;16,82400;75,50000;0,025000;3,635;81,78;21,7000;-54,500;0,00;101,884;0,000;263,177;528,750;582,65;1019,650;;;751,700;762,000;725,800;311,550;;;;;0,00;0,00;0,00;3,00;1,93;0,000;0,000;0,58;0,50;999998,00;999998,00;999998,00;999998,00;999998,00;999998,00;999998,00;999998,00;999998,00;999998,00;999998,00;999998,00;999998,00;999998,00;999998,00;;;;;;;;;;;;;;;;;966,07647;0,00001;0,0000;;nan;0,39977;100,49355;113,211358;16,248629;0,201487;24,325814;26,805552;0,0474;5,3618;;;0,00;0,89;83,71;;628,185;629,335;9,6607647;16,07300;4,23200;0,03000;0,2024080;;;;;;
;;264;16,76600;74,90000;0,032000;3,616;81,73;21,7000;-55,130;0,00;101,884;0,000;263,183;530,050;584,35;1019,883;;;752,200;762,200;725,800;311,550;;;;;0,00;0,00;0,00;3,00;1,94;0,000;0,000;0,58;0,50;999998,00;999998,00;999998,00;999998,00;999998,00;999998,00;999998,00;999998,00;999998,00;999998,00;999998,00;999998,00;999998,00;999998,00;999998,00;;;;;;;;;;;;;;;;;977,07535;0,00001;0,0000;;nan;0,51024;99,44011;114,188434;16,164078;0,202133;24,258730;26,743871;0,0474;5,3666;;;0,00;0,88;84,44;;630,496;629,335;9,7707535;16,00400;4,28400;0,05200;0,2058567;;;;;;
;;265;16,72600;71,52500;0,037000;3,622;81,52;21,7000;-55,490;0,00;101,886;0,000;263,177;531,450;586,35;1019,883;;;752,100;762,300;725,800;311,550;;;;;0,00;0,00;0,00;3,00;1,94;0,000;0,000;0,58;0,50;999998,00;999998,00;999998,00;999998,00;999998,00;999998,00;999998,00;999998,00;999998,00;999998,00;999998,00;999998,00;999998,00;999998,00;999998,00;;;;;;;;;;;;;;;;;963,444549;0,00001;0,0000;;nan;0,57641;97,20818;115,151878;15,774885;0,204638;23,737166;26,189270;0,0470;5,3205;;;0,01;0,86;83,19;;632,777;633,847;9,6344455;15,93000;4,36200;0,06000;0,2080400;;;;;;
;;266;16,73800;71,07500;0,033000;3,663;81,91;21,7000;-56,160;0,00;101,894;0,000;263,183;533,250;588,75;1019,817;;;751,700;762,500;725,800;311,550;;;;;0,00;0,00;0,00;3,00;1,94;0,000;0,000;0,58;0,50;999998,00;999998,00;999998,00;999998,00;999998,00;999998,00;999998,00;999998,00;999998,00;999998,00;999998,00;999998,00;999998,00;999998,00;999998,00;;;;;;;;;;;;;;;;;954,023740;0,00001;0,0000;;nan;0,51116;97,84730;116,105902;15,698619;0,199845;23,702414;26,169332;0,0459;5,1919;;;0,00;0,86;82,55;;634,972;633,847;9,5402374;15,83900;4,43600;0,05900;0,2069837;;;;;;
;;267;16,75000;71,67500;0,038000;3,709;81,31;21,7000;-56,470;0,00;101,886;0,000;263,177;534,550;590,65;1020,017;;;752,200;762,600;725,800;311,550;;;;;0,00;0,00;0,00;3,00;1,94;0,000;0,000;0,58;0,50;999998,00;999998,00;999998,00;999998,00;999998,00;999998,00;999998,00;999998,00;999998,00;999998,00;999998,00;999998,00;999998,00;999998,00;999998,00;;;;;;;;;;;;;;;;;951,45602;0,00001;0,0000;;nan;0,59099;99,38829;117,057358;15,745561;0,207231;23,831246;26,332290;0,0479;5,4173;;;0,01;0,88;82,56;;637,114;638,193;9,5145602;15,77400;4,44900;0,04200;0,2057863;;;;;;
;;268;16,72700;69,95000;0,028000;3,790;82,41;21,7000;-56,800;0,00;101,886;0,000;263,183;535,850;592,45;1020,183;;;752,200;763,100;725,800;311,550;;;;;0,00;0,00;0,00;3,00;1,94;0,000;0,000;0,58;0,50;999998,00;999998,00;999998,00;999998,00;999998,00;999998,00;999998,00;999998,00;999998,00;999998,00;999998,00;999998,00;999998,00;999998,00;999998,00;;;;;;;;;;;;;;;;;941,530149;0,00001;0,0000;;nan;0,42858;100,23552;117,998888;15,536053;0,193815;23,571337;26,061095;0,0443;5,0144;;;0,00;0,89;81,91;;639,201;638,193;9,4153015;15,80400;4,42400;0,03900;0,2063977;;;;;;
;;269;16,67200;69,07500;0,030000;3,857;81,93;21,7000;-57,490;0,00;101,886;0,000;263,183;537,550;594,85;1020,583;;;752,300;764,300;725,700;311,550;;;;;0,00;0,00;0,00;3,00;1,94;0,000;0,000;0,58;0,50;999998,00;999998,00;999998,00;999998,00;999998,00;999998,00;999998,00;999998,00;999998,00;999998,00;999998,00;999998,00;999998,00;999998,00;999998,00;;;;;;;;;;;;;;;;;945,08092;0,00001;0,0000;;nan;0,45588;101,22916;118,943969;15,414146;0,199584;23,460572;25,961347;0,0455;5,1439;;;0,00;0,89;82,32;;641,250;642,355;9,4508092;15,79400;4,48000;0,04700;0,2088678;;;;;;
;;270;16,59900;70,80000;0,024000;3,921;82,05;21,7000;-57,870;0,00;101,888;0,000;263,183;539,150;597,25;1020,617;;;751,100;765,700;725,600;311,550;;;;;0,00;0,00;0,00;3,00;1,94;0,000;0,000;0,58;0,50;999998,00;999998,00;999998,00;999998,00;999998,00;999998,00;999998,00;999998,00;999998,00;999998,00;999998,00;999998,00;999998,00;999998,00;999998,00;;;;;;;;;;;;;;;;;971,55513;0,00001;0,0000;;nan;0,36785;104,05209;119,915524;15,582254;0,198122;23,787027;26,350370;0,0458;5,1827;;;0,00;0,92;84,64;;643,361;642,355;9,7155513;15,69700;4,57500;0,03400;0,2124805;;;;;;
;;271;16,49900;68,47500;0,033000;3,979;83,46;21,7000;-58,510;0,00;101,888;0,000;263,183;541,650;601,05;1020,850;;;750,300;767,200;725,600;311,550;;;;;0,00;0,00;0,00;3,00;1,94;0,000;0,000;0,58;0,51;999998,00;999998,00;999998,00;999998,00;999998,00;999998,00;999998,00;999998,00;999998,00;999998,00;999998,00;999998,00;999998,00;999998,00;999998,00;;;;;;;;;;;;;;;;;975,49375;0,00001;0,0000;;nan;0,49779;103,62060;120,891018;15,288860;0,181164;23,447369;26,018723;0,0413;4,6795;;;0,00;0,92;84,95;;645,534;646,568;9,7549375;15,60900;4,60400;0,03300;0,2175499;;;;;;
;;272;16,42200;74,60000;0,027000;4,081;82,52;21,7000;-58,880;0,00;101,888;0,000;263,183;541,650;600,85;1021,650;;;751,100;768,900;725,500;311,550;;;;;0,00;0,00;0,00;3,00;1,94;0,000;0,000;0,58;0,50;999998,00;999998,00;999998,00;999998,00;999998,00;999998,00;999998,00;999998,00;999998,00;999998,00;999998,00;999998,00;999998,00;999998,00;999998,00;;;;;;;;;;;;;;;;;1034,04171;0,00001;0,0000;;nan;0,42434;110,96314;121,925060;15,958001;0,192432;24,473580;27,148437;0,0458;5,1863;;;0,00;0,98;90,20;;647,853;646,568;10,3404171;15,59900;4,58400;0,03900;0,2210153;;;;;;
;;273;16,35400;69,80000;0,026000;4,160;83,67;21,7000;-59,520;0,00;101,888;0,000;263,183;542,850;602,75;1022,617;;;751,400;771,500;725,500;311,550;;;;;0,00;0,00;0,00;3,00;1,94;0,000;0,000;0,58;0,51;999998,00;999998,00;999998,00;999998,00;999998,00;999998,00;999998,00;999998,00;999998,00;999998,00;999998,00;999998,00;999998,00;999998,00;999998,00;;;;;;;;;;;;;;;;;1012,93141;0,00001;0,0000;;nan;0,39466;109,31518;122,937991;15,419001;0,178628;23,699346;26,314416;0,0412;4,6664;;;0,00;0,97;88,46;;650,249;651,062;10,1293141;15,63800;4,53900;0,02600;0,2241433;;;;;;
;;274;16,28100;69,62500;0,030000;4,232;80,42;21,7000;-59,890;0,00;101,890;0,000;263,183;545,250;605,85;1022,883;;;751,900;771,800;725,500;311,550;;;;;0,00;0,00;0,00;3,00;1,94;0,000;0,000;0,58;0,49;999998,00;999998,00;999998,00;999998,00;999998,00;999998,00;999998,00;999998,00;999998,00;999998,00;999998,00;999998,00;999998,00;999998,00;999998,00;;;;;;;;;;;;;;;;;1024,53491;0,00001;0,0001;;nan;0,45443;110,84411;123,962526;15,365731;0,218306;23,721884;26,358374;0,0505;5,7125;;;0,00;0,98;89,55;;652,598;651,062;10,2453491;15,71700;4,46700;0,03900;0,2275774;;;;;;
;;275;16,16600;72,22500;0,052000;4,284;82,34;21,7000;-60,550;0,00;101,886;0,000;263,183;546,350;607,65;1022,283;;;751,600;770,500;725,300;311,550;;;;;0,00;0,00;0,00;3,00;1,94;0,000;0,000;0,58;0,50;999998,00;999998,00;999998,00;999998,00;999998,00;999998,00;999998,00;999998,00;999998,00;999998,00;999998,00;999998,00;999998,00;999998,00;999998,00;;;;;;;;;;;;;;;;;1068,59202;0,00001;0,0000;;nan;0,80447;114,18228;125,031118;15,634239;0,194632;24,185105;26,898652;0,0459;5,1974;;;0,01;1,01;93,36;;655,072;655,962;10,6859202;15,82600;4,37200;0,04000;0,2334289;;;;;;
;;276;16,07300;74,07500;0,060000;4,362;83,49;21,7000;-60,860;0,00;101,894;0,000;263,183;547,450;609,05;1021,683;;;751,100;769,300;725,200;311,550;;;;;0,00;0,00;0,00;3,00;1,94;0,000;0,000;0,58;0,51;999998,00;999998,00;999998,00;999998,00;999998,00;999998,00;999998,00;999998,00;999998,00;999998,00;999998,00;999998,00;999998,00;999998,00;999998,00;;;;;;;;;;;;;;;;;1101,33034;0,00001;0,0000;;nan;0,93975;117,64625;126,132448;15,817289;0,180779;24,517534;27,276288;0,0433;4,8952;;;0,01;1,04;96,28;;657,724;655,962;11,0133034;15,90100;4,31700;0,04800;0,2379059;;;;;;
;;277;16,00400;72,10000;0,059000;4,436;81,45;21,7000;-61,550;0,00;101,894;0,000;263,183;548,750;610,95;1021,483;;;751,700;768,300;725,000;311,550;;;;;0,00;0,00;0,00;3,00;1,94;0,000;0,000;0,58;0,49;999998,00;999998,00;999998,00;999998,00;999998,00;999998,00;999998,00;999998,00;999998,00;999998,00;999998,00;999998,00;999998,00;999998,00;999998,00;;;;;;;;;;;;;;;;;1099,64787;0,00001;0,0000;;nan;0,91053;117,91798;127,232096;15,586508;0,205575;24,217183;26,962164;0,0486;5,5026;;;0,01;1,04;96,22;;660,432;661,225;10,9964787;15,96600;4,25300;0,03800;0,2411394;;;;;;
;;278;15,93000;70,02500;0,042000;4,449;80,79;21,7000;-61,850;0,00;101,894;0,000;263,183;549,550;611,85;1021,650;;;753,200;767,500;724,800;311,550;;;;;0,00;0,00;0,00;3,00;1,94;0,000;0,000;0,58;0,49;999998,00;999998,00;999998,00;999998,00;999998,00;999998,00;999998,00;999998,00;999998,00;999998,00;999998,00;999998,00;999998,00;999998,00;999998,00;;;;;;;;;;;;;;;;;1101,5298;0,00001;0,0000;;nan;0,63714;116,46787;128,333626;15,349400;0,213679;23,883551;26,591122;0,0498;5,6408;;;0,01;1,03;96,17;;663,116;661,225;11,0152980;16,04200;4,19400;0,03700;0,2453886;;;;;;
;;279;15,83900;70,62500;0,039000;4,424;81,03;21,7000;-62,150;0,00;101,890;0,000;263,183;549,750;611,85;1021,483;;;753,600;766,800;724,600;311,550;;;;;0,00;0,00;0,00;3,00;1,94;0,000;0,000;0,57;0,49;999998,00;999998,00;999998,00;999998,00;999998,00;999998,00;999998,00;999998,00;999998,00;999998,00;999998,00;999998,00;999998,00;999998,00;999998,00;;;;;;;;;;;;;;;;;1129,89016;0,00001;0,0000;;nan;0,59376;116,27999;129,463516;15,412215;0,210711;23,990018;26,699941;0,0494;5,5852;;;0,01;1,03;98,31;;665,854;666,708;11,2989016;16,10400;4,16900;0,03100;0,2508196;;;;;;
