Repository: FireDynamics/BESKID_ExperimentalData

# Cone Calorimeter Experiments

Experiments have been conducted, with sample in horizontal orientation. Samples were wrapped in aluminium foil. No retainer frame or grid have been used.

Different types of insulation material have been used below the PMMA samples: CaSiO3 and Al2O3. The goal was to an insulation material that has a more reproducible behaviour compared to the common fiber blankets. The CaSiO3 block below the sample was manufactured from the same boards used as backing of the large scale experiments. However, it was found that these boards contain a lot of moisture making the mass loss measurements unreliable.

File: Materials/PMMA/DE_6mm/Cone/20250410_PMMA_DE_6mm_q50_R3.csv (part 4 of 7)
General information;;time (s);O2 (%);DPT (Pa);CO (%);CO2 (%);PD (%);AHU (%);Mass (g);Methane MFM (g/s);APT (kPa);HFM (kW/m²);Cold Trap TC (K);StackTC (K);Smoke TC (K);Cone heater TC (K);Soot MFM (g/s);Soot;TC cone1;TC cone2;TC cone3;TC aux;CH4;CO;CO2;Ethene;H2O;n.u.;n.u.;UOX Bin;n.u.;UOX Hum.;UOX Temp;n.u.;n.u;TX1;TX2;TX3;TX4;TX5;TX6;TX7;TX8;TX9;TX10;TX11;TX12;TX13;TX14;TX15;n.u;n.u.;n.u.;n.u.;L0;L1;n.u.;n.u.;n.u.;n.u.;n.u.;n.u.;n.u.;n.u.;n.u.;n.u.;HRR/a;EHC;SEA;MLR;MLR/a;COY;CO2Y/sh;THR/a;MFR;K;Vstack;Vsmoke;SPR;RSR;TSP;TSR;COP;CO2P;O2C;TOC;ARHE;Mass;HRR;O2/sh;CO2/sh;CO/sh;phi;FU27;FU28;FU29;FU30;FU31
;;;;;;;;;;;;;;;;;;g/min;°C;°C;°C;°C;ppm;ppm;%;ppm;ppm;no;no;;no;%;°C;no;V;no;no;no;no;no;no;no;no;no;no;no;no;no;no;no;no;no;no;no;%;%;no;no;no;no;no;no;no;no;no;no;kW/m²;MJ/kg;m²/kg;g/s;g/(s*m²);[kg/kg];[kg/kg];MJ/m²;g/s;1/m;l/s;l/s;m²/s;(m²/s)/m²;m²;m²;g/s;g/s;g/s;g;kW/m²;g;kW;[%];[%];%;;;;;;
;;209;17,67500;77,10000;-0,002000;2,756;84,71;19,7000;-35,290;0,00;101,866;0,000;263,177;493,250;534,55;1018,483;;;749,600;758,900;727,500;318,050;;;;;0,00;0,00;0,00;3,00;2,67;0,000;0,000;0,56;0,50;999998,00;999998,00;999998,00;999998,00;999998,00;999998,00;999998,00;999998,00;999998,00;999998,00;999998,00;999998,00;999998,00;999998,00;999998,00;;;;;;;;;;;;;;;;;815,024;0,00001;0,0000;;nan;-0,02312;79,41851;70,3035130;17,000516;0,166485;23,742665;25,730647;0,0376;4,2527;;;0,00;0,70;69,48;;530,526;530,678;8,1502400;17,48200;2,99400;0,02300;0,1624375;;;;;;
;;210;17,69900;79,25000;0,008000;2,780;84,08;19,7000;-35,510;0,00;101,866;0,000;263,177;494,150;535,75;1018,650;;;750,100;758,900;727,500;318,050;;;;;0,00;0,00;0,00;3,00;2,67;0,000;0,000;0,56;0,50;999998,00;999998,00;999998,00;999998,00;999998,00;999998,00;999998,00;999998,00;999998,00;999998,00;999998,00;999998,00;999998,00;999998,00;999998,00;;;;;;;;;;;;;;;;;816,81075;0,00001;0,0000;;nan;0,14794;81,15747;71,1203238;17,220220;0,173914;24,093382;26,121683;0,0399;4,5100;;;0,00;0,72;69,86;;533,146;530,678;8,1681075;17,45000;3,01600;0,01800;0,1606884;;;;;;
;;211;17,73200;81,65000;0,004000;2,835;85,41;19,7000;-35,780;0,00;101,864;0,000;263,177;495,050;536,75;1018,583;;;750,000;758,700;727,600;318,050;;;;;0,00;0,00;0,00;3,00;2,67;0,000;0,000;0,56;0,50;999998,00;999998,00;999998,00;999998,00;999998,00;999998,00;999998,00;999998,00;999998,00;999998,00;999998,00;999998,00;999998,00;999998,00;999998,00;;;;;;;;;;;;;;;;;815,89007;0,00001;0,0000;;nan;0,08052;83,95910;71,9362139;17,463127;0,158285;24,477742;26,539598;0,0368;4,1704;;;0,00;0,74;70,13;;535,733;535,873;8,1589007;17,43300;3,02200;0,03300;0,1582342;;;;;;
;;212;17,73700;76,97500;0,030000;2,874;84,59;19,7000;-36,330;0,00;101,874;0,000;263,177;495,750;537,65;1019,383;;;752,300;758,800;727,600;318,050;;;;;0,00;0,00;0,00;3,00;2,67;0,000;0,000;0,56;0,50;999998,00;999998,00;999998,00;999998,00;999998,00;999998,00;999998,00;999998,00;999998,00;999998,00;999998,00;999998,00;999998,00;999998,00;999998,00;;;;;;;;;;;;;;;;;786,79416;0,00001;0,0000;;nan;0,51650;82,60230;72,7230080;16,943844;0,167936;23,783454;25,793594;0,0380;4,3003;;;0,00;0,73;67,94;;538,175;535,873;7,8679416;17,42600;3,03000;0,03200;0,1572542;;;;;;
;;213;17,69200;77,02500;0,034000;2,890;83,89;19,7000;-36,620;0,00;101,866;0,000;263,177;496,550;538,75;1019,250;;;752,000;758,700;727,600;318,050;;;;;0,00;0,00;0,00;3,00;2,67;0,000;0,000;0,56;0,49;999998,00;999998,00;999998,00;999998,00;999998,00;999998,00;999998,00;999998,00;999998,00;999998,00;999998,00;999998,00;999998,00;999998,00;999998,00;;;;;;;;;;;;;;;;;798,232159;0,00001;0,0000;;nan;0,58366;83,02961;73,5212402;16,935687;0,176189;23,810366;25,833924;0,0399;4,5186;;;0,01;0,73;68,86;;540,520;540,807;7,9823216;17,41400;3,04200;0,03900;0,1596570;;;;;;
;;214;17,62800;76,72500;0,027000;2,888;85,57;19,7000;-36,890;0,00;101,866;0,000;263,177;497,450;539,75;1019,017;;;751,400;758,600;727,600;318,050;;;;;0,00;0,00;0,00;3,00;2,67;0,000;0,000;0,56;0,50;999998,00;999998,00;999998,00;999998,00;999998,00;999998,00;999998,00;999998,00;999998,00;999998,00;999998,00;999998,00;999998,00;999998,00;999998,00;;;;;;;;;;;;;;;;;814,628229;0,00001;0,0000;;nan;0,46436;82,73405;74,3358684;16,887376;0,156357;23,785478;25,808045;0,0354;4,0060;;;0,00;0,73;70,01;;542,936;540,807;8,1462823;17,40000;3,05300;0,03200;0,1634662;;;;;;
;;215;17,59300;77,45000;0,023000;2,881;84,20;19,7000;-37,400;0,00;101,866;0,000;263,177;498,450;540,95;1018,917;;;751,200;758,500;727,600;318,050;;;;;0,00;0,00;0,00;3,00;2,67;0,000;0,000;0,56;0,50;999998,00;999998,00;999998,00;999998,00;999998,00;999998,00;999998,00;999998,00;999998,00;999998,00;999998,00;999998,00;999998,00;999998,00;999998,00;;;;;;;;;;;;;;;;;828,18918;0,00001;0,0000;;nan;0,39861;82,83536;75,1640576;16,949948;0,172537;23,921601;25,961259;0,0393;4,4468;;;0,00;0,73;71,01;;545,431;545,704;8,2818918;17,39100;3,06000;0,04300;0,1656101;;;;;;
;;216;17,58300;76,75000;0,032000;2,893;86,29;19,7000;-37,680;0,00;101,866;0,000;263,177;499,250;541,85;1018,750;;;750,900;758,400;727,500;318,050;;;;;0,00;0,00;0,00;3,00;2,67;0,000;0,000;0,56;0,51;999998,00;999998,00;999998,00;999998,00;999998,00;999998,00;999998,00;999998,00;999998,00;999998,00;999998,00;999998,00;999998,00;999998,00;999998,00;;;;;;;;;;;;;;;;;825,528;0,00001;0,0000;;nan;0,54748;82,74278;75,9895856;16,859652;0,148005;23,832354;25,865922;0,0336;3,8005;;;0,00;0,73;70,84;;547,933;545,704;8,2552800;17,37400;3,08700;0,01900;0,1659690;;;;;;
;;217;17,59100;78,10000;0,020000;2,916;84,78;19,7000;-38,260;0,00;101,866;0,000;263,177;499,950;542,95;1018,717;;;750,900;758,300;727,500;318,050;;;;;0,00;0,00;0,00;3,00;2,67;0,000;0,000;0,56;0,50;999998,00;999998,00;999998,00;999998,00;999998,00;999998,00;999998,00;999998,00;999998,00;999998,00;999998,00;999998,00;999998,00;999998,00;999998,00;;;;;;;;;;;;;;;;;829,32523;0,00001;0,0000;;nan;0,34894;84,08284;76,8189108;16,995372;0,165643;24,057890;26,127075;0,0380;4,2964;;;0,00;0,74;71,24;;550,408;550,701;8,2932523;17,34200;3,11600;0,00800;0,1653900;;;;;;
;;218;17,59000;76,80000;0,023000;2,936;83,95;19,7000;-38,490;0,00;101,866;0,000;263,177;500,850;544,05;1018,650;;;750,700;758,300;727,500;318,050;;;;;0,00;0,00;0,00;3,00;2,67;0,000;0,000;0,56;0,50;999998,00;999998,00;999998,00;999998,00;999998,00;999998,00;999998,00;999998,00;999998,00;999998,00;999998,00;999998,00;999998,00;999998,00;999998,00;;;;;;;;;;;;;;;;;820,75677;0,00001;0,0000;;nan;0,39598;83,88574;77,6396676;16,838183;0,175450;23,878287;25,937870;0,0399;4,5178;;;0,00;0,74;70,60;;552,834;550,701;8,2075677;17,30700;3,14800;-0,00600;0,1652064;;;;;;
;;219;17,57200;80,65000;0,006000;2,969;83,62;19,7000;-38,780;0,00;101,866;0,000;263,177;501,650;544,75;1018,450;;;750,300;758,200;727,400;318,050;;;;;0,00;0,00;0,00;3,00;2,67;0,000;0,000;0,56;0,49;999998,00;999998,00;999998,00;999998,00;999998,00;999998,00;999998,00;999998,00;999998,00;999998,00;999998,00;999998,00;999998,00;999998,00;999998,00;;;;;;;;;;;;;;;;;844,79013;0,00001;0,0000;;nan;0,11380;86,87544;78,4844577;17,241309;0,179406;24,489015;26,593025;0,0419;4,7364;;;0,00;0,77;72,68;;555,285;555,690;8,4479013;17,27500;3,16500;0,00500;0,1660816;;;;;;
;;220;17,54500;77,07500;0,023000;2,994;84,42;19,7000;-39,300;0,00;101,866;0,000;263,177;502,250;545,55;1018,417;;;750,300;758,100;727,400;318,050;;;;;0,00;0,00;0,00;3,00;2,67;0,000;0,000;0,56;0,50;999998,00;999998,00;999998,00;999998,00;999998,00;999998,00;999998,00;999998,00;999998,00;999998,00;999998,00;999998,00;999998,00;999998,00;999998,00;;;;;;;;;;;;;;;;;830,84367;0,00001;0,0000;;nan;0,39613;85,60364;79,3153014;16,844776;0,169925;23,954409;26,019567;0,0388;4,3893;;;0,00;0,76;71,57;;557,740;555,690;8,3084367;17,25300;3,18400;-0,00800;0,1672058;;;;;;
;;221;17,52100;76,72500;0,018000;3,016;85,55;19,7000;-39,580;0,00;101,866;0,000;263,177;503,250;546,95;1018,050;;;749,400;757,900;727,400;318,050;;;;;0,00;0,00;0,00;3,00;2,67;0,000;0,000;0,56;0,50;999998,00;999998,00;999998,00;999998,00;999998,00;999998,00;999998,00;999998,00;999998,00;999998,00;999998,00;999998,00;999998,00;999998,00;999998,00;;;;;;;;;;;;;;;;;834,03397;0,00001;0,0000;;nan;0,31130;85,96085;80,1493354;16,789780;0,156637;23,923740;26,001170;0,0357;4,0432;;;0,00;0,76;71,84;;560,127;560,588;8,3403397;17,23500;3,19300;0,02700;0,1684182;;;;;;
;;222;17,48200;78,97500;0,033000;3,022;84,93;19,7000;-40,160;0,00;101,866;0,000;263,170;504,350;548,25;1017,850;;;748,900;757,800;727,400;318,050;;;;;0,00;0,00;0,00;3,00;2,67;0,000;0,000;0,56;0,50;999998,00;999998,00;999998,00;999998,00;999998,00;999998,00;999998,00;999998,00;999998,00;999998,00;999998,00;999998,00;999998,00;999998,00;999998,00;;;;;;;;;;;;;;;;;855,29847;0,00001;0,0000;;nan;0,56946;87,29259;81,0046338;17,015600;0,163892;24,298505;26,413514;0,0380;4,2976;;;0,01;0,77;73,63;;562,571;560,588;8,5529847;17,22700;3,19000;0,02600;0,1704572;;;;;;
;;223;17,45000;74,22500;0,032000;3,030;85,03;19,7000;-40,420;0,00;101,866;0,000;263,177;505,250;549,45;1018,017;;;749,400;757,800;727,400;318,050;;;;;0,00;0,00;0,00;3,00;2,68;0,000;0,000;0,56;0,50;999998,00;999998,00;999998,00;999998,00;999998,00;999998,00;999998,00;999998,00;999998,00;999998,00;999998,00;999998,00;999998,00;999998,00;999998,00;;;;;;;;;;;;;;;;;836,932;0,00001;0,0000;;nan;0,53517;84,77832;81,8415658;16,481260;0,162748;23,577459;25,640048;0,0366;4,1426;;;0,00;0,75;71,98;;564,994;565,312;8,3693200;17,23500;3,17400;0,03500;0,1722361;;;;;;
;;224;17,43300;79,20000;0,039000;3,042;84,07;19,7000;-40,710;0,00;101,862;0,000;263,177;505,750;550,15;1018,017;;;749,500;757,700;727,400;318,050;;;;;0,00;0,00;0,00;3,00;2,68;0,000;0,000;0,56;0,50;999998,00;999998,00;999998,00;999998,00;999998,00;999998,00;999998,00;999998,00;999998,00;999998,00;999998,00;999998,00;999998,00;999998,00;999998,00;;;;;;;;;;;;;;;;;867,96584;0,00001;0,0000;;nan;0,67106;87,88212;82,7095317;17,016220;0,174041;24,366843;26,506018;0,0405;4,5797;;;0,01;0,78;74,68;;567,432;565,312;8,6796584;17,26500;3,14700;0,02000;0,1730217;;;;;;
;;225;17,42600;74,50000;0,032000;3,053;85,29;19,7000;-41,220;0,00;101,866;0,000;263,170;506,750;551,75;1017,750;;;748,900;757,600;727,300;318,050;;;;;0,00;0,00;0,00;3,00;2,68;0,000;0,000;0,56;0,50;999998,00;999998,00;999998,00;999998,00;999998,00;999998,00;999998,00;999998,00;999998,00;999998,00;999998,00;999998,00;999998,00;999998,00;999998,00;;;;;;;;;;;;;;;;;842,72396;0,00001;0,0000;;nan;0,53536;85,46271;83,5522556;16,487306;0,159681;23,656132;25,756825;0,0361;4,0830;;;0,00;0,76;72,50;;569,859;569,980;8,4272396;17,28500;3,14800;0,03700;0,1733849;;;;;;
;;226;17,41400;76,25000;0,043000;3,060;84,97;19,7000;-41,490;0,00;101,874;0,000;263,170;507,550;552,75;1017,583;;;748,500;757,500;727,300;318,050;;;;;0,00;0,00;0,00;3,00;2,68;0,000;0,000;0,56;0,50;999998,00;999998,00;999998,00;999998,00;999998,00;999998,00;999998,00;999998,00;999998,00;999998,00;999998,00;999998,00;999998,00;999998,00;999998,00;;;;;;;;;;;;;;;;;854,3333;0,00001;0,0000;;nan;0,72360;86,59334;84,4065889;16,666675;0,163405;23,951243;26,084228;0,0374;4,2314;;;0,01;0,77;73,54;;572,212;569,980;8,5433330;17,27400;3,17100;0,03200;0,1738918;;;;;;
;;227;17,40000;77,60000;0,019000;3,087;85,98;19,7000;-41,770;0,00;101,862;0,000;263,177;508,350;553,75;1017,717;;;749,000;757,400;727,300;318,050;;;;;0,00;0,00;0,00;3,00;2,68;0,000;0,000;0,56;0,51;999998,00;999998,00;999998,00;999998,00;999998,00;999998,00;999998,00;999998,00;999998,00;999998,00;999998,00;999998,00;999998,00;999998,00;999998,00;;;;;;;;;;;;;;;;;864,98024;0,00001;0,0000;;nan;0,32820;88,06996;85,2715692;16,800334;0,151605;24,181376;26,340980;0,0350;3,9645;;;0,00;0,78;74,42;;574,611;574,727;8,6498024;17,24500;3,19300;0,02800;0,1746702;;;;;;
;;228;17,39100;81,27500;0,008000;3,116;83,50;19,7000;-42,310;0,00;101,866;0,000;263,177;508,950;554,45;1017,483;;;748,300;757,400;727,300;318,050;;;;;0,00;0,00;0,00;3,00;2,68;0,000;0,000;0,56;0,49;999998,00;999998,00;999998,00;999998,00;999998,00;999998,00;999998,00;999998,00;999998,00;999998,00;999998,00;999998,00;999998,00;999998,00;999998,00;;;;;;;;;;;;;;;;;886,366770;0,00001;0,0000;;nan;0,14761;90,93756;86,1579359;17,183412;0,180900;24,761947;26,975658;0,0428;4,8445;;;0,00;0,80;76,31;;577,090;574,727;8,8636677;17,21800;3,21100;0,00400;0,1750037;;;;;;
;;229;17,37400;77,12500;-0,006000;3,148;82,89;19,7000;-42,590;0,00;101,866;0,000;263,170;509,150;554,65;1017,583;;;748,600;757,300;727,400;318,050;;;;;0,00;0,00;0,00;3,00;2,68;0,000;0,000;0,56;0,49;999998,00;999998,00;999998,00;999998,00;999998,00;999998,00;999998,00;999998,00;999998,00;999998,00;999998,00;999998,00;999998,00;999998,00;999998,00;;;;;;;;;;;;;;;;;867,13285;0,00001;0,0000;;nan;-0,08937;89,49193;87,0250688;16,735673;0,188156;24,126215;26,282245;0,0434;4,9093;;;0,00;0,79;74,67;;579,546;579,525;8,6713285;17,20400;3,21900;0,01600;0,1757997;;;;;;
;;230;17,34200;76,62500;0,005000;3,165;84,94;19,7000;-43,140;0,00;101,868;0,000;263,170;510,050;555,45;1017,550;;;748,500;757,300;727,400;318,050;;;;;0,00;0,00;0,00;3,00;2,68;0,000;0,000;0,56;0,50;999998,00;999998,00;999998,00;999998,00;999998,00;999998,00;999998,00;999998,00;999998,00;999998,00;999998,00;999998,00;999998,00;999998,00;999998,00;;;;;;;;;;;;;;;;;871,070120;0,00001;0,0000;;nan;0,09342;89,61112;87,8961389;16,666612;0,163779;24,069127;26,211541;0,0377;4,2618;;;0,00;0,79;75,03;;581,923;579,525;8,7107012;17,19200;3,23700;0,01300;0,1773592;;;;;;
;;231;17,30700;74,22500;-0,008000;3,184;83,39;19,7000;-43,410;0,00;101,866;0,000;263,170;510,750;556,35;1017,783;;;749,300;757,200;727,400;318,050;;;;;0,00;0,00;0,00;3,00;2,68;0,000;0,000;0,56;0,49;999998,00;999998,00;999998,00;999998,00;999998,00;999998,00;999998,00;999998,00;999998,00;999998,00;999998,00;999998,00;999998,00;999998,00;999998,00;;;;;;;;;;;;;;;;;866,029009;0,00001;0,0000;;nan;-0,12015;88,67308;88,7621679;16,392280;0,182161;23,705440;25,821873;0,0413;4,6696;;;0,00;0,78;74,51;;584,268;584,217;8,6602901;17,16800;3,25500;0,02600;0,1793189;;;;;;
;;232;17,27500;72,55000;0,027000;3,193;83,34;19,7000;-43,690;0,00;101,862;0,000;263,170;511,250;556,95;1018,017;;;750,000;757,200;727,400;318,050;;;;;0,00;0,00;0,00;3,00;2,68;0,000;0,000;0,56;0,49;999998,00;999998,00;999998,00;999998,00;999998,00;999998,00;999998,00;999998,00;999998,00;999998,00;999998,00;999998,00;999998,00;999998,00;999998,00;;;;;;;;;;;;;;;;;862,296349;0,00001;0,0000;;nan;0,44538;87,87523;89,6244643;16,198339;0,182774;23,447907;25,543886;0,0410;4,6349;;;0,00;0,78;74,28;;586,557;584,217;8,6229635;17,14400;3,27900;0,02800;0,1807126;;;;;;
;;233;17,25300;76,77500;0,026000;3,190;84,16;19,7000;-44,210;0,00;101,864;0,000;263,170;511,750;557,55;1017,883;;;749,700;757,100;727,400;318,050;;;;;0,00;0,00;0,00;3,00;2,68;0,000;0,000;0,56;0,50;999998,00;999998,00;999998,00;999998,00;999998,00;999998,00;999998,00;999998,00;999998,00;999998,00;999998,00;999998,00;999998,00;999998,00;999998,00;;;;;;;;;;;;;;;;;892,92719;0,00001;0,0000;;nan;0,44137;90,26713;90,5173915;16,655184;0,173000;24,132792;26,292600;0,0399;4,5156;;;0,00;0,80;76,83;;588,908;588,970;8,9292719;17,11900;3,29900;0,03700;0,1820235;;;;;;
;;234;17,23500;76,02500;0,035000;3,174;83,62;19,7000;-44,540;0,00;101,868;0,000;263,170;512,450;558,35;1017,783;;;749,400;757,100;727,400;318,050;;;;;0,00;0,00;0,00;3,00;2,68;0,000;0,000;0,56;0,49;999998,00;999998,00;999998,00;999998,00;999998,00;999998,00;999998,00;999998,00;999998,00;999998,00;999998,00;999998,00;999998,00;999998,00;999998,00;;;;;;;;;;;;;;;;;893,25778;0,00001;0,0000;;nan;0,58722;89,30624;91,4106492;16,562311;0,179392;24,031047;26,183502;0,0412;4,6631;;;0,01;0,79;76,77;;591,332;588,970;8,9325778;17,09400;3,31400;0,03200;0,1831337;;;;;;
;;235;17,22700;75,60000;0,020000;3,147;84,56;19,7000;-45,050;0,00;101,864;0,000;263,170;513,350;559,25;1017,450;;;748,400;757,100;727,400;318,050;;;;;0,00;0,00;0,00;3,00;2,68;0,000;0,000;0,56;0,50;999998,00;999998,00;999998,00;999998,00;999998,00;999998,00;999998,00;999998,00;999998,00;999998,00;999998,00;999998,00;999998,00;999998,00;999998,00;;;;;;;;;;;;;;;;;894,23525;0,00001;0,0000;;nan;0,33878;88,20910;92,3048845;16,501467;0,168250;23,984816;26,129364;0,0386;4,3644;;;0,00;0,78;76,65;;593,733;593,797;8,9423525;17,08000;3,32400;0,03100;0,1840257;;;;;;
;;236;17,23500;74,52500;0,037000;3,148;84,80;19,7000;-45,340;0,00;101,866;0,000;263,170;514,050;560,25;1017,417;;;748,400;757,000;727,400;318,050;;;;;0,00;0,00;0,00;3,00;2,68;0,000;0,000;0,56;0,50;999998,00;999998,00;999998,00;999998,00;999998,00;999998,00;999998,00;999998,00;999998,00;999998,00;999998,00;999998,00;999998,00;999998,00;999998,00;;;;;;;;;;;;;;;;;884,18889;0,00001;0,0000;;nan;0,61307;87,54788;93,1890734;16,372566;0,165364;23,829909;25,971612;0,0377;4,2636;;;0,01;0,77;75,89;;596,078;593,797;8,8418889;17,07600;3,31800;0,02600;0,1833800;;;;;;
;;237;17,26500;71,55000;0,032000;3,171;84,26;19,7000;-45,890;0,00;101,864;0,000;263,170;515,050;561,55;1017,683;;;749,200;757,000;727,400;318,050;;;;;0,00;0,00;0,00;3,00;2,68;0,000;0,000;0,56;0,50;999998,00;999998,00;999998,00;999998,00;999998,00;999998,00;999998,00;999998,00;999998,00;999998,00;999998,00;999998,00;999998,00;999998,00;999998,00;;;;;;;;;;;;;;;;;856,651199;0,00001;0,0000;;nan;0,52039;86,33476;94,0457246;16,026865;0,171851;23,372127;25,482221;0,0384;4,3474;;;0,00;0,76;73,69;;598,275;598,282;8,5665120;17,08400;3,30800;0,02300;0,1814649;;;;;;
;;238;17,28500;74,82500;0,028000;3,193;84,92;19,7000;-46,130;0,00;101,864;0,000;263,170;515,950;562,65;1017,583;;;748,900;757,000;727,400;318,050;;;;;0,00;0,00;0,00;3,00;2,68;0,000;0,000;0,56;0,50;999998,00;999998,00;999998,00;999998,00;999998,00;999998,00;999998,00;999998,00;999998,00;999998,00;999998,00;999998,00;999998,00;999998,00;999998,00;;;;;;;;;;;;;;;;;868,931350;0,00001;0,0000;;nan;0,46652;88,83254;94,9146559;16,375253;0,164021;23,921912;26,087148;0,0375;4,2478;;;0,00;0,78;74,88;;600,400;598,282;8,6893135;17,09000;3,33900;0,00600;0,1801249;;;;;;
;;239;17,27400;75,67500;0,004000;3,211;83,31;19,7000;-46,420;0,00;101,868;0,000;263,170;516,750;563,65;1017,683;;;749,200;756,900;727,500;318,050;;;;;0,00;0,00;0,00;3,00;2,68;0,000;0,000;0,56;0,49;999998,00;999998,00;999998,00;999998,00;999998,00;999998,00;999998,00;999998,00;999998,00;999998,00;999998,00;999998,00;999998,00;999998,00;999998,00;;;;;;;;;;;;;;;;;876,50168;0,00001;0,0000;;nan;0,07586;89,77707;95,7911576;16,455247;0,183135;24,076047;26,261178;0,0422;4,7745;;;0,00;0,79;75,47;;602,564;602,555;8,7650168;17,04700;3,38500;0,01100;0,1808219;;;;;;
;;240;17,24500;75,55000;0,016000;3,219;83,37;19,7000;-46,970;0,00;101,864;0,000;263,170;517,450;564,65;1017,983;;;750,100;756,900;727,500;318,050;;;;;0,00;0,00;0,00;3,00;2,69;0,000;0,000;0,56;0,49;999998,00;999998,00;999998,00;999998,00;999998,00;999998,00;999998,00;999998,00;999998,00;999998,00;999998,00;999998,00;999998,00;999998,00;999998,00;;;;;;;;;;;;;;;;;882,15085;0,00001;0,0000;;nan;0,27192;89,86855;96,6733085;16,430527;0,182379;24,072443;26,268247;0,0420;4,7560;;;0,00;0,79;75,95;;604,745;602,555;8,8215085;16,98500;3,42500;-0,00400;0,1822897;;;;;;
;;241;17,21800;72,65000;0,013000;3,237;83,80;19,7000;-47,240;0,00;101,866;0,000;263,170;517,850;565,05;1018,250;;;750,800;756,900;727,600;318,050;;;;;0,00;0,00;0,00;3,00;2,69;0,000;0,000;0,56;0,49;999998,00;999998,00;999998,00;999998,00;999998,00;999998,00;999998,00;999998,00;999998,00;999998,00;999998,00;999998,00;999998,00;999998,00;999998,00;;;;;;;;;;;;;;;;;871,253059;0,00001;0,0000;;nan;0,21847;88,59280;97,5445615;16,105873;0,177215;23,615032;25,767449;0,0401;4,5333;;;0,00;0,78;74,99;;606,885;606,825;8,7125306;16,94800;3,44200;0,02000;0,1836932;;;;;;
;;242;17,20400;77,37500;0,026000;3,255;83,29;19,7000;-47,860;0,00;101,864;0,000;263,170;518,150;565,15;1018,250;;;750,800;756,900;727,600;318,050;;;;;0,00;0,00;0,00;3,00;2,69;0,000;0,000;0,56;0,49;999998,00;999998,00;999998,00;999998,00;999998,00;999998,00;999998,00;999998,00;999998,00;999998,00;999998,00;999998,00;999998,00;999998,00;999998,00;;;;;;;;;;;;;;;;;901,222439;0,00001;0,0000;;nan;0,44033;91,91786;98,4457840;16,616557;0,183364;24,377929;26,589186;0,0428;4,8401;;;0,00;0,81;77,66;;609,062;606,825;9,0122244;16,92900;3,46800;0,02200;0,1841825;;;;;;
;;243;17,19200;70,70000;0,028000;3,279;83,63;19,7000;-48,120;0,00;101,870;0,000;263,170;519,450;566,85;1018,517;;;751,700;756,800;727,600;318,050;;;;;0,00;0,00;0,00;3,00;2,69;0,000;0,000;0,56;0,49;999998,00;999998,00;999998,00;999998,00;999998,00;999998,00;999998,00;999998,00;999998,00;999998,00;999998,00;999998,00;999998,00;999998,00;999998,00;;;;;;;;;;;;;;;;;862,34278;0,00001;0,0000;;nan;0,45194;88,40978;99,3081267;15,863766;0,179328;23,331911;25,460957;0,0401;4,5328;;;0,00;0,78;74,38;;611,187;610,915;8,6234278;16,89600;3,48800;0,03800;0,1846080;;;;;;
;;244;17,16800;75,02500;0,037000;3,299;83,06;19,7000;-48,410;0,00;101,864;0,000;263,177;520,350;568,25;1018,517;;;751,700;756,800;727,600;318,050;;;;;0,00;0,00;0,00;3,00;2,69;0,000;0,000;0,56;0,49;999998,00;999998,00;999998,00;999998,00;999998,00;999998,00;999998,00;999998,00;999998,00;999998,00;999998,00;999998,00;999998,00;999998,00;999998,00;;;;;;;;;;;;;;;;;892,682070;0,00001;0,0000;;nan;0,61136;91,55780;100,200808;16,327650;0,186165;24,055784;26,270202;0,0429;4,8551;;;0,01;0,81;77,04;;613,262;610,915;8,9268207;16,87100;3,51100;0,03500;0,1856951;;;;;;
;;245;17,14400;74,92500;0,032000;3,314;82,59;19,7000;-49,000;0,00;101,864;0,000;263,170;520,950;568,85;1018,050;;;750,400;756,700;727,600;318,050;;;;;0,00;0,00;0,00;3,00;2,69;0,000;0,000;0,56;0,49;999998,00;999998,00;999998,00;999998,00;999998,00;999998,00;999998,00;999998,00;999998,00;999998,00;999998,00;999998,00;999998,00;999998,00;999998,00;;;;;;;;;;;;;;;;;897,609729;0,00001;0,0000;;nan;0,52947;91,86580;101,098418;16,307365;0,191793;24,053602;26,265269;0,0442;5,0010;;;0,00;0,81;77,44;;615,423;615,077;8,9760973;16,83800;3,55000;0,03200;0,1869766;;;;;;
;;246;17,11900;78,05000;0,031000;3,324;82,80;19,7000;-49,310;0,00;101,866;0,000;263,177;521,550;569,45;1017,950;;;750,000;756,700;727,700;318,050;;;;;0,00;0,00;0,00;3,00;2,69;0,000;0,000;0,56;0,49;999998,00;999998,00;999998,00;999998,00;999998,00;999998,00;999998,00;999998,00;999998,00;999998,00;999998,00;999998,00;999998,00;999998,00;999998,00;;;;;;;;;;;;;;;;;922,088289;0,00001;0,0000;;nan;0,52354;93,99478;102,020506;16,634392;0,189283;24,564230;26,820248;0,0445;5,0398;;;0,00;0,83;79,51;;617,651;615,077;9,2208829;16,79200;3,60400;0,03400;0,1883255;;;;;;
;;247;17,09400;70,77500;0,026000;3,318;82,17;19,7000;-49,880;0,00;101,866;0,000;263,177;522,450;570,65;1018,417;;;751,500;756,600;727,700;318,150;;;;;0,00;0,00;0,00;3,00;2,69;0,000;0,000;0,56;0,48;999998,00;999998,00;999998,00;999998,00;999998,00;999998,00;999998,00;999998,00;999998,00;999998,00;999998,00;999998,00;999998,00;999998,00;999998,00;;;;;;;;;;;;;;;;;884,39803;0,00001;0,0000;;nan;0,41938;89,26560;102,904904;15,826542;0,196888;23,411597;25,571495;0,0442;4,9982;;;0,00;0,79;76,14;;619,814;619,283;8,8439803;16,73400;3,65600;0,03100;0,1898776;;;;;;
;;248;17,08000;76,67500;0,023000;3,308;81,42;19,7000;-50,160;0,00;101,866;0,000;263,177;522,850;571,05;1018,417;;;751,500;756,600;727,700;318,050;;;;;0,00;0,00;0,00;3,00;2,69;0,000;0,000;0,56;0,48;999998,00;999998,00;999998,00;999998,00;999998,00;999998,00;999998,00;999998,00;999998,00;999998,00;999998,00;999998,00;999998,00;999998,00;999998,00;;;;;;;;;;;;;;;;;924,629110;0,00001;0,0000;;nan;0,38719;92,59204;103,829534;16,466709;0,206097;24,377220;26,624484;0,0481;5,4474;;;0,00;0,82;79,51;;621,962;619,283;9,2462911;16,65000;3,75300;0,02000;0,1908157;;;;;;
;;249;17,07600;73,77500;0,006000;3,339;83,21;19,7000;-50,470;0,00;101,866;0,000;263,177;523,450;572,15;1018,217;;;750,900;756,600;727,700;318,050;;;;;0,00;0,00;0,00;3,00;2,69;0,000;0,000;0,56;0,49;999998,00;999998,00;999998,00;999998,00;999998,00;999998,00;999998,00;999998,00;999998,00;999998,00;999998,00;999998,00;999998,00;999998,00;999998,00;;;;;;;;;;;;;;;;;906,8709;0,00001;0,0000;;nan;0,10654;91,63495;104,736404;16,143045;0,184360;23,925495;26,151441;0,0423;4,7863;;;0,00;0,81;78,02;;624,155;623,456;9,0687090;16,54100;3,82300;0,01100;0,1909035;;;;;;
;;250;17,08400;72,07500;0,011000;3,385;80,12;19,7000;-51,060;0,00;101,866;0,000;263,177;524,350;573,65;1018,517;;;751,800;756,500;727,800;318,150;;;;;0,00;0,00;0,00;3,00;2,69;0,000;0,000;0,56;0,47;999998,00;999998,00;999998,00;999998,00;999998,00;999998,00;999998,00;999998,00;999998,00;999998,00;999998,00;999998,00;999998,00;999998,00;999998,00;;;;;;;;;;;;;;;;;891,083910;0,00001;0,0001;;nan;0,18452;91,75977;105,627488;15,942270;0,222153;23,668552;25,893897;0,0505;5,7107;;;0,00;0,81;76,89;;626,225;623,456;8,9108391;16,46400;3,85600;0,01800;0,1899239;;;;;;
;;251;17,09000;72,12500;-0,004000;3,425;80,77;19,7000;-51,360;0,00;101,866;0,000;263,177;525,050;574,45;1018,583;;;751,900;756,500;727,900;318,150;;;;;0,00;0,00;0,00;3,00;2,69;0,000;0,000;0,56;0,48;999998,00;999998,00;999998,00;999998,00;999998,00;999998,00;999998,00;999998,00;999998,00;999998,00;999998,00;999998,00;999998,00;999998,00;999998,00;;;;;;;;;;;;;;;;;888,04269;0,00001;0,0000;;nan;-0,05338;92,82980;106,515531;15,937164;0,214043;23,692559;25,921703;0,0487;5,5081;;;0,00;0,82;76,75;;628,217;627,563;8,8804269;16,43700;3,87100;0,02100;0,1893233;;;;;;
;;252;17,04700;74,07500;0,020000;3,442;81,83;19,7000;-52,020;0,00;101,868;0,000;263,177;526,050;575,95;1018,617;;;751,900;756,500;728,000;318,150;;;;;0,00;0,00;0,00;3,00;2,69;0,000;0,000;0,56;0,48;999998,00;999998,00;999998,00;999998,00;999998,00;999998,00;999998,00;999998,00;999998,00;999998,00;999998,00;999998,00;999998,00;999998,00;999998,00;;;;;;;;;;;;;;;;;908,69262;0,00001;0,0000;;nan;0,33124;94,45944;107,424224;16,135810;0,201033;24,033558;26,313330;0,0464;5,2515;;;0,00;0,83;78,57;;630,241;627,563;9,0869262;16,42700;3,87700;0,04800;0,1913834;;;;;;
;;253;16,98500;72,07500;0,022000;3,468;82,57;19,7000;-52,290;0,00;101,868;0,000;263,177;527,550;578,25;1018,717;;;752,100;756,500;728,100;318,150;;;;;0,00;0,00;0,00;3,00;2,69;0,000;0,000;0,56;0,49;999998,00;999998,00;999998,00;999998,00;999998,00;999998,00;999998,00;999998,00;999998,00;999998,00;999998,00;999998,00;999998,00;999998,00;999998,00;;;;;;;;;;;;;;;;;910,12308;0,00001;0,0000;;nan;0,35790;93,75488;108,334347;15,893845;0,192030;23,740664;26,022253;0,0438;4,9608;;;0,00;0,83;78,62;;632,308;631,604;9,1012308;16,41800;3,91600;0,04100;0,1946688;;;;;;
;;254;16,94800;71,60000;0,038000;3,488;82,31;19,7000;-52,600;0,00;101,866;0,000;263,177;529,050;580,45;1018,450;;;751,300;756,400;728,200;318,150;;;;;0,00;0,00;0,00;3,00;2,69;0,000;0,000;0,56;0,49;999998,00;999998,00;999998,00;999998,00;999998,00;999998,00;999998,00;999998,00;999998,00;999998,00;999998,00;999998,00;999998,00;999998,00;999998,00;;;;;;;;;;;;;;;;;913,870299;0,00001;0,0000;;nan;0,60802;93,85772;109,248217;15,818912;0,195246;23,695921;25,998105;0,0445;5,0392;;;0,01;0,83;78,98;;634,369;631,604;9,1387030;16,36100;3,98800;0,03900;0,1964333;;;;;;
;;255;16,92900;70,50000;0,035000;3,511;81,95;19,7000;-53,210;0,00;101,858;0,000;263,177;529,950;581,55;1018,750;;;752,200;756,400;728,200;318,150;;;;;0,00;0,00;0,00;3,00;2,69;0,000;0,000;0,56;0,48;999998,00;999998,00;999998,00;999998,00;999998,00;999998,00;999998,00;999998,00;999998,00;999998,00;999998,00;999998,00;999998,00;999998,00;999998,00;;;;;;;;;;;;;;;;;910,07934;0,00001;0,0000;;nan;0,55600;93,67666;110,158296;15,683593;0,199594;23,533186;25,824557;0,0452;5,1170;;;0,00;0,83;78,68;;636,408;635,690;9,1007934;16,25100;4,09900;0,03400;0,1973240;;;;;;
;;256;16,89600;74,47500;0,032000;3,550;80,63;19,7000;-53,580;0,00;101,868;0,000;263,177;531,050;582,95;1018,817;;;752,500;756,300;728,200;318,150;;;;;0,00;0,00;0,00;3,00;2,69;0,000;0,000;0,56;0,48;999998,00;999998,00;999998,00;999998,00;999998,00;999998,00;999998,00;999998,00;999998,00;999998,00;999998,00;999998,00;999998,00;999998,00;999998,00;;;;;;;;;;;;;;;;;941,53376;0,00001;0,0001;;nan;0,52280;97,26434;111,099830;16,102971;0,215889;24,212615;26,578935;0,0503;5,6965;;;0,00;0,86;81,44;;638,507;635,690;9,4153376;16,13500;4,17000;0,03500;0,1988585;;;;;;
;;257;16,87100;69,50000;0,034000;3,604;81,22;19,7000;-54,200;0,00;101,868;0,000;263,177;531,850;584,05;1019,450;;;754,300;756,300;728,300;318,150;;;;;0,00;0,00;0,00;3,00;2,69;0,000;0,000;0,56;0,48;999998,00;999998,00;999998,00;999998,00;999998,00;999998,00;999998,00;999998,00;999998,00;999998,00;999998,00;999998,00;999998,00;999998,00;999998,00;;;;;;;;;;;;;;;;;912,76744;0,00001;0,0000;;nan;0,53559;95,33636;112,012598;15,544124;0,208553;23,407536;25,704938;0,0470;5,3220;;;0,00;0,84;79,10;;640,592;639,708;9,1276744;16,04900;4,23100;0,02200;0,1997319;;;;;;
;;258;16,83800;68,10000;0,031000;3,656;81,08;19,7000;-54,500;0,00;101,868;0,000;263,177;533,150;585,85;1019,483;;;754,400;756,200;728,400;318,250;;;;;0,00;0,00;0,00;3,00;2,70;0,000;0,000;0,57;0,48;999998,00;999998,00;999998,00;999998,00;999998,00;999998,00;999998,00;999998,00;999998,00;999998,00;999998,00;999998,00;999998,00;999998,00;999998,00;;;;;;;;;;;;;;;;;908,641090;0,00001;0,0000;;nan;0,48365;95,63393;112,921239;15,367998;0,210314;23,198878;25,492006;0,0470;5,3224;;;0,00;0,85;78,83;;642,563;639,708;9,0864109;15,98700;4,27500;0,02700;0,2011364;;;;;;
;;259;16,79200;69,80000;0,020000;3,753;82,40;19,7000;-55,170;0,00;101,868;0,000;263,177;534,750;588,25;1019,950;;;755,800;756,200;728,400;318,250;;;;;0,00;0,00;0,00;3,00;2,70;0,000;0,000;0,57;0,49;999998,00;999998,00;999998,00;999998,00;999998,00;999998,00;999998,00;999998,00;999998,00;999998,00;999998,00;999998,00;999998,00;999998,00;999998,00;;;;;;;;;;;;;;;;;926,504459;0,00001;0,0000;;nan;0,31890;99,27377;113,847743;15,535340;0,194166;23,521870;25,875156;0,0441;4,9877;;;0,00;0,88;80,58;;644,552;643,739;9,2650446;15,93600;4,30300;0,02800;0,2029177;;;;;;
;;260;16,73400;72,35000;0,011000;3,823;82,21;19,7000;-55,460;0,00;101,868;0,000;263,177;536,550;590,65;1019,750;;;755,200;756,100;728,500;318,250;;;;;0,00;0,00;0,00;3,00;2,70;0,000;0,000;0,57;0,49;999998,00;999998,00;999998,00;999998,00;999998,00;999998,00;999998,00;999998,00;999998,00;999998,00;999998,00;999998,00;999998,00;999998,00;999998,00;;;;;;;;;;;;;;;;;954,06709;0,00001;0,0000;;nan;0,18274;102,80682;114,801810;15,790018;0,196418;23,987948;26,406638;0,0455;5,1491;;;0,00;0,91;83,05;;646,650;643,739;9,5406709;15,92000;4,31500;0,02900;0,2056408;;;;;;
;;261;16,65000;71,77500;0,018000;3,856;82,31;19,7000;-55,820;0,00;101,864;0,000;263,177;538,550;593,25;1019,717;;;755,300;756,000;728,400;318,250;;;;;0,00;0,00;0,00;3,00;2,70;0,000;0,000;0,57;0,49;999998,00;999998,00;999998,00;999998,00;999998,00;999998,00;999998,00;999998,00;999998,00;999998,00;999998,00;999998,00;999998,00;999998,00;999998,00;;;;;;;;;;;;;;;;;968,469160;0,00001;0,0000;;nan;0,29099;103,09962;115,770279;15,697918;0,195158;23,936924;26,368175;0,0451;5,1087;;;0,00;0,91;84,20;;648,845;648,004;9,6846916;15,89600;4,37600;0,02100;0,2100659;;;;;;
;;262;16,54100;72,45000;0,021000;3,871;82,34;19,7000;-56,460;0,00;101,864;0,000;263,177;539,950;595,35;1019,683;;;755,200;756,000;728,400;318,250;;;;;0,00;0,00;0,00;3,00;2,70;0,000;0,000;0,57;0,49;999998,00;999998,00;999998,00;999998,00;999998,00;999998,00;999998,00;999998,00;999998,00;999998,00;999998,00;999998,00;999998,00;999998,00;999998,00;;;;;;;;;;;;;;;;;999,20039;0,00001;0,0000;;nan;0,33899;103,85553;116,769480;15,751100;0,194845;24,080455;26,551161;0,0454;5,1359;;;0,00;0,92;86,63;;651,145;648,004;9,9920039;15,81200;4,46700;0,04200;0,2161347;;;;;;
;;263;16,46400;71,75000;0,048000;3,877;81,64;19,7000;-56,820;0,00;101,864;0,000;263,170;541,750;597,65;1019,583;;;755,000;755,900;728,400;318,250;;;;;0,00;0,00;0,00;3,00;2,70;0,000;0,000;0,57;0,49;999998,00;999998,00;999998,00;999998,00;999998,00;999998,00;999998,00;999998,00;999998,00;999998,00;999998,00;999998,00;999998,00;999998,00;999998,00;;;;;;;;;;;;;;;;;1011,01474;0,00001;0,0000;;nan;0,75711;103,34171;117,780494;15,648761;0,203443;24,003753;26,480559;0,0473;5,3482;;;0,01;0,91;87,57;;653,541;652,655;10,1101475;15,68200;4,58700;0,04000;0,2202149;;;;;;
;;264;16,43700;73,52500;0,041000;3,916;80,16;19,7000;-57,430;0,00;101,864;0,000;263,177;542,650;598,75;1019,617;;;755,200;755,800;728,400;318,250;;;;;0,00;0,00;0,00;3,00;2,70;0,000;0,000;0,57;0,48;999998,00;999998,00;999998,00;999998,00;999998,00;999998,00;999998,00;999998,00;999998,00;999998,00;999998,00;999998,00;999998,00;999998,00;999998,00;;;;;;;;;;;;;;;;;1028,17916;0,00001;0,0001;;nan;0,65556;105,58970;118,808674;15,828001;0,221717;24,319024;26,833163;0,0522;5,9062;;;0,01;0,93;89,10;;655,994;652,655;10,2817916;15,55400;4,69400;0,04900;0,2214448;;;;;;
;;265;16,42700;69,47500;0,039000;3,988;81,66;19,7000;-57,810;0,00;101,864;0,000;263,177;544,050;600,55;1020,217;;;757,100;755,700;728,400;318,250;;;;;0,00;0,00;0,00;3,00;2,70;0,000;0,000;0,57;0,49;999998,00;999998,00;999998,00;999998,00;999998,00;999998,00;999998,00;999998,00;999998,00;999998,00;999998,00;999998,00;999998,00;999998,00;999998,00;;;;;;;;;;;;;;;;;997,6755;0,00001;0,0000;;nan;0,60585;104,41588;119,806349;15,366088;0,203151;23,670226;26,128397;0,0466;5,2695;;;0,01;0,92;86,70;;658,386;657,377;9,9767550;15,39400;4,84400;0,04600;0,2213316;;;;;;
;;266;16,41800;70,92500;0,034000;4,099;81,39;19,7000;-58,510;0,00;101,872;0,000;263,177;545,750;602,95;1020,517;;;758,100;755,600;728,400;318,250;;;;;0,00;0,00;0,00;3,00;2,70;0,000;0,000;0,57;0,49;999998,00;999998,00;999998,00;999998,00;999998,00;999998,00;999998,00;999998,00;999998,00;999998,00;999998,00;999998,00;999998,00;999998,00;999998,00;;;;;;;;;;;;;;;;;1004,13677;0,00001;0,0000;;nan;0,53407;108,30238;120,810486;15,501412;0,206400;23,953296;26,463837;0,0479;5,4225;;;0,00;0,96;87,63;;660,689;657,377;10,0413677;15,27000;4,85400;0,03800;0,2208081;;;;;;
;;267;16,36100;69,27500;0,035000;4,170;81,57;19,7000;-58,890;0,00;101,866;0,000;263,177;547,750;605,95;1021,017;;;759,600;755,700;728,300;318,250;;;;;0,00;0,00;0,00;3,00;2,70;0,000;0,000;0,58;0,49;999998,00;999998,00;999998,00;999998,00;999998,00;999998,00;999998,00;999998,00;999998,00;999998,00;999998,00;999998,00;999998,00;999998,00;999998,00;;;;;;;;;;;;;;;;;1001,78933;0,00001;0,0000;;nan;0,54206;108,71107;121,812275;15,292044;0,204207;23,716369;26,236300;0,0470;5,3188;;;0,00;0,96;87,53;;662,980;661,957;10,0178933;15,32000;4,75600;0,03300;0,2233666;;;;;;
;;268;16,25100;69,80000;0,022000;4,231;80,34;19,7000;-59,570;0,00;101,866;0,000;263,170;549,350;608,35;1021,317;;;759,800;756,000;728,700;318,250;;;;;0,00;0,00;0,00;3,00;2,70;0,000;0,000;0,58;0,49;999998,00;999998,00;999998,00;999998,00;999998,00;999998,00;999998,00;999998,00;999998,00;999998,00;999998,00;999998,00;999998,00;999998,00;999998,00;;;;;;;;;;;;;;;;;1029,68015;0,00001;0,0001;;nan;0,34510;110,57486;122,841955;15,327510;0,219445;23,840810;26,401305;0,0508;5,7516;;;0,00;0,98;89,84;;665,320;661,957;10,2968015;15,42300;4,66100;0,03100;0,2291898;;;;;;
;;269;16,13500;60,57500;0,027000;4,275;82,81;19,7000;-59,920;0,00;101,866;0,000;263,177;551,650;611,95;1021,450;;;759,800;756,100;729,000;318,250;;;;;0,00;0,00;0,00;3,00;2,70;0,000;0,000;0,58;0,50;999998,00;999998,00;999998,00;999998,00;999998,00;999998,00;999998,00;999998,00;999998,00;999998,00;999998,00;999998,00;999998,00;999998,00;999998,00;;;;;;;;;;;;;;;;;982,27589;0,00001;0,0000;;nan;0,39168;103,87400;123,824231;14,248966;0,189108;22,256007;24,688776;0,0410;4,6350;;;0,00;0,92;85,58;;667,584;666,366;9,8227589;15,55000;4,56800;0,02900;0,2353363;;;;;;
;;270;16,04900;74,62500;0,028000;4,303;81,04;19,7000;-60,630;0,00;101,874;0,000;263,177;553,450;614,55;1021,450;;;760,100;756,000;728,800;318,250;;;;;0,00;0,00;0,00;3,00;2,70;0,000;0,000;0,58;0,49;999998,00;999998,00;999998,00;999998,00;999998,00;999998,00;999998,00;999998,00;999998,00;999998,00;999998,00;999998,00;999998,00;999998,00;999998,00;;;;;;;;;;;;;;;;;1109,32681;0,00001;0,0001;;nan;0,44974;115,86657;124,933558;15,789611;0,210726;24,742871;27,474445;0,0508;5,7476;;;0,00;1,02;96,52;;670,041;666,366;11,0932681;15,63600;4,52900;0,04000;0,2399565;;;;;;
;;271;15,98700;72,10000;0,029000;4,315;79,75;19,7000;-60,930;0,00;101,866;0,000;263,170;553,950;614,95;1021,217;;;759,900;755,800;728,500;318,250;;;;;0,00;0,00;0,00;3,00;2,70;0,000;0,000;0,58;0,49;999998,00;999998,00;999998,00;999998,00;999998,00;999998,00;999998,00;999998,00;999998,00;999998,00;999998,00;999998,00;999998,00;999998,00;999998,00;;;;;;;;;;;;;;;;;1104,97181;0,00001;0,0001;;nan;0,45729;114,15898;126,038530;15,513179;0,226835;24,331654;27,011013;0,0537;6,0826;;;0,00;1,01;96,03;;672,804;671,245;11,0497181;15,68200;4,48200;0,02900;0,2433583;;;;;;
;;272;15,93600;71,87500;0,021000;4,376;78,97;19,7000;-61,290;0,00;101,866;0,000;263,177;554,750;615,55;1020,917;;;759,500;755,600;728,200;318,250;;;;;0,00;0,00;0,00;3,00;2,70;0,000;0,000;0,58;0,48;999998,00;999998,00;999998,00;999998,00;999998,00;999998,00;999998,00;999998,00;999998,00;999998,00;999998,00;999998,00;999998,00;999998,00;999998,00;;;;;;;;;;;;;;;;;1113,02973;0,00001;0,0001;;nan;0,33308;115,52672;127,151560;15,477782;0,236576;24,311195;26,975675;0,0560;6,3355;;;0,00;1,02;96,80;;675,550;671,245;11,1302973;15,73900;4,42800;0,02900;0,2457532;;;;;;
;;273;15,92000;72,95000;0,042000;4,467;80,24;19,7000;-61,890;0,00;101,866;0,000;263,170;555,150;616,05;1020,417;;;758,300;755,400;728,100;318,250;;;;;0,00;0,00;0,00;3,00;2,70;0,000;0,000;0,58;0,49;999998,00;999998,00;999998,00;999998,00;999998,00;999998,00;999998,00;999998,00;999998,00;999998,00;999998,00;999998,00;999998,00;999998,00;999998,00;;;;;;;;;;;;;;;;;1120,23525;0,00001;0,0001;;nan;0,66105;118,79190;128,271795;15,587481;0,220734;24,501154;27,188932;0,0526;5,9580;;;0,01;1,05;97,79;;678,312;676,766;11,2023525;15,81700;4,36900;0,03800;0,2456014;;;;;;
;;274;15,89600;70,70000;0,040000;4,587;80,39;19,6000;-62,260;0,00;101,866;0,000;263,177;555,850;616,65;1019,883;;;757,200;755,100;727,900;318,250;;;;;0,00;0,00;0,00;3,00;2,70;0,000;0,000;0,59;0,49;999998,00;999998,00;999998,00;999998,00;999998,00;999998,00;999998,00;999998,00;999998,00;999998,00;999998,00;999998,00;999998,00;999998,00;999998,00;;;;;;;;;;;;;;;;;1103,20814;0,00001;0,0001;;nan;0,61986;120,04580;129,375003;15,335550;0,218845;24,135552;26,775548;0,0514;5,8172;;;0,01;1,06;96,67;;681,021;676,766;11,0320814;15,86500;4,34500;0,05400;0,2458478;;;;;;
;;275;15,81200;70,67500;0,049000;4,694;79,96;19,6000;-62,900;0,00;101,862;0,000;263,177;557,050;617,85;1019,717;;;757,100;754,900;727,700;318,250;;;;;0,00;0,00;0,00;3,00;2,70;0,000;0,000;0,59;0,49;999998,00;999998,00;999998,00;999998,00;999998,00;999998,00;999998,00;999998,00;999998,00;999998,00;999998,00;999998,00;999998,00;999998,00;999998,00;;;;;;;;;;;;;;;;;1117,90616;0,00001;0,0001;;nan;0,75620;122,72138;130,492909;15,316315;0,224136;24,157319;26,794004;0,0527;5,9620;;;0,01;1,08;98,15;;683,700;682,252;11,1790616;15,90500;4,28000;0,03600;0,2495308;;;;;;
;;276;15,68200;72,87500;0,046000;4,844;79,01;19,6000;-63,250;0,00;101,862;0,000;263,177;556,950;617,55;1019,583;;;757,100;754,700;727,500;318,250;;;;;0,00;0,00;0,00;3,00;2,71;0,000;0,000;0,59;0,49;999998,00;999998,00;999998,00;999998,00;999998,00;999998,00;999998,00;999998,00;999998,00;999998,00;999998,00;999998,00;999998,00;999998,00;999998,00;;;;;;;;;;;;;;;;;1161,9078;0,00001;0,0001;;nan;0,72153;128,65239;131,654817;15,554270;0,236133;24,528224;27,197064;0,0563;6,3756;;;0,01;1,14;102,20;;686,507;682,252;11,6190780;15,97900;4,19400;0,03900;0,2555416;;;;;;
;;277;15,55400;73,52500;0,038000;4,854;79,77;19,6000;-63,900;0,00;101,866;0,000;263,177;556,950;617,25;1019,350;;;756,700;754,400;727,500;318,250;;;;;0,00;0,00;0,00;3,00;2,71;0,000;0,000;0,59;0,49;999998,00;999998,00;999998,00;999998,00;999998,00;999998,00;999998,00;999998,00;999998,00;999998,00;999998,00;999998,00;999998,00;999998,00;999998,00;;;;;;;;;;;;;;;;;1199,28571;0,00001;0,0001;;nan;0,60041;129,49450;132,854103;15,623483;0,226579;24,637370;27,304815;0,0543;6,1418;;;0,01;1,14;105,15;;689,500;688,049;11,9928572;16,10600;4,07800;0,03000;0,2627875;;;;;;
;;278;15,39400;70,67500;0,033000;4,756;81,76;19,6000;-64,250;0,00;101,868;0,000;263,177;557,250;617,75;1019,083;;;756,300;754,200;727,300;318,250;;;;;0,00;0,00;0,00;3,00;2,71;0,000;0,000;0,59;0,51;999998,00;999998,00;999998,00;999998,00;999998,00;999998,00;999998,00;999998,00;999998,00;999998,00;999998,00;999998,00;999998,00;999998,00;999998,00;;;;;;;;;;;;;;;;;1218,93109;0,00001;0,0000;;nan;0,51234;124,33702;134,073034;15,313566;0,201916;24,161655;26,784859;0,0474;5,3691;;;0,00;1,10;106,12;;692,615;688,049;12,1893109;16,22900;4,00200;0,03000;0,2727751;;;;;;
;;279;15,27000;71,97500;0,031000;4,661;80,61;19,6000;-64,870;0,00;101,876;0,000;263,177;557,350;617,75;1018,583;;;755,200;754,000;727,100;318,250;;;;;0,00;0,00;0,00;3,00;2,71;0,000;0,000;0,59;0,50;999998,00;999998,00;999998,00;999998,00;999998,00;999998,00;999998,00;999998,00;999998,00;999998,00;999998,00;999998,00;999998,00;999998,00;999998,00;;;;;;;;;;;;;;;;;1264,36352;0,00001;0,0001;;nan;0,48624;122,93208;135,337397;15,452376;0,216055;24,385045;27,027651;0,0512;5,7971;;;0,00;1,09;109,47;;695,869;694,496;12,6436353;16,33500;3,88600;0,01800;0,2806248;;;;;;
