Repository: FireDynamics/BESKID_ExperimentalData

# Cone Calorimeter Experiments

Experiments have been conducted, with sample in horizontal orientation. Samples were wrapped in aluminium foil. No retainer frame or grid have been used.

Different types of insulation material have been used below the PMMA samples: CaSiO3 and Al2O3. The goal was to an insulation material that has a more reproducible behaviour compared to the common fiber blankets. The CaSiO3 block below the sample was manufactured from the same boards used as backing of the large scale experiments. However, it was found that these boards contain a lot of moisture making the mass loss measurements unreliable.

File: Materials/PMMA/DE_6mm/Cone/20250327_PMMA_DE_6mm_q75_R2.csv (part 5 of 5)
General information;;time (s);O2 (%);DPT (Pa);CO (%);CO2 (%);PD (%);AHU (%);Mass (g);Methane MFM (g/s);APT (kPa);HFM (kW/m²);Cold Trap TC (K);StackTC (K);Smoke TC (K);Cone heater TC (K);Soot MFM (g/s);Soot;TC cone1;TC cone2;TC cone3;TC aux;CH4;CO;CO2;Ethene;H2O;n.u.;n.u.;UOX Bin;n.u.;UOX Hum.;UOX Temp;n.u.;n.u;TX1;TX2;TX3;TX4;TX5;TX6;TX7;TX8;TX9;TX10;TX11;TX12;TX13;TX14;TX15;n.u;n.u.;n.u.;n.u.;L0;L1;n.u.;n.u.;n.u.;n.u.;n.u.;n.u.;n.u.;n.u.;n.u.;n.u.;HRR/a;EHC;SEA;MLR;MLR/a;COY;CO2Y/sh;THR/a;MFR;K;Vstack;Vsmoke;SPR;RSR;TSP;TSR;COP;CO2P;O2C;TOC;ARHE;Mass;HRR;O2/sh;CO2/sh;CO/sh;phi;FU27;FU28;FU29;FU30;FU31
;;;;;;;;;;;;;;;;;;g/min;°C;°C;°C;°C;ppm;ppm;%;ppm;ppm;no;no;;no;%;°C;no;V;no;no;no;no;no;no;no;no;no;no;no;no;no;no;no;no;no;no;no;%;%;no;no;no;no;no;no;no;no;no;no;kW/m²;MJ/kg;m²/kg;g/s;g/(s*m²);[kg/kg];[kg/kg];MJ/m²;g/s;1/m;l/s;l/s;m²/s;(m²/s)/m²;m²;m²;g/s;g/s;g/s;g;kW/m²;g;kW;[%];[%];%;;;;;;
;;281;20,90700;87,62500;0,005000;0,086;99,71;21,8000;-70,790;0,00;101,094;0,009;263,183;423,050;429,35;1138,350;;;861,900;880,200;853,500;314,750;;;;;0,00;0,00;0,00;3,00;1,83;0,000;0,000;0,58;0,57;999998,00;999998,00;999998,00;999998,00;999998,00;999998,00;999998,00;999998,00;999998,00;999998,00;999998,00;999998,00;999998,00;999998,00;999998,00;;;;;;;;;;;;;;;;;13,69196;0,00000;0,0000;;nan;-0,04634;1,18141;167,110020;19,524300;0,002010;23,386618;23,734889;0,0004;0,0474;;;0,00;0,01;1,17;;855,657;856,003;0,1369196;20,92600;0,07300;-0,00400;0,0023461;;;;;;
;;282;20,91200;92,62500;0,015000;0,085;99,72;21,8000;-70,800;0,00;101,104;0,009;263,183;422,150;428,25;1138,517;;;861,900;880,500;853,700;314,750;;;;;0,00;0,00;0,00;3,00;1,83;0,000;0,000;0,58;0,57;999998,00;999998,00;999998,00;999998,00;999998,00;999998,00;999998,00;999998,00;999998,00;999998,00;999998,00;999998,00;999998,00;999998,00;999998,00;;;;;;;;;;;;;;;;;11,59159;0,00000;0,0000;;nan;0,15526;1,18069;167,121612;20,095000;0,001953;24,019009;24,366080;0,0004;0,0472;;;0,00;0,01;1,07;;851,867;856,003;0,1159159;20,92900;0,07300;0,00100;0,0019307;;;;;;
;;283;20,91300;89,35000;-0,005000;0,083;99,66;21,8000;-70,810;0,00;101,104;0,009;263,183;421,250;427,05;1138,850;;;862,400;880,800;853,900;314,750;;;;;0,00;0,00;0,00;3,00;1,83;0,000;0,000;0,58;0,57;999998,00;999998,00;999998,00;999998,00;999998,00;999998,00;999998,00;999998,00;999998,00;999998,00;999998,00;999998,00;999998,00;999998,00;999998,00;;;;;;;;;;;;;;;;;12,69196;0,00000;0,0000;;nan;-0,24643;1,09160;167,134304;19,757619;0,002569;23,565399;23,889860;0,0005;0,0609;;;0,00;0,01;1,03;;848,108;848,460;0,1269196;20,93100;0,07200;-0,00800;0,0021482;;;;;;
;;284;20,91500;92,72500;0,005000;0,082;99,69;21,8000;-70,810;0,00;101,104;0,009;263,183;420,350;425,95;1139,050;;;862,600;881,100;854,000;314,750;;;;;0,00;0,00;0,00;3,00;1,83;0,000;0,000;0,58;0,57;999998,00;999998,00;999998,00;999998,00;999998,00;999998,00;999998,00;999998,00;999998,00;999998,00;999998,00;999998,00;999998,00;999998,00;999998,00;;;;;;;;;;;;;;;;;11,52649;0,00000;0,0000;;nan;-0,04782;1,07787;167,145830;20,148847;0,002208;23,980681;24,300158;0,0005;0,0533;;;0,00;0,01;1,00;;844,383;848,460;0,1152649;20,93100;0,07000;0,02600;0,0019139;;;;;;
;;285;20,91600;91,02500;0,015000;0,081;99,74;21,8000;-70,820;0,00;101,104;0,009;263,183;419,550;424,85;1139,050;;;862,300;881,300;854,100;314,750;;;;;0,00;0,00;0,00;3,00;1,83;0,000;0,000;0,58;0,57;999998,00;999998,00;999998,00;999998,00;999998,00;999998,00;999998,00;999998,00;999998,00;999998,00;999998,00;999998,00;999998,00;999998,00;999998,00;;;;;;;;;;;;;;;;;10,38627;0,00000;0,0000;;nan;0,15437;1,03391;167,156217;19,982314;0,001712;23,737215;24,037078;0,0004;0,0409;;;0,00;0,01;0,96;;840,686;841,034;0,1038627;20,93000;0,07000;0,02700;0,0017398;;;;;;
;;286;20,91700;90,32500;0,014000;0,079;99,68;21,8000;-70,830;0,00;101,104;0,009;263,190;418,750;423,85;1138,917;;;861,600;881,500;854,200;314,750;;;;;0,00;0,00;0,00;3,00;1,84;0,000;0,000;0,58;0,57;999998,00;999998,00;999998,00;999998,00;999998,00;999998,00;999998,00;999998,00;999998,00;999998,00;999998,00;999998,00;999998,00;999998,00;999998,00;;;;;;;;;;;;;;;;;10,22293;0,00000;0,0000;;nan;0,13379;0,96109;167,166440;19,924337;0,002334;23,623213;23,910922;0,0005;0,0554;;;0,00;0,01;0,94;;837,017;841,034;0,1022293;20,93200;0,06900;0,01500;0,0017173;;;;;;
;;287;20,91900;94,12500;0,015000;0,079;99,73;21,8000;-70,830;0,00;101,104;0,009;263,183;417,950;422,95;1138,917;;;861,300;881,700;854,300;314,750;;;;;0,00;0,00;0,00;3,00;1,84;0,000;0,000;0,58;0,57;999998,00;999998,00;999998,00;999998,00;999998,00;999998,00;999998,00;999998,00;999998,00;999998,00;999998,00;999998,00;999998,00;999998,00;999998,00;;;;;;;;;;;;;;;;;9,63354;0,00000;0,0000;;nan;0,15726;0,98199;167,176073;20,358587;0,001855;24,091965;24,380181;0,0004;0,0449;;;0,00;0,01;0,91;;833,380;833,724;0,0963354;20,93500;0,06800;0,01400;0,0015839;;;;;;
;;288;20,91800;96,20000;0,018000;0,078;99,74;21,8000;-70,830;0,00;101,106;0,009;263,183;417,250;421,95;1138,950;;;861,200;881,800;854,400;314,750;;;;;0,00;0,00;0,00;3,00;1,84;0,000;0,000;0,58;0,57;999998,00;999998,00;999998,00;999998,00;999998,00;999998,00;999998,00;999998,00;999998,00;999998,00;999998,00;999998,00;999998,00;999998,00;999998,00;;;;;;;;;;;;;;;;;9,9618;0,00000;0,0000;;nan;0,22150;0,95747;167,186035;20,599024;0,001724;24,335668;24,609791;0,0004;0,0421;;;0,00;0,01;0,94;;829,773;833,724;0,0996180;20,93600;0,06700;0,02200;0,0016190;;;;;;
;;289;20,92000;94,45000;0,017000;0,076;99,70;21,8000;-70,850;0,00;101,096;0,009;263,190;416,450;421,05;1138,783;;;860,600;881,900;854,400;314,750;;;;;0,00;0,00;0,00;3,00;1,84;0,000;0,000;0,58;0,57;999998,00;999998,00;999998,00;999998,00;999998,00;999998,00;999998,00;999998,00;999998,00;999998,00;999998,00;999998,00;999998,00;999998,00;999998,00;;;;;;;;;;;;;;;;;9,37497999;0,00000;0,0000;;nan;0,19905;0,87806;167,195410;20,430399;0,002098;24,090177;24,356270;0,0004;0,0507;;;0,00;0,01;0,88;;826,197;826,536;0,0937498;20,93500;0,06600;0,00300;0,0015362;;;;;;
;;290;20,92400;91,70000;0,007000;0,075;99,66;21,8000;-70,860;0,00;101,098;0,009;263,190;415,750;420,25;1138,517;;;859,600;882,000;854,500;314,750;;;;;0,00;0,00;0,00;3,00;1,84;0,000;0,000;0,58;0,57;999998,00;999998,00;999998,00;999998,00;999998,00;999998,00;999998,00;999998,00;999998,00;999998,00;999998,00;999998,00;999998,00;999998,00;999998,00;;;;;;;;;;;;;;;;;8,63357;0,00000;0,0000;;nan;-0,00712;0,83060;167,204043;20,147716;0,002556;23,716924;23,973631;0,0005;0,0608;;;0,00;0,01;0,77;;822,650;826,536;0,0863357;20,93600;0,06500;-0,00400;0,0014338;;;;;;
;;291;20,92400;93,27500;0,004000;0,074;99,68;21,8000;-70,870;0,00;101,100;0,009;263,183;415,050;419,35;1138,117;;;858,300;882,100;854,500;314,750;;;;;0,00;0,00;0,00;3,00;1,84;0,000;0,000;0,58;0,57;999998,00;999998,00;999998,00;999998,00;999998,00;999998,00;999998,00;999998,00;999998,00;999998,00;999998,00;999998,00;999998,00;999998,00;999998,00;;;;;;;;;;;;;;;;;9,0237;0,00000;0,0000;;nan;-0,06878;0,80277;167,213067;20,337132;0,002380;23,899587;24,147191;0,0005;0,0571;;;0,00;0,01;0,78;;819,132;819,470;0,0902370;20,93400;0,06500;-0,00100;0,0014844;;;;;;
;;292;20,92400;93,05000;-0,004000;0,073;99,66;21,8000;-70,880;0,00;101,096;0,009;263,183;414,350;418,55;1138,350;;;858,900;882,200;854,500;314,850;;;;;0,00;0,00;0,00;3,00;1,84;0,000;0,000;0,58;0,57;999998,00;999998,00;999998,00;999998,00;999998,00;999998,00;999998,00;999998,00;999998,00;999998,00;999998,00;999998,00;999998,00;999998,00;999998,00;;;;;;;;;;;;;;;;;9,71585;0,00000;0,0000;;nan;-0,23293;0,76686;167,222783;20,329740;0,002571;23,850606;24,092365;0,0005;0,0615;;;0,00;0,01;0,78;;815,647;819,470;0,0971585;20,93700;0,06400;-0,00100;0,0015981;;;;;;
;;293;20,92500;91,85000;0,001000;0,073;99,63;21,8000;-70,880;0,00;101,100;0,009;263,183;413,750;417,85;1138,450;;;859,200;882,300;854,400;314,850;;;;;0,00;0,00;0,00;3,00;1,84;0,000;0,000;0,58;0,56;999998,00;999998,00;999998,00;999998,00;999998,00;999998,00;999998,00;999998,00;999998,00;999998,00;999998,00;999998,00;999998,00;999998,00;999998,00;;;;;;;;;;;;;;;;;8,91089;0,00000;0,0000;;nan;-0,12956;0,76242;167,231694;20,212864;0,002864;23,679152;23,913797;0,0006;0,0680;;;0,00;0,01;0,75;;812,191;812,523;0,0891089;20,93700;0,06400;0,01600;0,0014746;;;;;;
;;294;20,92600;91,77500;-0,008000;0,072;99,70;21,8000;-70,890;0,00;101,098;0,009;263,183;413,250;417,15;1138,450;;;859,200;882,300;854,400;314,850;;;;;0,00;0,00;0,00;3,00;1,84;0,000;0,000;0,58;0,56;999998,00;999998,00;999998,00;999998,00;999998,00;999998,00;999998,00;999998,00;999998,00;999998,00;999998,00;999998,00;999998,00;999998,00;999998,00;;;;;;;;;;;;;;;;;9,31633999;0,00000;0,0000;;nan;-0,31325;0,72716;167,241010;20,216830;0,002087;23,655176;23,878419;0,0004;0,0495;;;0,00;0,01;0,72;;808,764;812,523;0,0931634;20,93900;0,06300;0,00700;0,0015406;;;;;;
;;295;20,92900;94,55000;0,026000;0,070;99,64;21,8000;-70,890;0,00;101,098;0,009;263,190;412,550;416,45;1138,383;;;859,000;882,300;854,400;314,850;;;;;0,00;0,00;0,00;3,00;1,84;0,000;0,000;0,58;0,56;999998,00;999998,00;999998,00;999998,00;999998,00;999998,00;999998,00;999998,00;999998,00;999998,00;999998,00;999998,00;999998,00;999998,00;999998,00;;;;;;;;;;;;;;;;;5,85016;0,00000;0,0000;;nan;0,38662;0,66678;167,246860;20,537604;0,002757;23,989800;24,216585;0,0006;0,0663;;;0,00;0,01;0,65;;805,359;805,679;0,0585016;20,94000;0,06200;0,02300;0,0009549;;;;;;
;;296;20,93100;90,32500;0,027000;0,070;99,64;21,8000;-70,900;0,00;101,100;0,009;263,183;411,950;415,55;1138,250;;;858,500;882,400;854,400;314,850;;;;;0,00;0,00;0,00;3,00;1,84;0,000;0,000;0,57;0,56;999998,00;999998,00;999998,00;999998,00;999998,00;999998,00;999998,00;999998,00;999998,00;999998,00;999998,00;999998,00;999998,00;999998,00;999998,00;;;;;;;;;;;;;;;;;4,92026;0,00000;0,0000;;nan;0,39841;0,65216;167,251781;20,088108;0,002759;23,430622;23,635379;0,0006;0,0647;;;0,00;0,01;0,59;;801,973;805,679;0,0492026;20,93900;0,06100;0,02500;0,0008215;;;;;;
;;297;20,93100;98,07500;0,015000;0,069;99,63;21,8000;-70,910;0,00;101,100;0,009;263,183;411,250;414,85;1138,150;;;858,300;882,400;854,300;314,850;;;;;0,00;0,00;0,00;3,00;1,84;0,000;0,000;0,57;0,56;999998,00;999998,00;999998,00;999998,00;999998,00;999998,00;999998,00;999998,00;999998,00;999998,00;999998,00;999998,00;999998,00;999998,00;999998,00;;;;;;;;;;;;;;;;;6,16787;0,00000;0,0000;;nan;0,16176;0,64345;167,257948;20,949974;0,002853;24,394374;24,607917;0,0006;0,0697;;;0,00;0,01;0,61;;798,615;798,938;0,0616787;20,93700;0,06100;0,02000;0,0009859;;;;;;
;;298;20,93000;92,40000;0,014000;0,068;99,66;21,8000;-70,920;0,00;101,100;0,009;263,190;410,650;414,15;1138,150;;;858,300;882,400;854,300;314,850;;;;;0,00;0,00;0,00;3,00;1,84;0,000;0,000;0,57;0,56;999998,00;999998,00;999998,00;999998,00;999998,00;999998,00;999998,00;999998,00;999998,00;999998,00;999998,00;999998,00;999998,00;999998,00;999998,00;;;;;;;;;;;;;;;;;6,51286999;0,00000;0,0000;;nan;0,13658;0,58938;167,264461;20,349670;0,002567;23,660802;23,862465;0,0005;0,0608;;;0,00;0,01;0,62;;795,290;798,938;0,0651287;20,93900;0,06100;0,01100;0,0010716;;;;;;
;;299;20,93200;96,70000;0,022000;0,067;99,60;21,8000;-70,920;0,00;101,104;0,009;263,190;410,150;413,65;1137,950;;;857,900;882,300;854,200;314,850;;;;;0,00;0,00;0,00;3,00;1,84;0,000;0,000;0,57;0,55;999998,00;999998,00;999998,00;999998,00;999998,00;999998,00;999998,00;999998,00;999998,00;999998,00;999998,00;999998,00;999998,00;999998,00;999998,00;;;;;;;;;;;;;;;;;5,35901999;0,00000;0,0000;;nan;0,30798;0,56683;167,269820;20,830475;0,003097;24,190350;24,396778;0,0007;0,0750;;;0,00;0,01;0,58;;791,990;792,307;0,0535902;20,94100;0,06000;0,01200;0,0008623;;;;;;
;;300;20,93500;96,72500;0,003000;0,066;99,71;21,8000;-70,920;0,00;101,104;0,009;263,183;409,550;412,95;1137,717;;;857,300;882,300;854,100;314,850;;;;;0,00;0,00;0,00;3,00;1,84;0,000;0,000;0,57;0,55;999998,00;999998,00;999998,00;999998,00;999998,00;999998,00;999998,00;999998,00;999998,00;999998,00;999998,00;999998,00;999998,00;999998,00;999998,00;;;;;;;;;;;;;;;;;5,82163;0,00000;0,0000;;nan;-0,09152;0,53082;167,275642;20,848422;0,002056;24,175774;24,376477;0,0004;0,0498;;;0,00;0,00;0,51;;788,717;792,307;0,0582163;20,94300;0,06000;-0,00200;0,0009341;;;;;;
;;301;20,93600;95,15000;-0,004000;0,065;99,69;21,8000;-70,920;0,00;101,102;0,009;263,190;409,050;412,35;1137,450;;;856,600;882,300;854,000;314,850;;;;;0,00;0,00;0,00;3,00;1,85;0,000;0,000;0,57;0,55;999998,00;999998,00;999998,00;999998,00;999998,00;999998,00;999998,00;999998,00;999998,00;999998,00;999998,00;999998,00;999998,00;999998,00;999998,00;;;;;;;;;;;;;;;;;6,03368;0,00000;0,0000;;nan;-0,23699;0,49058;167,281676;20,690619;0,002218;23,963495;24,156820;0,0005;0,0532;;;0,00;0,00;0,48;;785,472;785,785;0,0603368;20,94200;0,05900;-0,01200;0,0009749;;;;;;
;;302;20,93500;96,60000;-0,001000;0,065;99,63;21,8000;-70,940;0,00;101,102;0,009;263,190;408,450;411,65;1137,550;;;857,100;882,200;853,900;314,850;;;;;0,00;0,00;0,00;3,00;1,85;0,000;0,000;0,57;0,55;999998,00;999998,00;999998,00;999998,00;999998,00;999998,00;999998,00;999998,00;999998,00;999998,00;999998,00;999998,00;999998,00;999998,00;999998,00;;;;;;;;;;;;;;;;;6,22223999;0,00000;0,0000;;nan;-0,17579;0,49464;167,287898;20,862983;0,002812;24,127681;24,316709;0,0006;0,0679;;;0,00;0,00;0,51;;782,255;785,785;0,0622224;20,94200;0,05900;0,00600;0,0009974;;;;;;
;;303;20,93600;95,72500;-0,001000;0,064;99,66;21,8000;-70,940;0,00;101,102;0,009;263,190;408,050;411,15;1137,550;;;857,200;882,200;853,800;314,850;;;;;0,00;0,00;0,00;3,00;1,85;0,000;0,000;0,57;0,55;999998,00;999998,00;999998,00;999998,00;999998,00;999998,00;999998,00;999998,00;999998,00;999998,00;999998,00;999998,00;999998,00;999998,00;999998,00;;;;;;;;;;;;;;;;;5,90058;0,00000;0,0000;;nan;-0,17508;0,45627;167,293799;20,778457;0,002543;24,006394;24,188774;0,0005;0,0611;;;0,00;0,00;0,48;;779,064;779,373;0,0590058;20,94400;0,05900;-0,01400;0,0009496;;;;;;
;;304;20,93400;94,00000;0,016000;0,064;99,68;21,8000;-70,940;0,00;101,102;0,009;263,190;407,650;410,75;1137,317;;;856,800;882,100;853,600;314,850;;;;;0,00;0,00;0,00;3,00;1,85;0,000;0,000;0,57;0,56;999998,00;999998,00;999998,00;999998,00;999998,00;999998,00;999998,00;999998,00;999998,00;999998,00;999998,00;999998,00;999998,00;999998,00;999998,00;;;;;;;;;;;;;;;;;5,26046;0,00000;0,0000;;nan;0,17981;0,45235;167,299059;20,600487;0,002330;23,777446;23,958264;0,0005;0,0554;;;0,00;0,00;0,53;;775,897;779,373;0,0526046;20,94200;0,05900;0,00900;0,0008554;;;;;;
;;305;20,93700;93,42500;0,007000;0,063;99,73;21,8000;-70,950;0,00;101,104;0,009;263,190;407,150;410,25;1137,417;;;857,200;882,100;853,500;314,950;;;;;0,00;0,00;0,00;3,00;1,85;0,000;0,000;0,58;0,56;999998,00;999998,00;999998,00;999998,00;999998,00;999998,00;999998,00;999998,00;999998,00;999998,00;999998,00;999998,00;999998,00;999998,00;999998,00;;;;;;;;;;;;;;;;;4,91663000;0,00000;0,0000;;nan;-0,00726;0,41528;167,303976;20,549990;0,001833;23,690069;23,870444;0,0004;0,0434;;;0,00;0,00;0,45;;772,753;773,061;0,0491663;20,94200;0,05900;0,00500;0,0008007;;;;;;
;;306;20,93700;94,72500;0,023000;0,062;99,69;21,8000;-70,960;0,00;101,104;0,009;263,183;406,750;409,65;1137,283;;;857,100;882,000;853,300;314,950;;;;;0,00;0,00;0,00;3,00;1,85;0,000;0,000;0,58;0,57;999998,00;999998,00;999998,00;999998,00;999998,00;999998,00;999998,00;999998,00;999998,00;999998,00;999998,00;999998,00;999998,00;999998,00;999998,00;;;;;;;;;;;;;;;;;3,76998;0,00000;0,0000;;nan;0,32691;0,38213;167,307746;20,702644;0,002259;23,842602;24,012592;0,0005;0,0539;;;0,00;0,00;0,45;;769,632;773,061;0,0376998;20,94500;0,05800;0,01100;0,0006110;;;;;;
;;307;20,93900;96,60000;0,025000;0,061;99,69;21,8000;-70,960;0,00;101,106;0,009;263,190;406,250;409,15;1137,083;;;856,700;881,900;853,200;314,950;;;;;0,00;0,00;0,00;3,00;1,85;0,000;0,000;0,59;0,57;999998,00;999998,00;999998,00;999998,00;999998,00;999998,00;999998,00;999998,00;999998,00;999998,00;999998,00;999998,00;999998,00;999998,00;999998,00;;;;;;;;;;;;;;;;;2,97377;0,00000;0,0000;;nan;0,37254;0,34952;167,310719;20,919397;0,002278;24,062615;24,234384;0,0005;0,0548;;;0,00;0,00;0,40;;766,532;766,837;0,0297377;20,94500;0,05800;0,01700;0,0004775;;;;;;
;;308;20,94000;95,90000;0,020000;0,061;99,67;21,8000;-70,970;0,00;101,096;0,009;263,190;405,750;408,65;1136,983;;;856,700;881,800;853,000;314,950;;;;;0,00;0,00;0,00;3,00;1,85;0,000;0,000;0,59;0,58;999998,00;999998,00;999998,00;999998,00;999998,00;999998,00;999998,00;999998,00;999998,00;999998,00;999998,00;999998,00;999998,00;999998,00;999998,00;;;;;;;;;;;;;;;;;2,98549;0,00000;0,0000;;nan;0,26619;0,34846;167,313705;20,856303;0,002455;23,960514;24,131766;0,0005;0,0588;;;0,00;0,00;0,37;;763,454;766,837;0,0298549;20,94300;0,05800;0,01600;0,0004804;;;;;;
;;309;20,93900;95,65000;0,011000;0,061;99,79;21,8000;-70,960;0,00;101,098;0,009;263,190;405,350;408,25;1136,917;;;856,600;881,800;852,900;314,950;;;;;0,00;0,00;0,00;3,00;1,85;0,000;0,000;0,60;0,58;999998,00;999998,00;999998,00;999998,00;999998,00;999998,00;999998,00;999998,00;999998,00;999998,00;999998,00;999998,00;999998,00;999998,00;999998,00;;;;;;;;;;;;;;;;;4,07371;0,00000;0,0000;;nan;0,07674;0,34817;167,317779;20,839375;0,001279;23,917464;24,088578;0,0003;0,0306;;;0,00;0,00;0,40;;760,404;760,710;0,0407371;20,94200;0,05700;-0,00200;0,0006547;;;;;;
;;310;20,93700;94,65000;0,012000;0,060;99,79;21,8000;-70,970;0,00;101,098;0,009;263,190;405,050;407,85;1136,650;;;856,000;881,700;852,800;314,950;;;;;0,00;0,00;0,00;3,00;1,85;0,000;0,000;0,60;0,59;999998,00;999998,00;999998,00;999998,00;999998,00;999998,00;999998,00;999998,00;999998,00;999998,00;999998,00;999998,00;999998,00;999998,00;999998,00;;;;;;;;;;;;;;;;;4,80205;0,00000;0,0000;;nan;0,09729;0,31018;167,322581;20,737829;0,001278;23,783304;23,947712;0,0003;0,0304;;;0,00;0,00;0,45;;757,383;760,710;0,0480205;20,94200;0,05700;-0,00900;0,0007754;;;;;;
;;311;20,93900;96,77500;-0,002000;0,060;99,71;21,8000;-70,980;0,00;101,106;0,009;263,190;404,650;407,45;1136,283;;;855,200;881,600;852,600;314,950;;;;;0,00;0,00;0,00;3,00;1,85;0,000;0,000;0,61;0,59;999998,00;999998,00;999998,00;999998,00;999998,00;999998,00;999998,00;999998,00;999998,00;999998,00;999998,00;999998,00;999998,00;999998,00;999998,00;;;;;;;;;;;;;;;;;5,21897;0,00000;0,0000;;nan;-0,19790;0,31379;167,327800;20,979692;0,002042;24,036926;24,203251;0,0004;0,0491;;;0,00;0,00;0,40;;754,388;754,691;0,0521897;20,94200;0,05700;0,00100;0,0008318;;;;;;
;;312;20,94100;96,37500;-0,012000;0,059;99,74;21,8000;-70,990;0,00;101,100;0,009;263,190;404,150;406,85;1136,083;;;854,800;881,500;852,500;314,950;;;;;0,00;0,00;0,00;3,00;1,85;0,000;0,000;0,61;0,59;999998,00;999998,00;999998,00;999998,00;999998,00;999998,00;999998,00;999998,00;999998,00;999998,00;999998,00;999998,00;999998,00;999998,00;999998,00;;;;;;;;;;;;;;;;;5,33191999;0,00000;0,0000;;nan;-0,40896;0,27668;167,333131;20,949236;0,001720;23,972374;24,132526;0,0004;0,0412;;;0,00;0,00;0,35;;751,418;754,691;0,0533192;20,94300;0,05700;0,00600;0,0008502;;;;;;
;;313;20,94300;96,57500;0,006000;0,059;99,76;21,7000;-71,000;0,00;101,098;0,009;263,190;403,750;406,45;1135,850;;;854,300;881,500;852,300;314,950;;;;;0,00;0,00;0,00;3,00;1,85;0,000;0,000;0,61;0,60;999998,00;999998,00;999998,00;999998,00;999998,00;999998,00;999998,00;999998,00;999998,00;999998,00;999998,00;999998,00;999998,00;999998,00;999998,00;;;;;;;;;;;;;;;;;3,14465999;0,00000;0,0000;;nan;-0,02857;0,27710;167,336276;20,981348;0,001507;23,985358;24,145755;0,0003;0,0361;;;0,00;0,00;0,30;;748,467;748,762;0,0314466;20,94300;0,05700;0,02000;0,0005017;;;;;;
;;314;20,94200;94,75000;-0,014000;0,059;99,75;21,7000;-71,000;0,00;101,102;0,009;263,190;403,350;406,05;1135,850;;;854,500;881,400;852,200;314,950;;;;;0,00;0,00;0,00;3,00;1,85;0,000;0,000;0,61;0,60;999998,00;999998,00;999998,00;999998,00;999998,00;999998,00;999998,00;999998,00;999998,00;999998,00;999998,00;999998,00;999998,00;999998,00;999998,00;;;;;;;;;;;;;;;;;5,07509;0,00000;0,0000;;nan;-0,44783;0,27460;167,341351;20,792460;0,001632;23,745876;23,904829;0,0003;0,0387;;;0,00;0,00;0,32;;745,539;748,762;0,0507509;20,94400;0,05700;0,00100;0,0008151;;;;;;
;;315;20,94200;95,12500;0,009000;0,059;99,71;21,7000;-71,010;0,00;101,098;0,009;263,190;403,050;405,55;1135,650;;;854,200;881,300;852,000;314,950;;;;;0,00;0,00;0,00;3,00;1,85;0,000;0,000;0,61;0,60;999998,00;999998,00;999998,00;999998,00;999998,00;999998,00;999998,00;999998,00;999998,00;999998,00;999998,00;999998,00;999998,00;999998,00;999998,00;;;;;;;;;;;;;;;;;3,26178000;0,00000;0,0000;;nan;0,03469;0,27524;167,344613;20,841317;0,002040;23,783971;23,931495;0,0004;0,0485;;;0,00;0,00;0,32;;742,633;742,918;0,0326178;20,94300;0,05600;0,00900;0,0005242;;;;;;
;;316;20,94400;97,12500;0,005000;0,059;99,70;21,7000;-71,020;0,00;101,102;0,009;263,190;402,650;405,15;1135,383;;;853,600;881,200;851,900;314,950;;;;;0,00;0,00;0,00;3,00;1,85;0,000;0,000;0,61;0,60;999998,00;999998,00;999998,00;999998,00;999998,00;999998,00;999998,00;999998,00;999998,00;999998,00;999998,00;999998,00;999998,00;999998,00;999998,00;;;;;;;;;;;;;;;;;2,85779;0,00000;0,0000;;nan;-0,04995;0,27825;167,347471;21,069729;0,002151;24,020770;24,169912;0,0005;0,0516;;;0,00;0,00;0,27;;739,746;742,918;0,0285779;20,94600;0,05700;0,01900;0,0004540;;;;;;
;;317;20,94200;97,12500;0,011000;0,058;99,76;21,7000;-71,030;0,00;101,104;0,009;263,190;402,250;404,75;1135,250;;;853,300;881,200;851,800;314,950;;;;;0,00;0,00;0,00;3,00;1,86;0,000;0,000;0,62;0,60;999998,00;999998,00;999998,00;999998,00;999998,00;999998,00;999998,00;999998,00;999998,00;999998,00;999998,00;999998,00;999998,00;999998,00;999998,00;;;;;;;;;;;;;;;;;3,21833;0,00000;0,0000;;nan;0,07761;0,24151;167,350689;21,080202;0,001496;24,008836;24,158052;0,0003;0,0359;;;0,00;0,00;0,32;;736,881;737,165;0,0321833;20,94500;0,05700;0,00900;0,0005115;;;;;;
;;318;20,94200;96,90000;0,017000;0,058;99,78;21,7000;-71,040;0,00;101,104;0,009;263,190;401,850;404,35;1135,083;;;853,000;881,100;851,700;314,950;;;;;0,00;0,00;0,00;3,00;1,86;0,000;0,000;0,62;0,60;999998,00;999998,00;999998,00;999998,00;999998,00;999998,00;999998,00;999998,00;999998,00;999998,00;999998,00;999998,00;999998,00;999998,00;999998,00;;;;;;;;;;;;;;;;;2,73470999;0,00000;0,0000;;nan;0,20506;0,24134;167,353424;21,066248;0,001359;23,969084;24,118201;0,0003;0,0325;;;0,00;0,00;0,32;;734,038;737,165;0,0273471;20,94400;0,05600;0,01700;0,0004356;;;;;;
;;319;20,94500;96,90000;0,016000;0,058;99,78;21,7000;-71,060;0,00;101,104;0,009;263,190;401,850;404,35;1135,217;;;853,500;881,100;851,600;315,050;;;;;0,00;0,00;0,00;3,00;1,86;0,000;0,000;0,62;0,60;999998,00;999998,00;999998,00;999998,00;999998,00;999998,00;999998,00;999998,00;999998,00;999998,00;999998,00;999998,00;999998,00;999998,00;999998,00;;;;;;;;;;;;;;;;;1,67380999;0,00000;0,0000;;nan;0,18381;0,24134;167,355098;21,066248;0,001359;23,969084;24,118201;0,0003;0,0325;;;0,00;0,00;0,24;;731,214;731,494;0,0167381;20,94600;0,05600;0,00600;0,0002671;;;;;;
;;320;20,94500;97,02500;-0,002000;0,057;99,74;21,7000;-71,070;0,00;101,102;0,009;263,190;401,450;403,85;1135,083;;;853,300;881,000;851,500;315,050;;;;;0,00;0,00;0,00;3,00;1,86;0,000;0,000;0,62;0,60;999998,00;999998,00;999998,00;999998,00;999998,00;999998,00;999998,00;999998,00;999998,00;999998,00;999998,00;999998,00;999998,00;999998,00;999998,00;;;;;;;;;;;;;;;;;3,20174;0,00000;0,0000;;nan;-0,19891;0,20472;167,358299;21,090330;0,001737;23,972599;24,115915;0,0004;0,0416;;;0,00;0,00;0,24;;728,412;731,494;0,0320174;20,94700;0,05500;-0,00300;0,0005075;;;;;;
;;321;20,94300;97,47500;-0,009000;0,057;99,75;21,7000;-71,070;0,00;101,102;0,009;263,190;401,050;403,45;1135,117;;;853,500;881,000;851,400;315,050;;;;;0,00;0,00;0,00;3,00;1,86;0,000;0,000;0,61;0,60;999998,00;999998,00;999998,00;999998,00;999998,00;999998,00;999998,00;999998,00;999998,00;999998,00;999998,00;999998,00;999998,00;999998,00;999998,00;;;;;;;;;;;;;;;;;4,53798;0,00000;0,0000;;nan;-0,34879;0,20529;167,362837;21,149721;0,001582;24,016153;24,159873;0,0003;0,0379;;;0,00;0,00;0,30;;725,638;725,916;0,0453798;20,94600;0,05500;-0,00500;0,0007168;;;;;;
;;322;20,94200;97,70000;0,001000;0,057;99,83;21,7000;-71,060;0,00;101,102;0,009;263,190;400,750;403,05;1135,117;;;853,700;880,900;851,300;315,050;;;;;0,00;0,00;0,00;3,00;1,86;0,000;0,000;0,61;0,60;999998,00;999998,00;999998,00;999998,00;999998,00;999998,00;999998,00;999998,00;999998,00;999998,00;999998,00;999998,00;999998,00;999998,00;999998,00;;;;;;;;;;;;;;;;;4,12071999;0,00000;0,0000;;nan;-0,13567;0,20560;167,366958;21,182041;0,000872;24,034861;24,172802;0,0002;0,0209;;;0,00;0,00;0,33;;722,887;725,916;0,0412072;20,94600;0,05400;-0,00700;0,0006507;;;;;;
;;323;20,94200;97,30000;0,006000;0,057;99,80;21,7000;-71,070;0,00;101,098;0,009;263,190;400,350;402,75;1134,883;;;853,100;880,900;851,200;315,050;;;;;0,00;0,00;0,00;3,00;1,86;0,000;0,000;0,61;0,60;999998,00;999998,00;999998,00;999998,00;999998,00;999998,00;999998,00;999998,00;999998,00;999998,00;999998,00;999998,00;999998,00;999998,00;999998,00;;;;;;;;;;;;;;;;;3,71164;0,00000;0,0000;;nan;-0,02880;0,20528;167,370670;21,149193;0,001126;23,973635;24,117352;0,0002;0,0270;;;0,00;0,00;0,32;;720,155;720,431;0,0371164;20,94500;0,05500;0,01000;0,0005874;;;;;;
;;324;20,94200;96,22500;0,020000;0,057;99,78;21,7000;-71,080;0,00;101,100;0,009;263,190;400,050;402,35;1134,650;;;852,600;880,900;851,000;315,050;;;;;0,00;0,00;0,00;3,00;1,86;0,000;0,000;0,61;0,60;999998,00;999998,00;999998,00;999998,00;999998,00;999998,00;999998,00;999998,00;999998,00;999998,00;999998,00;999998,00;999998,00;999998,00;999998,00;;;;;;;;;;;;;;;;;2,57043999;0,00000;0,0000;;nan;0,26844;0,20422;167,373240;21,039921;0,001346;23,831899;23,968915;0,0003;0,0320;;;0,00;0,00;0,32;;717,441;720,431;0,0257044;20,94600;0,05500;0,00800;0,0004103;;;;;;
;;325;20,94300;99,87500;0,001000;0,057;99,75;21,7000;-71,080;0,00;101,098;0,009;263,190;399,750;402,05;1134,617;;;852,500;880,800;851,100;315,050;;;;;0,00;0,00;0,00;3,00;1,86;0,000;0,000;0,61;0,59;999998,00;999998,00;999998,00;999998,00;999998,00;999998,00;999998,00;999998,00;999998,00;999998,00;999998,00;999998,00;999998,00;999998,00;999998,00;;;;;;;;;;;;;;;;;3,78448;0,00000;0,0000;;nan;-0,13733;0,20813;167,377025;21,443292;0,001645;24,270582;24,410225;0,0004;0,0399;;;0,00;0,00;0,30;;714,747;715,026;0,0378448;20,94800;0,05500;0,00800;0,0005903;;;;;;
;;326;20,94300;95,85000;0,009000;0,056;99,71;21,7000;-71,080;0,00;101,096;0,009;263,190;399,450;401,85;1134,417;;;852,000;880,800;851,000;315,050;;;;;0,00;0,00;0,00;3,00;1,86;0,000;0,000;0,61;0,59;999998,00;999998,00;999998,00;999998,00;999998,00;999998,00;999998,00;999998,00;999998,00;999998,00;999998,00;999998,00;999998,00;999998,00;999998,00;;;;;;;;;;;;;;;;;3,14804;0,00000;0,0000;;nan;0,03497;0,16721;167,380173;21,014649;0,002072;23,767573;23,910375;0,0004;0,0492;;;0,00;0,00;0,30;;712,075;715,026;0,0314804;20,94600;0,05400;0,01400;0,0005017;;;;;;
;;327;20,94400;96,20000;0,019000;0,057;99,86;21,7000;-71,100;0,00;101,100;0,009;263,190;399,150;401,45;1134,383;;;852,000;880,800;850,900;315,050;;;;;0,00;0,00;0,00;3,00;1,86;0,000;0,000;0,60;0,59;999998,00;999998,00;999998,00;999998,00;999998,00;999998,00;999998,00;999998,00;999998,00;999998,00;999998,00;999998,00;999998,00;999998,00;999998,00;;;;;;;;;;;;;;;;;1,89265;0,00000;0,0000;;nan;0,24746;0,20441;167,382065;21,060892;0,000492;23,801984;23,939137;0,0001;0,0117;;;0,00;0,00;0,27;;709,418;709,694;0,0189265;20,94700;0,05400;0,01500;0,0003022;;;;;;
;;328;20,94300;97,72500;0,009000;0,057;99,72;21,7000;-71,110;0,00;101,106;0,009;263,190;398,850;401,15;1134,450;;;852,200;880,800;850,900;315,050;;;;;0,00;0,00;0,00;3,00;1,86;0,000;0,000;0,60;0,59;999998,00;999998,00;999998,00;999998,00;999998,00;999998,00;999998,00;999998,00;999998,00;999998,00;999998,00;999998,00;999998,00;999998,00;999998,00;;;;;;;;;;;;;;;;;3,10073;0,00000;0,0000;;nan;0,03534;0,20610;167,385166;21,235150;0,001919;23,980885;24,119173;0,0004;0,0460;;;0,00;0,00;0,30;;706,782;709,694;0,0310073;20,94700;0,05400;0,00300;0,0004891;;;;;;
;;329;20,94600;95,65000;0,017000;0,056;99,78;21,7000;-71,120;0,00;101,106;0,009;263,190;398,450;400,75;1134,317;;;852,000;880,700;850,800;315,050;;;;;0,00;0,00;0,00;3,00;1,86;0,000;0,000;0,60;0,58;999998,00;999998,00;999998,00;999998,00;999998,00;999998,00;999998,00;999998,00;999998,00;999998,00;999998,00;999998,00;999998,00;999998,00;999998,00;;;;;;;;;;;;;;;;;1,36953;0,00000;0,0000;;nan;0,20456;0,16724;167,386536;21,019039;0,001379;23,713025;23,849905;0,0003;0,0326;;;0,00;0,00;0,22;;704,164;704,431;0,0136953;20,94800;0,05400;0,01300;0,0002193;;;;;;
;;330;20,94500;98,62500;0,006000;0,056;99,74;21,7000;-71,130;0,00;101,100;0,009;263,190;398,250;400,45;1134,383;;;852,300;880,700;850,700;315,050;;;;;0,00;0,00;0,00;3,00;1,86;0,000;0,000;0,60;0,58;999998,00;999998,00;999998,00;999998,00;999998,00;999998,00;999998,00;999998,00;999998,00;999998,00;999998,00;999998,00;999998,00;999998,00;999998,00;;;;;;;;;;;;;;;;;2,67122;0,00000;0,0000;;nan;-0,02907;0,16986;167,389207;21,348772;0,001729;24,072930;24,205913;0,0004;0,0415;;;0,00;0,00;0,25;;701,564;704,431;0,0267122;20,94700;0,05300;0,00400;0,0004190;;;;;;
;;331;20,94400;100,00000;-0,003000;0,055;99,79;21,7000;-71,130;0,00;101,100;0,009;263,190;397,850;400,05;1134,517;;;852,700;880,700;850,700;315,050;;;;;0,00;0,00;0,00;3,00;1,86;0,000;0,000;0,59;0,58;999998,00;999998,00;999998,00;999998,00;999998,00;999998,00;999998,00;999998,00;999998,00;999998,00;999998,00;999998,00;999998,00;999998,00;999998,00;;;;;;;;;;;;;;;;;3,89797;0,00000;0,0000;;nan;-0,22449;0,13351;167,393105;21,507881;0,001252;24,227983;24,361957;0,0003;0,0303;;;0,00;0,00;0,28;;698,989;699,254;0,0389797;20,94700;0,05300;0,00700;0,0006058;;;;;;
;;332;20,94600;97,85000;-0,005000;0,055;99,75;21,7000;-71,140;0,00;101,100;0,009;263,190;397,450;399,65;1134,650;;;853,200;880,700;850,600;315,050;;;;;0,00;0,00;0,00;3,00;1,87;0,000;0,000;0,59;0,58;999998,00;999998,00;999998,00;999998,00;999998,00;999998,00;999998,00;999998,00;999998,00;999998,00;999998,00;999998,00;999998,00;999998,00;999998,00;;;;;;;;;;;;;;;;;3,25147;0,00000;0,0000;;nan;-0,26510;0,13213;167,396356;21,286117;0,001635;23,954065;24,086658;0,0003;0,0391;;;0,00;0,00;0,22;;696,434;699,254;0,0325147;20,94800;0,05300;0,00600;0,0005104;;;;;;
;;333;20,94700;99,35000;-0,007000;0,054;99,70;21,7000;-71,150;0,00;101,100;0,009;263,190;397,150;399,45;1134,517;;;852,900;880,700;850,500;315,050;;;;;0,00;0,00;0,00;3,00;1,87;0,000;0,000;0,59;0,57;999998,00;999998,00;999998,00;999998,00;999998,00;999998,00;999998,00;999998,00;999998,00;999998,00;999998,00;999998,00;999998,00;999998,00;999998,00;;;;;;;;;;;;;;;;;3,13483;0,00000;0,0000;;nan;-0,31050;0,09567;167,399491;21,456751;0,002084;24,127859;24,267590;0,0004;0,0502;;;0,00;0,00;0,19;;693,896;694,160;0,0313483;20,94900;0,05300;0,01400;0,0004880;;;;;;
;;334;20,94600;97,80000;0,010000;0,055;99,76;21,7000;-71,150;0,00;101,102;0,009;263,190;396,950;399,15;1134,517;;;852,900;880,700;850,500;315,050;;;;;0,00;0,00;0,00;3,00;1,87;0,000;0,000;0,59;0,57;999998,00;999998,00;999998,00;999998,00;999998,00;999998,00;999998,00;999998,00;999998,00;999998,00;999998,00;999998,00;999998,00;999998,00;999998,00;;;;;;;;;;;;;;;;;2,03600999;0,00000;0,0000;;nan;0,05690;0,13218;167,401527;21,294076;0,001499;23,932876;24,065518;0,0003;0,0358;;;0,00;0,00;0,22;;691,375;694,160;0,0203601;20,94800;0,05300;0,01000;0,0003206;;;;;;
;;335;20,94600;96,20000;0,008000;0,055;99,69;21,7000;-71,160;0,00;101,102;0,009;263,190;396,650;398,85;1134,517;;;853,000;880,700;850,400;315,150;;;;;0,00;0,00;0,00;3,00;1,87;0,000;0,000;0,58;0,57;999998,00;999998,00;999998,00;999998,00;999998,00;999998,00;999998,00;999998,00;999998,00;999998,00;999998,00;999998,00;999998,00;999998,00;999998,00;;;;;;;;;;;;;;;;;2,18103000;0,00000;0,0000;;nan;0,01385;0,13114;167,403708;21,127159;0,002250;23,727328;23,858930;0,0005;0,0533;;;0,00;0,00;0,22;;688,869;689,134;0,0218103;20,94900;0,05300;0,02000;0,0003459;;;;;;
;;336;20,94500;97,97500;0,008000;0,055;99,79;21,7000;-71,170;0,00;101,098;0,009;263,190;396,350;398,45;1134,517;;;853,100;880,700;850,300;315,150;;;;;0,00;0,00;0,00;3,00;1,87;0,000;0,000;0,58;0,57;999998,00;999998,00;999998,00;999998,00;999998,00;999998,00;999998,00;999998,00;999998,00;999998,00;999998,00;999998,00;999998,00;999998,00;999998,00;;;;;;;;;;;;;;;;;2,58697999;0,00000;0,0000;;nan;0,01398;0,13239;167,406295;21,329246;0,001271;23,936169;24,062991;0,0003;0,0304;;;0,00;0,00;0,25;;686,383;689,134;0,0258698;20,94900;0,05200;0,00500;0,0004063;;;;;;
;;337;20,94600;98,45000;0,014000;0,054;99,70;21,7000;-71,180;0,00;101,098;0,009;263,190;395,950;398,15;1134,583;;;853,400;880,700;850,200;315,150;;;;;0,00;0,00;0,00;3,00;1,87;0,000;0,000;0,58;0,57;999998,00;999998,00;999998,00;999998,00;999998,00;999998,00;999998,00;999998,00;999998,00;999998,00;999998,00;999998,00;999998,00;999998,00;999998,00;;;;;;;;;;;;;;;;;1,80027999;0,00000;0,0000;;nan;0,14344;0,09537;167,408095;21,391684;0,002178;23,982011;24,115261;0,0005;0,0521;;;0,00;0,00;0,22;;683,914;684,174;0,0180028;20,94900;0,05200;0,01300;0,0002826;;;;;;
;;338;20,94800;98,20000;0,015000;0,054;99,79;21,7000;-71,180;0,00;101,100;0,009;263,190;395,850;397,95;1134,483;;;853,100;880,700;850,200;315,150;;;;;0,00;0,00;0,00;3,00;1,87;0,000;0,000;0,58;0,57;999998,00;999998,00;999998,00;999998,00;999998,00;999998,00;999998,00;999998,00;999998,00;999998,00;999998,00;999998,00;999998,00;999998,00;999998,00;;;;;;;;;;;;;;;;;0,94514;0,00000;0,0000;;nan;0,16482;0,09526;167,409041;21,367205;0,001239;23,948517;24,075565;0,0003;0,0296;;;0,00;0,00;0,17;;681,460;684,174;0,0094514;20,94900;0,05200;0,01300;0,0001492;;;;;;
;;339;20,94600;99,32499;0,003000;0,054;99,78;21,7000;-71,190;0,00;101,102;0,009;263,190;395,550;397,75;1134,283;;;852,600;880,700;850,100;315,150;;;;;0,00;0,00;0,00;3,00;1,87;0,000;0,000;0,58;0,57;999998,00;999998,00;999998,00;999998,00;999998,00;999998,00;999998,00;999998,00;999998,00;999998,00;999998,00;999998,00;999998,00;999998,00;999998,00;;;;;;;;;;;;;;;;;2,71005;0,00000;0,0000;;nan;-0,09429;0,09584;167,411751;21,497397;0,001361;24,076177;24,210086;0,0003;0,0327;;;0,00;0,00;0,22;;679,024;679,288;0,0271005;20,94900;0,05200;0,01300;0,0004218;;;;;;
;;340;20,94700;99,40000;0,013000;0,054;99,77;21,7000;-71,200;0,00;101,094;0,009;263,190;395,250;397,35;1134,183;;;852,200;880,800;850,100;315,150;;;;;0,00;0,00;0,00;3,00;1,87;0,000;0,000;0,58;0,57;999998,00;999998,00;999998,00;999998,00;999998,00;999998,00;999998,00;999998,00;999998,00;999998,00;999998,00;999998,00;999998,00;999998,00;999998,00;;;;;;;;;;;;;;;;;1,50406;0,00000;0,0000;;nan;0,12256;0,09591;167,413255;21,513672;0,001382;24,076131;24,204049;0,0003;0,0332;;;0,00;0,00;0,19;;676,608;679,288;0,0150406;20,94900;0,05200;0,01300;0,0002349;;;;;;
;;341;20,94700;96,57500;0,004000;0,053;99,72;21,7000;-71,200;0,00;101,106;0,009;263,196;394,950;397,05;1134,183;;;852,200;880,800;850,100;315,150;;;;;0,00;0,00;0,00;3,00;1,87;0,000;0,000;0,58;0,56;999998,00;999998,00;999998,00;999998,00;999998,00;999998,00;999998,00;999998,00;999998,00;999998,00;999998,00;999998,00;999998,00;999998,00;999998,00;;;;;;;;;;;;;;;;;2,29078;0,00000;0,0000;;nan;-0,07166;0,05749;167,415545;21,213806;0,001906;23,722529;23,848665;0,0004;0,0451;;;0,00;0,00;0,19;;674,208;674,474;0,0229078;20,94900;0,05200;0,01300;0,0003615;;;;;;
;;342;20,94800;99,92500;0,007000;0,053;99,75;21,7000;-71,200;0,00;101,098;0,009;263,190;394,650;396,75;1134,083;;;851,900;880,800;850,100;315,150;;;;;0,00;0,00;0,00;3,00;1,87;0,000;0,000;0,58;0,56;999998,00;999998,00;999998,00;999998,00;999998,00;999998,00;999998,00;999998,00;999998,00;999998,00;999998,00;999998,00;999998,00;999998,00;999998,00;;;;;;;;;;;;;;;;;1,69460999;0,00000;0,0000;;nan;-0,00762;0,05850;167,417240;21,586802;0,001675;24,121299;24,249652;0,0004;0,0403;;;0,00;0,00;0,17;;671,825;674,474;0,0169461;20,94900;0,05200;0,01300;0,0002631;;;;;;
;;343;20,94700;99,82501;0,006000;0,053;99,82;21,7000;-71,210;0,00;101,094;0,009;263,190;394,350;396,45;1134,183;;;852,300;880,800;850,000;315,150;;;;;0,00;0,00;0,00;3,00;1,87;0,000;0,000;0,58;0,57;999998,00;999998,00;999998,00;999998,00;999998,00;999998,00;999998,00;999998,00;999998,00;999998,00;999998,00;999998,00;999998,00;999998,00;999998,00;;;;;;;;;;;;;;;;;2,16633;0,00000;0,0000;;nan;-0,02938;0,05849;167,419406;21,584204;0,000957;24,100062;24,228400;0,0002;0,0230;;;0,00;0,00;0,20;;669,459;669,725;0,0216633;20,94900;0,05200;0,01300;0,0003362;;;;;;
;;344;20,94700;97,65000;0,014000;0,053;99,74;21,7000;-71,220;0,00;101,100;0,009;263,190;394,050;396,15;1134,250;;;852,400;880,900;850,000;315,150;;;;;0,00;0,00;0,00;3,00;1,87;0,000;0,000;0,58;0,57;999998,00;999998,00;999998,00;999998,00;999998,00;999998,00;999998,00;999998,00;999998,00;999998,00;999998,00;999998,00;999998,00;999998,00;999998,00;;;;;;;;;;;;;;;;;1,49248;0,00000;0,0000;;nan;0,14319;0,05787;167,420899;21,355894;0,001754;23,827000;23,953980;0,0004;0,0417;;;0,00;0,00;0,19;;667,109;669,725;0,0149248;20,94900;0,05200;0,01300;0,0002349;;;;;;
;;345;20,94800;100,02500;0,010000;0,053;99,93;21,7000;-71,230;0,00;101,100;0,009;263,190;393,850;395,95;1134,283;;;852,500;880,900;850,000;315,150;;;;;0,00;0,00;0,00;3,00;1,87;0,000;0,000;0,58;0,57;999998,00;999998,00;999998,00;999998,00;999998,00;999998,00;999998,00;999998,00;999998,00;999998,00;999998,00;999998,00;999998,00;999998,00;999998,00;;;;;;;;;;;;;;;;;1,45004999;0,00000;0,0000;;nan;0,05776;0,05858;167,422349;21,619525;-0,000211;24,108893;24,237442;0,0000;-0,0051;;;0,00;0,00;0,17;;664,774;665,039;0,0145005;20,94900;0,05200;0,01300;0,0002252;;;;;;
;;346;20,94900;98,00000;0,020000;0,053;99,78;21,7000;-71,240;0,00;101,100;0,009;263,190;393,550;395,65;1134,283;;;852,400;881,000;850,000;315,150;;;;;0,00;0,00;0,00;3,00;1,87;0,000;0,000;0,58;0,57;999998,00;999998,00;999998,00;999998,00;999998,00;999998,00;999998,00;999998,00;999998,00;999998,00;999998,00;999998,00;999998,00;999998,00;999998,00;;;;;;;;;;;;;;;;;0,23341;0,00000;0,0000;;nan;0,27303;0,05801;167,422582;21,407718;0,001283;23,854513;23,981802;0,0003;0,0305;;;0,00;0,00;0,14;;662,453;665,039;0,0023341;20,94900;0,05200;0,01300;0,0000382;;;;;;
;;347;20,94800;96,92500;0,005000;0,052;99,79;21,7000;-71,250;0,00;101,098;0,009;263,196;393,250;395,35;1134,250;;;852,300;881,000;850,000;315,150;;;;;0,00;0,00;0,00;3,00;1,88;0,000;0,000;0,58;0,57;999998,00;999998,00;999998,00;999998,00;999998,00;999998,00;999998,00;999998,00;999998,00;999998,00;999998,00;999998,00;999998,00;999998,00;999998,00;;;;;;;;;;;;;;;;;1,91483;0,00000;0,0000;;nan;-0,05046;0,02048;167,424497;21,298099;0,001276;23,714274;23,840911;0,0003;0,0302;;;0,00;0,00;0,17;;660,149;660,418;0,0191483;20,94900;0,05200;0,01300;0,0003011;;;;;;
;;348;20,94900;99,87500;0,013000;0,052;99,82;21,7000;-71,260;0,00;101,098;0,009;263,196;393,050;395,15;1134,217;;;852,300;881,000;849,900;315,150;;;;;0,00;0,00;0,00;3,00;1,88;0,000;0,000;0,58;0,57;999998,00;999998,00;999998,00;999998,00;999998,00;999998,00;999998,00;999998,00;999998,00;999998,00;999998,00;999998,00;999998,00;999998,00;999998,00;;;;;;;;;;;;;;;;;0,89459;0,00000;0,0000;;nan;0,12318;0,02079;167,425392;21,625283;0,000900;24,066330;24,194912;0,0002;0,0216;;;0,00;0,00;0,14;;657,862;660,418;0,0089459;20,94900;0,05200;0,01300;0,0001395;;;;;;
