Repository: FireDynamics/BESKID_ExperimentalData

# Cone Calorimeter Experiments

Experiments have been conducted, with sample in horizontal orientation. Samples were wrapped in aluminium foil. No retainer frame or grid have been used.

Different types of insulation material have been used below the PMMA samples: CaSiO3 and Al2O3. The goal was to an insulation material that has a more reproducible behaviour compared to the common fiber blankets. The CaSiO3 block below the sample was manufactured from the same boards used as backing of the large scale experiments. However, it was found that these boards contain a lot of moisture making the mass loss measurements unreliable.

File: Materials/PMMA/DE_6mm/Cone/20250410_PMMA_DE_6mm_q50_R1.csv (part 5 of 7)
General information;;time (s);O2 (%);DPT (Pa);CO (%);CO2 (%);PD (%);AHU (%);Mass (g);Methane MFM (g/s);APT (kPa);HFM (kW/m²);Cold Trap TC (K);StackTC (K);Smoke TC (K);Cone heater TC (K);Soot MFM (g/s);Soot;TC cone1;TC cone2;TC cone3;TC aux;CH4;CO;CO2;Ethene;H2O;n.u.;n.u.;UOX Bin;n.u.;UOX Hum.;UOX Temp;n.u.;n.u;TX1;TX2;TX3;TX4;TX5;TX6;TX7;TX8;TX9;TX10;TX11;TX12;TX13;TX14;TX15;n.u;n.u.;n.u.;n.u.;L0;L1;n.u.;n.u.;n.u.;n.u.;n.u.;n.u.;n.u.;n.u.;n.u.;n.u.;HRR/a;EHC;SEA;MLR;MLR/a;COY;CO2Y/sh;THR/a;MFR;K;Vstack;Vsmoke;SPR;RSR;TSP;TSR;COP;CO2P;O2C;TOC;ARHE;Mass;HRR;O2/sh;CO2/sh;CO/sh;phi;FU27;FU28;FU29;FU30;FU31
;;;;;;;;;;;;;;;;;;g/min;°C;°C;°C;°C;ppm;ppm;%;ppm;ppm;no;no;;no;%;°C;no;V;no;no;no;no;no;no;no;no;no;no;no;no;no;no;no;no;no;no;no;%;%;no;no;no;no;no;no;no;no;no;no;kW/m²;MJ/kg;m²/kg;g/s;g/(s*m²);[kg/kg];[kg/kg];MJ/m²;g/s;1/m;l/s;l/s;m²/s;(m²/s)/m²;m²;m²;g/s;g/s;g/s;g;kW/m²;g;kW;[%];[%];%;;;;;;
;;280;15,77400;70,27500;0,047000;4,480;81,66;21,7000;-62,800;0,00;101,892;0,000;263,183;550,050;611,95;1021,150;;;753,400;766,100;724,500;311,550;;;;;0,00;0,00;0,00;3,00;1,95;0,000;0,000;0,57;0,49;999998,00;999998,00;999998,00;999998,00;999998,00;999998,00;999998,00;999998,00;999998,00;999998,00;999998,00;999998,00;999998,00;999998,00;999998,00;;;;;;;;;;;;;;;;;1140,2708;0,00001;0,0000;;nan;0,71442;117,44421;130,603787;15,369785;0,202888;23,937029;26,630787;0,0474;5,3639;;;0,01;1,04;99,29;;668,667;666,708;11,4027080;16,10100;4,18200;0,01000;0,2539034;;;;;;
;;281;15,80400;71,50000;0,034000;4,575;81,35;21,7000;-63,140;0,00;101,890;0,000;263,183;550,850;612,65;1020,817;;;753,000;765,600;724,400;311,650;;;;;0,00;0,00;0,00;3,00;1,95;0,000;0,000;0,57;0,49;999998,00;999998,00;999998,00;999998,00;999998,00;999998,00;999998,00;999998,00;999998,00;999998,00;999998,00;999998,00;999998,00;999998,00;999998,00;;;;;;;;;;;;;;;;;1138,43816;0,00001;0,0000;;nan;0,51978;120,91517;131,742225;15,491904;0,206701;24,162309;26,873084;0,0487;5,5144;;;0,00;1,07;99,50;;671,476;672,290;11,3843816;16,10300;4,13800;0,01400;0,2514325;;;;;;
;;282;15,79400;72,35000;0,033000;4,604;80,26;21,7000;-63,770;0,00;101,894;0,000;263,183;550,750;611,95;1020,517;;;752,700;765,100;724,300;311,550;;;;;0,00;0,00;0,00;3,00;1,95;0,000;0,000;0,57;0,48;999998,00;999998,00;999998,00;999998,00;999998,00;999998,00;999998,00;999998,00;999998,00;999998,00;999998,00;999998,00;999998,00;999998,00;999998,00;;;;;;;;;;;;;;;;;1146,64042;0,00001;0,0001;;nan;0,50741;122,42265;132,888866;15,585131;0,220224;24,303300;27,003911;0,0522;5,9038;;;0,00;1,08;100,29;;674,275;672,290;11,4664042;16,18900;4,05000;0,01300;0,2517369;;;;;;
;;283;15,69700;75,92500;0,039000;4,584;80,04;21,7000;-64,080;0,00;101,892;0,000;263,183;550,550;611,25;1020,517;;;753,000;764,900;724,200;311,650;;;;;0,00;0,00;0,00;3,00;1,95;0,000;0,000;0,57;0,48;999998,00;999998,00;999998,00;999998,00;999998,00;999998,00;999998,00;999998,00;999998,00;999998,00;999998,00;999998,00;999998,00;999998,00;999998,00;;;;;;;;;;;;;;;;;1200,42965;0,00001;0,0001;;nan;0,61519;124,88314;134,089295;15,968439;0,222957;24,891983;27,636409;0,0541;6,1170;;;0,01;1,10;104,69;;677,207;678,131;12,0042965;16,32900;3,90400;0,02600;0,2573684;;;;;;
;;284;15,60900;66,82500;0,026000;4,539;80,69;21,7000;-64,730;0,00;101,886;0,000;263,183;550,950;612,15;1019,950;;;751,800;764,600;724,000;311,550;;;;;0,00;0,00;0,00;3,00;1,95;0,000;0,000;0,57;0,48;999998,00;999998,00;999998,00;999998,00;999998,00;999998,00;999998,00;999998,00;999998,00;999998,00;999998,00;999998,00;999998,00;999998,00;999998,00;;;;;;;;;;;;;;;;;1149,26323;0,00001;0,0000;;nan;0,38330;115,95522;135,238558;14,975518;0,214872;23,361155;25,956132;0,0489;5,5368;;;0,00;1,02;99,82;;680,120;678,131;11,4926323;16,46700;3,77300;0,03600;0,2628824;;;;;;
;;285;15,59900;70,50000;0,039000;4,467;80,87;21,7000;-64,970;0,00;101,886;0,000;263,183;551,050;611,95;1019,750;;;751,800;764,200;723,800;311,650;;;;;0,00;0,00;0,00;3,00;1,95;0,000;0,000;0,57;0,49;999998,00;999998,00;999998,00;999998,00;999998,00;999998,00;999998,00;999998,00;999998,00;999998,00;999998,00;999998,00;999998,00;999998,00;999998,00;;;;;;;;;;;;;;;;;1185,17237;0,00001;0,0000;;nan;0,59253;117,18046;136,423731;15,380396;0,212688;23,997101;26,649171;0,0497;5,6269;;;0,01;1,04;102,71;;682,968;684,102;11,8517237;16,63900;3,65200;0,03600;0,2639908;;;;;;
;;286;15,63800;73,10000;0,040000;4,372;80,65;21,7000;-65,280;0,00;101,886;0,000;263,183;550,650;610,85;1019,117;;;750,600;763,700;723,600;311,650;;;;;0,00;0,00;0,00;3,00;1,95;0,000;0,000;0,57;0,48;999998,00;999998,00;999998,00;999998,00;999998,00;999998,00;999998,00;999998,00;999998,00;999998,00;999998,00;999998,00;999998,00;999998,00;999998,00;;;;;;;;;;;;;;;;;1201,33615;0,00001;0,0001;;nan;0,61916;116,79866;137,625067;15,667125;0,215338;24,426725;27,097185;0,0512;5,7927;;;0,01;1,03;103,87;;685,922;684,102;12,0133616;16,80200;3,47800;0,03900;0,2626583;;;;;;
;;287;15,71700;74,47500;0,048000;4,317;81,08;21,7000;-65,830;0,00;101,884;0,000;263,183;550,350;610,05;1018,483;;;749,300;763,400;723,300;311,650;;;;;0,00;0,00;0,00;3,00;1,95;0,000;0,000;0,57;0,48;999998,00;999998,00;999998,00;999998,00;999998,00;999998,00;999998,00;999998,00;999998,00;999998,00;999998,00;999998,00;999998,00;999998,00;999998,00;;;;;;;;;;;;;;;;;1194,82885;0,00001;0,0001;;nan;0,75099;116,42413;138,819896;15,818097;0,210112;24,648669;27,322468;0,0504;5,6992;;;0,01;1,03;103,31;;688,873;689,941;11,9482885;17,02500;3,28000;0,03700;0,2586366;;;;;;
;;288;15,82600;76,07500;0,038000;4,253;81,45;21,7000;-66,120;0,00;101,884;0,000;263,183;549,450;608,25;1018,150;;;748,800;763,100;723,100;311,650;;;;;0,00;0,00;0,00;3,00;1,95;0,000;0,000;0,57;0,49;999998,00;999998,00;999998,00;999998,00;999998,00;999998,00;999998,00;999998,00;999998,00;999998,00;999998,00;999998,00;999998,00;999998,00;999998,00;;;;;;;;;;;;;;;;;1183,69519;0,00001;0,0000;;nan;0,60050;115,99927;140,003591;16,000198;0,205477;24,891656;27,555465;0,0497;5,6210;;;0,01;1,02;102,32;;691,755;689,941;11,8369519;17,32900;2,98400;0,02600;0,2531681;;;;;;
;;289;15,90100;73,15000;0,037000;4,194;80,16;21,7000;-66,360;0,00;101,880;0,000;263,183;548,250;606,45;1017,950;;;748,700;762,800;722,900;311,650;;;;;0,00;0,00;0,00;3,00;1,95;0,000;0,000;0,56;0,48;999998,00;999998,00;999998,00;999998,00;999998,00;999998,00;999998,00;999998,00;999998,00;999998,00;999998,00;999998,00;999998,00;999998,00;999998,00;;;;;;;;;;;;;;;;;1145,52594;0,00001;0,0001;;nan;0,57387;112,27445;141,149117;15,706749;0,221532;24,381769;26,970038;0,0524;5,9314;;;0,01;0,99;98,98;;694,490;695,481;11,4552594;17,67800;2,72500;0,01600;0,2494879;;;;;;
;;290;15,96600;72,95000;0,031000;4,169;81,52;21,7000;-66,880;0,00;101,884;0,000;263,183;547,250;604,55;1017,383;;;747,300;762,600;722,800;311,650;;;;;0,00;0,00;0,00;3,00;1,95;0,000;0,000;0,56;0,48;999998,00;999998,00;999998,00;999998,00;999998,00;999998,00;999998,00;999998,00;999998,00;999998,00;999998,00;999998,00;999998,00;999998,00;999998,00;;;;;;;;;;;;;;;;;1129,8445;0,00001;0,0000;;nan;0,47992;111,54725;142,278961;15,699586;0,204617;24,326199;26,873282;0,0482;5,4589;;;0,00;0,99;97,66;;697,068;695,481;11,2984450;17,96900;2,40100;0,00800;0,2460990;;;;;;
;;291;16,04200;77,87500;0,010000;4,182;81,60;21,7000;-67,090;0,00;101,880;0,000;263,183;545,150;601,15;1016,950;;;746,500;762,300;722,600;311,650;;;;;0,00;0,00;0,00;3,00;1,95;0,000;0,000;0,56;0,48;999998,00;999998,00;999998,00;999998,00;999998,00;999998,00;999998,00;999998,00;999998,00;999998,00;999998,00;999998,00;999998,00;999998,00;999998,00;;;;;;;;;;;;;;;;;1149,9892;0,00001;0,0000;;nan;0,15734;115,83902;143,428951;16,252100;0,203697;25,085673;27,662574;0,0494;5,5939;;;0,00;1,02;99,56;;699,636;700,706;11,4998920;18,31600;2,14400;0,00300;0,2418646;;;;;;
;;292;16,10400;77,97500;0,014000;4,138;82,37;21,7000;-67,290;0,00;101,892;0,000;263,183;542,450;596,85;1016,417;;;745,300;762,100;722,400;311,650;;;;;0,00;0,00;0,00;3,00;1,95;0,000;0,000;0,56;0,49;999998,00;999998,00;999998,00;999998,00;999998,00;999998,00;999998,00;999998,00;999998,00;999998,00;999998,00;999998,00;999998,00;999998,00;999998,00;;;;;;;;;;;;;;;;;1138,97549;0,00001;0,0000;;nan;0,22270;114,96648;144,567926;16,302953;0,194248;25,039535;27,550645;0,0469;5,3129;;;0,00;1,02;98,62;;702,203;700,706;11,3897550;18,65300;1,82800;-0,01000;0,2387245;;;;;;
;;293;16,10100;79,12500;0,013000;4,050;84,41;21,6000;-67,670;0,00;101,886;0,000;263,183;539,350;591,95;1015,983;;;744,300;761,900;722,300;311,650;;;;;0,00;0,00;0,00;3,00;1,95;0,000;0,000;0,56;0,50;999998,00;999998,00;999998,00;999998,00;999998,00;999998,00;999998,00;999998,00;999998,00;999998,00;999998,00;999998,00;999998,00;999998,00;999998,00;;;;;;;;;;;;;;;;;1155,42722;0,00001;0,0000;;nan;0,20861;113,64626;145,723353;16,469862;0,169862;25,151328;27,604205;0,0411;4,6549;;;0,00;1,00;99,69;;704,761;705,889;11,5542723;19,00500;1,56200;0,00500;0,2397435;;;;;;
;;294;16,10300;84,20000;0,026000;3,904;85,20;21,6000;-67,810;0,00;101,894;0,000;263,183;535,450;586,15;1015,583;;;743,400;761,800;722,100;311,650;;;;;0,00;0,00;0,00;3,00;1,95;0,000;0,000;0,56;0,50;999998,00;999998,00;999998,00;999998,00;999998,00;999998,00;999998,00;999998,00;999998,00;999998,00;999998,00;999998,00;999998,00;999998,00;999998,00;;;;;;;;;;;;;;;;;1201,83494;0,00001;0,0000;;nan;0,43648;113,36950;146,925188;17,051596;0,160523;25,851409;28,299195;0,0398;4,5097;;;0,00;1,00;103,17;;707,450;705,889;12,0183494;19,37500;1,22400;0,00100;0,2408946;;;;;;
;;295;16,18900;83,82500;0,036000;3,773;84,29;21,6000;-67,940;0,00;101,892;0,000;263,183;531,450;580,05;1015,883;;;744,600;761,600;722,000;311,650;;;;;0,00;0,00;0,00;3,00;1,95;0,000;0,000;0,56;0,50;999998,00;999998,00;999998,00;999998,00;999998,00;999998,00;999998,00;999998,00;999998,00;999998,00;999998,00;999998,00;999998,00;999998,00;999998,00;;;;;;;;;;;;;;;;;1185,51873;0,00001;0,0000;;nan;0,60704;109,68610;148,110707;17,077490;0,171196;25,697254;28,047215;0,0421;4,7668;;;0,01;0,97;101,50;;710,188;711,156;11,8551873;19,73600;0,96600;0,01900;0,2371744;;;;;;
;;296;16,32900;86,17500;0,036000;3,652;83,65;21,6000;-68,050;0,00;101,886;0,000;263,183;526,750;573,15;1016,317;;;746,000;761,500;722,000;311,650;;;;;0,00;0,00;0,00;3,00;1,96;0,000;0,000;0,56;0,49;999998,00;999998,00;999998,00;999998,00;999998,00;999998,00;999998,00;999998,00;999998,00;999998,00;999998,00;999998,00;999998,00;999998,00;999998,00;;;;;;;;;;;;;;;;;1173,67457;0,00001;0,0000;;nan;0,61825;108,08165;149,284382;17,392292;0,178841;25,939503;28,224444;0,0443;5,0111;;;0,01;0,96;100,34;;712,836;711,156;11,7367457;20,05000;0,70400;0,01800;0,2303948;;;;;;
;;297;16,46700;89,40000;0,039000;3,478;86,64;21,6000;-68,110;0,00;101,888;0,000;263,183;521,350;565,45;1016,650;;;747,200;761,300;722,000;311,650;;;;;0,00;0,00;0,00;3,00;1,96;0,000;0,000;0,56;0,51;999998,00;999998,00;999998,00;999998,00;999998,00;999998,00;999998,00;999998,00;999998,00;999998,00;999998,00;999998,00;999998,00;999998,00;999998,00;;;;;;;;;;;;;;;;;1170,09731;0,00001;0,0000;;nan;0,68613;105,31379;150,454479;17,806252;0,143741;26,284648;28,508016;0,0359;4,0681;;;0,01;0,93;99,66;;715,424;716,403;11,7009731;20,25400;0,54000;0,00700;0,2242108;;;;;;
;;298;16,63900;93,30000;0,037000;3,280;90,12;21,6000;-68,190;0,00;101,888;0,000;263,183;515,250;557,15;1016,350;;;746,500;761,100;722,000;311,650;;;;;0,00;0,00;0,00;3,00;1,96;0,000;0,000;0,57;0,54;999998,00;999998,00;999998,00;999998,00;999998,00;999998,00;999998,00;999998,00;999998,00;999998,00;999998,00;999998,00;999998,00;999998,00;999998,00;;;;;;;;;;;;;;;;;1161,34958;0,00001;0,0000;;nan;0,66870;101,97603;151,615829;18,297859;0,104337;26,694301;28,865075;0,0264;2,9899;;;0,01;0,90;98,49;;717,961;716,403;11,6134958;20,45200;0,41600;-0,00300;0,2163818;;;;;;
;;299;16,80200;93,02500;0,026000;2,984;95,45;21,6000;-68,240;0,00;101,890;0,000;263,183;508,850;548,45;1016,250;;;746,600;760,800;721,900;311,650;;;;;0,00;0,00;0,00;3,00;1,96;0,000;0,000;0,57;0,57;999998,00;999998,00;999998,00;999998,00;999998,00;999998,00;999998,00;999998,00;999998,00;999998,00;999998,00;999998,00;999998,00;999998,00;999998,00;;;;;;;;;;;;;;;;;1133,90442;0,00001;0,0000;;nan;0,47071;93,08027;152,749733;18,385413;0,046916;26,488871;28,550302;0,0117;1,3298;;;0,00;0,82;95,23;;720,391;721,318;11,3390442;20,59400;0,30400;0,00000;0,2101263;;;;;;
;;300;17,02500;89,42500;0,016000;2,725;98,22;21,6000;-68,270;0,00;101,886;0,000;263,183;502,550;539,95;1015,550;;;744,900;760,500;721,800;311,650;;;;;0,00;0,00;0,00;3,00;1,96;0,000;0,000;0,57;0,59;999998,00;999998,00;999998,00;999998,00;999998,00;999998,00;999998,00;999998,00;999998,00;999998,00;999998,00;999998,00;999998,00;999998,00;999998,00;;;;;;;;;;;;;;;;;1066,4266;0,00001;0,0000;;nan;0,28395;83,73089;153,816160;18,138789;0,018325;25,809990;27,730781;0,0045;0,5045;;;0,00;0,74;88,92;;722,578;721,318;10,6642660;20,68900;0,24500;-0,00900;0,2001017;;;;;;
;;301;17,32900;91,30000;0,008000;2,401;98,84;21,6000;-68,290;0,00;101,886;0,000;263,183;496,550;532,05;1014,650;;;742,600;760,200;721,700;311,650;;;;;0,00;0,00;0,00;3,00;1,96;0,000;0,000;0,58;0,60;999998,00;999998,00;999998,00;999998,00;999998,00;999998,00;999998,00;999998,00;999998,00;999998,00;999998,00;999998,00;999998,00;999998,00;999998,00;;;;;;;;;;;;;;;;;1009,65708;0,00001;0,0000;;nan;0,14188;74,81054;154,825817;18,438362;0,011971;25,923020;27,776343;0,0029;0,3301;;;0,00;0,66;83,40;;724,454;725,398;10,0965708;20,75100;0,19700;-0,00800;0,1861027;;;;;;
;;302;17,67800;87,97500;0,003000;2,144;99,91;21,6000;-68,290;0,00;101,886;0,000;263,183;490,850;524,35;1013,983;;;740,900;760,000;721,600;311,650;;;;;0,00;0,00;0,00;3,00;1,96;0,000;0,000;0,58;0,61;999998,00;999998,00;999998,00;999998,00;999998,00;999998,00;999998,00;999998,00;999998,00;999998,00;999998,00;999998,00;999998,00;999998,00;999998,00;;;;;;;;;;;;;;;;;905,828789;0,00001;0,0000;;nan;0,04951;65,79193;155,731645;18,204288;0,001270;25,300130;27,026838;0,0003;0,0341;;;0,00;0,58;74,42;;725,939;725,398;9,0582879;20,79000;0,17300;0,01200;0,1688101;;;;;;
;;303;17,96900;89,47500;-0,010000;1,828;100,10;21,6000;-68,280;0,00;101,890;0,000;263,183;485,350;517,15;1013,383;;;739,400;759,800;721,500;311,650;;;;;0,00;0,00;0,00;3,00;1,96;0,000;0,000;0,58;0,62;999998,00;999998,00;999998,00;999998,00;999998,00;999998,00;999998,00;999998,00;999998,00;999998,00;999998,00;999998,00;999998,00;999998,00;999998,00;;;;;;;;;;;;;;;;;847,564909;0,00001;0,0000;;nan;-0,18862;56,66165;156,579210;18,462555;-0,000658;25,371555;27,033893;-0,0002;-0,0176;;;0,00;0,50;68,77;;727,035;728,077;8,4756491;20,81600;0,15400;-0,00200;0,1555280;;;;;;
;;304;18,31600;85,82500;0,005000;1,562;100,11;21,6000;-68,280;0,00;101,890;0,000;263,183;480,250;510,35;1012,950;;;738,300;759,600;721,500;311,650;;;;;0,00;0,00;0,00;3,00;1,96;0,000;0,000;0,59;0,62;999998,00;999998,00;999998,00;999998,00;999998,00;999998,00;999998,00;999998,00;999998,00;999998,00;999998,00;999998,00;999998,00;999998,00;999998,00;;;;;;;;;;;;;;;;;742,78405;0,00001;0,0000;;nan;0,08562;47,44672;157,321994;18,177815;-0,000800;24,717772;26,266975;-0,0002;-0,0208;;;0,00;0,42;59,85;;727,744;728,077;7,4278405;20,83000;0,14200;0,00000;0,1381890;;;;;;
;;305;18,65300;86,85000;0,001000;1,224;100,21;21,6000;-68,290;0,00;101,890;0,000;263,183;475,350;503,85;1012,517;;;737,300;759,400;721,400;311,650;;;;;0,00;0,00;0,00;3,00;1,96;0,000;0,000;0,59;0,62;999998,00;999998,00;999998,00;999998,00;999998,00;999998,00;999998,00;999998,00;999998,00;999998,00;999998,00;999998,00;999998,00;999998,00;999998,00;;;;;;;;;;;;;;;;;666,2568;0,00001;0,0000;;nan;0,01341;37,25643;157,988251;18,380047;-0,001756;24,737760;26,220933;-0,0004;-0,0457;;;0,00;0,33;52,79;;728,028;729,127;6,6625680;20,84200;0,13100;0,00900;0,1223871;;;;;;
;;306;19,00500;84,20000;0,019000;0,966;100,18;21,6000;-68,300;0,00;101,884;0,000;263,183;470,750;497,85;1012,283;;;736,600;759,400;721,400;311,650;;;;;0,00;0,00;0,00;3,00;1,96;0,000;0,000;0,59;0,63;999998,00;999998,00;999998,00;999998,00;999998,00;999998,00;999998,00;999998,00;999998,00;999998,00;999998,00;999998,00;999998,00;999998,00;999998,00;;;;;;;;;;;;;;;;;564,298479;0,00001;0,0000;;nan;0,33905;28,76729;158,552550;18,185671;-0,001428;24,239292;25,634692;-0,0003;-0,0363;;;0,00;0,25;44,25;;727,899;729,127;5,6429848;20,85300;0,12600;0,02000;0,1045740;;;;;;
;;307;19,37500;87,17500;0,018000;0,704;100,19;21,6000;-68,300;0,00;101,884;0,000;263,183;466,550;492,25;1012,150;;;736,300;759,300;721,400;311,650;;;;;0,00;0,00;0,00;3,00;1,96;0,000;0,000;0,60;0,63;999998,00;999998,00;999998,00;999998,00;999998,00;999998,00;999998,00;999998,00;999998,00;999998,00;999998,00;999998,00;999998,00;999998,00;999998,00;;;;;;;;;;;;;;;;;474,789619;0,00000;0,0000;;nan;0,32805;20,99967;159,027339;18,587258;-0,001552;24,553522;25,906058;-0,0004;-0,0399;;;0,00;0,19;36,65;;727,332;728,451;4,7478962;20,86000;0,12100;0,01600;0,0859189;;;;;;
;;308;19,73600;85,07500;0,007000;0,540;100,17;21,6000;-68,310;0,00;101,892;0,000;263,183;462,650;486,95;1012,017;;;735,800;759,300;721,500;311,650;;;;;0,00;0,00;0,00;3,00;1,96;0,000;0,000;0,60;0,63;999998,00;999998,00;999998,00;999998,00;999998,00;999998,00;999998,00;999998,00;999998,00;999998,00;999998,00;999998,00;999998,00;999998,00;999998,00;;;;;;;;;;;;;;;;;366,46827;0,00000;0,0000;;nan;0,12357;15,61441;159,393808;18,439246;-0,001373;24,154385;25,423059;-0,0003;-0,0347;;;0,00;0,14;28,05;;726,319;728,451;3,6646827;20,86400;0,11700;0,01600;0,0667150;;;;;;
;;309;20,05000;84,30000;-0,003000;0,416;100,22;21,6000;-68,310;0,00;101,884;0,000;263,183;458,750;481,95;1011,983;;;735,700;759,300;721,500;311,750;;;;;0,00;0,00;0,00;3,00;1,96;0,000;0,000;0,60;0,63;999998,00;999998,00;999998,00;999998,00;999998,00;999998,00;999998,00;999998,00;999998,00;999998,00;999998,00;999998,00;999998,00;999998,00;999998,00;;;;;;;;;;;;;;;;;273,512779;0,00000;0,0000;;nan;-0,05993;11,66490;159,667320;18,432922;-0,001897;23,942558;25,153386;-0,0004;-0,0474;;;0,00;0,10;20,82;;724,857;726,001;2,7351278;20,87000;0,11500;0,00400;0,0497207;;;;;;
;;310;20,25400;86,37500;0,000000;0,304;100,23;21,6000;-68,320;0,00;101,886;0,000;263,183;455,150;477,15;1012,017;;;735,600;759,400;721,600;311,750;;;;;0,00;0,00;0,00;3,00;1,96;0,000;0,000;0,60;0,64;999998,00;999998,00;999998,00;999998,00;999998,00;999998,00;999998,00;999998,00;999998,00;999998,00;999998,00;999998,00;999998,00;999998,00;999998,00;;;;;;;;;;;;;;;;;217,728549;0,00000;0,0000;;nan;-0,00497;8,23372;159,885049;18,732046;-0,001933;24,140154;25,306986;-0,0004;-0,0486;;;0,00;0,07;16,39;;723,069;726,001;2,1772855;20,87400;0,11100;-0,00900;0,0389041;;;;;;
;;311;20,45200;87,27500;-0,009000;0,245;100,22;21,6000;-68,330;0,00;101,886;0,000;263,183;451,750;472,75;1012,117;;;735,700;759,500;721,700;311,750;;;;;0,00;0,00;0,00;3,00;1,96;0,000;0,000;0,60;0,64;999998,00;999998,00;999998,00;999998,00;999998,00;999998,00;999998,00;999998,00;999998,00;999998,00;999998,00;999998,00;999998,00;999998,00;999998,00;;;;;;;;;;;;;;;;;157,830969;0,00000;0,0000;;nan;-0,17433;6,38325;160,042880;18,900108;-0,001852;24,174791;25,298578;-0,0004;-0,0465;;;0,00;0,06;11,87;;721,035;722,161;1,5783097;20,87900;0,10800;-0,01000;0,0279179;;;;;;
;;312;20,59400;85,72500;-0,008000;0,197;100,23;21,6000;-68,330;0,00;101,888;0,000;263,183;448,550;468,55;1012,083;;;735,400;759,600;721,800;311,750;;;;;0,00;0,00;0,00;3,00;1,97;0,000;0,000;0,61;0,64;999998,00;999998,00;999998,00;999998,00;999998,00;999998,00;999998,00;999998,00;999998,00;999998,00;999998,00;999998,00;999998,00;999998,00;999998,00;;;;;;;;;;;;;;;;;112,5232;0,00000;0,0000;;nan;-0,15468;4,79165;160,155403;18,798222;-0,001933;23,874149;24,938653;-0,0004;-0,0478;;;0,00;0,04;8,48;;718,781;722,161;1,1252320;20,88400;0,10500;-0,01100;0,0199948;;;;;;
;;313;20,68900;87,20000;0,012000;0,173;100,24;21,6000;-68,330;0,00;101,888;0,000;263,183;445,450;464,65;1012,250;;;735,700;759,700;721,900;311,750;;;;;0,00;0,00;0,00;3,00;1,97;0,000;0,000;0,61;0,64;999998,00;999998,00;999998,00;999998,00;999998,00;999998,00;999998,00;999998,00;999998,00;999998,00;999998,00;999998,00;999998,00;999998,00;999998,00;;;;;;;;;;;;;;;;;81,7239599;0,00000;0,0000;;nan;0,22221;4,06151;160,237127;19,025112;-0,002053;23,995315;25,029573;-0,0005;-0,0510;;;0,00;0,04;6,32;;716,374;717,524;0,8172396;20,88700;0,10300;-0,00700;0,0143417;;;;;;
;;314;20,75100;85,02500;-0,002000;0,154;100,22;21,6000;-68,340;0,00;101,882;0,000;263,183;442,550;460,85;1012,283;;;735,400;759,900;722,100;311,750;;;;;0,00;0,00;0,00;3,00;1,97;0,000;0,000;0,61;0,64;999998,00;999998,00;999998,00;999998,00;999998,00;999998,00;999998,00;999998,00;999998,00;999998,00;999998,00;999998,00;999998,00;999998,00;999998,00;;;;;;;;;;;;;;;;;62,2684099;0,00000;0,0000;;nan;-0,04253;3,40564;160,299395;18,847797;-0,001897;23,616918;24,593507;-0,0004;-0,0463;;;0,00;0,03;4,81;;713,875;717,524;0,6226841;20,88900;0,10100;0,00100;0,0110255;;;;;;
;;315;20,79000;88,17500;0,000000;0,142;100,20;21,6000;-68,350;0,00;101,882;0,000;263,183;439,750;457,25;1012,683;;;736,100;760,200;722,300;311,750;;;;;0,00;0,00;0,00;3,00;1,97;0,000;0,000;0,61;0,64;999998,00;999998,00;999998,00;999998,00;999998,00;999998,00;999998,00;999998,00;999998,00;999998,00;999998,00;999998,00;999998,00;999998,00;999998,00;;;;;;;;;;;;;;;;;50,8032000;0,00000;0,0000;;nan;-0,00511;3,08044;160,350199;19,254767;-0,001687;23,974214;24,928276;-0,0004;-0,0418;;;0,00;0,03;3,97;;711,326;712,485;0,5080320;20,88900;0,10000;0,00800;0,0088034;;;;;;
;;316;20,81600;86,35000;0,009000;0,131;100,18;21,6000;-68,340;0,00;101,882;0,000;263,190;437,150;453,85;1012,917;;;736,500;760,400;722,400;311,750;;;;;0,00;0,00;0,00;3,00;1,97;0,000;0,000;0,61;0,64;999998,00;999998,00;999998,00;999998,00;999998,00;999998,00;999998,00;999998,00;999998,00;999998,00;999998,00;999998,00;999998,00;999998,00;999998,00;;;;;;;;;;;;;;;;;41,6002;0,00000;0,0000;;nan;0,16615;2,69465;160,391799;19,111043;-0,001485;23,654574;24,558226;-0,0003;-0,0362;;;0,00;0,02;3,32;;708,752;712,485;0,4160020;20,89100;0,09700;0,01900;0,0072624;;;;;;
;;317;20,83000;86,67500;0,020000;0,126;100,22;21,6000;-68,330;0,00;101,882;0,000;263,190;434,650;450,55;1013,183;;;736,800;760,600;722,700;311,750;;;;;0,00;0,00;0,00;3,00;1,97;0,000;0,000;0,61;0,64;999998,00;999998,00;999998,00;999998,00;999998,00;999998,00;999998,00;999998,00;999998,00;999998,00;999998,00;999998,00;999998,00;999998,00;999998,00;;;;;;;;;;;;;;;;;36,50591;0,00000;0,0000;;nan;0,37723;2,54180;160,428305;19,201959;-0,001830;23,631184;24,495640;-0,0004;-0,0445;;;0,00;0,02;3,00;;706,166;707,324;0,3650591;20,89400;0,09600;0,00900;0,0063434;;;;;;
;;318;20,84200;85,35000;0,016000;0,121;100,23;21,6000;-68,330;0,00;101,882;0,000;263,190;432,350;447,45;1013,450;;;737,100;760,900;722,900;311,750;;;;;0,00;0,00;0,00;3,00;1,97;0,000;0,000;0,61;0,65;999998,00;999998,00;999998,00;999998,00;999998,00;999998,00;999998,00;999998,00;999998,00;999998,00;999998,00;999998,00;999998,00;999998,00;999998,00;;;;;;;;;;;;;;;;;32,83125;0,00000;0,0000;;nan;0,29926;2,36416;160,461136;19,105240;-0,001936;23,387738;24,204564;-0,0004;-0,0465;;;0,00;0,02;2,70;;703,581;707,324;0,3283125;20,89900;0,09400;-0,00300;0,0057332;;;;;;
;;319;20,85300;90,55000;0,016000;0,117;100,24;21,6000;-68,340;0,00;101,886;0,000;263,190;430,050;444,55;1013,583;;;737,100;761,100;723,100;311,750;;;;;0,00;0,00;0,00;3,00;1,97;0,000;0,000;0,61;0,64;999998,00;999998,00;999998,00;999998,00;999998,00;999998,00;999998,00;999998,00;999998,00;999998,00;999998,00;999998,00;999998,00;999998,00;999998,00;;;;;;;;;;;;;;;;;30,28328;0,00000;0,0000;;nan;0,30907;2,30542;160,491419;19,731187;-0,002037;24,025499;24,835567;-0,0004;-0,0502;;;0,00;0,02;2,52;;701,002;702,154;0,3028328;20,90100;0,09100;-0,00600;0,0051203;;;;;;
;;320;20,86000;89,97500;0,004000;0,115;100,17;21,6000;-68,360;0,00;101,886;0,000;263,190;427,850;441,75;1013,883;;;737,400;761,500;723,300;311,750;;;;;0,00;0,00;0,00;3,00;1,97;0,000;0,000;0,61;0,64;999998,00;999998,00;999998,00;999998,00;999998,00;999998,00;999998,00;999998,00;999998,00;999998,00;999998,00;999998,00;999998,00;999998,00;999998,00;;;;;;;;;;;;;;;;;28,81804;0,00000;0,0000;;nan;0,07329;2,23596;160,520237;19,718942;-0,001369;23,887759;24,663826;-0,0003;-0,0335;;;0,00;0,02;2,35;;698,435;702,154;0,2881804;20,90300;0,09000;-0,00600;0,0048745;;;;;;
;;321;20,86400;89,97500;-0,009000;0,111;100,17;21,6000;-68,360;0,00;101,886;0,000;263,190;427,850;441,75;1014,017;;;737,400;761,700;723,500;311,750;;;;;0,00;0,00;0,00;3,00;1,97;0,000;0,000;0,61;0,64;999998,00;999998,00;999998,00;999998,00;999998,00;999998,00;999998,00;999998,00;999998,00;999998,00;999998,00;999998,00;999998,00;999998,00;999998,00;;;;;;;;;;;;;;;;;28,6644500;0,00000;0,0000;;nan;-0,18193;2,09980;160,548902;19,718942;-0,001369;23,887759;24,663826;-0,0003;-0,0335;;;0,00;0,02;2,25;;695,883;697,029;0,2866445;20,90500;0,08800;-0,01100;0,0048474;;;;;;
;;322;20,87000;88,67500;-0,010000;0,108;100,23;21,5000;-68,360;0,00;101,882;0,000;263,190;425,750;439,15;1014,183;;;737,300;762,000;723,800;311,750;;;;;0,00;0,00;0,00;3,00;1,97;0,000;0,000;0,61;0,64;999998,00;999998,00;999998,00;999998,00;999998,00;999998,00;999998,00;999998,00;999998,00;999998,00;999998,00;999998,00;999998,00;999998,00;999998,00;;;;;;;;;;;;;;;;;26,69595;0,00000;0,0000;;nan;-0,20059;1,98811;160,575598;19,624189;-0,001949;23,656291;24,400845;-0,0004;-0,0472;;;0,00;0,02;2,09;;693,347;697,029;0,2669595;20,90600;0,08700;0,00000;0,0045360;;;;;;
;;323;20,87400;89,12500;-0,011000;0,105;100,21;21,5000;-68,370;0,00;101,884;0,000;263,190;423,750;436,55;1014,550;;;737,900;762,300;724,000;311,750;;;;;0,00;0,00;0,00;3,00;1,97;0,000;0,000;0,61;0,64;999998,00;999998,00;999998,00;999998,00;999998,00;999998,00;999998,00;999998,00;999998,00;999998,00;999998,00;999998,00;999998,00;999998,00;999998,00;;;;;;;;;;;;;;;;;25,69954;0,00000;0,0000;;nan;-0,22122;1,89576;160,601297;19,720293;-0,001727;23,660469;24,375168;-0,0004;-0,0418;;;0,00;0,02;2,00;;690,823;691,963;0,2569954;20,90900;0,08500;-0,00500;0,0043452;;;;;;
;;324;20,87900;90,87500;-0,007000;0,103;100,21;21,5000;-68,370;0,00;101,890;0,000;263,190;421,950;434,15;1014,917;;;738,400;762,600;724,300;311,750;;;;;0,00;0,00;0,00;3,00;1,97;0,000;0,000;0,61;0,64;999998,00;999998,00;999998,00;999998,00;999998,00;999998,00;999998,00;999998,00;999998,00;999998,00;999998,00;999998,00;999998,00;999998,00;999998,00;;;;;;;;;;;;;;;;;24,0497800;0,00000;0,0000;;nan;-0,14438;1,84949;160,625347;19,955388;-0,001788;23,840833;24,530152;-0,0004;-0,0435;;;0,00;0,02;1,90;;688,313;691,963;0,2404978;20,91100;0,08300;-0,00300;0,0040185;;;;;;
;;325;20,88400;89,80000;0,001000;0,101;100,23;21,5000;-68,370;0,00;101,884;0,000;263,190;420,250;432,05;1015,317;;;739,000;762,900;724,600;311,750;;;;;0,00;0,00;0,00;3,00;1,97;0,000;0,000;0,61;0,64;999998,00;999998,00;999998,00;999998,00;999998,00;999998,00;999998,00;999998,00;999998,00;999998,00;999998,00;999998,00;999998,00;999998,00;999998,00;;;;;;;;;;;;;;;;;21,7039199;0,00000;0,0000;;nan;0,01451;1,77363;160,647051;19,877088;-0,001979;23,651613;24,315714;-0,0004;-0,0478;;;0,00;0,02;1,77;;685,814;686,943;0,2170392;20,91200;0,08100;0,00000;0,0036413;;;;;;
;;326;20,88700;87,90000;0,008000;0,100;100,18;21,5000;-68,370;0,00;101,886;0,000;263,190;418,650;429,95;1015,650;;;739,400;763,300;724,800;311,750;;;;;0,00;0,00;0,00;3,00;1,97;0,000;0,000;0,60;0,64;999998,00;999998,00;999998,00;999998,00;999998,00;999998,00;999998,00;999998,00;999998,00;999998,00;999998,00;999998,00;999998,00;999998,00;999998,00;;;;;;;;;;;;;;;;;19,9946900;0,00000;0,0000;;nan;0,15172;1,72413;160,667046;19,703226;-0,001451;23,355475;23,985875;-0,0003;-0,0345;;;0,00;0,02;1,68;;683,324;686,943;0,1999469;20,91500;0,08000;0,01300;0,0033847;;;;;;
;;327;20,88900;93,42500;0,019000;0,097;100,23;21,5000;-68,380;0,00;101,886;0,000;263,190;417,050;427,85;1016,050;;;740,000;763,600;725,100;311,750;;;;;0,00;0,00;0,00;3,00;1,97;0,000;0,000;0,60;0,64;999998,00;999998,00;999998,00;999998,00;999998,00;999998,00;999998,00;999998,00;999998,00;999998,00;999998,00;999998,00;999998,00;999998,00;999998,00;;;;;;;;;;;;;;;;;19,2952199;0,00000;0,0000;;nan;0,37963;1,67552;160,686341;20,351946;-0,002005;24,032245;24,654588;-0,0004;-0,0491;;;0,00;0,01;1,69;;680,848;681,971;0,1929522;20,91800;0,07800;0,01400;0,0031631;;;;;;
;;328;20,88900;94,22500;0,009000;0,096;100,20;21,5000;-68,390;0,00;101,888;0,000;263,190;415,450;425,75;1016,283;;;740,200;763,900;725,300;311,750;;;;;0,00;0,00;0,00;3,00;1,98;0,000;0,000;0,60;0,63;999998,00;999998,00;999998,00;999998,00;999998,00;999998,00;999998,00;999998,00;999998,00;999998,00;999998,00;999998,00;999998,00;999998,00;999998,00;;;;;;;;;;;;;;;;;20,27223;0,00000;0,0000;;nan;0,17808;1,65059;160,706613;20,478217;-0,001613;24,088579;24,685793;-0,0003;-0,0395;;;0,00;0,01;1,70;;678,391;681,971;0,2027223;20,92000;0,07700;0,01200;0,0033018;;;;;;
;;329;20,89100;91,00000;-0,003000;0,094;100,18;21,5000;-68,390;0,00;101,888;0,000;263,190;413,950;423,85;1016,583;;;740,500;764,200;725,600;311,750;;;;;0,00;0,00;0,00;3,00;1,98;0,000;0,000;0,60;0,63;999998,00;999998,00;999998,00;999998,00;999998,00;999998,00;999998,00;999998,00;999998,00;999998,00;999998,00;999998,00;999998,00;999998,00;999998,00;;;;;;;;;;;;;;;;;20,3027099;0,00000;0,0000;;nan;-0,06558;1,55544;160,726916;20,161146;-0,001505;23,629981;24,195114;-0,0003;-0,0361;;;0,00;0,01;1,62;;675,955;677,067;0,2030271;20,92100;0,07600;0,01100;0,0033578;;;;;;
;;330;20,89400;93,37500;-0,006000;0,091;100,20;21,5000;-68,400;0,00;101,880;0,000;263,190;412,550;422,05;1017,017;;;741,200;764,500;725,900;311,750;;;;;0,00;0,00;0,00;3,00;1,98;0,000;0,000;0,60;0,63;999998,00;999998,00;999998,00;999998,00;999998,00;999998,00;999998,00;999998,00;999998,00;999998,00;999998,00;999998,00;999998,00;999998,00;999998,00;;;;;;;;;;;;;;;;;19,95675;0,00000;0,0000;;nan;-0,12766;1,47233;160,746873;20,457166;-0,001653;23,895842;24,446103;-0,0004;-0,0401;;;0,00;0,01;1,57;;673,535;677,067;0,1995675;20,92200;0,07400;0,00000;0,0032525;;;;;;
;;331;20,89900;91,50000;-0,006000;0,090;100,18;21,5000;-68,410;0,00;101,892;0,000;263,190;411,250;420,35;1017,383;;;741,800;764,800;726,100;311,750;;;;;0,00;0,00;0,00;3,00;1,98;0,000;0,000;0,59;0,63;999998,00;999998,00;999998,00;999998,00;999998,00;999998,00;999998,00;999998,00;999998,00;999998,00;999998,00;999998,00;999998,00;999998,00;999998,00;;;;;;;;;;;;;;;;;18,0293;0,00000;0,0000;;nan;-0,12657;1,42478;160,764902;20,282713;-0,001445;23,617408;24,140006;-0,0003;-0,0346;;;0,00;0,01;1,43;;671,129;672,230;0,1802930;20,92600;0,07300;-0,01700;0,0029635;;;;;;
;;332;20,90100;93,25000;-0,011000;0,088;100,22;21,5000;-68,420;0,00;101,892;0,000;263,190;410,050;418,75;1017,483;;;741,500;765,100;726,400;311,750;;;;;0,00;0,00;0,00;3,00;1,98;0,000;0,000;0,59;0,62;999998,00;999998,00;999998,00;999998,00;999998,00;999998,00;999998,00;999998,00;999998,00;999998,00;999998,00;999998,00;999998,00;999998,00;999998,00;;;;;;;;;;;;;;;;;18,03143;0,00000;0,0000;;nan;-0,23006;1,36965;160,782933;20,505694;-0,001861;23,807377;24,312497;-0,0004;-0,0449;;;0,00;0,01;1,39;;668,737;672,230;0,1803143;20,92500;0,07100;-0,01500;0,0029312;;;;;;
;;333;20,90300;94,25000;0,000000;0,087;100,20;21,5000;-68,420;0,00;101,884;0,000;263,190;408,750;417,05;1017,750;;;741,800;765,300;726,700;311,750;;;;;0,00;0,00;0,00;3,00;1,98;0,000;0,000;0,59;0,62;999998,00;999998,00;999998,00;999998,00;999998,00;999998,00;999998,00;999998,00;999998,00;999998,00;999998,00;999998,00;999998,00;999998,00;999998,00;;;;;;;;;;;;;;;;;16,62265;0,00000;0,0000;;nan;-0,00548;1,34353;160,799556;20,648107;-0,001635;23,896720;24,381961;-0,0003;-0,0396;;;0,00;0,01;1,35;;666,359;667,449;0,1662265;20,92500;0,07000;-0,01400;0,0026843;;;;;;
;;334;20,90500;91,65000;-0,005000;0,085;100,22;21,5000;-68,420;0,00;101,886;0,000;263,190;407,550;415,55;1018,083;;;742,300;765,600;726,900;311,850;;;;;0,00;0,00;0,00;3,00;1,98;0,000;0,000;0,59;0,62;999998,00;999998,00;999998,00;999998,00;999998,00;999998,00;999998,00;999998,00;999998,00;999998,00;999998,00;999998,00;999998,00;999998,00;999998,00;;;;;;;;;;;;;;;;;16,2209799;0,00000;0,0000;;nan;-0,10695;1,25642;160,815777;20,391269;-0,001872;23,530189;23,992074;-0,0004;-0,0446;;;0,00;0,01;1,28;;663,995;667,449;0,1622098;20,92600;0,07000;-0,00300;0,0026520;;;;;;
;;335;20,90600;90,50000;-0,003000;0,083;100,18;21,5000;-68,420;0,00;101,886;0,000;263,190;406,450;414,15;1018,417;;;742,900;765,800;727,100;311,850;;;;;0,00;0,00;0,00;3,00;1,98;0,000;0,000;0,58;0,62;999998,00;999998,00;999998,00;999998,00;999998,00;999998,00;999998,00;999998,00;999998,00;999998,00;999998,00;999998,00;999998,00;999998,00;999998,00;;;;;;;;;;;;;;;;;15,7726200;0,00000;0,0000;;nan;-0,06601;1,18014;160,83155;20,290333;-0,001469;23,350522;23,792886;-0,0003;-0,0347;;;0,00;0,01;1,25;;661,646;662,728;0,1577262;20,92800;0,06900;-0,00500;0,0025917;;;;;;
;;336;20,90900;97,20000;0,000000;0,081;100,22;21,5000;-68,420;0,00;101,886;0,000;263,190;405,450;412,75;1018,783;;;743,400;766,100;727,400;311,850;;;;;0,00;0,00;0,00;3,00;1,98;0,000;0,000;0,58;0,61;999998,00;999998,00;999998,00;999998,00;999998,00;999998,00;999998,00;999998,00;999998,00;999998,00;999998,00;999998,00;999998,00;999998,00;999998,00;;;;;;;;;;;;;;;;;15,1422499;0,00000;0,0000;;nan;-0,00559;1,15186;160,846692;21,053918;-0,001844;24,169658;24,604826;-0,0004;-0,0450;;;0,00;0,01;1,22;;659,312;662,728;0,1514225;20,92900;0,06800;0,02000;0,0023981;;;;;;
;;337;20,91100;96,17500;0,013000;0,080;100,22;21,5000;-68,420;0,00;101,888;0,000;263,190;404,450;411,35;1019,117;;;744,000;766,300;727,600;311,850;;;;;0,00;0,00;0,00;3,00;1,98;0,000;0,000;0,58;0,61;999998,00;999998,00;999998,00;999998,00;999998,00;999998,00;999998,00;999998,00;999998,00;999998,00;999998,00;999998,00;999998,00;999998,00;999998,00;;;;;;;;;;;;;;;;;13,36215;0,00000;0,0000;;nan;0,26590;1,11099;160,860054;20,968489;-0,001832;24,012216;24,421869;-0,0004;-0,0444;;;0,00;0,01;1,16;;656,990;658,062;0,1336215;20,93000;0,06700;0,01400;0,0021258;;;;;;
;;338;20,91200;95,55000;0,014000;0,078;100,22;21,5000;-68,420;0,00;101,884;0,000;263,190;403,350;410,05;1019,350;;;744,300;766,500;727,800;311,850;;;;;0,00;0,00;0,00;3,00;1,98;0,000;0,000;0,58;0,61;999998,00;999998,00;999998,00;999998,00;999998,00;999998,00;999998,00;999998,00;999998,00;999998,00;999998,00;999998,00;999998,00;999998,00;999998,00;;;;;;;;;;;;;;;;;13,0368000;0,00000;0,0000;;nan;0,28624;1,03662;160,873091;20,928725;-0,001883;23,901497;24,298522;-0,0004;-0,0454;;;0,00;0,01;1,13;;654,681;658,062;0,1303680;20,93100;0,06600;0,01900;0,0020781;;;;;;
;;339;20,91500;95,60000;0,012000;0,077;100,19;21,5000;-68,430;0,00;101,884;0,000;263,190;402,450;408,85;1019,750;;;745,100;766,700;728,000;311,850;;;;;0,00;0,00;0,00;3,00;1,98;0,000;0,000;0,58;0,61;999998,00;999998,00;999998,00;999998,00;999998,00;999998,00;999998,00;999998,00;999998,00;999998,00;999998,00;999998,00;999998,00;999998,00;999998,00;;;;;;;;;;;;;;;;;12,15619;0,00000;0,0000;;nan;0,24489;1,00187;160,885247;20,957595;-0,001600;23,881062;24,260833;-0,0003;-0,0385;;;0,00;0,01;1,06;;652,386;653,449;0,1215619;20,93400;0,06500;0,00500;0,0019349;;;;;;
;;340;20,91800;92,72500;0,011000;0,076;100,20;21,5000;-68,430;0,00;101,886;0,000;263,190;401,550;407,65;1020,050;;;745,600;766,900;728,200;311,850;;;;;0,00;0,00;0,00;3,00;1,98;0,000;0,000;0,58;0,61;999998,00;999998,00;999998,00;999998,00;999998,00;999998,00;999998,00;999998,00;999998,00;999998,00;999998,00;999998,00;999998,00;999998,00;999998,00;;;;;;;;;;;;;;;;;11,02058;0,00000;0,0000;;nan;0,22088;0,95212;160,896267;20,663176;-0,001688;23,492918;23,849802;-0,0004;-0,0400;;;0,00;0,01;0,96;;650,102;653,449;0,1102058;20,93400;0,06400;-0,00400;0,0017792;;;;;;
;;341;20,92000;95,85000;0,000000;0,074;100,18;21,5000;-68,430;0,00;101,886;0,000;263,190;400,650;406,45;1020,017;;;745,200;767,100;728,300;311,850;;;;;0,00;0,00;0,00;3,00;1,98;0,000;0,000;0,58;0,61;999998,00;999998,00;999998,00;999998,00;999998,00;999998,00;999998,00;999998,00;999998,00;999998,00;999998,00;999998,00;999998,00;999998,00;999998,00;;;;;;;;;;;;;;;;;11,4979599;0,00000;0,0000;;nan;-0,00559;0,89649;160,907765;21,032066;-0,001504;23,858732;24,204123;-0,0003;-0,0361;;;0,00;0,01;0,93;;647,834;648,893;0,1149796;20,93700;0,06400;0,00400;0,0018227;;;;;;
;;342;20,92100;97,87500;-0,017000;0,073;100,20;21,5000;-68,430;0,00;101,884;0,000;263,190;399,750;405,35;1020,017;;;744,900;767,200;728,500;311,850;;;;;0,00;0,00;0,00;3,00;1,98;0,000;0,000;0,57;0,61;999998,00;999998,00;999998,00;999998,00;999998,00;999998,00;999998,00;999998,00;999998,00;999998,00;999998,00;999998,00;999998,00;999998,00;999998,00;;;;;;;;;;;;;;;;;12,70685;0,00000;0,0000;;nan;-0,36589;0,87020;160,920472;21,276986;-0,001708;24,082349;24,419713;-0,0004;-0,0414;;;0,00;0,01;0,91;;645,586;648,893;0,1270685;20,93500;0,06300;-0,01600;0,0019897;;;;;;
;;343;20,92200;94,47500;-0,015000;0,071;100,16;21,5000;-68,430;0,00;101,876;0,000;263,190;398,950;404,35;1020,217;;;745,300;767,300;728,600;311,850;;;;;0,00;0,00;0,00;3,00;1,98;0,000;0,000;0,57;0,61;999998,00;999998,00;999998,00;999998,00;999998,00;999998,00;999998,00;999998,00;999998,00;999998,00;999998,00;999998,00;999998,00;999998,00;999998,00;;;;;;;;;;;;;;;;;12,1170499;0,00000;0,0000;;nan;-0,31816;0,78354;160,932589;20,925106;-0,001227;23,636677;23,956611;-0,0003;-0,0292;;;0,00;0,01;0,87;;643,354;644,402;0,1211705;20,93500;0,06300;-0,01700;0,0019294;;;;;;
;;344;20,92600;98,30000;-0,014000;0,070;100,22;21,5000;-68,440;0,00;101,884;0,000;263,190;398,150;403,25;1020,417;;;745,600;767,400;728,800;311,850;;;;;0,00;0,00;0,00;3,00;1,99;0,000;0,000;0,57;0,61;999998,00;999998,00;999998,00;999998,00;999998,00;999998,00;999998,00;999998,00;999998,00;999998,00;999998,00;999998,00;999998,00;999998,00;999998,00;;;;;;;;;;;;;;;;;10,82541;0,00000;0,0000;;nan;-0,30359;0,76316;160,943415;21,365933;-0,001827;24,086231;24,394758;-0,0004;-0,0442;;;0,00;0,01;0,78;;641,134;644,402;0,1082541;20,93700;0,06200;0,01100;0,0016881;;;;;;
;;345;20,92500;97,90000;-0,003000;0,070;100,20;21,5000;-68,440;0,00;101,888;0,000;263,190;397,350;402,25;1020,417;;;745,400;767,500;728,900;311,850;;;;;0,00;0,00;0,00;3,00;1,99;0,000;0,000;0,57;0,61;999998,00;999998,00;999998,00;999998,00;999998,00;999998,00;999998,00;999998,00;999998,00;999998,00;999998,00;999998,00;999998,00;999998,00;999998,00;;;;;;;;;;;;;;;;;10,30484;0,00000;0,0000;;nan;-0,06944;0,76238;160,953720;21,343872;-0,001620;24,013015;24,309136;-0,0003;-0,0391;;;0,00;0,01;0,81;;638,927;639,969;0,1030484;20,93900;0,06200;0,01900;0,0016094;;;;;;
;;346;20,92500;96,95000;-0,005000;0,069;100,19;21,5000;-68,440;0,00;101,890;0,000;263,190;396,650;401,35;1020,450;;;745,300;767,600;729,000;311,850;;;;;0,00;0,00;0,00;3,00;1,99;0,000;0,000;0,57;0,61;999998,00;999998,00;999998,00;999998,00;999998,00;999998,00;999998,00;999998,00;999998,00;999998,00;999998,00;999998,00;999998,00;999998,00;999998,00;;;;;;;;;;;;;;;;;10,50653;0,00000;0,0000;;nan;-0,11151;0,72264;160,964226;21,258794;-0,001510;23,875164;24,158066;-0,0003;-0,0362;;;0,00;0,01;0,81;;636,734;639,969;0,1050653;20,93600;0,06100;0,00800;0,0016473;;;;;;
;;347;20,92600;94,95000;0,020000;0,068;100,20;21,5000;-68,440;0,00;101,886;0,000;263,190;396,050;400,55;1020,450;;;745,200;767,600;729,100;311,850;;;;;0,00;0,00;0,00;3,00;1,99;0,000;0,000;0,58;0,61;999998,00;999998,00;999998,00;999998,00;999998,00;999998,00;999998,00;999998,00;999998,00;999998,00;999998,00;999998,00;999998,00;999998,00;999998,00;;;;;;;;;;;;;;;;;8,0954;0,00000;0,0000;;nan;0,41380;0,67933;160,972322;21,054306;-0,001647;23,609741;23,878000;-0,0003;-0,0390;;;0,00;0,01;0,77;;634,552;635,581;0,0809540;20,93700;0,06000;0,01300;0,0012836;;;;;;
;;348;20,92800;100,29999;0,014000;0,067;100,21;21,5000;-68,440;0,00;101,886;0,000;263,190;395,350;399,65;1020,583;;;745,400;767,700;729,200;311,850;;;;;0,00;0,00;0,00;3,00;1,99;0,000;0,000;0,58;0,61;999998,00;999998,00;999998,00;999998,00;999998,00;999998,00;999998,00;999998,00;999998,00;999998,00;999998,00;999998,00;999998,00;999998,00;999998,00;;;;;;;;;;;;;;;;;8,12169999;0,00000;0,0000;;nan;0,29625;0,66143;160,980443;21,658483;-0,001766;24,244322;24,508015;-0,0004;-0,0430;;;0,00;0,01;0,74;;632,380;635,581;0,0812170;20,93900;0,06000;0,01800;0,0012514;;;;;;
;;349;20,92900;97,82500;0,019000;0,066;100,20;21,5000;-68,450;0,00;101,878;0,000;263,190;394,650;398,75;1020,650;;;745,600;767,700;729,200;311,850;;;;;0,00;0,00;0,00;3,00;1,99;0,000;0,000;0,58;0,61;999998,00;999998,00;999998,00;999998,00;999998,00;999998,00;999998,00;999998,00;999998,00;999998,00;999998,00;999998,00;999998,00;999998,00;999998,00;;;;;;;;;;;;;;;;;7,31286;0,00000;0,0000;;nan;0,39945;0,61683;160,987756;21,408554;-0,001611;23,922123;24,170648;-0,0003;-0,0387;;;0,00;0,01;0,70;;630,223;631,243;0,0731286;20,94000;0,06000;0,01300;0,0011404;;;;;;
