Repository: FireDynamics/BESKID_ExperimentalData

# Cone Calorimeter Experiments

Experiments have been conducted, with sample in horizontal orientation. Samples were wrapped in aluminium foil. No retainer frame or grid have been used.

Different types of insulation material have been used below the PMMA samples: CaSiO3 and Al2O3. The goal was to an insulation material that has a more reproducible behaviour compared to the common fiber blankets. The CaSiO3 block below the sample was manufactured from the same boards used as backing of the large scale experiments. However, it was found that these boards contain a lot of moisture making the mass loss measurements unreliable.

File: Materials/PMMA/DE_6mm/Cone/20250410_PMMA_DE_6mm_q50_R2.csv (part 5 of 7)
General information;;time (s);O2 (%);DPT (Pa);CO (%);CO2 (%);PD (%);AHU (%);Mass (g);Methane MFM (g/s);APT (kPa);HFM (kW/m²);Cold Trap TC (K);StackTC (K);Smoke TC (K);Cone heater TC (K);Soot MFM (g/s);Soot;TC cone1;TC cone2;TC cone3;TC aux;CH4;CO;CO2;Ethene;H2O;n.u.;n.u.;UOX Bin;n.u.;UOX Hum.;UOX Temp;n.u.;n.u;TX1;TX2;TX3;TX4;TX5;TX6;TX7;TX8;TX9;TX10;TX11;TX12;TX13;TX14;TX15;n.u;n.u.;n.u.;n.u.;L0;L1;n.u.;n.u.;n.u.;n.u.;n.u.;n.u.;n.u.;n.u.;n.u.;n.u.;HRR/a;EHC;SEA;MLR;MLR/a;COY;CO2Y/sh;THR/a;MFR;K;Vstack;Vsmoke;SPR;RSR;TSP;TSR;COP;CO2P;O2C;TOC;ARHE;Mass;HRR;O2/sh;CO2/sh;CO/sh;phi;FU27;FU28;FU29;FU30;FU31
;;;;;;;;;;;;;;;;;;g/min;°C;°C;°C;°C;ppm;ppm;%;ppm;ppm;no;no;;no;%;°C;no;V;no;no;no;no;no;no;no;no;no;no;no;no;no;no;no;no;no;no;no;%;%;no;no;no;no;no;no;no;no;no;no;kW/m²;MJ/kg;m²/kg;g/s;g/(s*m²);[kg/kg];[kg/kg];MJ/m²;g/s;1/m;l/s;l/s;m²/s;(m²/s)/m²;m²;m²;g/s;g/s;g/s;g;kW/m²;g;kW;[%];[%];%;;;;;;
;;281;15,70900;71,82500;0,062000;4,291;80,52;20,5000;-64,540;0,00;101,888;0,000;263,183;550,050;607,45;1018,617;;;764,000;745,600;726,800;315,850;;;;;0,00;0,00;0,00;3,00;2,36;0,000;0,000;0,61;0,51;999998,00;999998,00;999998,00;999998,00;999998,00;999998,00;999998,00;999998,00;999998,00;999998,00;999998,00;999998,00;999998,00;999998,00;999998,00;;;;;;;;;;;;;;;;;1176,09482;0,00001;0,0001;;nan;0,90048;113,65811;135,546006;15,538361;0,217349;24,199569;26,724894;0,0510;5,7665;;;0,01;1,00;101,57;;690,747;689,625;11,7609482;16,46500;3,78500;0,04000;0,2590578;;;;;;
;;282;15,84900;69,90000;0,049000;4,272;79,91;20,5000;-65,150;0,00;101,886;0,000;263,183;550,350;607,65;1017,583;;;761,700;745,200;726,400;315,850;;;;;0,00;0,00;0,00;3,00;2,36;0,000;0,000;0,61;0,51;999998,00;999998,00;999998,00;999998,00;999998,00;999998,00;999998,00;999998,00;999998,00;999998,00;999998,00;999998,00;999998,00;999998,00;999998,00;;;;;;;;;;;;;;;;;1126,69813;0,00001;0,0001;;nan;0,68994;111,59188;136,672704;15,324544;0,224933;23,879586;26,365822;0,0520;5,8875;;;0,01;0,99;97,50;;693,505;689,625;11,2669813;16,59900;3,64300;0,04300;0,2514431;;;;;;
;;283;15,92800;77,15000;0,050000;4,240;80,65;20,5000;-65,440;0,00;101,886;0,000;263,183;549,950;606,75;1016,483;;;759,200;744,800;726,000;315,850;;;;;0,00;0,00;0,00;3,00;2,36;0,000;0,000;0,61;0,51;999998,00;999998,00;999998,00;999998,00;999998,00;999998,00;999998,00;999998,00;999998,00;999998,00;999998,00;999998,00;999998,00;999998,00;999998,00;;;;;;;;;;;;;;;;;1164,91266;0,00001;0,0001;;nan;0,74112;116,39054;137,837617;16,105522;0,215742;25,078311;27,668453;0,0524;5,9260;;;0,01;1,03;100,88;;696,211;695,321;11,6491266;16,76200;3,50800;0,02200;0,2472593;;;;;;
;;284;15,96000;74,75000;0,033000;4,206;78,90;20,5000;-65,730;0,00;101,880;0,000;263,183;549,150;605,25;1016,283;;;759,200;744,400;725,800;315,850;;;;;0,00;0,00;0,00;3,00;2,36;0,000;0,000;0,60;0,50;999998,00;999998,00;999998,00;999998,00;999998,00;999998,00;999998,00;999998,00;999998,00;999998,00;999998,00;999998,00;999998,00;999998,00;999998,00;;;;;;;;;;;;;;;;;1141,46267;0,00001;0,0001;;nan;0,46180;113,71981;138,979080;15,864579;0,237688;24,667198;27,187147;0,0567;6,4152;;;0,00;1,00;98,74;;698,929;695,321;11,4146267;16,96100;3,29500;0,02300;0,2459266;;;;;;
;;285;15,98600;75,60000;0,036000;4,151;78,03;20,5000;-66,250;0,00;101,886;0,000;263,183;548,750;604,35;1016,017;;;759,000;744,100;725,500;315,850;;;;;0,00;0,00;0,00;3,00;2,36;0,000;0,000;0,60;0,50;999998,00;999998,00;999998,00;999998,00;999998,00;999998,00;999998,00;999998,00;999998,00;999998,00;999998,00;999998,00;999998,00;999998,00;999998,00;;;;;;;;;;;;;;;;;1143,87884;0,00001;0,0001;;nan;0,51221;112,89279;140,122959;15,960338;0,248778;24,798013;27,310577;0,0596;6,7450;;;0,00;1,00;98,82;;701,570;700,753;11,4387884;17,22000;3,06900;0,00500;0,2449442;;;;;;
;;286;16,01900;72,40000;0,012000;4,075;80,26;20,5000;-66,520;0,00;101,886;0,000;263,183;547,850;602,75;1014,783;;;756,100;743,700;725,100;315,850;;;;;0,00;0,00;0,00;3,00;2,36;0,000;0,000;0,60;0,51;999998,00;999998,00;999998,00;999998,00;999998,00;999998,00;999998,00;999998,00;999998,00;999998,00;999998,00;999998,00;999998,00;999998,00;999998,00;;;;;;;;;;;;;;;;;1116,21506;0,00001;0,0001;;nan;0,12853;108,52032;141,239174;15,631725;0,220651;24,247605;26,677455;0,0516;5,8437;;;0,00;0,96;96,14;;704,125;700,753;11,1621506;17,56000;2,71900;0,00600;0,2440200;;;;;;
;;287;16,06600;73,05000;0,025000;4,012;80,69;20,5000;-67,020;0,00;101,886;0,000;263,183;546,650;600,95;1013,817;;;753,600;743,500;724,900;315,850;;;;;0,00;0,00;0,00;3,00;2,36;0,000;0,000;0,60;0,51;999998,00;999998,00;999998,00;999998,00;999998,00;999998,00;999998,00;999998,00;999998,00;999998,00;999998,00;999998,00;999998,00;999998,00;999998,00;;;;;;;;;;;;;;;;;1112,61706;0,00001;0,0001;;nan;0,33249;107,41893;142,351791;15,718963;0,215290;24,329518;26,746224;0,0505;5,7164;;;0,00;0,95;95,76;;706,579;705,829;11,1261706;17,95800;2,41800;0,00800;0,2418304;;;;;;
;;288;16,14000;75,92500;0,015000;4,026;81,86;20,5000;-67,190;0,00;101,888;0,000;263,183;545,350;598,75;1012,750;;;751,100;743,200;724,500;315,850;;;;;0,00;0,00;0,00;3,00;2,36;0,000;0,000;0,60;0,52;999998,00;999998,00;999998,00;999998,00;999998,00;999998,00;999998,00;999998,00;999998,00;999998,00;999998,00;999998,00;999998,00;999998,00;999998,00;;;;;;;;;;;;;;;;;1116,24481;0,00001;0,0000;;nan;0,17980;110,03127;143,468036;16,044389;0,200826;24,774151;27,200005;0,0479;5,4228;;;0,00;0,97;96,26;;709,012;705,829;11,1624481;18,37100;2,03500;0,02400;0,2375940;;;;;;
;;289;16,24400;77,82500;0,035000;4,026;82,11;20,5000;-67,380;0,00;101,888;0,000;263,183;543,650;595,85;1011,950;;;749,200;742,900;724,300;315,850;;;;;0,00;0,00;0,00;3,00;2,36;0,000;0,000;0,60;0,52;999998,00;999998,00;999998,00;999998,00;999998,00;999998,00;999998,00;999998,00;999998,00;999998,00;999998,00;999998,00;999998,00;999998,00;999998,00;;;;;;;;;;;;;;;;;1103,48163;0,00001;0,0000;;nan;0,50596;111,57501;144,571517;16,269280;0,197828;25,043095;27,447674;0,0476;5,3906;;;0,00;0,99;95,50;;711,400;710,617;11,0348163;18,78400;1,73400;0,01900;0,2314874;;;;;;
;;290;16,27300;77,60000;0,030000;3,970;82,86;20,5000;-67,550;0,00;101,888;0,000;263,183;540,550;591,35;1011,350;;;747,700;742,800;724,100;315,950;;;;;0,00;0,00;0,00;3,00;2,36;0,000;0,000;0,60;0,52;999998,00;999998,00;999998,00;999998,00;999998,00;999998,00;999998,00;999998,00;999998,00;999998,00;999998,00;999998,00;999998,00;999998,00;999998,00;;;;;;;;;;;;;;;;;1100,08786;0,00001;0,0000;;nan;0,42566;110,16135;145,671605;16,292262;0,188718;24,935468;27,278863;0,0452;5,1107;;;0,00;0,97;95,05;;713,729;710,617;11,0008787;19,11500;1,36700;0,03700;0,2304245;;;;;;
;;291;16,24700;83,50000;0,053000;3,876;81,15;20,5000;-67,900;0,00;101,880;0,000;263,190;536,850;585,65;1011,017;;;746,800;742,700;724,100;315,850;;;;;0,00;0,00;0,00;3,00;2,36;0,000;0,000;0,60;0,51;999998,00;999998,00;999998,00;999998,00;999998,00;999998,00;999998,00;999998,00;999998,00;999998,00;999998,00;999998,00;999998,00;999998,00;999998,00;;;;;;;;;;;;;;;;;1155,55202;0,00001;0,0001;;nan;0,83105;111,91920;146,827157;16,958413;0,209620;25,777361;28,120539;0,0517;5,8519;;;0,01;0,99;99,49;;716,165;715,532;11,5555203;19,51400;1,09200;0,01300;0,2325877;;;;;;
;;292;16,28100;87,55000;0,040000;3,785;84,12;20,5000;-67,990;0,00;101,880;0,000;263,190;532,550;579,25;1010,983;;;746,700;742,600;724,200;315,850;;;;;0,00;0,00;0,00;3,00;2,36;0,000;0,000;0,60;0,53;999998,00;999998,00;999998,00;999998,00;999998,00;999998,00;999998,00;999998,00;999998,00;999998,00;999998,00;999998,00;999998,00;999998,00;999998,00;;;;;;;;;;;;;;;;;1183,36871;0,00001;0,0000;;nan;0,62896;112,32998;148,010526;17,434775;0,173650;26,289177;28,594510;0,0436;4,9294;;;0,01;0,99;101,55;;718,783;715,532;11,8336871;19,86800;0,80300;0,01900;0,2316555;;;;;;
;;293;16,37400;84,85000;0,043000;3,643;84,06;20,5000;-68,060;0,00;101,880;0,000;263,190;527,550;572,15;1011,017;;;746,900;742,500;724,200;315,850;;;;;0,00;0,00;0,00;3,00;2,36;0,000;0,000;0,60;0,53;999998,00;999998,00;999998,00;999998,00;999998,00;999998,00;999998,00;999998,00;999998,00;999998,00;999998,00;999998,00;999998,00;999998,00;999998,00;;;;;;;;;;;;;;;;;1151,02084;0,00001;0,0000;;nan;0,67360;106,88713;149,161547;17,244975;0,174316;25,758849;27,936548;0,0427;4,8345;;;0,01;0,94;98,45;;721,367;720,594;11,5102084;20,15800;0,62400;0,01400;0,2277113;;;;;;
;;294;16,46500;89,60000;0,022000;3,508;89,35;20,5000;-68,100;0,00;101,878;0,000;263,190;522,150;564,55;1010,750;;;746,300;742,400;724,100;315,950;;;;;0,00;0,00;0,00;3,00;2,36;0,000;0,000;0,60;0,56;999998,00;999998,00;999998,00;999998,00;999998,00;999998,00;999998,00;999998,00;999998,00;999998,00;999998,00;999998,00;999998,00;999998,00;999998,00;;;;;;;;;;;;;;;;;1170,23355;0,00001;0,0000;;nan;0,32368;106,26099;150,331780;17,812498;0,113317;26,334215;28,472624;0,0283;3,2030;;;0,00;0,94;99,67;;723,898;720,594;11,7023355;20,36900;0,46300;0,00600;0,2240501;;;;;;
;;295;16,59900;92,10000;0,023000;3,295;94,68;20,5000;-68,120;0,00;101,878;0,000;263,190;516,050;556,35;1010,850;;;746,700;742,300;724,100;315,950;;;;;0,00;0,00;0,00;3,00;2,36;0,000;0,000;0,59;0,59;999998,00;999998,00;999998,00;999998,00;999998,00;999998,00;999998,00;999998,00;999998,00;999998,00;999998,00;999998,00;999998,00;999998,00;999998,00;;;;;;;;;;;;;;;;;1164,52174;0,00001;0,0000;;nan;0,34819;101,69811;151,496302;18,165710;0,055374;26,542659;28,615461;0,0139;1,5731;;;0,00;0,90;98,61;;726,439;725,612;11,6452174;20,51900;0,37200;-0,00900;0,2184970;;;;;;
;;296;16,76200;90,50000;0,005000;3,069;96,76;20,5000;-68,150;0,00;101,878;0,000;263,190;509,850;548,05;1010,783;;;746,600;742,200;724,100;315,950;;;;;0,00;0,00;0,00;3,00;2,36;0,000;0,000;0,59;0,60;999998,00;999998,00;999998,00;999998,00;999998,00;999998,00;999998,00;999998,00;999998,00;999998,00;999998,00;999998,00;999998,00;999998,00;999998,00;;;;;;;;;;;;;;;;;1125,61005;0,00001;0,0000;;nan;0,02283;94,36343;152,621912;18,116385;0,033623;26,152561;28,112016;0,0083;0,9383;;;0,00;0,83;94,67;;728,852;725,612;11,2561005;20,61900;0,29400;-0,01200;0,2116201;;;;;;
;;297;16,96100;93,10000;0,006000;2,719;98,28;20,5000;-68,160;0,00;101,880;0,000;263,190;503,650;539,85;1010,617;;;746,200;742,100;724,100;315,950;;;;;0,00;0,00;0,00;3,00;2,37;0,000;0,000;0,59;0,61;999998,00;999998,00;999998,00;999998,00;999998,00;999998,00;999998,00;999998,00;999998,00;999998,00;999998,00;999998,00;999998,00;999998,00;999998,00;;;;;;;;;;;;;;;;;1106,8471;0,00001;0,0000;;nan;0,04169;85,13811;153,728759;18,487529;0,018043;26,363798;28,258705;0,0045;0,5062;;;0,00;0,75;92,02;;731,107;730,335;11,0684710;20,67800;0,24900;0,00000;0,2037503;;;;;;
;;298;17,22000;91,30000;0,008000;2,418;98,65;20,5000;-68,170;0,00;101,876;0,000;263,190;497,750;532,15;1010,150;;;744,900;742,000;724,100;315,950;;;;;0,00;0,00;0,00;3,00;2,37;0,000;0,000;0,59;0,61;999998,00;999998,00;999998,00;999998,00;999998,00;999998,00;999998,00;999998,00;999998,00;999998,00;999998,00;999998,00;999998,00;999998,00;999998,00;;;;;;;;;;;;;;;;;1040,20877;0,00001;0,0000;;nan;0,07818;75,24958;154,768968;18,416123;0,014304;25,954325;27,748054;0,0035;0,3940;;;0,00;0,66;85,72;;733,140;730,335;10,4020877;20,73200;0,20900;0,00600;0,1919938;;;;;;
;;299;17,56000;85,90000;0,024000;2,035;99,43;20,5000;-68,170;0,00;101,880;0,000;263,190;492,350;524,95;1009,983;;;744,400;742,000;724,100;315,950;;;;;0,00;0,00;0,00;3,00;2,37;0,000;0,000;0,59;0,62;999998,00;999998,00;999998,00;999998,00;999998,00;999998,00;999998,00;999998,00;999998,00;999998,00;999998,00;999998,00;999998,00;999998,00;999998,00;;;;;;;;;;;;;;;;;933,15759;0,00001;0,0000;;nan;0,36219;61,52420;155,702125;17,960899;0,006455;25,038153;26,696006;0,0015;0,1711;;;0,00;0,54;75,99;;734,745;733,884;9,3315759;20,76900;0,18500;-0,00400;0,1763169;;;;;;
;;300;17,95800;86,32500;0,019000;1,734;99,59;20,5000;-68,180;0,00;101,880;0,000;263,196;487,150;518,15;1009,583;;;743,100;742,000;724,200;315,950;;;;;0,00;0,00;0,00;3,00;2,37;0,000;0,000;0,59;0,62;999998,00;999998,00;999998,00;999998,00;999998,00;999998,00;999998,00;999998,00;999998,00;999998,00;999998,00;999998,00;999998,00;999998,00;999998,00;;;;;;;;;;;;;;;;;837,41383;0,00001;0,0000;;nan;0,27498;52,60648;156,539539;18,101118;0,004788;24,967116;26,555909;0,0011;0,1262;;;0,00;0,46;67,60;;735,858;733,884;8,3741383;20,79500;0,16400;0,00500;0,1566828;;;;;;
;;301;18,37100;84,47500;0,037000;1,367;100,07;20,5000;-68,190;0,00;101,884;0,000;263,196;482,250;511,65;1009,350;;;742,200;742,100;724,300;315,950;;;;;0,00;0,00;0,00;3,00;2,37;0,000;0,000;0,59;0,62;999998,00;999998,00;999998,00;999998,00;999998,00;999998,00;999998,00;999998,00;999998,00;999998,00;999998,00;999998,00;999998,00;999998,00;999998,00;;;;;;;;;;;;;;;;;727,37192;0,00001;0,0000;;nan;0,59575;40,90931;157,266911;17,996847;0,000058;24,573609;26,071720;0,0000;0,0015;;;0,01;0,36;57,94;;736,479;735,591;7,2737192;20,81600;0,15100;0,00100;0,1365998;;;;;;
;;302;18,78400;87,07500;0,013000;1,092;100,19;20,5000;-68,190;0,00;101,880;0,000;263,196;477,550;505,45;1009,183;;;741,500;742,200;724,400;315,950;;;;;0,00;0,00;0,00;3,00;2,37;0,000;0,000;0,59;0,62;999998,00;999998,00;999998,00;999998,00;999998,00;999998,00;999998,00;999998,00;999998,00;999998,00;999998,00;999998,00;999998,00;999998,00;999998,00;;;;;;;;;;;;;;;;;631,19007;0,00001;0,0000;;nan;0,16932;33,02690;157,898101;18,361399;-0,001166;24,827037;26,277512;-0,0003;-0,0304;;;0,00;0,29;49,66;;736,612;735,591;6,3119007;20,83300;0,13700;0,01500;0,1159334;;;;;;
;;303;19,11500;86,80000;0,019000;0,803;99,97;20,5000;-68,200;0,00;101,880;0,000;263,196;473,150;499,75;1009,117;;;741,000;742,400;724,500;315,950;;;;;0,00;0,00;0,00;3,00;2,37;0,000;0,000;0,59;0,62;999998,00;999998,00;999998,00;999998,00;999998,00;999998,00;999998,00;999998,00;999998,00;999998,00;999998,00;999998,00;999998,00;999998,00;999998,00;;;;;;;;;;;;;;;;;546,0053;0,00001;0,0000;;nan;0,27981;23,94436;158,444107;18,417425;0,001066;24,673344;26,060454;0,0002;0,0276;;;0,00;0,21;42,21;;736,322;735,468;5,4600530;20,84300;0,13000;0,00800;0,0998156;;;;;;
;;304;19,51400;86,55000;0,014000;0,624;100,16;20,4000;-68,200;0,00;101,880;0,000;263,196;469,050;494,35;1008,917;;;740,100;742,600;724,600;315,950;;;;;0,00;0,00;0,00;3,00;2,37;0,000;0,000;0,58;0,62;999998,00;999998,00;999998,00;999998,00;999998,00;999998,00;999998,00;999998,00;999998,00;999998,00;999998,00;999998,00;999998,00;999998,00;999998,00;;;;;;;;;;;;;;;;;431,89165;0,00000;0,0000;;nan;0,18873;18,30951;158,875998;18,471086;-0,000873;24,530807;25,853970;-0,0002;-0,0224;;;0,00;0,16;33,14;;735,572;735,468;4,3189165;20,85200;0,12500;-0,00400;0,0785510;;;;;;
;;305;19,86800;86,05000;0,006000;0,463;100,17;20,4000;-68,200;0,00;101,884;0,000;263,196;465,050;489,15;1008,450;;;738,300;742,800;724,800;315,950;;;;;0,00;0,00;0,00;3,00;2,37;0,000;0,000;0,58;0,61;999998,00;999998,00;999998,00;999998,00;999998,00;999998,00;999998,00;999998,00;999998,00;999998,00;999998,00;999998,00;999998,00;999998,00;999998,00;;;;;;;;;;;;;;;;;329,10957;0,00000;0,0000;;nan;0,04173;13,19651;159,205108;18,496693;-0,001010;24,355328;25,617480;-0,0002;-0,0257;;;0,00;0,12;25,02;;734,327;733,506;3,2910957;20,85900;0,12100;-0,00200;0,0596564;;;;;;
;;306;20,15800;84,82500;-0,009000;0,372;100,20;20,4000;-68,200;0,00;101,880;0,000;263,196;461,450;484,35;1008,783;;;738,800;743,100;725,000;315,950;;;;;0,00;0,00;0,00;3,00;2,37;0,000;0,000;0,58;0,61;999998,00;999998,00;999998,00;999998,00;999998,00;999998,00;999998,00;999998,00;999998,00;999998,00;999998,00;999998,00;999998,00;999998,00;999998,00;;;;;;;;;;;;;;;;;240,819949;0,00000;0,0000;;nan;-0,23364;10,25845;159,445928;18,436058;-0,001307;24,087570;25,282944;-0,0003;-0,0328;;;0,00;0,09;18,27;;732,653;733,506;2,4081995;20,86300;0,11700;0,00000;0,0437221;;;;;;
;;307;20,36900;85,17500;-0,012000;0,294;100,11;20,4000;-68,200;0,00;101,882;0,000;263,196;457,950;479,85;1009,183;;;739,400;743,500;725,200;315,950;;;;;0,00;0,00;0,00;3,00;2,37;0,000;0,000;0,58;0,61;999998,00;999998,00;999998,00;999998,00;999998,00;999998,00;999998,00;999998,00;999998,00;999998,00;999998,00;999998,00;999998,00;999998,00;999998,00;;;;;;;;;;;;;;;;;178,22705;0,00000;0,0000;;nan;-0,29039;7,82282;159,624155;18,544516;-0,000342;24,045501;25,195400;-0,0001;-0,0085;;;0,00;0,07;13,49;;730,647;729,891;1,7822705;20,86900;0,11300;-0,00600;0,0321294;;;;;;
;;308;20,51900;82,95000;0,000000;0,249;100,20;20,4000;-68,210;0,00;101,874;0,000;263,196;454,650;475,55;1009,483;;;739,600;743,900;725,500;315,950;;;;;0,00;0,00;0,00;3,00;2,37;0,000;0,000;0,58;0,61;999998,00;999998,00;999998,00;999998,00;999998,00;999998,00;999998,00;999998,00;999998,00;999998,00;999998,00;999998,00;999998,00;999998,00;999998,00;;;;;;;;;;;;;;;;;129,563730;0,00000;0,0000;;nan;-0,06825;6,32173;159,753718;18,366993;-0,001250;23,643704;24,730592;-0,0003;-0,0307;;;0,00;0,06;9,93;;728,403;729,891;1,2956373;20,87200;0,11000;0,02000;0,0235621;;;;;;
;;309;20,61900;86,25000;0,006000;0,209;100,19;20,4000;-68,220;0,00;101,874;0,000;263,196;451,550;471,45;1009,750;;;739,800;744,200;725,800;315,950;;;;;0,00;0,00;0,00;3,00;2,37;0,000;0,000;0,58;0,61;999998,00;999998,00;999998,00;999998,00;999998,00;999998,00;999998,00;999998,00;999998,00;999998,00;999998,00;999998,00;999998,00;999998,00;999998,00;;;;;;;;;;;;;;;;;101,24825;0,00000;0,0000;;nan;0,04240;5,17115;159,854967;18,792956;-0,001155;24,027091;25,085976;-0,0003;-0,0288;;;0,00;0,05;7,81;;726,003;725,299;1,0124825;20,87600;0,10800;0,01600;0,0179854;;;;;;
;;310;20,67800;84,12500;-0,004000;0,185;100,24;20,4000;-68,220;0,00;101,884;0,000;263,196;448,550;467,55;1010,017;;;739,700;744,700;726,200;315,950;;;;;0,00;0,00;0,00;3,00;2,37;0,000;0,000;0,58;0,61;999998,00;999998,00;999998,00;999998,00;999998,00;999998,00;999998,00;999998,00;999998,00;999998,00;999998,00;999998,00;999998,00;999998,00;999998,00;;;;;;;;;;;;;;;;;82,9482999;0,00000;0,0000;;nan;-0,14334;4,35288;159,937915;18,621967;-0,001648;23,650302;24,652098;-0,0004;-0,0403;;;0,00;0,04;6,37;;723,515;725,299;0,8294830;20,88200;0,10400;0,02900;0,0148643;;;;;;
;;311;20,73200;85,77500;0,005000;0,164;100,22;20,4000;-68,220;0,00;101,886;0,000;263,196;445,750;463,95;1010,117;;;739,300;745,100;726,500;315,950;;;;;0,00;0,00;0,00;3,00;2,37;0,000;0,000;0,58;0,61;999998,00;999998,00;999998,00;999998,00;999998,00;999998,00;999998,00;999998,00;999998,00;999998,00;999998,00;999998,00;999998,00;999998,00;999998,00;;;;;;;;;;;;;;;;;66,53172;0,00000;0,0000;;nan;0,02378;3,72557;160,004447;18,862669;-0,001504;23,806457;24,778476;-0,0003;-0,0370;;;0,00;0,03;5,18;;720,970;720,276;0,6653172;20,88400;0,10200;0,01700;0,0117672;;;;;;
;;312;20,76900;86,85000;0,001000;0,151;100,21;20,4000;-68,220;0,00;101,884;0,000;263,196;443,050;460,45;1010,550;;;739,700;745,600;726,900;315,950;;;;;0,00;0,00;0,00;3,00;2,37;0,000;0,000;0,58;0,61;999998,00;999998,00;999998,00;999998,00;999998,00;999998,00;999998,00;999998,00;999998,00;999998,00;999998,00;999998,00;999998,00;999998,00;999998,00;;;;;;;;;;;;;;;;;55,67081;0,00000;0,0000;;nan;-0,05180;3,33316;160,060118;19,038249;-0,001351;23,882512;24,820455;-0,0003;-0,0333;;;0,00;0,03;4,35;;718,383;720,276;0,5567081;20,88700;0,09900;0,02000;0,0097531;;;;;;
;;313;20,79500;84,12500;0,015000;0,137;100,23;20,4000;-68,220;0,00;101,884;0,000;263,196;440,450;457,15;1011,150;;;740,700;746,100;727,200;316,050;;;;;0,00;0,00;0,00;3,00;2,37;0,000;0,000;0,58;0,61;999998,00;999998,00;999998,00;999998,00;999998,00;999998,00;999998,00;999998,00;999998,00;999998,00;999998,00;999998,00;999998,00;999998,00;999998,00;;;;;;;;;;;;;;;;;46,1308299;0,00000;0,0000;;nan;0,21077;2,83608;160,106248;18,792419;-0,001622;23,435789;24,324374;-0,0003;-0,0392;;;0,00;0,03;3,69;;715,772;715,086;0,4613083;20,89000;0,09700;0,00900;0,0081874;;;;;;
;;314;20,81600;88,20000;0,008000;0,130;100,26;20,4000;-68,230;0,00;101,876;0,000;263,196;438,150;454,05;1011,650;;;741,300;746,600;727,600;316,050;;;;;0,00;0,00;0,00;3,00;2,38;0,000;0,000;0,57;0,61;999998,00;999998,00;999998,00;999998,00;999998,00;999998,00;999998,00;999998,00;999998,00;999998,00;999998,00;999998,00;999998,00;999998,00;999998,00;;;;;;;;;;;;;;;;;41,06378;0,00000;0,0000;;nan;0,08194;2,67853;160,147312;19,292626;-0,001917;23,933953;24,802490;-0,0004;-0,0472;;;0,00;0,02;3,28;;713,148;715,086;0,4106378;20,89500;0,09500;0,01100;0,0070979;;;;;;
;;315;20,83300;85,67500;-0,004000;0,125;100,22;20,4000;-68,240;0,00;101,878;0,000;263,196;435,850;451,05;1012,183;;;741,900;747,200;728,000;315,950;;;;;0,00;0,00;0,00;3,00;2,38;0,000;0,000;0,57;0,61;999998,00;999998,00;999998,00;999998,00;999998,00;999998,00;999998,00;999998,00;999998,00;999998,00;999998,00;999998,00;999998,00;999998,00;999998,00;;;;;;;;;;;;;;;;;35,95105;0,00000;0,0000;;nan;-0,14677;2,48239;160,183263;19,064569;-0,001524;23,526878;24,347364;-0,0003;-0,0368;;;0,00;0,02;2,83;;710,522;709,842;0,3595105;20,89800;0,09300;0,00000;0,0062870;;;;;;
;;316;20,84300;86,85000;-0,002000;0,121;100,32;20,4000;-68,230;0,00;101,878;0,000;263,196;433,650;448,15;1012,783;;;742,800;747,700;728,400;316,050;;;;;0,00;0,00;0,00;3,00;2,38;0,000;0,000;0,57;0,61;999998,00;999998,00;999998,00;999998,00;999998,00;999998,00;999998,00;999998,00;999998,00;999998,00;999998,00;999998,00;999998,00;999998,00;999998,00;;;;;;;;;;;;;;;;;32,95562;0,00000;0,0000;;nan;-0,10984;2,37287;160,216219;19,243483;-0,002427;23,627801;24,417846;-0,0005;-0,0588;;;0,00;0,02;2,62;;707,899;709,842;0,3295562;20,89900;0,09100;-0,01300;0,0057094;;;;;;
;;317;20,85200;86,50000;0,000000;0,117;100,32;20,4000;-68,240;0,00;101,874;0,000;263,196;431,550;445,45;1013,250;;;743,200;748,300;728,800;316,050;;;;;0,00;0,00;0,00;3,00;2,38;0,000;0,000;0,57;0,61;999998,00;999998,00;999998,00;999998,00;999998,00;999998,00;999998,00;999998,00;999998,00;999998,00;999998,00;999998,00;999998,00;999998,00;999998,00;;;;;;;;;;;;;;;;;29,98182;0,00000;0,0000;;nan;-0,07155;2,24096;160,246201;19,251339;-0,002428;23,522980;24,280643;-0,0005;-0,0585;;;0,00;0,02;2,41;;705,283;704,608;0,2998182;20,90100;0,08900;-0,01200;0,0051919;;;;;;
;;318;20,85900;88,00000;-0,006000;0,113;100,30;20,4000;-68,250;0,00;101,882;0,000;263,196;429,550;442,85;1013,750;;;743,800;748,800;729,200;316,050;;;;;0,00;0,00;0,00;3,00;2,38;0,000;0,000;0,57;0,61;999998,00;999998,00;999998,00;999998,00;999998,00;999998,00;999998,00;999998,00;999998,00;999998,00;999998,00;999998,00;999998,00;999998,00;999998,00;;;;;;;;;;;;;;;;;28,5857299;0,00000;0,0000;;nan;-0,18860;2,13122;160,274786;19,462693;-0,002272;23,671017;24,403934;-0,0005;-0,0551;;;0,00;0,02;2,26;;702,678;704,608;0,2858573;20,90300;0,08600;0,00300;0,0048958;;;;;;
;;319;20,86300;89,47500;0,020000;0,110;100,31;20,4000;-68,250;0,00;101,878;0,000;263,196;427,650;440,45;1014,317;;;744,600;749,300;729,600;316,050;;;;;0,00;0,00;0,00;3,00;2,38;0,000;0,000;0,57;0,61;999998,00;999998,00;999998,00;999998,00;999998,00;999998,00;999998,00;999998,00;999998,00;999998,00;999998,00;999998,00;999998,00;999998,00;999998,00;;;;;;;;;;;;;;;;;25,74387;0,00000;0,0000;;nan;0,31853;2,05196;160,300530;19,668673;-0,002392;23,815725;24,528554;-0,0005;-0,0582;;;0,00;0,02;2,19;;700,083;699,411;0,2574387;20,90500;0,08500;0,01400;0,0043648;;;;;;
;;320;20,86900;90,70000;0,016000;0,108;100,30;20,4000;-68,250;0,00;101,878;0,000;263,196;425,950;438,15;1014,850;;;745,200;749,900;730,000;316,050;;;;;0,00;0,00;0,00;3,00;2,38;0,000;0,000;0,57;0,61;999998,00;999998,00;999998,00;999998,00;999998,00;999998,00;999998,00;999998,00;999998,00;999998,00;999998,00;999998,00;999998,00;999998,00;999998,00;;;;;;;;;;;;;;;;;24,26954;0,00000;0,0000;;nan;0,24233;2,00161;160,324800;19,842335;-0,002300;23,930495;24,615909;-0,0005;-0,0562;;;0,00;0,02;2,06;;697,500;699,411;0,2426954;20,90900;0,08200;0,02100;0,0040785;;;;;;
;;321;20,87200;87,70000;0,029000;0,104;100,31;20,4000;-68,250;0,00;101,882;0,000;263,196;424,250;436,05;1015,383;;;745,900;750,400;730,400;316,050;;;;;0,00;0,00;0,00;3,00;2,38;0,000;0,000;0,57;0,61;999998,00;999998,00;999998,00;999998,00;999998,00;999998,00;999998,00;999998,00;999998,00;999998,00;999998,00;999998,00;999998,00;999998,00;999998,00;;;;;;;;;;;;;;;;;22,1795700;0,00000;0,0000;;nan;0,49182;1,83720;160,346979;19,550476;-0,002383;23,484399;24,137589;-0,0005;-0,0571;;;0,00;0,02;1,96;;694,928;694,259;0,2217957;20,91100;0,08100;0,01600;0,0037840;;;;;;
;;322;20,87600;88,85000;0,017000;0,102;100,30;20,4000;-68,250;0,00;101,880;0,000;263,196;422,750;433,95;1015,817;;;746,300;750,900;730,800;316,050;;;;;0,00;0,00;0,00;3,00;2,38;0,000;0,000;0,57;0,61;999998,00;999998,00;999998,00;999998,00;999998,00;999998,00;999998,00;999998,00;999998,00;999998,00;999998,00;999998,00;999998,00;999998,00;999998,00;;;;;;;;;;;;;;;;;21,98708;0,00000;0,0000;;nan;0,26039;1,78445;160,368966;19,713120;-0,002245;23,596047;24,221182;-0,0005;-0,0540;;;0,00;0,02;1,87;;692,371;694,259;0,2198708;20,91400;0,07900;0,01500;0,0037192;;;;;;
;;323;20,88200;94,00000;0,020000;0,099;100,29;20,4000;-68,250;0,00;101,884;0,000;263,196;421,150;431,85;1016,250;;;746,700;751,500;731,100;316,050;;;;;0,00;0,00;0,00;3,00;2,38;0,000;0,000;0,57;0,61;999998,00;999998,00;999998,00;999998,00;999998,00;999998,00;999998,00;999998,00;999998,00;999998,00;999998,00;999998,00;999998,00;999998,00;999998,00;;;;;;;;;;;;;;;;;20,4509899;0,00000;0,0000;;nan;0,32902;1,73373;160,389417;20,314867;-0,002220;24,224290;24,839747;-0,0005;-0,0547;;;0,00;0,02;1,78;;689,830;689,163;0,2045099;20,91600;0,07800;0,02000;0,0033571;;;;;;
;;324;20,88400;92,02500;0,009000;0,097;100,33;20,4000;-68,250;0,00;101,882;0,000;263,196;419,550;429,85;1016,617;;;746,900;752,000;731,500;316,050;;;;;0,00;0,00;0,00;3,00;2,38;0,000;0,000;0,58;0,61;999998,00;999998,00;999998,00;999998,00;999998,00;999998,00;999998,00;999998,00;999998,00;999998,00;999998,00;999998,00;999998,00;999998,00;999998,00;;;;;;;;;;;;;;;;;20,54085;0,00000;0,0000;;nan;0,10561;1,64918;160,409958;20,138611;-0,002567;23,922882;24,510191;-0,0006;-0,0625;;;0,00;0,01;1,71;;687,305;689,163;0,2054085;20,91600;0,07600;0,00500;0,0034005;;;;;;
;;325;20,88700;90,20000;0,011000;0,095;100,31;20,4000;-68,260;0,00;101,886;0,000;263,196;418,050;427,95;1017,083;;;747,500;752,500;731,800;316,050;;;;;0,00;0,00;0,00;3,00;2,38;0,000;0,000;0,58;0,61;999998,00;999998,00;999998,00;999998,00;999998,00;999998,00;999998,00;999998,00;999998,00;999998,00;999998,00;999998,00;999998,00;999998,00;999998,00;;;;;;;;;;;;;;;;;19,28725;0,00000;0,0000;;nan;0,14452;1,56673;160,429246;19,973658;-0,002352;23,642103;24,201981;-0,0005;-0,0565;;;0,00;0,01;1,62;;684,796;684,132;0,1928725;20,91800;0,07500;-0,00200;0,0032195;;;;;;
;;326;20,89000;94,07500;0,000000;0,093;100,28;20,4000;-68,260;0,00;101,882;0,000;263,196;416,650;426,15;1017,417;;;747,700;752,900;732,200;316,050;;;;;0,00;0,00;0,00;3,00;2,38;0,000;0,000;0,58;0,61;999998,00;999998,00;999998,00;999998,00;999998,00;999998,00;999998,00;999998,00;999998,00;999998,00;999998,00;999998,00;999998,00;999998,00;999998,00;;;;;;;;;;;;;;;;;19,63183;0,00000;0,0000;;nan;-0,07595;1,53219;160,448877;20,432423;-0,002119;24,104134;24,653730;-0,0005;-0,0519;;;0,00;0,01;1,58;;682,304;684,132;0,1963183;20,92000;0,07400;0,00300;0,0032024;;;;;;
;;327;20,89500;91,80000;-0,013000;0,091;100,30;20,4000;-68,260;0,00;101,882;0,000;263,196;415,350;424,45;1017,783;;;748,000;753,400;732,500;316,050;;;;;0,00;0,00;0,00;3,00;2,38;0,000;0,000;0,58;0,61;999998,00;999998,00;999998,00;999998,00;999998,00;999998,00;999998,00;999998,00;999998,00;999998,00;999998,00;999998,00;999998,00;999998,00;999998,00;;;;;;;;;;;;;;;;;18,74846;0,00000;0,0000;;nan;-0,33683;1,44614;160,467626;20,215416;-0,002310;23,773721;24,294586;-0,0005;-0,0557;;;0,00;0,01;1,44;;679,830;679,168;0,1874846;20,92100;0,07300;-0,00600;0,0030900;;;;;;
;;328;20,89800;93,72500;-0,012000;0,089;100,31;20,4000;-68,270;0,00;101,882;0,000;263,196;414,050;422,85;1018,117;;;748,100;753,900;732,900;316,050;;;;;0,00;0,00;0,00;3,00;2,38;0,000;0,000;0,58;0,61;999998,00;999998,00;999998,00;999998,00;999998,00;999998,00;999998,00;999998,00;999998,00;999998,00;999998,00;999998,00;999998,00;999998,00;999998,00;;;;;;;;;;;;;;;;;17,94008;0,00000;0,0000;;nan;-0,32051;1,39289;160,485566;20,458312;-0,002406;23,984068;24,493813;-0,0005;-0,0585;;;0,00;0,01;1,38;;677,371;679,168;0,1794008;20,92400;0,07100;0,00500;0,0029217;;;;;;
;;329;20,89900;92,55000;0,003000;0,086;100,30;20,4000;-68,270;0,00;101,882;0,000;263,196;412,850;421,25;1018,517;;;748,500;754,300;733,300;316,050;;;;;0,00;0,00;0,00;3,00;2,38;0,000;0,000;0,58;0,61;999998,00;999998,00;999998,00;999998,00;999998,00;999998,00;999998,00;999998,00;999998,00;999998,00;999998,00;999998,00;999998,00;999998,00;999998,00;;;;;;;;;;;;;;;;;16,55209;0,00000;0,0000;;nan;-0,01487;1,28070;160,502118;20,359192;-0,002241;23,798692;24,282909;-0,0005;-0,0540;;;0,00;0,01;1,35;;674,926;674,267;0,1655209;20,92400;0,07100;0,00100;0,0027099;;;;;;
;;330;20,90100;93,62500;0,014000;0,085;100,33;20,4000;-68,270;0,00;101,880;0,000;263,196;411,650;419,75;1018,783;;;748,600;754,700;733,600;316,050;;;;;0,00;0,00;0,00;3,00;2,38;0,000;0,000;0,58;0,61;999998,00;999998,00;999998,00;999998,00;999998,00;999998,00;999998,00;999998,00;999998,00;999998,00;999998,00;999998,00;999998,00;999998,00;999998,00;;;;;;;;;;;;;;;;;15,1473799;0,00000;0,0000;;nan;0,20965;1,25461;160,517265;20,506914;-0,002594;23,901695;24,372007;-0,0006;-0,0628;;;0,00;0,01;1,31;;672,492;674,267;0,1514738;20,92600;0,06900;0,01400;0,0024630;;;;;;
;;331;20,90300;93,27500;0,021000;0,082;100,32;20,4000;-68,270;0,00;101,880;0,000;263,196;410,550;418,25;1018,983;;;748,600;755,100;733,800;316,050;;;;;0,00;0,00;0,00;3,00;2,39;0,000;0,000;0,58;0,61;999998,00;999998,00;999998,00;999998,00;999998,00;999998,00;999998,00;999998,00;999998,00;999998,00;999998,00;999998,00;999998,00;999998,00;999998,00;;;;;;;;;;;;;;;;;14,08283;0,00000;0,0000;;nan;0,35240;1,14779;160,531348;20,495950;-0,002472;23,825080;24,271928;-0,0005;-0,0596;;;0,00;0,01;1,26;;670,072;669,419;0,1408283;20,92700;0,06800;0,01500;0,0022917;;;;;;
;;332;20,90500;95,35000;0,016000;0,081;100,30;20,4000;-68,270;0,00;101,876;0,000;263,196;409,450;416,85;1019,283;;;748,800;755,500;734,100;316,050;;;;;0,00;0,00;0,00;3,00;2,39;0,000;0,000;0,58;0,61;999998,00;999998,00;999998,00;999998,00;999998,00;999998,00;999998,00;999998,00;999998,00;999998,00;999998,00;999998,00;999998,00;999998,00;999998,00;;;;;;;;;;;;;;;;;13,98066;0,00000;0,0000;;nan;0,25347;1,12623;160,545329;20,750491;-0,002226;24,056338;24,491109;-0,0005;-0,0541;;;0,00;0,01;1,22;;667,667;669,419;0,1398066;20,92800;0,06700;0,02100;0,0022468;;;;;;
;;333;20,90900;95,57500;0,015000;0,079;100,19;20,4000;-68,270;0,00;101,878;0,000;263,196;408,350;415,55;1019,450;;;748,700;755,900;734,300;316,050;;;;;0,00;0,00;0,00;3,00;2,39;0,000;0,000;0,58;0,61;999998,00;999998,00;999998,00;999998,00;999998,00;999998,00;999998,00;999998,00;999998,00;999998,00;999998,00;999998,00;999998,00;999998,00;999998,00;;;;;;;;;;;;;;;;;12,7462600;0,00000;0,0000;;nan;0,23340;1,05724;160,558075;20,802921;-0,001149;24,052330;24,476419;-0,0002;-0,0279;;;0,00;0,01;1,12;;665,276;664,626;0,1274626;20,92900;0,06600;0,01800;0,0020432;;;;;;
;;334;20,91100;95,30000;0,020000;0,078;100,33;20,4000;-68,270;0,00;101,882;0,000;263,196;407,350;414,25;1019,850;;;749,300;756,200;734,600;316,050;;;;;0,00;0,00;0,00;3,00;2,39;0,000;0,000;0,58;0,61;999998,00;999998,00;999998,00;999998,00;999998,00;999998,00;999998,00;999998,00;999998,00;999998,00;999998,00;999998,00;999998,00;999998,00;999998,00;;;;;;;;;;;;;;;;;11,67221;0,00000;0,0000;;nan;0,33691;1,02112;160,569747;20,798454;-0,002546;23,988276;24,394608;-0,0005;-0,0617;;;0,00;0,01;1,07;;662,899;664,626;0,1167221;20,93000;0,06600;0,00700;0,0018720;;;;;;
;;335;20,91400;92,05000;0,005000;0,076;100,32;20,4000;-68,270;0,00;101,878;0,000;263,196;406,450;412,95;1020,283;;;750,000;756,500;734,900;316,050;;;;;0,00;0,00;0,00;3,00;2,39;0,000;0,000;0,58;0,61;999998,00;999998,00;999998,00;999998,00;999998,00;999998,00;999998,00;999998,00;999998,00;999998,00;999998,00;999998,00;999998,00;999998,00;999998,00;;;;;;;;;;;;;;;;;11,69893;0,00000;0,0000;;nan;0,02581;0,93401;160,581446;20,463353;-0,002427;23,549636;23,926245;-0,0005;-0,0576;;;0,00;0,01;0,97;;660,536;659,893;0,1169893;20,93000;0,06400;-0,00100;0,0019057;;;;;;
;;336;20,91600;93,20000;-0,002000;0,075;100,32;20,4000;-68,270;0,00;101,882;0,000;263,196;405,550;411,85;1020,717;;;750,800;756,800;735,100;316,050;;;;;0,00;0,00;0,00;3,00;2,39;0,000;0,000;0,58;0,61;999998,00;999998,00;999998,00;999998,00;999998,00;999998,00;999998,00;999998,00;999998,00;999998,00;999998,00;999998,00;999998,00;999998,00;999998,00;;;;;;;;;;;;;;;;;11,66705;0,00000;0,0000;;nan;-0,11769;0,90528;160,593113;20,613618;-0,002464;23,670034;24,037736;-0,0005;-0,0588;;;0,00;0,01;0,93;;658,191;659,893;0,1166705;20,93200;0,06400;-0,01000;0,0018860;;;;;;
;;337;20,91600;95,22500;0,003000;0,074;100,28;20,4000;-68,280;0,00;101,882;0,000;263,196;404,750;410,85;1020,817;;;750,600;757,100;735,300;316,050;;;;;0,00;0,00;0,00;3,00;2,39;0,000;0,000;0,58;0,61;999998,00;999998,00;999998,00;999998,00;999998,00;999998,00;999998,00;999998,00;999998,00;999998,00;999998,00;999998,00;999998,00;999998,00;999998,00;;;;;;;;;;;;;;;;;11,48589;0,00000;0,0000;;nan;-0,01523;0,87996;160,604599;20,856936;-0,002109;23,902187;24,262417;-0,0004;-0,0508;;;0,00;0,01;0,94;;655,862;655,223;0,1148589;20,93200;0,06300;-0,01500;0,0018355;;;;;;
;;338;20,91800;96,40000;-0,006000;0,073;100,33;20,3000;-68,290;0,00;101,876;0,000;263,196;403,950;409,65;1020,950;;;750,500;757,400;735,500;316,050;;;;;0,00;0,00;0,00;3,00;2,39;0,000;0,000;0,58;0,61;999998,00;999998,00;999998,00;999998,00;999998,00;999998,00;999998,00;999998,00;999998,00;999998,00;999998,00;999998,00;999998,00;999998,00;999998,00;;;;;;;;;;;;;;;;;11,60828;0,00000;0,0000;;nan;-0,20361;0,84999;160,616208;21,005990;-0,002545;24,025423;24,364437;-0,0005;-0,0616;;;0,00;0,01;0,90;;653,550;655,223;0,1160828;20,93400;0,06200;-0,00500;0,0018411;;;;;;
;;339;20,92000;94,32500;0,005000;0,071;100,33;20,3000;-68,280;0,00;101,882;0,000;263,196;403,150;408,75;1021,117;;;750,700;757,600;735,600;316,050;;;;;0,00;0,00;0,00;3,00;2,39;0,000;0,000;0,58;0,61;999998,00;999998,00;999998,00;999998,00;999998,00;999998,00;999998,00;999998,00;999998,00;999998,00;999998,00;999998,00;999998,00;999998,00;999998,00;;;;;;;;;;;;;;;;;10,02532;0,00000;0,0000;;nan;0,02624;0,76980;160,626233;20,799291;-0,002602;23,741899;24,071689;-0,0005;-0,0622;;;0,00;0,01;0,83;;651,251;650,614;0,1002532;20,93400;0,06100;-0,00200;0,0016067;;;;;;
;;340;20,92100;95,22500;0,001000;0,071;100,29;20,3000;-68,280;0,00;101,874;0,000;263,196;402,450;407,75;1021,350;;;750,900;757,900;735,800;316,050;;;;;0,00;0,00;0,00;3,00;2,39;0,000;0,000;0,58;0,61;999998,00;999998,00;999998,00;999998,00;999998,00;999998,00;999998,00;999998,00;999998,00;999998,00;999998,00;999998,00;999998,00;999998,00;999998,00;;;;;;;;;;;;;;;;;10,0223599;0,00000;0,0000;;nan;-0,05694;0,77414;160,636255;20,916450;-0,002183;23,834178;24,148059;-0,0005;-0,0523;;;0,00;0,01;0,81;;648,966;650,614;0,1002236;20,93600;0,06100;0,00800;0,0015969;;;;;;
;;341;20,92400;94,50000;0,014000;0,069;100,29;20,3000;-68,280;0,00;101,876;0,000;263,196;401,650;406,85;1021,383;;;750,700;758,100;735,900;316,050;;;;;0,00;0,00;0,00;3,00;2,39;0,000;0,000;0,58;0,61;999998,00;999998,00;999998,00;999998,00;999998,00;999998,00;999998,00;999998,00;999998,00;999998,00;999998,00;999998,00;999998,00;999998,00;999998,00;;;;;;;;;;;;;;;;;7,98366999;0,00000;0,0000;;nan;0,21326;0,69993;160,644239;20,857414;-0,002223;23,719663;24,026752;-0,0005;-0,0530;;;0,00;0,01;0,73;;646,693;646,055;0,0798367;20,93500;0,06000;0,00000;0,0012767;;;;;;
;;342;20,92400;96,17500;0,015000;0,068;100,35;20,3000;-68,290;0,00;101,876;0,000;263,196;400,950;405,85;1021,350;;;750,300;758,300;736,000;316,050;;;;;0,00;0,00;0,00;3,00;2,39;0,000;0,000;0,58;0,61;999998,00;999998,00;999998,00;999998,00;999998,00;999998,00;999998,00;999998,00;999998,00;999998,00;999998,00;999998,00;999998,00;999998,00;999998,00;;;;;;;;;;;;;;;;;8,06059999;0,00000;0,0000;;nan;0,23630;0,67036;160,652299;21,059810;-0,002728;23,908093;24,200273;-0,0006;-0,0655;;;0,00;0,01;0,74;;644,432;646,055;0,0806060;20,93400;0,06000;0,02300;0,0012767;;;;;;
;;343;20,92600;94,97500;0,021000;0,067;100,32;20,3000;-68,300;0,00;101,876;0,000;263,196;400,250;404,95;1021,417;;;750,100;758,500;736,200;316,050;;;;;0,00;0,00;0,00;3,00;2,39;0,000;0,000;0,57;0,61;999998,00;999998,00;999998,00;999998,00;999998,00;999998,00;999998,00;999998,00;999998,00;999998,00;999998,00;999998,00;999998,00;999998,00;999998,00;;;;;;;;;;;;;;;;;6,85762;0,00000;0,0000;;nan;0,36019;0,63058;160,659157;20,946306;-0,002474;23,737722;24,016467;-0,0005;-0,0590;;;0,00;0,01;0,68;;642,184;641,549;0,0685762;20,93500;0,05900;0,00600;0,0010928;;;;;;
;;344;20,92700;96,65000;0,018000;0,066;100,31;20,3000;-68,300;0,00;101,878;0,000;263,196;399,550;404,05;1021,283;;;749,500;758,600;736,300;316,050;;;;;0,00;0,00;0,00;3,00;2,39;0,000;0,000;0,57;0,61;999998,00;999998,00;999998,00;999998,00;999998,00;999998,00;999998,00;999998,00;999998,00;999998,00;999998,00;999998,00;999998,00;999998,00;999998,00;;;;;;;;;;;;;;;;;6,86335;0,00000;0,0000;;nan;0,30049;0,60016;160,666020;21,148707;-0,002337;23,925180;24,194641;-0,0005;-0,0561;;;0,00;0,01;0,66;;639,950;641,549;0,0686335;20,93500;0,05900;-0,00400;0,0010830;;;;;;
;;345;20,92800;94,80000;0,007000;0,066;100,30;20,3000;-68,300;0,00;101,878;0,000;263,196;398,850;403,25;1021,450;;;749,900;758,700;736,300;316,050;;;;;0,00;0,00;0,00;3,00;2,39;0,000;0,000;0,57;0,60;999998,00;999998,00;999998,00;999998,00;999998,00;999998,00;999998,00;999998,00;999998,00;999998,00;999998,00;999998,00;999998,00;999998,00;999998,00;;;;;;;;;;;;;;;;;7,30439999;0,00000;0,0000;;nan;0,06820;0,59492;160,673325;20,963695;-0,002289;23,674330;23,935499;-0,0005;-0,0544;;;0,00;0,01;0,63;;637,733;637,103;0,0730440;20,93700;0,05900;-0,00200;0,0011617;;;;;;
;;346;20,92900;98,67500;-0,001000;0,064;100,26;20,3000;-68,300;0,00;101,880;0,000;263,196;398,250;402,45;1021,617;;;750,100;758,900;736,400;316,050;;;;;0,00;0,00;0,00;3,00;2,39;0,000;0,000;0,57;0,60;999998,00;999998,00;999998,00;999998,00;999998,00;999998,00;999998,00;999998,00;999998,00;999998,00;999998,00;999998,00;999998,00;999998,00;999998,00;;;;;;;;;;;;;;;;;7,88645;0,00000;0,0000;;nan;-0,10090;0,53349;160,681211;21,403960;-0,001844;24,135160;24,389693;-0,0004;-0,0446;;;0,00;0,00;0,62;;635,533;637,103;0,0788645;20,93600;0,05800;-0,00800;0,0012277;;;;;;
;;347;20,93000;96,77500;-0,010000;0,064;100,29;20,3000;-68,300;0,00;101,876;0,000;263,196;397,650;401,65;1021,717;;;750,200;759,000;736,500;316,050;;;;;0,00;0,00;0,00;3,00;2,39;0,000;0,000;0,57;0,60;999998,00;999998,00;999998,00;999998,00;999998,00;999998,00;999998,00;999998,00;999998,00;999998,00;999998,00;999998,00;999998,00;999998,00;999998,00;;;;;;;;;;;;;;;;;8,16086;0,00000;0,0000;;nan;-0,29014;0,52873;160,689372;21,212876;-0,002201;23,883656;24,123904;-0,0005;-0,0527;;;0,00;0,00;0,59;;633,351;632,724;0,0816086;20,93700;0,05800;-0,00300;0,0012811;;;;;;
;;348;20,93000;97,72500;-0,015000;0,063;100,33;20,3000;-68,300;0,00;101,880;0,000;263,196;397,050;400,95;1021,883;;;750,600;759,100;736,500;316,050;;;;;0,00;0,00;0,00;3,00;2,39;0,000;0,000;0,57;0,60;999998,00;999998,00;999998,00;999998,00;999998,00;999998,00;999998,00;999998,00;999998,00;999998,00;999998,00;999998,00;999998,00;999998,00;999998,00;;;;;;;;;;;;;;;;;8,69512999;0,00000;0,0000;;nan;-0,39802;0,49489;160,698067;21,332841;-0,002549;23,982485;24,218051;-0,0005;-0,0613;;;0,00;0,00;0,59;;631,185;632,724;0,0869513;20,93800;0,05700;0,00300;0,0013570;;;;;;
;;349;20,93200;98,32500;-0,005000;0,062;100,30;20,3000;-68,300;0,00;101,880;0,000;263,196;396,450;400,15;1021,917;;;750,700;759,100;736,500;316,050;;;;;0,00;0,00;0,00;3,00;2,40;0,000;0,000;0,57;0,60;999998,00;999998,00;999998,00;999998,00;999998,00;999998,00;999998,00;999998,00;999998,00;999998,00;999998,00;999998,00;999998,00;999998,00;999998,00;;;;;;;;;;;;;;;;;7,21630999;0,00000;0,0000;;nan;-0,18626;0,45980;160,705284;21,414415;-0,002290;24,037811;24,262152;-0,0005;-0,0552;;;0,00;0,00;0,54;;629,032;628,406;0,0721631;20,93700;0,05700;0,00400;0,0011225;;;;;;
;;350;20,93200;96,87500;-0,002000;0,061;100,27;20,3000;-68,300;0,00;101,880;0,000;263,196;395,850;399,45;1021,650;;;749,800;759,200;736,500;316,050;;;;;0,00;0,00;0,00;3,00;2,40;0,000;0,000;0,57;0,60;999998,00;999998,00;999998,00;999998,00;999998,00;999998,00;999998,00;999998,00;999998,00;999998,00;999998,00;999998,00;999998,00;999998,00;999998,00;;;;;;;;;;;;;;;;;7,00529;0,00000;0,0000;;nan;-0,12147;0,42001;160,712289;21,272032;-0,001966;23,841847;24,058674;-0,0004;-0,0469;;;0,00;0,00;0,54;;626,890;628,406;0,0700529;20,94000;0,05500;0,00600;0,0010972;;;;;;
;;351;20,93400;93,20000;0,008000;0,061;100,32;20,3000;-68,300;0,00;101,872;0,000;263,196;395,350;398,85;1021,783;;;750,200;759,200;736,500;316,050;;;;;0,00;0,00;0,00;3,00;2,40;0,000;0,000;0,56;0,60;999998,00;999998,00;999998,00;999998,00;999998,00;999998,00;999998,00;999998,00;999998,00;999998,00;999998,00;999998,00;999998,00;999998,00;999998,00;;;;;;;;;;;;;;;;;5,32151;0,00000;0,0000;;nan;0,08872;0,41223;160,717610;20,877839;-0,002466;23,370476;23,577373;-0,0005;-0,0577;;;0,00;0,00;0,47;;624,760;624,136;0,0532151;20,94200;0,05500;0,00800;0,0008500;;;;;;
