Repository: FireDynamics/BESKID_ExperimentalData

# Cone Calorimeter Experiments

Experiments have been conducted, with sample in horizontal orientation. Samples were wrapped in aluminium foil. No retainer frame or grid have been used.

Different types of insulation material have been used below the PMMA samples: CaSiO3 and Al2O3. The goal was to an insulation material that has a more reproducible behaviour compared to the common fiber blankets. The CaSiO3 block below the sample was manufactured from the same boards used as backing of the large scale experiments. However, it was found that these boards contain a lot of moisture making the mass loss measurements unreliable.

File: Materials/PMMA/DE_6mm/Cone/20250410_PMMA_DE_6mm_q50_R2.csv (part 6 of 7)
General information;;time (s);O2 (%);DPT (Pa);CO (%);CO2 (%);PD (%);AHU (%);Mass (g);Methane MFM (g/s);APT (kPa);HFM (kW/m²);Cold Trap TC (K);StackTC (K);Smoke TC (K);Cone heater TC (K);Soot MFM (g/s);Soot;TC cone1;TC cone2;TC cone3;TC aux;CH4;CO;CO2;Ethene;H2O;n.u.;n.u.;UOX Bin;n.u.;UOX Hum.;UOX Temp;n.u.;n.u;TX1;TX2;TX3;TX4;TX5;TX6;TX7;TX8;TX9;TX10;TX11;TX12;TX13;TX14;TX15;n.u;n.u.;n.u.;n.u.;L0;L1;n.u.;n.u.;n.u.;n.u.;n.u.;n.u.;n.u.;n.u.;n.u.;n.u.;HRR/a;EHC;SEA;MLR;MLR/a;COY;CO2Y/sh;THR/a;MFR;K;Vstack;Vsmoke;SPR;RSR;TSP;TSR;COP;CO2P;O2C;TOC;ARHE;Mass;HRR;O2/sh;CO2/sh;CO/sh;phi;FU27;FU28;FU29;FU30;FU31
;;;;;;;;;;;;;;;;;;g/min;°C;°C;°C;°C;ppm;ppm;%;ppm;ppm;no;no;;no;%;°C;no;V;no;no;no;no;no;no;no;no;no;no;no;no;no;no;no;no;no;no;no;%;%;no;no;no;no;no;no;no;no;no;no;kW/m²;MJ/kg;m²/kg;g/s;g/(s*m²);[kg/kg];[kg/kg];MJ/m²;g/s;1/m;l/s;l/s;m²/s;(m²/s)/m²;m²;m²;g/s;g/s;g/s;g;kW/m²;g;kW;[%];[%];%;;;;;;
;;352;20,93400;97,80000;0,000000;0,060;100,31;20,3000;-68,300;0,00;101,882;0,000;263,196;394,850;398,15;1021,683;;;749,900;759,200;736,500;316,050;;;;;0,00;0,00;0,00;3,00;2,40;0,000;0,000;0,56;0,59;999998,00;999998,00;999998,00;999998,00;999998,00;999998,00;999998,00;999998,00;999998,00;999998,00;999998,00;999998,00;999998,00;999998,00;999998,00;;;;;;;;;;;;;;;;;6,18999999;0,00000;0,0000;;nan;-0,07957;0,38559;160,723800;21,400396;-0,002361;23,925125;24,125082;-0,0005;-0,0565;;;0,00;0,00;0,48;;622,643;624,136;0,0619000;20,94200;0,05500;0,01200;0,0009638;;;;;;
;;353;20,93600;99,85000;0,023000;0,060;100,31;20,3000;-68,300;0,00;101,882;0,000;263,196;394,350;397,55;1021,683;;;750,000;759,200;736,400;316,050;;;;;0,00;0,00;0,00;3,00;2,40;0,000;0,000;0,56;0,59;999998,00;999998,00;999998,00;999998,00;999998,00;999998,00;999998,00;999998,00;999998,00;999998,00;999998,00;999998,00;999998,00;999998,00;999998,00;;;;;;;;;;;;;;;;;3,57257;0,00000;0,0000;;nan;0,41520;0,38986;160,727373;21,637226;-0,002404;24,159263;24,355307;-0,0005;-0,0581;;;0,00;0,00;0,44;;620,537;619,910;0,0357257;20,94400;0,05400;0,00600;0,0005521;;;;;;
;;354;20,93500;98,77500;0,006000;0,059;100,30;20,3000;-68,300;0,00;101,874;0,000;263,196;393,750;396,85;1021,450;;;749,400;759,200;736,300;316,050;;;;;0,00;0,00;0,00;3,00;2,40;0,000;0,000;0,56;0,59;999998,00;999998,00;999998,00;999998,00;999998,00;999998,00;999998,00;999998,00;999998,00;999998,00;999998,00;999998,00;999998,00;999998,00;999998,00;;;;;;;;;;;;;;;;;5,42735;0,00000;0,0000;;nan;0,04862;0,35086;160,732800;21,536825;-0,002304;24,010573;24,199608;-0,0005;-0,0554;;;0,00;0,00;0,46;;618,443;619,910;0,0542735;20,94300;0,05400;0,00400;0,0008402;;;;;;
;;355;20,93400;98,77500;-0,004000;0,059;100,30;20,3000;-68,300;0,00;101,874;0,000;263,196;393,750;396,85;1021,317;;;749,100;759,100;736,300;316,050;;;;;0,00;0,00;0,00;3,00;2,40;0,000;0,000;0,56;0,59;999998,00;999998,00;999998,00;999998,00;999998,00;999998,00;999998,00;999998,00;999998,00;999998,00;999998,00;999998,00;999998,00;999998,00;999998,00;;;;;;;;;;;;;;;;;6,64023999;0,00000;0,0000;;nan;-0,16588;0,35086;160,739441;21,536825;-0,002304;24,010573;24,199608;-0,0005;-0,0554;;;0,00;0,00;0,49;;616,370;615,746;0,0664024;20,94400;0,05300;-0,00100;0,0010271;;;;;;
;;356;20,93500;102,20000;-0,002000;0,059;100,29;20,3000;-68,310;0,00;101,874;0,000;263,196;393,250;396,25;1021,183;;;748,800;759,100;736,200;316,150;;;;;0,00;0,00;0,00;3,00;2,40;0,000;0,000;0,56;0,59;999998,00;999998,00;999998,00;999998,00;999998,00;999998,00;999998,00;999998,00;999998,00;999998,00;999998,00;999998,00;999998,00;999998,00;999998,00;;;;;;;;;;;;;;;;;6,19414;0,00000;0,0000;;nan;-0,12518;0,35712;160,745635;21,920958;-0,002155;24,407795;24,593995;-0,0005;-0,0526;;;0,00;0,00;0,47;;614,312;615,746;0,0619414;20,94500;0,05300;-0,00200;0,0009414;;;;;;
;;357;20,93500;100,25000;-0,008000;0,058;100,31;20,3000;-68,310;0,00;101,884;0,000;263,196;392,750;395,65;1021,150;;;748,900;759,000;736,100;316,150;;;;;0,00;0,00;0,00;3,00;2,40;0,000;0,000;0,56;0,59;999998,00;999998,00;999998,00;999998,00;999998,00;999998,00;999998,00;999998,00;999998,00;999998,00;999998,00;999998,00;999998,00;999998,00;999998,00;;;;;;;;;;;;;;;;;6,71897999;0,00000;0,0000;;nan;-0,25388;0,31641;160,752354;21,724638;-0,002408;24,158447;24,336829;-0,0005;-0,0582;;;0,00;0,00;0,47;;612,268;611,651;0,0671898;20,94400;0,05200;0,00500;0,0010299;;;;;;
;;358;20,93700;100,65001;-0,003000;0,058;100,30;20,3000;-68,310;0,00;101,880;0,000;263,196;392,350;395,05;1021,050;;;748,700;759,000;736,000;316,150;;;;;0,00;0,00;0,00;3,00;2,40;0,000;0,000;0,56;0,59;999998,00;999998,00;999998,00;999998,00;999998,00;999998,00;999998,00;999998,00;999998,00;999998,00;999998,00;999998,00;999998,00;999998,00;999998,00;;;;;;;;;;;;;;;;;5,53084999;0,00000;0,0000;;nan;-0,14606;0,31720;160,757885;21,779030;-0,002274;24,194266;24,360762;-0,0005;-0,0550;;;0,00;0,00;0,41;;610,237;611,651;0,0553085;20,94500;0,05300;0,00600;0,0008460;;;;;;
;;359;20,93600;96,77500;0,003000;0,057;100,30;20,3000;-68,310;0,00;101,878;0,000;263,196;391,850;394,55;1020,883;;;748,400;758,900;735,900;316,150;;;;;0,00;0,00;0,00;3,00;2,40;0,000;0,000;0,56;0,59;999998,00;999998,00;999998,00;999998,00;999998,00;999998,00;999998,00;999998,00;999998,00;999998,00;999998,00;999998,00;999998,00;999998,00;999998,00;;;;;;;;;;;;;;;;;5,40513999;0,00000;0,0000;;nan;-0,01561;0,27433;160,763290;21,369291;-0,002301;23,708836;23,872200;-0,0005;-0,0545;;;0,00;0,00;0,43;;608,217;607,605;0,0540514;20,94400;0,05300;-0,00800;0,0008431;;;;;;
;;360;20,93700;98,00000;0,004000;0,057;100,34;20,3000;-68,310;0,00;101,880;0,000;263,196;391,350;393,95;1020,683;;;748,100;758,800;735,700;316,150;;;;;0,00;0,00;0,00;3,00;2,40;0,000;0,000;0,57;0,60;999998,00;999998,00;999998,00;999998,00;999998,00;999998,00;999998,00;999998,00;999998,00;999998,00;999998,00;999998,00;999998,00;999998,00;999998,00;;;;;;;;;;;;;;;;;4,97067;0,00000;0,0000;;nan;0,00572;0,27624;160,768260;21,517848;-0,002648;23,843194;24,001601;-0,0006;-0,0631;;;0,00;0,00;0,41;;606,209;607,605;0,0497067;20,94400;0,05200;0,01000;0,0007701;;;;;;
;;361;20,93800;96,25000;0,006000;0,055;100,26;20,3000;-68,320;0,00;101,878;0,000;263,196;390,950;393,45;1020,550;;;747,900;758,700;735,600;316,150;;;;;0,00;0,00;0,00;3,00;2,40;0,000;0,000;0,57;0,60;999998,00;999998,00;999998,00;999998,00;999998,00;999998,00;999998,00;999998,00;999998,00;999998,00;999998,00;999998,00;999998,00;999998,00;999998,00;;;;;;;;;;;;;;;;;4,54097;0,00000;0,0000;;nan;0,04817;0,20021;160,772801;21,335765;-0,001855;23,617271;23,768296;-0,0004;-0,0438;;;0,00;0,00;0,38;;604,213;603,605;0,0454097;20,94400;0,05200;0,01400;0,0007097;;;;;;
;;362;20,93700;95,85000;0,008000;0,055;100,34;20,3000;-68,320;0,00;101,878;0,000;263,196;390,550;393,05;1020,417;;;747,600;758,700;735,500;316,150;;;;;0,00;0,00;0,00;3,00;2,40;0,000;0,000;0,57;0,61;999998,00;999998,00;999998,00;999998,00;999998,00;999998,00;999998,00;999998,00;999998,00;999998,00;999998,00;999998,00;999998,00;999998,00;999998,00;;;;;;;;;;;;;;;;;4,75698;0,00000;0,0000;;nan;0,09053;0,19989;160,777558;21,302285;-0,002632;23,556085;23,706873;-0,0005;-0,0619;;;0,00;0,00;0,40;;602,230;603,605;0,0475698;20,94500;0,05100;0,01100;0,0007448;;;;;;
;;363;20,94000;97,85000;0,012000;0,055;100,27;20,3000;-68,320;0,00;101,870;0,000;263,196;390,150;392,55;1020,183;;;747,300;758,500;735,300;316,150;;;;;0,00;0,00;0,00;3,00;2,40;0,000;0,000;0,58;0,61;999998,00;999998,00;999998,00;999998,00;999998,00;999998,00;999998,00;999998,00;999998,00;999998,00;999998,00;999998,00;999998,00;999998,00;999998,00;;;;;;;;;;;;;;;;;3,30904;0,00000;0,0000;;nan;0,17731;0,20207;160,780867;21,534414;-0,002014;23,788384;23,934718;-0,0004;-0,0479;;;0,00;0,00;0,33;;600,257;599,650;0,0330904;20,94400;0,05200;0,00000;0,0005130;;;;;;
;;364;20,94200;100,79999;0,006000;0,054;100,32;20,3000;-68,320;0,00;101,874;0,000;263,196;389,750;391,95;1019,983;;;746,900;758,400;735,200;316,150;;;;;0,00;0,00;0,00;3,00;2,40;0,000;0,000;0,58;0,61;999998,00;999998,00;999998,00;999998,00;999998,00;999998,00;999998,00;999998,00;999998,00;999998,00;999998,00;999998,00;999998,00;999998,00;999998,00;;;;;;;;;;;;;;;;;3,15236;0,00000;0,0000;;nan;0,04937;0,16744;160,784020;21,867828;-0,002498;24,131929;24,268146;-0,0005;-0,0602;;;0,00;0,00;0,28;;598,295;599,650;0,0315236;20,94600;0,05200;0,00300;0,0004809;;;;;;
;;365;20,94200;97,62500;0,004000;0,054;100,28;20,3000;-68,320;0,00;101,882;0,000;263,196;389,250;391,45;1019,850;;;746,700;758,400;735,000;316,150;;;;;0,00;0,00;0,00;3,00;2,40;0,000;0,000;0,59;0,62;999998,00;999998,00;999998,00;999998,00;999998,00;999998,00;999998,00;999998,00;999998,00;999998,00;999998,00;999998,00;999998,00;999998,00;999998,00;;;;;;;;;;;;;;;;;3,26894;0,00000;0,0000;;nan;0,00572;0,16488;160,787289;21,534494;-0,002112;23,733597;23,867737;-0,0004;-0,0500;;;0,00;0,00;0,27;;596,345;595,743;0,0326894;20,94600;0,05100;-0,00200;0,0005062;;;;;;
;;366;20,94400;99,64999;-0,001000;0,053;100,30;20,3000;-68,320;0,00;101,874;0,000;263,196;388,950;391,05;1019,683;;;746,500;758,200;734,900;316,150;;;;;0,00;0,00;0,00;3,00;2,41;0,000;0,000;0,59;0,62;999998,00;999998,00;999998,00;999998,00;999998,00;999998,00;999998,00;999998,00;999998,00;999998,00;999998,00;999998,00;999998,00;999998,00;999998,00;;;;;;;;;;;;;;;;;3,01384;0,00000;0,0000;;nan;-0,10261;0,12906;160,790302;21,765077;-0,002298;23,969239;24,098653;-0,0005;-0,0550;;;0,00;0,00;0,22;;594,408;595,743;0,0301384;20,94500;0,05100;0,00200;0,0004613;;;;;;
;;367;20,94300;101,47501;-0,002000;0,053;100,24;20,3000;-68,320;0,00;101,876;0,000;263,196;388,550;390,55;1019,517;;;746,200;758,200;734,700;316,150;;;;;0,00;0,00;0,00;3,00;2,41;0,000;0,000;0,59;0,62;999998,00;999998,00;999998,00;999998,00;999998,00;999998,00;999998,00;999998,00;999998,00;999998,00;999998,00;999998,00;999998,00;999998,00;999998,00;;;;;;;;;;;;;;;;;3,52501;0,00000;0,0000;;nan;-0,12549;0,13030;160,793827;21,974780;-0,001675;24,175292;24,299730;-0,0004;-0,0404;;;0,00;0,00;0,25;;592,484;591,887;0,0352501;20,94500;0,05100;-0,00600;0,0005343;;;;;;
;;368;20,94400;100,45000;0,005000;0,052;100,31;20,3000;-68,330;0,00;101,872;0,000;263,196;388,050;390,05;1019,317;;;745,800;758,100;734,600;316,150;;;;;0,00;0,00;0,00;3,00;2,41;0,000;0,000;0,60;0,63;999998,00;999998,00;999998,00;999998,00;999998,00;999998,00;999998,00;999998,00;999998,00;999998,00;999998,00;999998,00;999998,00;999998,00;999998,00;;;;;;;;;;;;;;;;;2,6107;0,00000;0,0000;;nan;0,02760;0,09194;160,796438;21,877595;-0,002338;24,037402;24,161290;-0,0005;-0,0561;;;0,00;0,00;0,22;;590,571;591,887;0,0261070;20,94700;0,05100;0,00100;0,0003980;;;;;;
;;369;20,94500;103,27501;0,006000;0,053;100,31;20,3000;-68,330;0,00;101,878;0,000;263,196;387,650;389,55;1019,017;;;745,200;758,000;734,400;316,150;;;;;0,00;0,00;0,00;3,00;2,41;0,000;0,000;0,60;0,63;999998,00;999998,00;999998,00;999998,00;999998,00;999998,00;999998,00;999998,00;999998,00;999998,00;999998,00;999998,00;999998,00;999998,00;999998,00;;;;;;;;;;;;;;;;;2,07719;0,00000;0,0000;;nan;0,05011;0,13161;160,798515;22,194541;-0,002332;24,360502;24,479901;-0,0005;-0,0567;;;0,00;0,00;0,20;;588,669;588,076;0,0207719;20,94700;0,05100;0,00900;0,0003124;;;;;;
;;370;20,94400;100,25000;-0,008000;0,053;100,22;20,3000;-68,340;0,00;101,874;0,000;263,196;387,150;389,05;1018,917;;;745,200;757,900;734,200;316,150;;;;;0,00;0,00;0,00;3,00;2,41;0,000;0,000;0,60;0,63;999998,00;999998,00;999998,00;999998,00;999998,00;999998,00;999998,00;999998,00;999998,00;999998,00;999998,00;999998,00;999998,00;999998,00;999998,00;;;;;;;;;;;;;;;;;3,61534;0,00000;0,0000;;nan;-0,25573;0,12975;160,802131;21,881194;-0,001468;23,985598;24,103311;-0,0003;-0,0351;;;0,00;0,00;0,22;;586,780;588,076;0,0361534;20,94700;0,05100;0,02500;0,0005499;;;;;;
;;371;20,94500;96,72500;0,010000;0,052;100,27;20,3000;-68,340;0,00;101,874;0,000;263,196;386,850;388,65;1018,750;;;744,900;757,800;734,100;316,150;;;;;0,00;0,00;0,00;3,00;2,41;0,000;0,000;0,60;0,64;999998,00;999998,00;999998,00;999998,00;999998,00;999998,00;999998,00;999998,00;999998,00;999998,00;999998,00;999998,00;999998,00;999998,00;999998,00;;;;;;;;;;;;;;;;;1,76511999;0,00000;0,0000;;nan;0,13421;0,09036;160,803896;21,501389;-0,002014;23,551002;23,660584;-0,0004;-0,0473;;;0,00;0,00;0,19;;584,903;584,308;0,0176512;20,94800;0,05000;0,01300;0,0002744;;;;;;
;;372;20,94400;99,90000;0,014000;0,052;100,28;20,3000;-68,340;0,00;101,876;0,000;263,196;386,550;388,35;1018,683;;;745,000;757,700;733,900;316,150;;;;;0,00;0,00;0,00;3,00;2,41;0,000;0,000;0,60;0,64;999998,00;999998,00;999998,00;999998,00;999998,00;999998,00;999998,00;999998,00;999998,00;999998,00;999998,00;999998,00;999998,00;999998,00;999998,00;;;;;;;;;;;;;;;;;1,85636;0,00000;0,0000;;nan;0,22355;0,09187;160,805752;21,859910;-0,002111;23,925130;24,036539;-0,0004;-0,0504;;;0,00;0,00;0,22;;583,035;584,308;0,0185636;20,94700;0,05000;0,00900;0,0002842;;;;;;
;;373;20,94400;101,25000;0,011000;0,051;100,32;20,3000;-68,340;0,00;101,876;0,000;263,196;386,250;388,05;1018,450;;;744,600;757,600;733,700;316,150;;;;;0,00;0,00;0,00;3,00;2,41;0,000;0,000;0,61;0,64;999998,00;999998,00;999998,00;999998,00;999998,00;999998,00;999998,00;999998,00;999998,00;999998,00;999998,00;999998,00;999998,00;999998,00;999998,00;;;;;;;;;;;;;;;;;2,20575;0,00000;0,0000;;nan;0,15935;0,05450;160,807958;22,015661;-0,002465;24,076895;24,189098;-0,0005;-0,0592;;;0,00;0,00;0,22;;581,180;580,589;0,0220575;20,94700;0,05000;0,00100;0,0003348;;;;;;
;;374;20,94400;99,92500;0,000000;0,052;100,27;20,3000;-68,350;0,00;101,868;0,000;263,196;385,950;387,65;1018,350;;;744,500;757,500;733,600;316,150;;;;;0,00;0,00;0,00;3,00;2,41;0,000;0,000;0,61;0,64;999998,00;999998,00;999998,00;999998,00;999998,00;999998,00;999998,00;999998,00;999998,00;999998,00;999998,00;999998,00;999998,00;999998,00;999998,00;;;;;;;;;;;;;;;;;3,02914;0,00000;0,0000;;nan;-0,08136;0,09195;160,810987;21,879632;-0,001981;23,909546;24,014860;-0,0004;-0,0472;;;0,00;0,00;0,22;;579,338;580,589;0,0302914;20,94700;0,05000;-0,00600;0,0004613;;;;;;
;;375;20,94500;98,65000;0,003000;0,052;100,31;20,3000;-68,350;0,00;101,878;0,000;263,196;385,650;387,35;1018,150;;;744,200;757,400;733,400;316,150;;;;;0,00;0,00;0,00;3,00;2,41;0,000;0,000;0,61;0,64;999998,00;999998,00;999998,00;999998,00;999998,00;999998,00;999998,00;999998,00;999998,00;999998,00;999998,00;999998,00;999998,00;999998,00;999998,00;;;;;;;;;;;;;;;;;2,36744;0,00000;0,0000;;nan;-0,01589;0,09140;160,813354;21,748051;-0,002359;23,747284;23,851965;-0,0005;-0,0559;;;0,00;0,00;0,19;;577,509;576,919;0,0236744;20,94700;0,05000;-0,00700;0,0003630;;;;;;
;;376;20,94400;97,75000;-0,002000;0,051;100,31;20,3000;-68,350;0,00;101,870;0,000;263,196;385,350;386,95;1018,083;;;744,200;757,300;733,300;316,150;;;;;0,00;0,00;0,00;3,00;2,41;0,000;0,000;0,61;0,64;999998,00;999998,00;999998,00;999998,00;999998,00;999998,00;999998,00;999998,00;999998,00;999998,00;999998,00;999998,00;999998,00;999998,00;999998,00;;;;;;;;;;;;;;;;;3,24609999;0,00000;0,0000;;nan;-0,12368;0,05361;160,816601;21,657043;-0,002385;23,629514;23,727626;-0,0005;-0,0562;;;0,00;0,00;0,22;;575,691;576,919;0,0324610;20,94700;0,05000;-0,02200;0,0004993;;;;;;
;;377;20,94600;101,02500;0,002000;0,051;100,26;20,3000;-68,350;0,00;101,878;0,000;263,196;385,050;386,55;1017,950;;;743,900;757,300;733,200;316,150;;;;;0,00;0,00;0,00;3,00;2,41;0,000;0,000;0,61;0,64;999998,00;999998,00;999998,00;999998,00;999998,00;999998,00;999998,00;999998,00;999998,00;999998,00;999998,00;999998,00;999998,00;999998,00;999998,00;;;;;;;;;;;;;;;;;2,16637;0,00000;0,0000;;nan;-0,03803;0,05453;160,818767;22,025426;-0,001839;24,012740;24,106284;-0,0004;-0,0440;;;0,00;0,00;0,17;;573,885;573,296;0,0216637;20,94800;0,05000;-0,01700;0,0003279;;;;;;
;;378;20,94600;100,02500;-0,006000;0,051;100,28;20,3000;-68,350;0,00;101,882;0,000;263,196;384,750;386,25;1017,717;;;743,500;757,200;733,000;316,150;;;;;0,00;0,00;0,00;3,00;2,41;0,000;0,000;0,61;0,64;999998,00;999998,00;999998,00;999998,00;999998,00;999998,00;999998,00;999998,00;999998,00;999998,00;999998,00;999998,00;999998,00;999998,00;999998,00;;;;;;;;;;;;;;;;;2,82696999;0,00000;0,0000;;nan;-0,21257;0,05428;160,821594;21,924688;-0,002107;23,884289;23,977406;-0,0004;-0,0502;;;0,00;0,00;0,17;;572,089;573,296;0,0282697;20,94700;0,04900;-0,00700;0,0004291;;;;;;
;;379;20,94500;102,75000;0,001000;0,051;100,28;20,3000;-68,350;0,00;101,884;0,000;263,196;384,450;385,95;1017,683;;;743,600;757,100;732,900;316,150;;;;;0,00;0,00;0,00;3,00;2,41;0,000;0,000;0,61;0,64;999998,00;999998,00;999998,00;999998,00;999998,00;999998,00;999998,00;999998,00;999998,00;999998,00;999998,00;999998,00;999998,00;999998,00;999998,00;;;;;;;;;;;;;;;;;2,67429;0,00000;0,0000;;nan;-0,06053;0,05503;160,824268;22,229998;-0,002042;24,198005;24,292418;-0,0004;-0,0492;;;0,00;0,00;0,20;;570,305;569,718;0,0267429;20,94800;0,04900;-0,01200;0,0004009;;;;;;
;;380;20,94500;100,10000;0,009000;0,051;100,29;20,3000;-68,360;0,00;101,876;0,000;263,196;384,050;385,55;1017,617;;;743,500;757,100;732,800;316,150;;;;;0,00;0,00;0,00;3,00;2,41;0,000;0,000;0,61;0,64;999998,00;999998,00;999998,00;999998,00;999998,00;999998,00;999998,00;999998,00;999998,00;999998,00;999998,00;999998,00;999998,00;999998,00;999998,00;;;;;;;;;;;;;;;;;1,96950999;0,00000;0,0000;;nan;0,11517;0,05435;160,826238;21,952885;-0,002221;23,871496;23,964732;-0,0005;-0,0528;;;0,00;0,00;0,20;;568,531;569,718;0,0196951;20,94700;0,04900;-0,00600;0,0002997;;;;;;
;;381;20,94700;101,45000;0,025000;0,051;100,25;20,3000;-68,360;0,00;101,876;0,000;263,196;383,750;385,25;1017,083;;;742,100;757,000;732,700;316,150;;;;;0,00;0,00;0,00;3,00;2,41;0,000;0,000;0,61;0,64;999998,00;999998,00;999998,00;999998,00;999998,00;999998,00;999998,00;999998,00;999998,00;999998,00;999998,00;999998,00;999998,00;999998,00;999998,00;;;;;;;;;;;;;;;;;0,0;0,00000;0,0000;;nan;0,46836;0,05473;160,826238;22,109060;-0,001786;24,022541;24,116440;-0,0004;-0,0428;;;0,00;0,00;0,14;;566,764;566,178;0,0000000;20,94800;0,04900;0,00800;-0,0000236;;;;;;
;;382;20,94700;102,50000;0,013000;0,050;100,27;20,3000;-68,360;0,00;101,872;0,000;263,196;383,350;384,75;1016,983;;;742,100;756,900;732,500;316,150;;;;;0,00;0,00;0,00;3,00;2,41;0,000;0,000;0,61;0,64;999998,00;999998,00;999998,00;999998,00;999998,00;999998,00;999998,00;999998,00;999998,00;999998,00;999998,00;999998,00;999998,00;999998,00;999998,00;;;;;;;;;;;;;;;;;0,93320999;0,00000;0,0000;;nan;0,20524;0,01664;160,827171;22,234771;-0,002018;24,133949;24,222087;-0,0004;-0,0485;;;0,00;0,00;0,14;;565,005;566,178;0,0093321;20,94600;0,04800;0,01100;0,0001410;;;;;;
;;383;20,94700;102,07500;0,009000;0,050;100,31;20,3000;-68,360;0,00;101,872;0,000;263,196;383,150;384,55;1016,983;;;742,200;756,900;732,400;316,150;;;;;0,00;0,00;0,00;3,00;2,41;0,000;0,000;0,61;0,64;999998,00;999998,00;999998,00;999998,00;999998,00;999998,00;999998,00;999998,00;999998,00;999998,00;999998,00;999998,00;999998,00;999998,00;999998,00;;;;;;;;;;;;;;;;;1,27104;0,00000;0,0000;;nan;0,11644;0,01661;160,828442;22,194416;-0,002408;24,077580;24,165557;-0,0005;-0,0578;;;0,00;0,00;0,14;;563,260;562,677;0,0127104;20,94700;0,04900;0,01000;0,0001916;;;;;;
;;384;20,94800;101,17500;0,001000;0,050;100,28;20,3000;-68,360;0,00;101,876;0,000;263,196;382,950;384,25;1016,783;;;741,800;756,800;732,300;316,150;;;;;0,00;0,00;0,00;3,00;2,42;0,000;0,000;0,61;0,64;999998,00;999998,00;999998,00;999998,00;999998,00;999998,00;999998,00;999998,00;999998,00;999998,00;999998,00;999998,00;999998,00;999998,00;999998,00;;;;;;;;;;;;;;;;;1,54135;0,00000;0,0000;;nan;-0,06018;0,01654;160,829983;22,102125;-0,002067;23,964942;24,046295;-0,0004;-0,0493;;;0,00;0,00;0,11;;561,526;562,677;0,0154135;20,94900;0,05000;0,00200;0,0002325;;;;;;
;;385;20,94700;98,60000;-0,006000;0,050;100,32;20,3000;-68,360;0,00;101,878;0,000;263,196;382,650;384,05;1016,850;;;742,100;756,800;732,200;316,150;;;;;0,00;0,00;0,00;3,00;2,42;0,000;0,000;0,61;0,64;999998,00;999998,00;999998,00;999998,00;999998,00;999998,00;999998,00;999998,00;999998,00;999998,00;999998,00;999998,00;999998,00;999998,00;999998,00;;;;;;;;;;;;;;;;;2,50185999;0,00000;0,0000;;nan;-0,21163;0,01634;160,832485;21,827603;-0,002431;23,648742;23,735265;-0,0005;-0,0573;;;0,00;0,00;0,14;;559,806;559,227;0,0250186;20,94900;0,04900;0,00100;0,0003814;;;;;;
;;386;20,94700;100,40000;-0,007000;0,050;100,29;20,3000;-68,360;0,00;101,872;0,000;263,196;382,450;383,75;1016,917;;;742,300;756,800;732,200;316,150;;;;;0,00;0,00;0,00;3,00;2,42;0,000;0,000;0,60;0,64;999998,00;999998,00;999998,00;999998,00;999998,00;999998,00;999998,00;999998,00;999998,00;999998,00;999998,00;999998,00;999998,00;999998,00;999998,00;;;;;;;;;;;;;;;;;2,60947;0,00000;0,0000;;nan;-0,23556;0,01649;160,835095;22,031698;-0,002146;23,857389;23,938483;-0,0005;-0,0510;;;0,00;0,00;0,14;;558,097;559,227;0,0260947;20,94900;0,05000;-0,01600;0,0003941;;;;;;
;;387;20,94700;105,32500;-0,022000;0,050;100,26;20,3000;-68,360;0,00;101,872;0,000;263,190;382,050;383,35;1017,050;;;742,800;756,800;732,100;316,150;;;;;0,00;0,00;0,00;3,00;2,42;0,000;0,000;0,60;0,64;999998,00;999998,00;999998,00;999998,00;999998,00;999998,00;999998,00;999998,00;999998,00;999998,00;999998,00;999998,00;999998,00;999998,00;999998,00;;;;;;;;;;;;;;;;;3,96834999;0,00000;0,0000;;nan;-0,57874;0,01690;160,839063;22,577408;-0,001909;24,422750;24,505853;-0,0004;-0,0464;;;-0,01;0,00;0,15;;556,402;555,829;0,0396835;20,94900;0,04900;0,00300;0,0005838;;;;;;
;;388;20,94700;100,07500;-0,017000;0,050;100,27;20,3000;-68,370;0,00;101,872;0,000;263,190;381,750;383,05;1017,150;;;743,200;756,800;732,000;316,150;;;;;0,00;0,00;0,00;3,00;2,42;0,000;0,000;0,60;0,63;999998,00;999998,00;999998,00;999998,00;999998,00;999998,00;999998,00;999998,00;999998,00;999998,00;999998,00;999998,00;999998,00;999998,00;999998,00;;;;;;;;;;;;;;;;;3,44907;0,00000;0,0000;;nan;-0,45470;0,01648;160,842512;22,016168;-0,001979;23,796936;23,877974;-0,0004;-0,0469;;;0,00;0,00;0,14;;554,718;555,829;0,0344907;20,94700;0,04900;0,00500;0,0005206;;;;;;
;;389;20,94700;102,67500;-0,007000;0,049;100,25;20,3000;-68,370;0,00;101,876;0,000;263,190;381,550;382,75;1017,017;;;742,800;756,800;732,000;316,250;;;;;0,00;0,00;0,00;3,00;2,42;0,000;0,000;0,60;0,63;999998,00;999998,00;999998,00;999998,00;999998,00;999998,00;999998,00;999998,00;999998,00;999998,00;999998,00;999998,00;999998,00;999998,00;999998,00;;;;;;;;;;;;;;;;;2,72667;0,00000;0,0000;;nan;-0,23849;-0,02183;160,845239;22,306174;-0,001754;24,097768;24,173557;-0,0004;-0,0421;;;0,00;0,00;0,14;;553,043;552,474;0,0272667;20,94800;0,04900;0,00100;0,0004067;;;;;;
;;390;20,94800;101,67500;-0,012000;0,049;100,27;20,3000;-68,370;0,00;101,876;0,000;263,190;381,350;382,65;1016,383;;;741,000;756,800;731,900;316,250;;;;;0,00;0,00;0,00;3,00;2,42;0,000;0,000;0,60;0,63;999998,00;999998,00;999998,00;999998,00;999998,00;999998,00;999998,00;999998,00;999998,00;999998,00;999998,00;999998,00;999998,00;999998,00;999998,00;;;;;;;;;;;;;;;;;2,73614000;0,00000;0,0000;;nan;-0,34798;-0,02173;160,847975;22,203103;-0,001937;23,973845;24,055571;-0,0004;-0,0462;;;0,00;0,00;0,12;;551,376;552,474;0,0273614;20,94900;0,04900;0,00200;0,0004096;;;;;;
;;391;20,94700;103,95000;-0,006000;0,049;100,22;20,3000;-68,370;0,00;101,872;0,000;263,190;381,150;382,35;1016,517;;;741,500;756,800;731,800;316,250;;;;;0,00;0,00;0,00;3,00;2,42;0,000;0,000;0,60;0,63;999998,00;999998,00;999998,00;999998,00;999998,00;999998,00;999998,00;999998,00;999998,00;999998,00;999998,00;999998,00;999998,00;999998,00;999998,00;;;;;;;;;;;;;;;;;2,65915;0,00000;0,0000;;nan;-0,21773;-0,02198;160,850634;22,456018;-0,001457;24,234214;24,310512;-0,0003;-0,0352;;;0,00;0,00;0,14;;549,720;549,154;0,0265915;20,94900;0,04800;0,02500;0,0003941;;;;;;
;;392;20,94800;102,67500;0,008000;0,049;100,27;20,3000;-68,370;0,00;101,872;0,000;263,190;380,850;382,05;1016,617;;;741,800;756,800;731,800;316,250;;;;;0,00;0,00;0,00;3,00;2,42;0,000;0,000;0,59;0,63;999998,00;999998,00;999998,00;999998,00;999998,00;999998,00;999998,00;999998,00;999998,00;999998,00;999998,00;999998,00;999998,00;999998,00;999998,00;;;;;;;;;;;;;;;;;1,04417;0,00000;0,0000;;nan;0,09489;-0,02185;160,851678;22,326664;-0,002000;24,075652;24,151511;-0,0004;-0,0479;;;0,00;0,00;0,12;;548,070;549,154;0,0104417;20,94900;0,04900;0,01600;0,0001565;;;;;;
;;393;20,94700;103,42499;0,011000;0,048;100,22;20,3000;-68,370;0,00;101,874;0,000;263,190;380,550;381,75;1016,650;;;742,000;756,800;731,700;316,250;;;;;0,00;0,00;0,00;3,00;2,42;0,000;0,000;0,59;0,63;999998,00;999998,00;999998,00;999998,00;999998,00;999998,00;999998,00;999998,00;999998,00;999998,00;999998,00;999998,00;999998,00;999998,00;999998,00;;;;;;;;;;;;;;;;;1,28261999;0,00000;0,0000;;nan;0,16227;-0,06066;160,852961;22,416889;-0,001506;24,153904;24,230070;-0,0003;-0,0362;;;0,00;0,00;0,14;;546,428;545,869;0,0128262;20,95000;0,04800;0,01000;0,0001916;;;;;;
;;394;20,94800;101,35000;0,010000;0,049;100,31;20,3000;-68,370;0,00;101,878;0,000;263,190;380,250;381,45;1016,717;;;742,100;756,900;731,700;316,250;;;;;0,00;0,00;0,00;3,00;2,42;0,000;0,000;0,59;0,62;999998,00;999998,00;999998,00;999998,00;999998,00;999998,00;999998,00;999998,00;999998,00;999998,00;999998,00;999998,00;999998,00;999998,00;999998,00;;;;;;;;;;;;;;;;;0,86843;0,00000;0,0000;;nan;0,13858;-0,02173;160,853829;22,199630;-0,002364;23,900953;23,976380;-0,0005;-0,0563;;;0,00;0,00;0,12;;544,796;545,869;0,0086843;20,95100;0,04800;-0,00100;0,0001312;;;;;;
;;395;20,94600;101,92500;0,002000;0,050;100,25;20,3000;-68,370;0,00;101,876;0,000;263,190;380,050;381,15;1016,650;;;742,000;756,900;731,600;316,250;;;;;0,00;0,00;0,00;3,00;2,42;0,000;0,000;0,59;0,62;999998,00;999998,00;999998,00;999998,00;999998,00;999998,00;999998,00;999998,00;999998,00;999998,00;999998,00;999998,00;999998,00;999998,00;999998,00;;;;;;;;;;;;;;;;;2,27482999;0,00000;0,0000;;nan;-0,03845;0,01667;160,856104;22,268371;-0,001761;23,962352;24,031708;-0,0004;-0,0420;;;0,00;0,00;0,17;;543,175;542,622;0,0227483;20,94900;0,04700;0,00400;0,0003406;;;;;;
;;396;20,94700;101,77500;0,001000;0,049;100,27;20,3000;-68,370;0,00;101,876;0,000;263,190;379,750;380,95;1016,783;;;742,400;756,900;731,600;316,250;;;;;0,00;0,00;0,00;3,00;2,42;0,000;0,000;0,59;0,62;999998,00;999998,00;999998,00;999998,00;999998,00;999998,00;999998,00;999998,00;999998,00;999998,00;999998,00;999998,00;999998,00;999998,00;999998,00;;;;;;;;;;;;;;;;;2,04033;0,00000;0,0000;;nan;-0,06061;-0,02179;160,858144;22,260766;-0,002007;23,935261;24,010896;-0,0004;-0,0478;;;0,00;0,00;0,14;;541,566;542,622;0,0204033;20,94800;0,04900;-0,02000;0,0003055;;;;;;
;;397;20,94900;102,67500;-0,016000;0,050;100,24;20,3000;-68,370;0,00;101,876;0,000;263,190;379,550;380,75;1016,583;;;741,700;757,000;731,600;316,250;;;;;0,00;0,00;0,00;3,00;2,42;0,000;0,000;0,59;0,62;999998,00;999998,00;999998,00;999998,00;999998,00;999998,00;999998,00;999998,00;999998,00;999998,00;999998,00;999998,00;999998,00;999998,00;999998,00;;;;;;;;;;;;;;;;;2,60793;0,00000;0,0000;;nan;-0,43964;0,01674;160,860752;22,364867;-0,001679;24,034527;24,110516;-0,0004;-0,0402;;;0,00;0,00;0,09;;539,967;539,418;0,0260793;20,95000;0,04800;-0,00900;0,0003872;;;;;;
;;398;20,94900;103,57500;0,003000;0,049;100,19;20,3000;-68,380;0,00;101,876;0,000;263,190;379,350;380,45;1016,550;;;741,700;757,000;731,500;316,250;;;;;0,00;0,00;0,00;3,00;2,42;0,000;0,000;0,58;0,62;999998,00;999998,00;999998,00;999998,00;999998,00;999998,00;999998,00;999998,00;999998,00;999998,00;999998,00;999998,00;999998,00;999998,00;999998,00;;;;;;;;;;;;;;;;;1,07324;0,00000;0,0000;;nan;-0,01641;-0,02199;160,861826;22,468593;-0,001185;24,133273;24,203253;-0,0003;-0,0285;;;0,00;0,00;0,09;;538,375;539,418;0,0107324;20,94900;0,04800;-0,01500;0,0001594;;;;;;
;;399;20,94900;99,00001;0,005000;0,049;100,21;20,3000;-68,380;0,00;101,878;0,000;263,190;379,050;380,15;1016,617;;;741,800;757,100;731,500;316,250;;;;;0,00;0,00;0,00;3,00;2,42;0,000;0,000;0,58;0,61;999998,00;999998,00;999998,00;999998,00;999998,00;999998,00;999998,00;999998,00;999998,00;999998,00;999998,00;999998,00;999998,00;999998,00;999998,00;;;;;;;;;;;;;;;;;0,88161;0,00000;0,0000;;nan;0,02773;-0,02151;160,862707;21,975452;-0,001359;23,584930;23,653373;-0,0003;-0,0319;;;0,00;0,00;0,09;;536,790;536,247;0,0088161;20,94800;0,04700;-0,00900;0,0001341;;;;;;
;;400;20,94900;102,77499;0,001000;0,049;100,24;20,3000;-68,370;0,00;101,872;0,000;263,190;378,850;379,95;1016,850;;;742,500;757,100;731,500;316,250;;;;;0,00;0,00;0,00;3,00;2,42;0,000;0,000;0,58;0,61;999998,00;999998,00;999998,00;999998,00;999998,00;999998,00;999998,00;999998,00;999998,00;999998,00;999998,00;999998,00;999998,00;999998,00;999998,00;;;;;;;;;;;;;;;;;1,24108;0,00000;0,0000;;nan;-0,06098;-0,02192;160,863948;22,396417;-0,001643;24,024043;24,093798;-0,0003;-0,0393;;;0,00;0,00;0,09;;535,215;536,247;0,0124108;20,94800;0,04800;0,00000;0,0001847;;;;;;
;;401;20,94700;100,00000;0,002000;0,049;100,28;20,3000;-68,370;0,00;101,872;0,000;263,190;378,650;379,75;1017,050;;;743,000;757,200;731,500;316,250;;;;;0,00;0,00;0,00;3,00;2,43;0,000;0,000;0,58;0,61;999998,00;999998,00;999998,00;999998,00;999998,00;999998,00;999998,00;999998,00;999998,00;999998,00;999998,00;999998,00;999998,00;999998,00;999998,00;;;;;;;;;;;;;;;;;1,94091;0,00000;0,0000;;nan;-0,03816;-0,02163;160,865889;22,097823;-0,002096;23,691236;23,760060;-0,0004;-0,0494;;;0,00;0,00;0,14;;533,651;533,112;0,0194091;20,94800;0,04800;0,01500;0,0002928;;;;;;
;;402;20,94800;103,97500;0,025000;0,048;100,19;20,3000;-68,380;0,00;101,880;0,000;263,190;378,450;379,55;1016,983;;;742,700;757,300;731,500;316,250;;;;;0,00;0,00;0,00;3,00;2,43;0,000;0,000;0,58;0,61;999998,00;999998,00;999998,00;999998,00;999998,00;999998,00;999998,00;999998,00;999998,00;999998,00;999998,00;999998,00;999998,00;999998,00;999998,00;;;;;;;;;;;;;;;;;0,0;0,00000;0,0000;;nan;0,47749;-0,06099;160,865889;22,538690;-0,001209;24,151130;24,221327;-0,0003;-0,0291;;;0,00;0,00;0,12;;532,094;533,112;0,0000000;20,94900;0,04800;0,01500;-0,0000460;;;;;;
;;403;20,94900;101,75000;0,016000;0,049;100,25;20,3000;-68,380;0,00;101,872;0,000;263,190;378,150;379,25;1017,017;;;742,700;757,400;731,500;316,250;;;;;0,00;0,00;0,00;3,00;2,43;0,000;0,000;0,58;0,61;999998,00;999998,00;999998,00;999998,00;999998,00;999998,00;999998,00;999998,00;999998,00;999998,00;999998,00;999998,00;999998,00;999998,00;999998,00;;;;;;;;;;;;;;;;;0,0;0,00000;0,0000;;nan;0,27256;-0,02183;160,865889;22,305071;-0,001782;23,881851;23,951321;-0,0004;-0,0424;;;0,00;0,00;0,09;;530,542;530,010;0,0000000;20,94900;0,04800;0,01900;-0,0000051;;;;;;
;;404;20,94900;103,52500;0,010000;0,048;100,26;20,3000;-68,390;0,00;101,876;0,000;263,190;377,950;379,05;1017,017;;;742,700;757,400;731,500;316,250;;;;;0,00;0,00;0,00;3,00;2,43;0,000;0,000;0,58;0,61;999998,00;999998,00;999998,00;999998,00;999998,00;999998,00;999998,00;999998,00;999998,00;999998,00;999998,00;999998,00;999998,00;999998,00;999998,00;;;;;;;;;;;;;;;;;0,55798;0,00000;0,0000;;nan;0,14049;-0,06090;160,866447;22,504735;-0,001900;24,082886;24,152977;-0,0004;-0,0456;;;0,00;0,00;0,09;;529,001;530,010;0,0055798;20,95000;0,04800;0,01100;0,0000835;;;;;;
;;405;20,94900;103,92499;-0,001000;0,048;100,23;20,3000;-68,390;0,00;101,876;0,000;263,190;377,750;378,85;1017,083;;;742,800;757,500;731,500;316,250;;;;;0,00;0,00;0,00;3,00;2,43;0,000;0,000;0,57;0,61;999998,00;999998,00;999998,00;999998,00;999998,00;999998,00;999998,00;999998,00;999998,00;999998,00;999998,00;999998,00;999998,00;999998,00;999998,00;;;;;;;;;;;;;;;;;1,50796;0,00000;0,0000;;nan;-0,10635;-0,06103;160,867955;22,554138;-0,001594;24,122981;24,193226;-0,0003;-0,0383;;;0,00;0,00;0,09;;527,471;526,942;0,0150796;20,94800;0,04800;0,00200;0,0002227;;;;;;
;;406;20,95000;102,75000;0,004000;0,047;100,21;20,3000;-68,390;0,00;101,876;0,000;263,190;377,550;378,65;1017,250;;;743,100;757,600;731,600;316,250;;;;;0,00;0,00;0,00;3,00;2,43;0,000;0,000;0,57;0,61;999998,00;999998,00;999998,00;999998,00;999998,00;999998,00;999998,00;999998,00;999998,00;999998,00;999998,00;999998,00;999998,00;999998,00;999998,00;;;;;;;;;;;;;;;;;0,74961;0,00000;0,0000;;nan;0,00596;-0,09945;160,868705;22,432213;-0,001420;23,979873;24,049738;-0,0003;-0,0339;;;0,00;0,00;0,06;;525,950;526,942;0,0074961;20,94800;0,04800;-0,00700;0,0001117;;;;;;
;;407;20,95100;99,72500;-0,020000;0,049;100,24;20,3000;-68,390;0,00;101,874;0,000;263,190;377,250;378,35;1017,383;;;743,500;757,600;731,600;316,250;;;;;0,00;0,00;0,00;3,00;2,43;0,000;0,000;0,57;0,61;999998,00;999998,00;999998,00;999998,00;999998,00;999998,00;999998,00;999998,00;999998,00;999998,00;999998,00;999998,00;999998,00;999998,00;999998,00;;;;;;;;;;;;;;;;;2,19892;0,00000;0,0000;;nan;-0,52270;-0,02164;160,870904;22,108326;-0,001708;23,614860;23,683717;-0,0004;-0,0402;;;0,00;0,00;0,03;;524,439;523,917;0,0219892;20,95000;0,04900;0,00400;0,0003297;;;;;;
;;408;20,94900;99,47500;-0,009000;0,048;100,22;20,3000;-68,390;0,00;101,876;0,000;263,190;377,050;378,15;1017,450;;;743,600;757,700;731,600;316,250;;;;;0,00;0,00;0,00;3,00;2,43;0,000;0,000;0,57;0,60;999998,00;999998,00;999998,00;999998,00;999998,00;999998,00;999998,00;999998,00;999998,00;999998,00;999998,00;999998,00;999998,00;999998,00;999998,00;;;;;;;;;;;;;;;;;2,15220999;0,00000;0,0000;;nan;-0,28016;-0,05977;160,873056;22,086451;-0,001525;23,578988;23,647777;-0,0003;-0,0358;;;0,00;0,00;0,09;;522,939;523,917;0,0215221;20,94900;0,04800;-0,00700;0,0003239;;;;;;
;;409;20,94800;99,42500;-0,015000;0,048;100,27;20,3000;-68,390;0,00;101,876;0,000;263,190;376,850;377,95;1017,517;;;743,700;757,800;731,600;316,250;;;;;0,00;0,00;0,00;3,00;2,43;0,000;0,000;0,57;0,60;999998,00;999998,00;999998,00;999998,00;999998,00;999998,00;999998,00;999998,00;999998,00;999998,00;999998,00;999998,00;999998,00;999998,00;999998,00;;;;;;;;;;;;;;;;;3,05889;0,00000;0,0000;;nan;-0,41218;-0,05977;160,876115;22,086759;-0,001941;23,566809;23,635599;-0,0004;-0,0455;;;0,00;0,00;0,11;;521,449;520,932;0,0305889;20,94900;0,04900;0,00400;0,0004602;;;;;;
;;410;20,95000;103,32500;-0,009000;0,047;100,17;20,3000;-68,390;0,00;101,876;0,000;263,190;376,650;377,75;1017,617;;;743,900;757,900;731,600;316,250;;;;;0,00;0,00;0,00;3,00;2,43;0,000;0,000;0,57;0,60;999998,00;999998,00;999998,00;999998,00;999998,00;999998,00;999998,00;999998,00;999998,00;999998,00;999998,00;999998,00;999998,00;999998,00;999998,00;;;;;;;;;;;;;;;;;1,87208999;0,00000;0,0000;;nan;-0,28569;-0,09985;160,877987;22,521752;-0,000968;24,018198;24,088343;-0,0002;-0,0231;;;0,00;0,00;0,06;;519,968;520,932;0,0187209;20,94900;0,04800;0,01300;0,0002762;;;;;;
;;411;20,94900;100,50000;0,000000;0,048;100,22;20,3000;-68,390;0,00;101,876;0,000;263,190;376,450;377,55;1017,817;;;744,300;758,000;731,700;316,250;;;;;0,00;0,00;0,00;3,00;2,43;0,000;0,000;0,57;0,60;999998,00;999998,00;999998,00;999998,00;999998,00;999998,00;999998,00;999998,00;999998,00;999998,00;999998,00;999998,00;999998,00;999998,00;999998,00;;;;;;;;;;;;;;;;;1,40051;0,00000;0,0000;;nan;-0,08263;-0,06012;160,879387;22,217636;-0,001444;23,681293;23,750491;-0,0003;-0,0340;;;0,00;0,00;0,09;;518,491;517,978;0,0140051;20,94900;0,04800;0,01000;0,0002100;;;;;;
;;412;20,94800;105,60000;0,015000;0,048;100,23;20,3000;-68,390;0,00;101,876;0,000;263,190;376,250;377,35;1017,783;;;744,200;758,000;731,700;316,250;;;;;0,00;0,00;0,00;3,00;2,43;0,000;0,000;0,57;0,60;999998,00;999998,00;999998,00;999998,00;999998,00;999998,00;999998,00;999998,00;999998,00;999998,00;999998,00;999998,00;999998,00;999998,00;999998,00;;;;;;;;;;;;;;;;;0,54205;0,00000;0,0000;;nan;0,25568;-0,06165;160,879929;22,780443;-0,001609;24,268277;24,339228;-0,0003;-0,0389;;;0,00;0,00;0,12;;517,022;517,978;0,0054205;20,95000;0,04800;0,01300;0,0000806;;;;;;
;;413;20,94800;101,17500;0,015000;0,048;100,24;20,3000;-68,400;0,00;101,874;0,000;263,190;376,050;377,15;1017,917;;;744,500;758,100;731,700;316,250;;;;;0,00;0,00;0,00;3,00;2,43;0,000;0,000;0,57;0,61;999998,00;999998,00;999998,00;999998,00;999998,00;999998,00;999998,00;999998,00;999998,00;999998,00;999998,00;999998,00;999998,00;999998,00;999998,00;;;;;;;;;;;;;;;;;0,53071;0,00000;0,0000;;nan;0,25034;-0,06036;160,880460;22,303975;-0,001686;23,748060;23,817526;-0,0004;-0,0399;;;0,00;0,00;0,12;;515,559;515,049;0,0053071;20,95000;0,04800;0,00600;0,0000806;;;;;;
;;414;20,94800;104,82500;0,019000;0,048;100,19;20,3000;-68,400;0,00;101,870;0,000;263,190;375,850;376,95;1018,050;;;744,800;758,200;731,700;316,250;;;;;0,00;0,00;0,00;3,00;2,43;0,000;0,000;0,57;0,61;999998,00;999998,00;999998,00;999998,00;999998,00;999998,00;999998,00;999998,00;999998,00;999998,00;999998,00;999998,00;999998,00;999998,00;999998,00;;;;;;;;;;;;;;;;;0,19289;0,00000;0,0000;;nan;0,34537;-0,06145;160,880653;22,708770;-0,001227;24,166204;24,236932;-0,0003;-0,0295;;;0,00;0,00;0,12;;514,103;515,049;0,0019289;20,95100;0,04700;0,00000;0,0000299;;;;;;
;;415;20,94900;105,05000;0,011000;0,048;100,23;20,3000;-68,410;0,00;101,874;0,000;263,190;375,550;376,65;1018,017;;;744,700;758,200;731,700;316,250;;;;;0,00;0,00;0,00;3,00;2,43;0,000;0,000;0,57;0,61;999998,00;999998,00;999998,00;999998,00;999998,00;999998,00;999998,00;999998,00;999998,00;999998,00;999998,00;999998,00;999998,00;999998,00;999998,00;;;;;;;;;;;;;;;;;0,47689000;0,00000;0,0000;;nan;0,16463;-0,06155;160,881130;22,742206;-0,001538;24,182469;24,253300;-0,0003;-0,0370;;;0,00;0,00;0,09;;512,656;512,151;0,0047689;20,95000;0,04700;0,00900;0,0000708;;;;;;
;;416;20,94900;102,80000;0,002000;0,048;100,20;20,3000;-68,410;0,00;101,870;0,000;263,190;375,350;376,45;1017,950;;;744,400;758,300;731,700;316,250;;;;;0,00;0,00;0,00;3,00;2,43;0,000;0,000;0,57;0,61;999998,00;999998,00;999998,00;999998,00;999998,00;999998,00;999998,00;999998,00;999998,00;999998,00;999998,00;999998,00;999998,00;999998,00;999998,00;;;;;;;;;;;;;;;;;1,24643;0,00000;0,0000;;nan;-0,03886;-0,06090;160,882376;22,503331;-0,001303;23,915722;23,985810;-0,0003;-0,0310;;;0,00;0,00;0,09;;511,219;512,151;0,0124643;20,94800;0,04800;-0,01500;0,0001847;;;;;;
;;417;20,95000;101,20000;-0,007000;0,048;100,22;20,3000;-68,410;0,00;101,870;0,000;263,183;375,150;376,25;1017,850;;;744,000;758,400;731,700;316,250;;;;;0,00;0,00;0,00;3,00;2,43;0,000;0,000;0,58;0,61;999998,00;999998,00;999998,00;999998,00;999998,00;999998,00;999998,00;999998,00;999998,00;999998,00;999998,00;999998,00;999998,00;999998,00;999998,00;;;;;;;;;;;;;;;;;1,60086000;0,00000;0,0000;;nan;-0,23880;-0,06044;160,883977;22,333472;-0,001495;23,722555;23,792113;-0,0003;-0,0353;;;0,00;0,00;0,06;;509,792;509,288;0,0160086;20,94900;0,04800;-0,00500;0,0002382;;;;;;
;;418;20,94800;101,55000;0,004000;0,049;100,19;20,3000;-68,410;0,00;101,876;0,000;263,183;374,950;376,05;1017,883;;;744,100;758,400;731,700;316,250;;;;;0,00;0,00;0,00;3,00;2,44;0,000;0,000;0,58;0,61;999998,00;999998,00;999998,00;999998,00;999998,00;999998,00;999998,00;999998,00;999998,00;999998,00;999998,00;999998,00;999998,00;999998,00;999998,00;;;;;;;;;;;;;;;;;1,38888;0,00000;0,0000;;nan;0,00594;-0,02190;160,885366;22,378024;-0,001175;23,757206;23,826903;-0,0002;-0,0278;;;0,00;0,00;0,12;;508,372;509,288;0,0138888;20,94900;0,04800;-0,01500;0,0002071;;;;;;
;;419;20,94800;107,85000;-0,007000;0,048;100,18;20,3000;-68,410;0,00;101,880;0,000;263,183;374,750;375,85;1017,950;;;744,200;758,500;731,700;316,250;;;;;0,00;0,00;0,00;3,00;2,44;0,000;0,000;0,58;0,61;999998,00;999998,00;999998,00;999998,00;999998,00;999998,00;999998,00;999998,00;999998,00;999998,00;999998,00;999998,00;999998,00;999998,00;999998,00;;;;;;;;;;;;;;;;;2,48942;0,00000;0,0000;;nan;-0,24666;-0,06243;160,887855;23,067881;-0,001110;24,476517;24,548362;-0,0002;-0,0271;;;0,00;0,00;0,12;;506,962;506,464;0,0248942;20,95000;0,04700;-0,00500;0,0003590;;;;;;
;;420;20,95000;102,80000;0,004000;0,049;100,12;20,3000;-68,420;0,00;101,878;0,000;263,183;374,650;375,65;1017,983;;;744,300;758,500;731,700;316,250;;;;;0,00;0,00;0,00;3,00;2,44;0,000;0,000;0,58;0,61;999998,00;999998,00;999998,00;999998,00;999998,00;999998,00;999998,00;999998,00;999998,00;999998,00;999998,00;999998,00;999998,00;999998,00;999998,00;;;;;;;;;;;;;;;;;0,58156;0,00000;0,0000;;nan;0,00598;-0,02205;160,888437;22,524344;-0,000483;23,893411;23,957187;-0,0001;-0,0115;;;0,00;0,00;0,06;;505,559;506,464;0,0058156;20,94800;0,04700;0,00400;0,0000864;;;;;;
;;421;20,94900;101,94999;0,013000;0,048;100,18;20,2000;-68,420;0,00;101,878;0,000;263,183;374,450;375,45;1018,083;;;744,500;758,600;731,700;316,250;;;;;0,00;0,00;0,00;3,00;2,44;0,000;0,000;0,58;0,61;999998,00;999998,00;999998,00;999998,00;999998,00;999998,00;999998,00;999998,00;999998,00;999998,00;999998,00;999998,00;999998,00;999998,00;999998,00;;;;;;;;;;;;;;;;;0,29885;0,00000;0,0000;;nan;0,20713;-0,06072;160,888736;22,437018;-0,001079;23,788072;23,851600;-0,0002;-0,0256;;;0,00;0,00;0,09;;504,160;503,667;0,0029885;20,94900;0,04800;0,00400;0,0000455;;;;;;
;;422;20,94900;103,22500;0,010000;0,048;100,14;20,2000;-68,430;0,00;101,878;0,000;263,183;374,250;375,35;1018,083;;;744,400;758,700;731,700;316,250;;;;;0,00;0,00;0,00;3,00;2,44;0,000;0,000;0,58;0,61;999998,00;999998,00;999998,00;999998,00;999998,00;999998,00;999998,00;999998,00;999998,00;999998,00;999998,00;999998,00;999998,00;999998,00;999998,00;;;;;;;;;;;;;;;;;0,55992;0,00000;0,0000;;nan;0,14098;-0,06112;160,889296;22,582915;-0,000695;23,929965;24,000301;-0,0001;-0,0166;;;0,00;0,00;0,09;;502,768;503,667;0,0055992;20,94800;0,04800;-0,00100;0,0000835;;;;;;
