Repository: FireDynamics/BESKID_ExperimentalData

# Experimental Data of the BESKID Project

The repository contains the public experimental data of the BESKID project.

The primary material investigate is Poly(methyl methacrylate) (PMMA).

The materials have been examined in various experimental setups, across different sizes, from micro- to real-scale. Data of the following setups is available:
- Thermogravimetric analysis (TGA)
- Micro-scale combustion calorimetry (MCC)
- Differential scanning calorimetry (DSC)
- Cone calorimetry
- Flame spread experiments

File: Materials/PMMA/DE_6mm/MCC/20240802_PMMA_CN_6mm_60Kmin_4mg_R1_nameless.csv (part 2 of 2)
Peak HRR (W/g):	372.56518609144314
Total HRR (kJ/g):	25.74550407823832
@
time	temp	N2_flow	O2_flow	total_flow	O2_percent	HRR	HR	comb_temp
267.003	332.093	80.056	19.998	100.244	-0.9299406883705466	71.17566936301765	1.004	899.842
267.503	332.611	80.055	19.998	100.247	-0.9641155540423014	73.78007406054878	0.973	899.81
268.003	333.118	80.058	19.997	100.247	-0.9862904197140594	75.43547875807992	1.027	899.847
268.502	333.608	80.058	19.998	100.248	-1.0114649356544696	77.27587464621601	0.998	899.891
269.002	334.12	80.056	19.998	100.253	-1.050639801326227	80.17827934374715	1.002	899.848
269.502	334.579	80.058	19.999	100.256	-1.0778146669979805	82.25268404127829	0.971	899.902
270.002	335.081	80.058	19.998	100.263	-1.1069895326697363	84.40608873880943	0.961	899.888
270.502	335.609	80.058	19.999	100.27	-1.1361643983414922	86.63549343634057	1.03	899.855
271.002	336.13	80.059	19.999	100.27	-1.1693392640132458	89.14689813387172	1.048	899.811
271.503	336.625	80.059	19.999	100.267	-1.2075144794163464	92.19131164079792	1.015	899.791
272.003	337.152	80.059	19.998	100.264	-1.2446893450881014	95.08771633832906	1.023	899.81
272.502	337.655	80.059	20.0	100.257	-1.2628638610285137	96.53411222646513	1.031	899.753
273.002	338.095	80.055	19.997	100.252	-1.2910387267002683	98.63951692399627	0.943	899.863
273.502	338.548	80.054	19.998	100.249	-1.3512135923720265	103.16992162152742	0.893	899.829
274.002	339.071	80.054	19.997	100.247	-1.3723884580437797	104.78232631905855	0.976	899.88
274.502	339.593	80.057	19.998	100.244	-1.400563323715538	106.78473101658969	1.045	899.825
275.002	340.073	80.055	19.997	100.244	-1.4487381893872922	110.37313571412083	1.002	899.875
275.502	340.57	80.056	19.998	100.244	-1.4879130550590496	113.33254041165198	0.976	899.883
276.003	341.061	80.055	19.998	100.249	-1.5210882704621511	115.90795391857817	0.987	899.901
276.503	341.575	80.054	19.997	100.255	-1.5692631361339053	119.60435861610932	1.006	899.893
277.002	342.063	80.054	19.998	100.259	-1.6074376520743172	122.51275450424541	1.002	899.898
277.503	342.566	80.053	19.998	100.258	-1.647612867477413	125.5321680111716	0.991	899.853
278.003	343.044	80.051	19.998	100.258	-1.6857877331491693	128.41457270870274	0.981	899.882
278.503	343.551	80.052	19.997	100.25	-1.7229625988209243	131.2639774062339	0.984	899.901
279.003	344.084	80.054	19.998	100.239	-1.771137464492682	134.93438210376502	1.041	899.904
279.503	344.536	80.052	20.0	100.233	-1.808312330164437	137.68878680129617	0.986	899.9
280.003	345.069	80.053	19.998	100.231	-1.8544871958361924	141.14219149882732	0.984	899.88
280.503	345.559	80.054	20.0	100.23	-1.8936620615079498	144.11359619635843	1.022	899.867
281.003	346.072	80.051	19.997	100.235	-1.9528369271797068	148.5560008938896	1.003	899.898
281.503	346.581	80.053	19.999	100.239	-1.9850117928514628	150.96840559142072	1.022	899.91
282.003	347.092	80.05	19.998	100.246	-2.023186658523219	153.85881028895187	1.019	899.865
282.503	347.525	80.052	19.999	100.248	-2.0823615241949724	158.352214986483	0.943	899.889
283.003	348.018	80.051	19.996	100.248	-2.119536389866731	161.18361968401416	0.927	899.957
283.503	348.574	80.05	19.997	100.243	-2.1717112555384865	165.0930243815453	1.049	899.904
284.003	349.001	80.056	19.999	100.237	-2.223886121210242	169.1794290790764	0.982	899.918
284.503	349.514	80.055	19.998	100.233	-2.266060986881996	172.42383377660758	0.94	899.947
285.003	350.021	80.054	20.0	100.233	-2.3122358525537514	175.94723847413871	1.021	899.941
285.503	350.533	80.055	19.999	100.233	-2.3434107182255097	178.34764317166986	1.019	899.899
286.003	351.016	80.055	19.999	100.232	-2.403585583897261	182.956047869201	0.995	899.945
286.502	351.551	80.057	20.0	100.233	-2.460760099837678	187.25644375733708	1.019	899.893
287.002	352.048	80.056	19.999	100.235	-2.5069349655094335	190.6958484548682	1.032	899.922
287.502	352.534	80.055	19.999	100.235	-2.54810983118119	193.81225315239936	0.983	899.952
288.003	353.029	80.056	19.999	100.232	-2.597285046584286	197.58566665932557	0.98	899.93
288.503	353.519	80.057	19.999	100.236	-2.6354599122560423	200.3840713568567	0.985	899.937
289.003	354.042	80.057	19.999	100.239	-2.6896347779277967	204.45747605438785	1.012	899.918
289.504	354.514	80.055	19.997	100.232	-2.7398099933308977	208.32988956131405	0.995	899.934
290.004	354.995	80.056	19.999	100.227	-2.783984859002654	211.66829425884518	0.953	899.946
290.503	355.501	80.056	19.998	100.23	-2.8381593749430643	215.65869014698126	0.987	899.959
291.003	356.053	80.056	19.997	100.226	-2.8793342406148206	218.7330948445124	1.058	899.923
291.504	356.516	80.054	19.997	100.217	-2.9235094560179213	222.1225083514386	1.014	899.972
292.003	356.998	80.053	19.998	100.211	-2.968683971958331	225.48790423957468	0.945	899.991
292.504	357.511	80.055	19.998	100.206	-3.0158591873614284	228.99831774650087	0.996	899.934
293.003	357.967	80.056	19.998	100.195	-3.058033703301845	232.12171363463696	0.97	899.984
293.503	358.475	80.058	19.997	100.194	-3.1062085689735994	235.6521183321681	0.964	899.966
294.004	358.982	80.056	19.999	100.197	-3.1533837843766968	239.1665318390943	1.014	899.941
294.503	359.478	80.053	19.998	100.199	-3.1905583003171074	241.99792772723038	1.003	899.947
295.003	359.923	80.057	19.998	100.194	-3.243733165988864	245.95433242476153	0.942	899.938
295.503	360.409	80.055	19.997	100.192	-3.2829080316606216	248.87973712229268	0.931	900.045
296.003	360.916	80.056	19.998	100.192	-3.3180828973323777	251.5331418198238	0.993	899.998
296.503	361.458	80.059	19.998	100.19	-3.362257763004134	254.81254651735495	1.05	899.967
297.003	361.939	80.057	19.999	100.185	-3.398432628675888	257.4789512148861	1.023	899.954
297.503	362.436	80.056	19.998	100.187	-3.4396074943476442	260.4283559124172	0.977	899.964
298.003	362.915	80.056	19.999	100.186	-3.4827823600193994	263.5967606099484	0.977	900.005
298.502	363.423	80.055	19.998	100.18	-3.512956875959812	265.73515649808445	0.987	899.966
299.003	363.908	80.057	19.999	100.178	-3.5561320913629118	268.8295700050107	0.992	900.003
299.504	364.41	80.057	19.999	100.182	-3.5983073067660136	271.96798351193684	0.988	899.952
300.003	364.899	80.057	20.0	100.182	-3.631481822706423	274.4123794000729	0.992	899.984
300.503	365.427	80.058	19.998	100.187	-3.6676566883781803	277.0897840976041	1.016	899.943
301.003	365.877	80.056	19.999	100.191	-3.7028315540499364	279.5621887951352	0.977	899.98
301.504	366.416	80.057	19.998	100.196	-3.7430067694530322	282.4856023020614	0.988	899.971
302.004	366.873	80.059	19.998	100.192	-3.7771816351247907	284.87100699959257	0.996	900.003
302.503	367.352	80.057	19.998	100.19	-3.8173561510652014	287.6914028877286	0.937	899.98
303.003	367.889	80.057	19.999	100.185	-3.8545310167369564	290.3308075852598	1.016	899.997
303.503	368.393	80.056	19.999	100.181	-3.8887058824087113	292.6902122827909	1.041	899.985
304.003	368.878	80.054	19.998	100.184	-3.9278807480804687	295.45461698032204	0.989	899.975
304.503	369.336	80.055	19.999	100.197	-3.9650556137522237	298.13702167785317	0.943	900.007
305.003	369.866	80.054	19.998	100.208	-4.00923047942398	301.3384263753843	0.989	900.012
305.503	370.354	80.056	19.998	100.212	-4.052405345095735	304.5158310729155	1.018	899.982
306.003	370.864	80.057	19.997	100.221	-4.091580210767493	307.4502357704466	0.997	899.983
306.503	371.36	80.051	19.998	100.227	-4.130755076439247	310.32464046797776	1.005	899.995
307.004	371.834	80.053	19.999	100.225	-4.17393029184235	313.54005397490397	0.97	900.002
307.504	372.352	80.054	19.999	100.227	-4.2211051575141045	317.0584586724351	0.993	899.984
308.004	372.846	80.054	19.999	100.237	-4.26428002318586	320.28086336996626	1.012	899.985
308.504	373.373	80.053	20.0	100.242	-4.306454888857617	323.5102680674974	1.021	900.035
309.004	373.826	80.053	19.999	100.251	-4.352629754529373	327.05567276502853	0.98	900.01
309.504	374.336	80.052	19.999	100.267	-4.391804620201125	330.07307746255964	0.963	900.016
310.004	374.821	80.053	19.999	100.282	-4.431979485872882	333.2904821600908	0.995	900.028
310.503	375.324	80.051	19.999	100.294	-4.473154001813295	336.4898780482269	0.988	899.996
311.004	375.8	80.053	20.0	100.313	-4.510329217216393	339.2952915551531	0.979	899.983
311.504	376.313	80.052	19.998	100.325	-4.552504082888149	342.57169625268426	0.988	900.012
312.004	376.792	80.054	19.998	100.331	-4.592678948559904	345.63110095021534	0.992	900.046
312.504	377.281	80.055	19.999	100.334	-4.63085381423166	348.5595056477465	0.968	900.021
313.004	377.812	80.056	19.998	100.336	-4.669028679903416	351.44991034527766	1.021	900.016
313.503	378.284	80.06	19.998	100.333	-4.700203195843828	353.87630623341374	1.004	900.044
314.004	378.782	80.057	19.999	100.335	-4.727378411246928	356.12571974033995	0.97	900.002
314.504	379.283	80.054	19.998	100.34	-4.750553276918684	357.92012443787104	0.999	900.019
315.003	379.765	80.054	19.998	100.339	-4.764727792859096	358.87852032600716	0.983	900.034
315.503	380.255	80.054	19.998	100.334	-4.779902658530853	359.91692502353834	0.972	900.017
316.003	380.76	80.052	19.999	100.325	-4.794077524202608	360.87832972106946	0.995	900.021
316.503	381.251	80.055	19.999	100.309	-4.8062523898743645	361.6037344186006	0.996	900.027
317.003	381.79	80.055	19.998	100.293	-4.81742725554612	362.2751391161317	1.03	900.02
317.503	382.303	80.054	19.998	100.28	-4.826602121217876	362.9335438136629	1.051	900.099
318.003	382.774	80.054	20.0	100.268	-4.836776986889632	363.712948511194	0.984	900.055
318.503	383.24	80.055	19.998	100.258	-4.853951852561387	365.0653532087251	0.938	900.087
319.003	383.764	80.055	19.999	100.249	-4.859126718233144	365.5637579062563	0.99	900.057
319.503	384.225	80.054	20.0	100.239	-4.863301583904896	366.0351626037874	0.984	900.041
320.004	384.782	80.053	20.0	100.231	-4.866476799307996	366.3295761107137	1.018	900.022
320.504	385.202	80.056	19.999	100.225	-4.882651664979752	367.5009808082448	0.977	900.012
321.004	385.706	80.055	19.999	100.212	-4.9128265306515075	369.6953855057759	0.925	900.026
321.503	386.223	80.053	19.999	100.19	-4.94100104659192	371.712781393912	1.02	900.016
322.003	386.719	80.054	19.999	100.181	-4.9541759122636755	372.56518609144314	1.013	900.046
322.504	387.242	80.053	19.999	100.188	-4.949351127666777	372.10259959836935	1.019	900.049
323.004	387.739	80.054	19.998	100.201	-4.9325259933385315	370.71800429590047	1.02	900.074
323.504	388.235	80.056	19.998	100.216	-4.902700859010288	368.2804089934316	0.993	900.09
324.003	388.729	80.054	19.997	100.246	-4.8808753749506995	366.4108048815677	0.99	900.064
324.504	389.24	80.052	19.997	100.255	-4.8450505903538	363.4732183884939	1.005	900.062
325.004	389.738	80.051	19.998	100.24	-4.801225456025556	359.85062308602505	1.01	900.087
325.503	390.245	80.05	19.998	100.23	-4.751399971965968	355.6050189741611	1.006	900.082
326.003	390.752	80.052	19.998	100.226	-4.7145748376377234	352.37042367169227	1.014	900.077
326.503	391.209	80.051	19.998	100.21	-4.70674970330948	351.33082836922335	0.964	900.104
327.003	391.761	80.051	19.997	100.2	-4.734924568981235	353.18023306675457	1.009	900.108
327.503	392.252	80.051	19.998	100.199	-4.775099434652992	356.1746377642857	1.043	900.085
328.004	392.777	80.049	19.997	100.195	-4.794274650056089	357.8120512712119	1.016	900.114
328.504	393.246	80.051	19.998	100.199	-4.7914495157278445	357.99845596874303	0.994	900.065
329.004	393.725	80.053	19.998	100.212	-4.7796243813996	357.47686066627415	0.948	900.062
329.503	394.232	80.052	19.998	100.225	-4.763798897340012	356.63025655441027	0.987	900.052
330.003	394.732	80.05	19.998	100.235	-4.738973763011767	354.9366612519414	1.008	900.07
330.503	395.248	80.049	19.999	100.248	-4.711148628683523	352.8050659494725	1.015	900.09
331.003	395.754	80.052	19.999	100.264	-4.688323494355279	350.94347064700366	1.022	900.076
331.503	396.281	80.054	19.999	100.286	-4.670498360027036	349.44187534453476	1.034	900.085
332.003	396.771	80.051	19.998	100.319	-4.650673225698791	347.94828004206596	1.017	900.119
332.503	397.229	80.053	19.998	100.361	-4.638848091370548	347.0696847395971	0.947	900.077
333.003	397.764	80.053	19.999	100.412	-4.636022957042304	347.08808943712825	0.992	900.105
333.503	398.308	80.051	19.999	100.457	-4.632197822714058	347.1764941346594	1.079	900.113
334.003	398.79	80.052	19.998	100.496	-4.626372688385816	347.1368988321905	1.026	900.116
334.503	399.256	80.052	20.0	100.514	-4.602547554057571	345.72130352972164	0.948	900.084
335.003	399.752	80.05	19.999	100.506	-4.574722419729326	343.9367082272528	0.963	900.134
335.503	400.268	80.051	19.999	100.468	-4.539897285401082	341.64911292478394	1.012	900.109
336.003	400.771	80.05	20.0	100.42	-4.50207215107284	339.01551762231503	1.018	900.147
336.503	401.289	80.05	19.999	100.376	-4.4552470167445914	335.43392231984626	1.02	900.101
337.004	401.805	80.051	19.998	100.353	-4.395422232147691	330.91933582677245	1.035	900.108
337.503	402.279	80.05	19.997	100.355	-4.334596748088103	326.3097317149085	0.991	900.132
338.003	402.816	80.05	19.997	100.372	-4.27177161375986	321.55113641243963	1.011	900.116
338.503	403.343	80.049	19.998	100.39	-4.206946479431615	316.59754110997073	1.063	900.131
339.003	403.806	80.049	19.999	100.405	-4.136121345103373	311.2609458075019	0.989	900.14
339.503	404.311	80.052	19.998	100.401	-4.073296210775126	306.4653505050331	0.968	900.135
340.003	404.812	80.052	19.999	100.388	-3.998471076446883	300.8867552025642	1.006	900.141
340.504	405.313	80.05	19.999	100.363	-3.939646291849982	296.4491687094904	1.002	900.156
341.004	405.84	80.049	19.999	100.326	-3.878821157521738	291.8505734070215	1.027	900.167
341.504	406.351	80.051	20.0	100.279	-3.807996023193496	286.5689781045527	1.037	900.137
342.004	406.843	80.053	19.999	100.25	-3.7341708888652505	280.98938280208387	1.004	900.156
342.504	407.329	80.052	19.999	100.221	-3.661345754537006	275.501787499615	0.978	900.166
343.004	407.876	80.05	19.999	100.2	-3.577520620208759	269.0971921971461	1.033	900.125
343.503	408.38	80.053	19.998	100.198	-3.4906951361491743	262.3945880852822	1.052	900.152
344.003	408.897	80.051	20.0	100.208	-3.4058700018209294	255.7259927828133	1.021	900.14
344.504	409.377	80.051	19.999	100.212	-3.3120452172240284	248.38240628973955	0.997	900.151
345.004	409.896	80.052	19.998	100.219	-3.218220082895783	240.94281098727066	0.999	900.152
345.504	410.401	80.051	20.0	100.23	-3.122394948567539	233.3512156848018	1.024	900.124
346.003	410.896	80.05	19.998	100.239	-3.0265694645079506	225.8006115729379	1.0	900.154
346.503	411.418	80.049	19.999	100.244	-2.9337443301797066	218.41301627046903	1.017	900.203
347.004	411.93	80.048	20.001	100.249	-2.841919545582808	211.11442977739523	1.033	900.163
347.504	412.45	80.049	20.0	100.253	-2.749094411254564	203.65283447492638	1.032	900.147
348.004	412.927	80.05	20.0	100.257	-2.661269276926319	196.6682391724575	0.997	900.144
348.504	413.448	80.05	20.0	100.257	-2.5774441425980754	189.91264386998867	0.999	900.155
349.003	413.958	80.051	19.999	100.255	-2.487618658538487	182.84803975812474	1.032	900.162
349.503	414.481	80.051	20.0	100.258	-2.4067935242102436	176.38144445565587	1.033	900.178
350.004	415.001	80.051	20.0	100.266	-2.324968739613343	169.9678579625821	1.042	900.162
350.504	415.499	80.054	19.999	100.28	-2.2401436052850983	163.40126266011322	1.018	900.186
351.004	416.019	80.053	20.0	100.302	-2.160318470956856	157.09066735764435	1.019	900.184
351.504	416.522	80.054	20.0	100.328	-2.0814933366286077	150.93507205517548	1.023	900.195
352.003	417.034	80.051	20.0	100.358	-2.0036678525690235	144.8244679433116	1.015	900.191
352.503	417.512	80.052	20.0	100.392	-1.927842718240779	138.85787264084271	0.99	900.145
353.003	418.032	80.053	20.0	100.42	-1.8490175839125342	132.68127733837386	0.999	900.195
353.503	418.575	80.051	20.0	100.451	-1.7731924495842861	126.852682035905	1.062	900.208
354.004	419.048	80.052	20.0	100.483	-1.7053676649873886	121.6430955428312	1.015	900.159
354.504	419.54	80.053	19.999	100.514	-1.6285425306591428	115.82750024036235	0.965	900.171
355.004	420.079	80.053	20.0	100.548	-1.5647173963308987	110.92790493789349	1.032	900.192
355.503	420.589	80.054	20.0	100.582	-1.4928919122713111	105.44430082602956	1.05	900.217
356.003	421.114	80.053	19.998	100.615	-1.426066777943067	100.35170552356071	1.034	900.195
356.503	421.606	80.052	19.999	100.639	-1.3592416436148227	95.28411022109185	1.017	900.221
357.003	422.12	80.051	19.999	100.659	-1.2984165092865787	90.57451491862298	1.007	900.209
357.504	422.642	80.05	20.0	100.671	-1.2335917246896777	85.67692842554919	1.036	900.21
358.004	423.131	80.052	20.001	100.685	-1.1747665903614362	81.15233312308034	1.011	900.188
358.504	423.637	80.051	20.0	100.7	-1.1139414560331922	76.62673782061147	0.995	900.232
359.004	424.16	80.05	20.0	100.718	-1.0611163217049473	72.5821425181426	1.029	900.243
359.504	424.677	80.05	20.0	100.736	-1.0072911873767012	68.50654721567375	1.041	900.229
360.004	425.153	80.051	20.0	100.747	-0.9564660530484552	64.6929519132049	0.993	900.244
360.503	425.631	80.05	20.0	100.759	-0.910640568988871	61.18434780134098	0.954	900.248
361.003	426.176	80.053	20.0	100.763	-0.8628154346606252	57.52775249887211	1.022	900.252
361.504	426.691	80.052	20.0	100.765	-0.8159906500637213	53.99716600579831	1.06	900.249
362.004	427.142	80.052	20.001	100.759	-0.7791655157354782	51.22457070332946	0.966	900.293
362.504	427.666	80.051	20.0	100.761	-0.7353403814072337	47.95697540086059	0.975	900.251
363.004	428.194	80.05	19.999	100.759	-0.6995152470789918	45.37038009839174	1.052	900.258
363.504	428.701	80.053	20.0	100.756	-0.6586901127507474	42.359784795922884	1.034	900.276
364.004	429.181	80.054	19.998	100.758	-0.6248649784225009	39.85018949345402	0.987	900.237
364.504	429.687	80.053	19.998	100.764	-0.5910398440942579	37.40759419098516	0.987	900.273
365.004	430.201	80.055	19.998	100.763	-0.5552147097660161	34.7779988885163	1.02	900.247
365.504	430.69	80.054	19.997	100.759	-0.5243895754377697	32.55140358604744	1.003	900.261
366.004	431.189	80.054	19.998	100.753	-0.4975644411095246	30.567808283578582	0.988	900.299
366.504	431.701	80.057	19.998	100.75	-0.47173930678128073	28.785212981109723	1.012	900.273
367.003	432.195	80.055	19.997	100.744	-0.44291382272169244	26.8006088692458	1.007	900.237
367.503	432.713	80.052	19.998	100.743	-0.4200886883934487	25.242013566776944	1.011	900.283
368.004	433.17	80.051	19.998	100.743	-0.3952639037965504	23.460427073703144	0.974	900.281
368.504	433.687	80.052	19.997	100.746	-0.3734387694683008	21.983831771234286	0.974	900.249
369.004	434.168	80.052	19.998	100.738	-0.3546136351400584	20.794236468765426	0.998	900.241
369.504	434.701	80.051	19.999	100.731	-0.335788500811816	19.543641166296567	1.014	900.282
370.004	435.211	80.051	19.998	100.721	-0.31696336648357004	18.311045863827708	1.044	900.253
370.504	435.715	80.055	19.999	100.71	-0.2991382321553253	17.132450561358848	1.013	900.289
371.004	436.193	80.054	19.998	100.699	-0.2813130978270806	15.874855258889989	0.982	900.314
371.504	436.688	80.052	19.999	100.695	-0.2684879634988384	15.079259956421131	0.973	900.296
372.004	437.201	80.053	19.999	100.686	-0.2536628291705938	14.184664653952272	1.008	900.294
372.504	437.686	80.053	19.999	100.676	-0.2378376948423515	13.315069351483412	0.998	900.266
373.004	438.177	80.053	19.999	100.669	-0.22901256051410712	12.920474049014553	0.975	900.291
373.504	438.702	80.052	20.001	100.66	-0.21518742618586373	12.232878746545694	1.017	900.301
374.004	439.195	80.051	19.999	100.643	-0.202362291857618	11.616283444076835	1.018	900.303
374.504	439.696	80.052	20.0	100.63	-0.1925371575293724	11.127688141607976	0.994	900.311
375.004	440.2	80.051	20.001	100.618	-0.18571202320113045	10.859092839139118	1.006	900.338
375.504	440.689	80.051	19.999	100.604	-0.17688688887288606	10.315497536670257	0.993	900.316
376.004	441.191	80.052	19.999	100.587	-0.16606175454464278	9.566902234201397	0.99	900.326
376.504	441.726	80.051	19.999	100.571	-0.1602366202163985	9.18430693173254	1.037	900.317
377.004	442.184	80.053	19.998	100.555	-0.14841148588815045	8.48971162926368	0.993	900.325
377.504	442.72	80.057	19.999	100.542	-0.14058635155990729	8.06111632679482	0.994	900.309
378.004	443.205	80.055	19.998	100.531	-0.13576121723166068	7.918521024325962	1.021	900.355
378.504	443.717	80.054	19.999	100.521	-0.12793608290341751	7.542925721857102	0.997	900.336
379.004	444.196	80.05	20.0	100.508	-0.12311094857517446	7.428330419388242	0.992	900.345
379.504	444.691	80.051	19.998	100.49	-0.11728581424693019	7.172735116919384	0.974	900.354
380.004	445.244	80.052	19.999	100.463	-0.11246067991868713	6.9411398144505245	1.048	900.358
380.504	445.697	80.05	20.0	100.435	-0.10863554559044175	6.641544511981665	1.007	900.366
381.004	446.194	80.051	19.999	100.408	-0.1038104112621987	6.420949209512806	0.95	900.342
381.504	446.688	80.053	19.999	100.386	-0.09998527693395332	6.206353907043946	0.99	900.356
382.004	447.201	80.051	19.998	100.367	-0.09216014260571015	5.699758604575087	1.006	900.34
382.504	447.685	80.052	19.998	100.357	-0.08933500827746599	5.571163302106228	0.997	900.372
383.004	448.226	80.053	19.999	100.349	-0.08150987394922282	4.996567999637369	1.025	900.332
383.504	448.712	80.052	19.999	100.341	-0.08068473962097755	5.01697269716851	1.027	900.36
384.004	449.205	80.052	19.999	100.336	-0.0758596052927345	4.661377394699651	0.98	900.392
384.504	449.695	80.051	19.999	100.323	-0.07203447096448912	4.4807820922307915	0.983	900.349
385.004	450.204	80.053	19.998	100.306	-0.06720933663624606	4.1301867897619315	0.999	900.406
385.503	450.682	80.054	19.998	100.289	-0.06038385257665624	3.6955826778980096	0.987	900.385
386.004	451.173	80.051	19.999	100.271	-0.05555906797975396	3.323996184824213	0.968	900.389
386.504	451.687	80.054	19.998	100.25	-0.048733933651508465	2.888400882355354	1.004	900.393
387.004	452.187	80.052	19.998	100.242	-0.03990879932326408	2.174805579886495	1.014	900.38
387.504	452.669	80.05	19.997	100.237	-0.037083664995019916	1.8802102774176355	0.983	900.38
388.004	453.191	80.052	19.997	100.234	-0.030258530666777972	1.3546149749487766	1.003	900.377
388.504	453.689	80.053	19.998	100.226	-0.02543339633853492	1.0030196724799174	1.02	900.421
389.004	454.166	80.054	19.997	100.219	-0.020608262010288314	0.6424243700110579	0.976	900.398
389.504	454.685	80.051	19.997	100.209	-0.017783127682044153	0.4928290675421987	0.996	900.422
390.004	455.21	80.052	19.997	100.205	-0.014957993353799992	0.26023376507333973	1.043	900.438
390.504	455.695	80.053	19.997	100.202	-0.014132859025558275	0.21563846260448005	1.009	900.414
391.004	456.189	80.052	19.998	100.2	-0.010307724697312892	-0.1339568398643789	0.979	900.411
391.504	456.687	80.051	19.998	100.196	-0.008482590369069953	-0.274552142333238	0.993	900.459
392.004	457.156	80.052	19.998	100.191	-0.007657456040824684	-0.30514744480209766	0.967	900.433
392.504	457.662	80.052	19.998	100.181	-0.0068323217125794145	-0.2947427472709565	0.975	900.428
393.004	458.154	80.052	19.997	100.174	-0.006007187384337698	-0.3483380497398163	0.998	900.434
393.504	458.663	80.054	19.997	100.174	-0.005182053056092428	-0.33393335220867515	1.002	900.434
394.004	459.166	80.05	19.998	100.177	-0.005356918727844828	-0.21252865467753423	1.011	900.437
394.504	459.67	80.049	19.997	100.181	-0.0015317843996029978	-0.4991239571463937	1.006	900.453
395.004	460.164	80.049	19.998	100.183	-0.0047066500713555115	-0.16071925961525269	0.997	900.44
395.504	460.653	80.049	19.998	100.181	0.00011848425688754105	-0.5483145620841121	0.983	900.467
396.004	461.143	80.05	19.997	100.176	-0.002056381414870856	-0.36990986455297126	0.98	900.438
396.504	461.658	80.05	19.998	100.174	0.0017687529133745272	-0.6405051670218307	1.005	900.464
397.004	462.16	80.051	19.999	100.172	-0.0024061127583827613	-0.27610046949068945	1.017	900.458
397.504	462.664	80.055	19.998	100.171	-0.0015809784301374918	-0.2826957719595491	1.006	900.474
398.004	463.19	80.054	19.998	100.171	-0.0007558441018922224	-0.2922910744284084	1.03	900.486
398.505	463.669	80.052	19.997	100.173	0.003068940495005279	-0.5808775675022053	1.005	900.481
399.005	464.155	80.054	19.998	100.173	-0.00010592517675078739	-0.28147286997106447	0.965	900.49
399.504	464.692	80.053	19.998	100.17	-0.0012804411171600805	-0.12107698183498572	1.023	900.47
400.003	465.175	80.052	19.997	100.166	0.0015450429424284096	-0.2606810936989077	1.02	900.48
400.504	465.669	80.05	19.997	100.159	0.0013698275393281278	-0.3102675867727047	0.978	900.529
401.004	466.166	80.05	19.998	100.151	0.0021949618675698446	-0.3728628892415635	0.991	900.517
401.504	466.648	80.049	19.997	100.148	0.004020096195816336	-0.4884581917104227	0.978	900.509
402.004	467.168	80.049	19.998	100.145	0.002845230524062714	-0.40305349417928227	1.002	900.52
402.504	467.65	80.047	19.998	100.141	0.0006703648523078698	-0.23764879664814131	1.001	900.493
403.004	468.132	80.051	19.998	100.139	0.0014954991805495865	-0.31524409911700024	0.963	900.492
